Repository: zzhenglab/MOFinder

# MOFinder

MOFinder extracts MOF synthesis information from the literature, reconstructs evidence-supported negative reaction records, and prepares datasets for synthesis-outcome prediction.
[Web application](https://mofinder.chemistry.wustl.edu/) | [Demos](Demo/README.md) | [Source code](docs/source_to_code.md) | [Workflow guide](docs/workflow.md) | [Model evaluation](docs/evaluation.md)

## Quick start

The workflow runs through Python commands. Python 3.10 or newer is required. Clone the repository and initialize its related applications:

```bash
git clone --recurse-submodules https://github.com/zzhenglab/MOFinder.git
cd MOFinder
```

Start with the two offline demonstrations:

```bash

File: mof_extraction_1_2.csv (part 232 of 305)
doi,main_pdf,si_pdf,raw_output,parsed_json,article_trial_or_failure,article_trial_or_failure_notes,mof_name,crystal_code,metal_1,metal_1_abbr,metal_1_amount_text,metal_1_amount_value,metal_1_amount_unit,metal_2,metal_2_abbr,metal_2_amount_text,metal_2_amount_value,metal_2_amount_unit,metal_3,metal_3_abbr,metal_3_amount_text,metal_3_amount_value,metal_3_amount_unit,linker_1,linker_1_abbr,linker_1_amount_text,linker_1_amount_value,linker_1_amount_unit,linker_2,linker_2_abbr,linker_2_amount_text,linker_2_amount_value,linker_2_amount_unit,linker_3,linker_3_abbr,linker_3_amount_text,linker_3_amount_value,linker_3_amount_unit,modulator_1,modulator_1_abbr,modulator_1_amount_text,modulator_1_amount_value,modulator_1_amount_unit,modulator_2,modulator_2_abbr,modulator_2_amount_text,modulator_2_amount_value,modulator_2_amount_unit,solvent_main,solvent_main_abbr,solvent_main_amount_text,solvent_main_ml,solvent_secondary,solvent_secondary_abbr,solvent_secondary_amount_text,solvent_secondary_ml,temperature_c,temperature_c_text,time_h,time_text,vessel_type,stirring,washing_solvent,washing_cycles,activation_text,activation_temp_c,activation_time_h,crystal_morphology,yield_percent,crystal_size,topology_code,metal_cluster_connectivity,unit_cell_short,pore_diameter_A,BET_surface_area_m2g,air_stable,water_stable,tga_decomposition_temp_c,applications,reference,status,error
10.1021/acs.cgd.7b00174,downloaded\10.1021_acs.cgd.7b00174.pdf,SI downloaded\10.1021_acs.cgd.7b00174_SI.pdf,mof_json_store\10.1021_acs.cgd.7b00174\raw_output.json,mof_json_store\10.1021_acs.cgd.7b00174\synthesis_007.json,no,,,,Tb(NO3)3·5H2O,,"10 mmol, 3.08 g",10,mmol,nan,,,,,nan,,,,,"N,N′-bis(pyridin-3-ylmethyl)ethane-1,2-diamine",L,"10 mmol, 2.42 g",10.0,mmol,m-benzene dicarboxylic acid,m-H2BDC,"10 mmol, 1.66 g",10.0,mmol,,,,,,sodium hydroxide,NaOH,"10 mmol, 0.4 g",10.0,mmol,,,,,,water,H2O,25 mL,25.0,,,,,130.0,130 °C,72.0,3 days,Teflon-lined autoclave (50 mL),,,,,,,colorless crystals,83.0,,snk,,,,,not_reported,not_reported,,luminescence,10.1021/acs.cgd.7b00174,ok,
10.1021/acs.cgd.7b00174,downloaded\10.1021_acs.cgd.7b00174.pdf,SI downloaded\10.1021_acs.cgd.7b00174_SI.pdf,mof_json_store\10.1021_acs.cgd.7b00174\raw_output.json,mof_json_store\10.1021_acs.cgd.7b00174\synthesis_008.json,no,,,,Dy(NO3)3,,"10 mmol, 3.08 g",10,mmol,nan,,,,,nan,,,,,"N,N′-bis(pyridin-3-ylmethyl)ethane-1,2-diamine",L,"10 mmol, 2.42 g",10.0,mmol,p-benzene dicarboxylic acid,p-H2BDC,"10 mmol, 1.66 g",10.0,mmol,,,,,,sodium hydroxide,NaOH,"20 mmol, 0.8 g",20.0,mmol,,,,,,water,H2O,25 mL,25.0,,,,,110.0,110 °C,72.0,3 days,Teflon-lined autoclave (50 mL),,,,,,,colorless crystals,76.0,,,ladder chains; H-bonded layers,,,,not_reported,not_reported,,luminescence,10.1021/acs.cgd.7b00174,ok,
10.1021/acs.cgd.7b00174,downloaded\10.1021_acs.cgd.7b00174.pdf,SI downloaded\10.1021_acs.cgd.7b00174_SI.pdf,mof_json_store\10.1021_acs.cgd.7b00174\raw_output.json,mof_json_store\10.1021_acs.cgd.7b00174\synthesis_009.json,no,,,,Er(NO3)3,,"10 mmol, 2.28 g",10,mmol,nan,,,,,nan,,,,,"N,N′-bis(pyridin-3-ylmethyl)ethane-1,2-diamine",L,"10 mmol, 2.42 g",10.0,mmol,p-benzene dicarboxylic acid,p-H2BDC,"10 mmol, 1.66 g",10.0,mmol,,,,,,sodium hydroxide,NaOH,"20 mmol, 0.8 g",20.0,mmol,,,,,,water,H2O,25 mL,25.0,,,,,110.0,110 °C,72.0,3 days,Teflon-lined autoclave (50 mL),,,,,,,colorless crystals,85.0,,tfc,dinuclear Cd12O2 4-connected + Cd(II) 3-connected nodes,,,,not_reported,not_reported,,luminescence,10.1021/acs.cgd.7b00174,ok,
10.1021/acs.cgd.7b00174,downloaded\10.1021_acs.cgd.7b00174.pdf,SI downloaded\10.1021_acs.cgd.7b00174_SI.pdf,mof_json_store\10.1021_acs.cgd.7b00174\raw_output.json,mof_json_store\10.1021_acs.cgd.7b00174\synthesis_010.json,no,,,,Eu2O3,,"10 mmol, 2.57 g",10,mmol,Tb(NO3)3·5H2O,,,,,Gd(NO3)3·6H2O,,,,,"N,N′-bis(pyridin-3-ylmethyl)ethane-1,2-diamine",L,"10 mmol, 2.42 g",10.0,mmol,p-benzene dicarboxylic acid,p-H2BDC,"10 mmol, 1.66 g",10.0,mmol,,,,,,sodium hydroxide,NaOH,"20 mmol, 0.8 g",20.0,mmol,,,,,,water,H2O,25 mL,25.0,,,,,110.0,110 °C,72.0,3 days,Teflon-lined autoclave (50 mL),,,,,,,colorless crystals,82.0,,,μ3-sulfate gives 6-connected dinuclear nodes; Cd(II) 4-connected; 2-fold interpenetrated pcu subnets,,,,not_reported,not_reported,,luminescence,10.1021/acs.cgd.7b00174,ok,
10.1039/d0ra06529c,downloaded\10.1039_d0ra06529c.pdf,SI downloaded\10.1039_d0ra06529c_SI.pdf,mof_json_store\10.1039_d0ra06529c\raw_output.json,mof_json_store\10.1039_d0ra06529c\synthesis_001.json,no,,[Cd(bipa)]n (1),2008172,Th(NO3)4,Cd(NO3)2·4H2O,"0.0308 g, 0.1 mmol",0.1,mmol,nan,,,,,nan,,,,,5-(benzimidazole-1-yl)isophthalic acid,H2bipa,"0.0348 g, 0.1 mmol",0.1,mmol,,,,,,,,,,,,,,,,,,,,,"N,N-dimethylacetamide",DMA,part of 8 mL total; DMA/H2O = 6:2 v/v,,water,H2O,part of 8 mL total; DMA/H2O = 6:2 v/v,,130.0,130 °C,72.0,3 days,Teflon-lined stainless steel vessel (autoclave),stirred 0.5 h pre-mix; solvothermal static,,,,,,colorless block crystals,61.3,,,"[Cd2(COO)4] binuclear unit, 6-connected SBU","Monoclinic, P21/c; a=11.1911(4) Å, b=13.7660(4) Å, c=13.1938(4) Å, β=108.267(1)°",,47.8,not_reported,not_reported,400.0,sensing;luminescence,10.1039/d0ra06529c,ok,
10.1039/d0ra06529c,downloaded\10.1039_d0ra06529c.pdf,SI downloaded\10.1039_d0ra06529c_SI.pdf,mof_json_store\10.1039_d0ra06529c\raw_output.json,mof_json_store\10.1039_d0ra06529c\synthesis_002.json,no,,{[Zn2(bipa)2]·2C2H5OH}n (2),2008119,Th(NO3)4,Zn(NO3)2·6H2O,"0.0297 g, 0.1 mmol",0.1,mmol,nan,,,,,nan,,,,,5-(benzimidazole-1-yl)isophthalic acid,H2bipa,"0.0348 g, 0.1 mmol",0.1,mmol,,,,,,,,,,,,,,,,,,,,,water,H2O,part of 8 mL total; EtOH/H2O = 1:2 v/v,,ethanol,EtOH,part of 8 mL total; EtOH/H2O = 1:2 v/v,,130.0,130 °C,72.0,3 days,Teflon-lined stainless steel vessel (autoclave),stirred 0.5 h pre-mix; solvothermal static,,,,,,light yellow transparent crystals,67.6,,,"[Zn2(COO)4] binuclear unit, 6-connected SBU","Monoclinic, P21/c; a=21.6550(6) Å, b=10.8019(3) Å, c=15.3693(4) Å, β=108.4690(10)°",,,not_reported,not_reported,370.0,luminescence,10.1039/d0ra06529c,ok,
10.1039/d0ra06529c,downloaded\10.1039_d0ra06529c.pdf,SI downloaded\10.1039_d0ra06529c_SI.pdf,mof_json_store\10.1039_d0ra06529c\raw_output.json,mof_json_store\10.1039_d0ra06529c\synthesis_003.json,no,,{[Co(bipa)]·C2H5OH}n (3),1911216,Th(NO3)4,Co(NO3)2·6H2O,"0.0291 g, 0.1 mmol",0.1,mmol,nan,,,,,nan,,,,,5-(benzimidazole-1-yl)isophthalic acid,H2bipa,"0.028 g, 0.1 mmol",0.1,mmol,,,,,,,,,,,,,,,,,,,,,"N,N-dimethylacetamide",DMA,part of 8 mL total; DMA/H2O/EtOH = 3:3:2 v/v,,water,H2O,part of 8 mL total; DMA/H2O/EtOH = 3:3:2 v/v,,110.0,110 °C,72.0,3 days,Teflon-lined stainless steel vessel (autoclave),stirred 0.5 h pre-mix; solvothermal static,,,,,,violet block crystals,69.3,,,"[Co2(COO)4] binuclear unit, 6-connected SBU","Monoclinic, P21/c; a=10.8442(14) Å, b=10.7281(14) Å, c=15.432(2) Å, β=108.456(3)°",,,not_reported,not_reported,410.0,,10.1039/d0ra06529c,ok,
10.1039/d0ra06529c,downloaded\10.1039_d0ra06529c.pdf,SI downloaded\10.1039_d0ra06529c_SI.pdf,mof_json_store\10.1039_d0ra06529c\raw_output.json,mof_json_store\10.1039_d0ra06529c\synthesis_004.json,no,,{[Ni(bipa)2]·2DMA}n (4),1834432,ZrCl4,Ni(NO3)2·6H2O,"0.029 g, 0.1 mmol",0.1,mmol,nan,,,,,nan,,,,,5-(benzimidazole-1-yl)isophthalic acid,H2bipa,"0.028 g, 0.1 mmol (same as complex 3 conditions)",0.1,mmol,,,,,,,,,,,,,,,,,,,,,"N,N-dimethylacetamide",DMA,part of 8 mL total; DMA/H2O/EtOH = 3:3:2 v/v (same as complex 3),,water,H2O,part of 8 mL total; DMA/H2O/EtOH = 3:3:2 v/v (same as complex 3),,110.0,110 °C,72.0,3 days,Teflon-lined stainless steel vessel (autoclave),stirred 0.5 h pre-mix; solvothermal static,,,,,,green block crystals,54.4,,kgd,"Ni(II) 6-connected nodes; 3-connected bipa linkers; kgd (3,6) net","Monoclinic, C2/c; a=22.951(5) Å, b=10.686(2) Å, c=16.444(3) Å, β=118.415(4)°",,,not_reported,not_reported,328.0,,10.1039/d0ra06529c,ok,
10.1039/c2dt12346k,downloaded\10.1039_c2dt12346k.pdf,SI downloaded\10.1039_c2dt12346k_SI.pdf,mof_json_store\10.1039_c2dt12346k\raw_output.json,mof_json_store\10.1039_c2dt12346k\synthesis_001.json,no,,[LaL(DMF)2]·0.25H2O,,ZrCl4,,0.10 mmol,0.1,mmol,nan,,,,,nan,,,,,5-(4-carboxy-2-nitrophenoxy)-isophthalic acid,H3L,0.10 mmol,0.1,mmol,,,,,,,,,,,,,,,,,,,,,"N,N-dimethylformamide",DMF,2 mL,2.0,ethanol,EtOH,0.5 mL,0.5,110.0,110 °C,72.0,3 days,Teflon reactor (20 mL),,,,,,,single crystals,41.0,,flu,Ln2 paddle-wheel building block,,,,not_reported,not_reported,,,10.1039/c2dt12346k,ok,
10.1039/c2dt12346k,downloaded\10.1039_c2dt12346k.pdf,SI downloaded\10.1039_c2dt12346k_SI.pdf,mof_json_store\10.1039_c2dt12346k\raw_output.json,mof_json_store\10.1039_c2dt12346k\synthesis_002.json,no,,[CeL(DMF)2]·0.25H2O,,ZrCl4,,0.10 mmol,0.1,mmol,nan,,,,,nan,,,,,5-(4-carboxy-2-nitrophenoxy)-isophthalic acid,H3L,0.10 mmol,0.1,mmol,,,,,,,,,,,,,,,,,,,,,"N,N-dimethylformamide",DMF,2 mL,2.0,ethanol,EtOH,0.5 mL,0.5,110.0,110 °C,72.0,3 days,Teflon reactor (20 mL),,,,,,,single crystals,40.0,,flu,Ln2 paddle-wheel building block,,,,not_reported,not_reported,,,10.1039/c2dt12346k,ok,
10.1039/c2dt12346k,downloaded\10.1039_c2dt12346k.pdf,SI downloaded\10.1039_c2dt12346k_SI.pdf,mof_json_store\10.1039_c2dt12346k\raw_output.json,mof_json_store\10.1039_c2dt12346k\synthesis_003.json,no,,[PrL(DMF)2]·0.25H2O,,Co(CH3COO)2·4H2O,,0.10 mmol,0.1,mmol,nan,,,,,nan,,,,,5-(4-carboxy-2-nitrophenoxy)-isophthalic acid,H3L,0.10 mmol,0.1,mmol,,,,,,,,,,,,,,,,,,,,,"N,N-dimethylformamide",DMF,2 mL,2.0,ethanol,EtOH,0.5 mL,0.5,110.0,110 °C,72.0,3 days,Teflon reactor (20 mL),,,,,,,single crystals,45.0,,flu,Ln2 paddle-wheel building block,,,,not_reported,not_reported,,,10.1039/c2dt12346k,ok,
10.1039/c2dt12346k,downloaded\10.1039_c2dt12346k.pdf,SI downloaded\10.1039_c2dt12346k_SI.pdf,mof_json_store\10.1039_c2dt12346k\raw_output.json,mof_json_store\10.1039_c2dt12346k\synthesis_004.json,no,,[NdL(DMF)2]·0.25H2O,,Co(NO3)2·6H2O,,0.10 mmol,0.1,mmol,nan,,,,,nan,,,,,5-(4-carboxy-2-nitrophenoxy)-isophthalic acid,H3L,0.10 mmol,0.1,mmol,,,,,,,,,,,,,,,,,,,,,"N,N-dimethylformamide",DMF,2 mL,2.0,ethanol,EtOH,0.5 mL,0.5,110.0,110 °C,72.0,3 days,Teflon reactor (20 mL),,,,,,,single crystals,50.0,,flu,Ln2 paddle-wheel building block,,,,not_reported,not_reported,,,10.1039/c2dt12346k,ok,
10.1039/c2dt12346k,downloaded\10.1039_c2dt12346k.pdf,SI downloaded\10.1039_c2dt12346k_SI.pdf,mof_json_store\10.1039_c2dt12346k\raw_output.json,mof_json_store\10.1039_c2dt12346k\synthesis_005.json,no,,[SmL(DMF)2]·0.25H2O,,FeCl3,,0.10 mmol,0.1,mmol,nan,,,,,nan,,,,,5-(4-carboxy-2-nitrophenoxy)-isophthalic acid,H3L,0.10 mmol,0.1,mmol,,,,,,,,,,,,,,,,,,,,,"N,N-dimethylformamide",DMF,2 mL,2.0,ethanol,EtOH,0.5 mL,0.5,110.0,110 °C,72.0,3 days,Teflon reactor (20 mL),,,,,,,single crystals,49.0,,flu,Ln2 paddle-wheel building block,,,,not_reported,not_reported,,,10.1039/c2dt12346k,ok,
10.1039/c2dt12346k,downloaded\10.1039_c2dt12346k.pdf,SI downloaded\10.1039_c2dt12346k_SI.pdf,mof_json_store\10.1039_c2dt12346k\raw_output.json,mof_json_store\10.1039_c2dt12346k\synthesis_006.json,no,,[EuL(DMF)2]·0.25H2O,,Cu(NO3)2·3H2O,,0.10 mmol,0.1,mmol,nan,,,,,nan,,,,,5-(4-carboxy-2-nitrophenoxy)-isophthalic acid,H3L,0.10 mmol,0.1,mmol,,,,,,,,,,,,,,,,,,,,,"N,N-dimethylformamide",DMF,2 mL,2.0,ethanol,EtOH,0.5 mL,0.5,110.0,110 °C,72.0,3 days,Teflon reactor (20 mL),,,,,,,single crystals,49.0,,flu,Ln2 paddle-wheel building block,,,,not_reported,not_reported,,luminescence,10.1039/c2dt12346k,ok,
10.1039/c2dt12346k,downloaded\10.1039_c2dt12346k.pdf,SI downloaded\10.1039_c2dt12346k_SI.pdf,mof_json_store\10.1039_c2dt12346k\raw_output.json,mof_json_store\10.1039_c2dt12346k\synthesis_007.json,no,,[GdL(DMF)2]·0.25H2O,,Cu(NO3)2·3H2O,,0.10 mmol,0.1,mmol,nan,,,,,nan,,,,,5-(4-carboxy-2-nitrophenoxy)-isophthalic acid,H3L,0.10 mmol,0.1,mmol,,,,,,,,,,,,,,,,,,,,,"N,N-dimethylformamide",DMF,2 mL,2.0,ethanol,EtOH,0.5 mL,0.5,110.0,110 °C,72.0,3 days,Teflon reactor (20 mL),,,,,,,single crystals,55.0,,flu,Ln2 paddle-wheel building block,,,,not_reported,not_reported,,,10.1039/c2dt12346k,ok,
10.1039/c2dt12346k,downloaded\10.1039_c2dt12346k.pdf,SI downloaded\10.1039_c2dt12346k_SI.pdf,mof_json_store\10.1039_c2dt12346k\raw_output.json,mof_json_store\10.1039_c2dt12346k\synthesis_008.json,no,,[TbL(DMF)2]·0.25H2O,,Cu(NO3)2·3H2O,,0.10 mmol,0.1,mmol,nan,,,,,nan,,,,,5-(4-carboxy-2-nitrophenoxy)-isophthalic acid,H3L,0.10 mmol,0.1,mmol,,,,,,,,,,,,,,,,,,,,,"N,N-dimethylformamide",DMF,2 mL,2.0,ethanol,EtOH,0.5 mL,0.5,110.0,110 °C,72.0,3 days,Teflon reactor (20 mL),,,,,,,single crystals,53.0,,flu,Ln2 paddle-wheel building block,,,,not_reported,not_reported,,,10.1039/c2dt12346k,ok,
10.1039/c2dt12346k,downloaded\10.1039_c2dt12346k.pdf,SI downloaded\10.1039_c2dt12346k_SI.pdf,mof_json_store\10.1039_c2dt12346k\raw_output.json,mof_json_store\10.1039_c2dt12346k\synthesis_009.json,no,,[DyL(DMF)2]·0.25H2O,,Cu(NO3)2·3H2O,,0.10 mmol,0.1,mmol,nan,,,,,nan,,,,,5-(4-carboxy-2-nitrophenoxy)-isophthalic acid,H3L,0.10 mmol,0.1,mmol,,,,,,,,,,,,,,,,,,,,,"N,N-dimethylformamide",DMF,2 mL,2.0,ethanol,EtOH,0.5 mL,0.5,110.0,110 °C,72.0,3 days,Teflon reactor (20 mL),,,,,,,single crystals,47.0,,flu,Ln2 paddle-wheel building block,,,,not_reported,not_reported,,,10.1039/c2dt12346k,ok,
10.1039/c2dt12346k,downloaded\10.1039_c2dt12346k.pdf,SI downloaded\10.1039_c2dt12346k_SI.pdf,mof_json_store\10.1039_c2dt12346k\raw_output.json,mof_json_store\10.1039_c2dt12346k\synthesis_010.json,no,,[HoL(DMF)2]·0.25H2O,,Co(NO3)2·6H2O,,0.10 mmol,0.1,mmol,nan,,,,,nan,,,,,5-(4-carboxy-2-nitrophenoxy)-isophthalic acid,H3L,0.10 mmol,0.1,mmol,,,,,,,,,,,,,,,,,,,,,"N,N-dimethylformamide",DMF,2 mL,2.0,ethanol,EtOH,0.5 mL,0.5,110.0,110 °C,72.0,3 days,Teflon reactor (20 mL),,,,,,,single crystals,35.0,,flu,Ln2 paddle-wheel building block,,,,not_reported,not_reported,,,10.1039/c2dt12346k,ok,
10.1039/c2dt12346k,downloaded\10.1039_c2dt12346k.pdf,SI downloaded\10.1039_c2dt12346k_SI.pdf,mof_json_store\10.1039_c2dt12346k\raw_output.json,mof_json_store\10.1039_c2dt12346k\synthesis_011.json,no,,[ErL(DMF)2]·0.25H2O,,Co(NO3)2·6H2O,,0.10 mmol,0.1,mmol,nan,,,,,nan,,,,,5-(4-carboxy-2-nitrophenoxy)-isophthalic acid,H3L,0.10 mmol,0.1,mmol,,,,,,,,,,,,,,,,,,,,,"N,N-dimethylformamide",DMF,2 mL,2.0,ethanol,EtOH,0.5 mL,0.5,110.0,110 °C,72.0,3 days,Teflon reactor (20 mL),,,,,,,single crystals,31.0,,flu,Ln2 paddle-wheel building block,,,,not_reported,not_reported,,,10.1039/c2dt12346k,ok,
10.1039/c2dt12346k,downloaded\10.1039_c2dt12346k.pdf,SI downloaded\10.1039_c2dt12346k_SI.pdf,mof_json_store\10.1039_c2dt12346k\raw_output.json,mof_json_store\10.1039_c2dt12346k\synthesis_012.json,no,,[TmL(DMF)2]·0.25H2O,,Co(NO3)2·6H2O,,0.10 mmol,0.1,mmol,nan,,,,,nan,,,,,5-(4-carboxy-2-nitrophenoxy)-isophthalic acid,H3L,0.10 mmol,0.1,mmol,,,,,,,,,,,,,,,,,,,,,"N,N-dimethylformamide",DMF,2 mL,2.0,ethanol,EtOH,0.5 mL,0.5,110.0,110 °C,72.0,3 days,Teflon reactor (20 mL),,,,,,,single crystals,28.0,,flu,Ln2 paddle-wheel building block,,,,not_reported,not_reported,,,10.1039/c2dt12346k,ok,
10.1039/c2dt12346k,downloaded\10.1039_c2dt12346k.pdf,SI downloaded\10.1039_c2dt12346k_SI.pdf,mof_json_store\10.1039_c2dt12346k\raw_output.json,mof_json_store\10.1039_c2dt12346k\synthesis_013.json,no,,[GdL(H2O)3],,Zn(NO3)2·6H2O,,"0.0451 g, 0.10 mmol",0.1,mmol,nan,,,,,nan,,,,,5-(4-carboxy-2-nitrophenoxy)-isophthalic acid,H3L,"0.0374 g, 0.10 mmol",0.1,mmol,,,,,,,,,,,,,,,,,,,,,water,H2O,5 mL,5.0,,,,,160.0,160 °C,72.0,3 days,Teflon reactor (20 mL),"stirred 10 min, then static",,,,,,block crystals,31.0,,BCT,Gd(III) 4-connected nodes,,,,not_reported,not_reported,400.0,,10.1039/c2dt12346k,ok,
10.1039/c2dt12346k,downloaded\10.1039_c2dt12346k.pdf,SI downloaded\10.1039_c2dt12346k_SI.pdf,mof_json_store\10.1039_c2dt12346k\raw_output.json,mof_json_store\10.1039_c2dt12346k\synthesis_014.json,no,,[NdL(H2O)3],,Zn(NO3)2·6H2O,,0.10 mmol (same as 7′ conditions),0.1,mmol,nan,,,,,nan,,,,,5-(4-carboxy-2-nitrophenoxy)-isophthalic acid,H3L,0.10 mmol (same as 7′ conditions),0.1,mmol,,,,,,,,,,,,,,,,,,,,,water,H2O,5 mL,5.0,,,,,160.0,160 °C,72.0,3 days,Teflon reactor (20 mL),"stirred 10 min, then static",,,,,,,,,BCT,Ln(III) 4-connected nodes,,,,not_reported,not_reported,,,10.1039/c2dt12346k,ok,
10.1039/c2dt12346k,downloaded\10.1039_c2dt12346k.pdf,SI downloaded\10.1039_c2dt12346k_SI.pdf,mof_json_store\10.1039_c2dt12346k\raw_output.json,mof_json_store\10.1039_c2dt12346k\synthesis_015.json,no,,[SmL(H2O)3],,CoCl2·6H2O,,0.10 mmol (same as 7′ conditions),0.1,mmol,nan,,,,,nan,,,,,5-(4-carboxy-2-nitrophenoxy)-isophthalic acid,H3L,0.10 mmol (same as 7′ conditions),0.1,mmol,,,,,,,,,,,,,,,,,,,,,water,H2O,5 mL,5.0,,,,,160.0,160 °C,72.0,3 days,Teflon reactor (20 mL),"stirred 10 min, then static",,,,,,,,,BCT,Ln(III) 4-connected nodes,,,,not_reported,not_reported,,,10.1039/c2dt12346k,ok,
10.1039/c2dt12346k,downloaded\10.1039_c2dt12346k.pdf,SI downloaded\10.1039_c2dt12346k_SI.pdf,mof_json_store\10.1039_c2dt12346k\raw_output.json,mof_json_store\10.1039_c2dt12346k\synthesis_016.json,no,,[EuL(H2O)3],,ZrCl4,,0.10 mmol (same as 7′ conditions),0.1,mmol,nan,,,,,nan,,,,,5-(4-carboxy-2-nitrophenoxy)-isophthalic acid,H3L,0.10 mmol (same as 7′ conditions),0.1,mmol,,,,,,,,,,,,,,,,,,,,,water,H2O,5 mL,5.0,,,,,160.0,160 °C,72.0,3 days,Teflon reactor (20 mL),"stirred 10 min, then static",,,,,,,,,BCT,Ln(III) 4-connected nodes,,,,not_reported,not_reported,,luminescence,10.1039/c2dt12346k,ok,
10.1039/c2dt12346k,downloaded\10.1039_c2dt12346k.pdf,SI downloaded\10.1039_c2dt12346k_SI.pdf,mof_json_store\10.1039_c2dt12346k\raw_output.json,mof_json_store\10.1039_c2dt12346k\synthesis_017.json,no,,[TbL(H2O)3],,ZrCl4,,0.10 mmol (same as 7′ conditions),0.1,mmol,nan,,,,,nan,,,,,5-(4-carboxy-2-nitrophenoxy)-isophthalic acid,H3L,0.10 mmol (same as 7′ conditions),0.1,mmol,,,,,,,,,,,,,,,,,,,,,water,H2O,5 mL,5.0,,,,,160.0,160 °C,72.0,3 days,Teflon reactor (20 mL),"stirred 10 min, then static",,,,,,,,,BCT,Ln(III) 4-connected nodes,,,,not_reported,not_reported,,,10.1039/c2dt12346k,ok,
10.1039/c2dt12346k,downloaded\10.1039_c2dt12346k.pdf,SI downloaded\10.1039_c2dt12346k_SI.pdf,mof_json_store\10.1039_c2dt12346k\raw_output.json,mof_json_store\10.1039_c2dt12346k\synthesis_018.json,no,,[DyL(H2O)3],,ZrCl4,,0.10 mmol (same as 7′ conditions),0.1,mmol,nan,,,,,nan,,,,,5-(4-carboxy-2-nitrophenoxy)-isophthalic acid,H3L,0.10 mmol (same as 7′ conditions),0.1,mmol,,,,,,,,,,,,,,,,,,,,,water,H2O,5 mL,5.0,,,,,160.0,160 °C,72.0,3 days,Teflon reactor (20 mL),"stirred 10 min, then static",,,,,,,,,BCT,Ln(III) 4-connected nodes,,,,not_reported,not_reported,,,10.1039/c2dt12346k,ok,
10.1021/acs.cgd.7b00967,downloaded\10.1021_acs.cgd.7b00967.pdf,SI downloaded\10.1021_acs.cgd.7b00967_SI.pdf,mof_json_store\10.1021_acs.cgd.7b00967\raw_output.json,mof_json_store\10.1021_acs.cgd.7b00967\synthesis_001.json,yes,Trying to prepare these complexes without K3[Fe(CN)6] failed.,[Cu4(CN)2(4-bpt)2]n (1),,Cu24(5,,2.0 mmol,2,mmol,nan,,0.5 mmol,0.5,mmol,nan,,,,,"3,5-bis(4-pyridyl)-1,2,4-triazole",4-bpt,in situ from 4-cyanopyridine 10.0 mmol + aqueous NH3,,,,,,,,,,,,,aqueous ammonia (25%),NH3,3 mL (25%),3.0,mL,,,,,,tetrahydrofuran,THF,5 mL,5.0,water,H2O,3 mL (from 25% NH3 aq),3.0,100.0,100 °C,72.0,72 h,Teflon-lined autoclave,,,,,,,light yellow rod crystals,20.0,,,"Cu(I)-cyanide, μ2-CN; 3D, 2-fold interpenetrated rectangular channels",,,,yes,not_reported,400.0,luminescence,10.1021/acs.cgd.7b00967,ok,
10.1021/acs.cgd.7b00967,downloaded\10.1021_acs.cgd.7b00967.pdf,SI downloaded\10.1021_acs.cgd.7b00967_SI.pdf,mof_json_store\10.1021_acs.cgd.7b00967\raw_output.json,mof_json_store\10.1021_acs.cgd.7b00967\synthesis_002.json,yes,Trying to prepare these complexes without K3[Fe(CN)6] failed.,{[Cu3(CN)2(4-bpt)]·H2O}n (2),,Cu24(5,,1.0 mmol,1,mmol,nan,,0.5 mmol,0.5,mmol,nan,,,,,"3,5-bis(4-pyridyl)-1,2,4-triazole",4-bpt,in situ from 4-cyanopyridine 10.0 mmol + aqueous NH3,,,,,,,,,,,,,aqueous ammonia (25%),NH3,3 mL (25%),3.0,mL,,,,,,water,H2O,5 mL,5.0,,,,,160.0,160 °C,72.0,72 h,Teflon-lined autoclave,,,,,,,light yellow rod crystals,,,,"Cu(I)-cyanide, μ2-CN; 3D, 2-fold interpenetrated rhombic channels",,,,yes,not_reported,,luminescence,10.1021/acs.cgd.7b00967,ok,
10.1021/acs.cgd.7b00967,downloaded\10.1021_acs.cgd.7b00967.pdf,SI downloaded\10.1021_acs.cgd.7b00967_SI.pdf,mof_json_store\10.1021_acs.cgd.7b00967\raw_output.json,mof_json_store\10.1021_acs.cgd.7b00967\synthesis_003.json,yes,Trying to prepare these complexes without K3[Fe(CN)6] failed.,[Cu2(CN)(3-bpt)]n (3),,Cu24(5,,0.3 mmol,0.3,mmol,nan,,0.3 mmol,0.3,mmol,nan,,,,,"3,5-bis(3-pyridyl)-1,2,4-triazole",3-bpt,in situ from 3-abpt 0.3 mmol,,,,,,,,,,,,,,,,,,,,,,,water,H2O,8 mL,8.0,,,,,180.0,180 °C,72.0,72 h,Teflon-lined autoclave,,,,,,,light yellow rod crystals,15.0,,,"Cu(I)-cyanide, μ2-CN; chiral 2D double-layer network",,,,yes,not_reported,400.0,luminescence,10.1021/acs.cgd.7b00967,ok,
10.1021/acs.cgd.7b00967,downloaded\10.1021_acs.cgd.7b00967.pdf,SI downloaded\10.1021_acs.cgd.7b00967_SI.pdf,mof_json_store\10.1021_acs.cgd.7b00967\raw_output.json,mof_json_store\10.1021_acs.cgd.7b00967\synthesis_004.json,yes,Trying to prepare these complexes without K3[Fe(CN)6] failed.,[Cu2(CN)2(3-Hptz)]n (4),,Scandium,,1.0 mmol,1,mmol,nan,,0.5 mmol,0.5,mmol,nan,,,,,3-pyridyl-tetrazole,3-Hptz,in situ from 3-cyanopyridine 2.0 mmol + NaN3 3.0 mmol,,,,,,,,,,,,,,,,,,,,,,,water,H2O,5 mL,5.0,,,,,110.0,110 °C,72.0,72 h,Teflon-lined autoclave,,,,,,,colorless block crystals,45.0,,,Cu(I)-cyanide with μ2-CN and (μ3-CN)2Cu2 dimers; 3D,,,,yes,not_reported,270.0,luminescence,10.1021/acs.cgd.7b00967,ok,
10.1021/acs.cgd.7b00967,downloaded\10.1021_acs.cgd.7b00967.pdf,SI downloaded\10.1021_acs.cgd.7b00967_SI.pdf,mof_json_store\10.1021_acs.cgd.7b00967\raw_output.json,mof_json_store\10.1021_acs.cgd.7b00967\synthesis_005.json,yes,Trying to prepare these complexes without K3[Fe(CN)6] failed.,[Cu3(CN)2(3-ptz)]n (5),,Scandium,,0.2 mmol,0.2,mmol,nan,,0.1 mmol,0.1,mmol,nan,,,,,3-pyridyl-tetrazolate,3-ptz,from 3-Hptz 0.2 mmol,0.2,mmol,,,,,,,,,,,,,,,,,,,,,water,H2O,10 mL,10.0,,,,,160.0,160 °C,72.0,72 h,Teflon-lined autoclave,,,,,,,red cubic crystals,31.0,,,"Cu(I)-cyanide, μ2-CN; 3D",,,,yes,not_reported,330.0,luminescence,10.1021/acs.cgd.7b00967,ok,
10.1021/acs.cgd.7b00967,downloaded\10.1021_acs.cgd.7b00967.pdf,SI downloaded\10.1021_acs.cgd.7b00967_SI.pdf,mof_json_store\10.1021_acs.cgd.7b00967\raw_output.json,mof_json_store\10.1021_acs.cgd.7b00967\synthesis_006.json,yes,Trying to prepare these complexes without K3[Fe(CN)6] failed.,[Cu7(CN)7(3-tpt)2]n (6),,Scandium,,0.2 mmol,0.2,mmol,nan,,0.2 mmol,0.2,mmol,nan,,,,,"2,4,6-tris(3-pyridyl)-1,3,5-triazine",3-tpt,0.1 mmol,0.1,mmol,,,,,,,,,,,,,,,,,,,,,water,H2O,8 mL,8.0,,,,,180.0,180 °C,72.0,72 h,Teflon-lined autoclave,,,,,,,light yellow rod crystals,25.0,,,Cu(I)-cyanide with μ2-CN and rare μ3-CN; 3D,,,,yes,not_reported,350.0,luminescence,10.1021/acs.cgd.7b00967,ok,
10.1021/acs.cgd.7b00967,downloaded\10.1021_acs.cgd.7b00967.pdf,SI downloaded\10.1021_acs.cgd.7b00967_SI.pdf,mof_json_store\10.1021_acs.cgd.7b00967\raw_output.json,mof_json_store\10.1021_acs.cgd.7b00967\synthesis_007.json,yes,Trying to prepare these complexes without K3[Fe(CN)6] failed.,{[Cu9(CN)9(btb)2]·btb}n (7),,Cd(NO3)2·4H2O,,0.3 mmol,0.3,mmol,nan,,0.2 mmol,0.2,mmol,nan,,,,,"1,4-bis(1,2,4-triazol-4-yl)benzene",btb,0.1 mmol,0.1,mmol,,,,,,,,,,,,,,,,,,,,,water,H2O,4 mL,4.0,ethanol,EtOH,4 mL,4.0,160.0,160 °C,72.0,72 h,Teflon-lined autoclave,,,,,,,yellow block crystals,5.0,,,"Cu(I)-cyanide, μ2-CN; 3D (3,4)-connected 5-nodal net; 3-fold interpenetrated",,,,yes,not_reported,,luminescence,10.1021/acs.cgd.7b00967,ok,
10.1021/acs.cgd.7b00967,downloaded\10.1021_acs.cgd.7b00967.pdf,SI downloaded\10.1021_acs.cgd.7b00967_SI.pdf,mof_json_store\10.1021_acs.cgd.7b00967\raw_output.json,mof_json_store\10.1021_acs.cgd.7b00967\synthesis_008.json,yes,Trying to prepare these complexes without K3[Fe(CN)6] failed.,[Cu2(CN)2(4-azpy)]n (8),,ZrCl4,,0.3 mmol,0.3,mmol,nan,,0.1 mmol,0.1,mmol,nan,,,,,"4,4′-azobispyridine",4-azpy,0.2 mmol,0.2,mmol,,,,,,,,,,,,,,,,,,,,,water,H2O,10 mL,10.0,,,,,160.0,160 °C,72.0,72 h,Teflon-lined autoclave,,,,,,,dark red cubic crystals,43.0,,,"Cu(I)-cyanide with μ2-CN and (μ3-CN)2Cu2 dimers; 3D, 2-fold interpenetrated",,,,yes,not_reported,260.0,luminescence,10.1021/acs.cgd.7b00967,ok,
10.1021/acs.cgd.7b00967,downloaded\10.1021_acs.cgd.7b00967.pdf,SI downloaded\10.1021_acs.cgd.7b00967_SI.pdf,mof_json_store\10.1021_acs.cgd.7b00967\raw_output.json,mof_json_store\10.1021_acs.cgd.7b00967\synthesis_009.json,yes,Trying to prepare these complexes without K3[Fe(CN)6] failed.,[Cu3(CN)3(bpp)]n (9),,HfCl4,,0.3 mmol,0.3,mmol,nan,,0.1 mmol,0.1,mmol,nan,,,,,"1,3-bis(4-pyridyl)propane",bpp,0.2 mmol,0.2,mmol,,,,,,,,,,,,,,,,,,,,,water,H2O,10 mL,10.0,,,,,160.0,160 °C,72.0,72 h,Teflon-lined autoclave,,,,,,,yellow block crystals,54.0,,ths,"Cu(I)-cyanide, μ2-CN; 3D, 3-fold interpenetrated",,,,yes,not_reported,236.0,luminescence,10.1021/acs.cgd.7b00967,ok,
10.1039/c7nj04048b,downloaded\10.1039_c7nj04048b.pdf,SI downloaded\10.1039_c7nj04048b_SI.pdf,mof_json_store\10.1039_c7nj04048b\raw_output.json,mof_json_store\10.1039_c7nj04048b\synthesis_001.json,no,,TCZ-Nd,1553995,ZrCl4,,"21.9 mg, 0.05 mmol",0.05,mmol,HfCl4,,,,,nan,,,,,"2,7-bis(4-benzoic acid)-N-(4-benzoic acid)carbazole",H3L27,"26.3 mg, 0.05 mmol",0.05,mmol,,,,,,,,,,,,,,,,,,,,,"N,N-dimethylacetamide",DMA,2 mL,2.0,water,H2O,0.5 mL,0.5,74.85,348 K,96.0,4 days,,,,,,,,lavender prismatic crystals,48.8,,rtl,dinuclear Ln2 carboxylate-bridged 6-connected SBU,"Monoclinic, P21/c; a=15.986(7) Å, b=8.403(3) Å, c=28.487(13) Å, β=96.253(5)°",,,not_reported,not_reported,540.0,luminescence;magnetism,10.1039/c7nj04048b,ok,
10.1039/c7nj04048b,downloaded\10.1039_c7nj04048b.pdf,SI downloaded\10.1039_c7nj04048b_SI.pdf,mof_json_store\10.1039_c7nj04048b\raw_output.json,mof_json_store\10.1039_c7nj04048b\synthesis_002.json,no,,TCZ-Sm,1553996,NH4)2Ce(NO3)6,,"22.2 mg, 0.05 mmol",0.05,mmol,nan,,,,,nan,,,,,"2,7-bis(4-benzoic acid)-N-(4-benzoic acid)carbazole",H3L27,"26.3 mg, 0.05 mmol",0.05,mmol,,,,,,,,,,,69% concentrated nitric acid,,10 ml,,,,,,,,"N,N-dimethylacetamide",DMA,2 mL,2.0,water,H2O,0.5 mL,0.5,74.85,348 K,96.0,4 days,,,,,,,,lavender prismatic crystals,44.9,,rtl,dinuclear Ln2 carboxylate-bridged 6-connected SBU,"Monoclinic, P21/c; a=15.793(7) Å, b=8.363(3) Å, c=28.515(12) Å, β=96.516(7)°",,,not_reported,not_reported,540.0,luminescence;magnetism,10.1039/c7nj04048b,ok,
10.1039/c7nj04048b,downloaded\10.1039_c7nj04048b.pdf,SI downloaded\10.1039_c7nj04048b_SI.pdf,mof_json_store\10.1039_c7nj04048b\raw_output.json,mof_json_store\10.1039_c7nj04048b\synthesis_003.json,no,,TCZ-Eu,1553997,NH4)2Ce(NO3)6,,"22.3 mg, 0.05 mmol",0.05,mmol,ZrO(NO3)2·6H2O,,,,,nan,,,,,"2,7-bis(4-benzoic acid)-N-(4-benzoic acid)carbazole",H3L27,"26.3 mg, 0.05 mmol",0.05,mmol,,,,,,,,,,,69% concentrated nitric acid,,10 ml,,,,,,,,"N,N-dimethylacetamide",DMA,2 mL,2.0,water,H2O,0.5 mL,0.5,74.85,348 K,96.0,4 days,,,,,,,,lavender prismatic crystals,60.9,,rtl,dinuclear Ln2 carboxylate-bridged 6-connected SBU,"Monoclinic, P21/c; a=15.776(3) Å, b=8.3587(16) Å, c=28.529(5) Å, β=96.501(4)°",,,not_reported,not_reported,540.0,luminescence;magnetism,10.1039/c7nj04048b,ok,
10.1039/c7nj04048b,downloaded\10.1039_c7nj04048b.pdf,SI downloaded\10.1039_c7nj04048b_SI.pdf,mof_json_store\10.1039_c7nj04048b\raw_output.json,mof_json_store\10.1039_c7nj04048b\synthesis_004.json,no,,TCZ-Gd,1553998,Y(NO3)3,,"22.5 mg, 0.05 mmol",0.05,mmol,nan,,,,,nan,,,,,"2,7-bis(4-benzoic acid)-N-(4-benzoic acid)carbazole",H3L27,"26.3 mg, 0.05 mmol",0.05,mmol,,,,,,,,,,,69% concentrated nitric acid,,20 ml,,,,,,,,"N,N-dimethylacetamide",DMA,2 mL,2.0,water,H2O,0.5 mL,0.5,74.85,348 K,96.0,4 days,,,,,,,,lavender prismatic crystals,51.0,,rtl,dinuclear Ln2 carboxylate-bridged 6-connected SBU,"Monoclinic, P21/c; a=15.696(4) Å, b=8.307(2) Å, c=28.470(8) Å, β=96.418(5)°",,,not_reported,not_reported,540.0,luminescence;magnetism,10.1039/c7nj04048b,ok,
10.1039/c7nj04048b,downloaded\10.1039_c7nj04048b.pdf,SI downloaded\10.1039_c7nj04048b_SI.pdf,mof_json_store\10.1039_c7nj04048b\raw_output.json,mof_json_store\10.1039_c7nj04048b\synthesis_005.json,no,,TCZ-Tb,1553999,Gd(NO3)3,,"22.6 mg, 0.05 mmol",0.05,mmol,nan,,,,,nan,,,,,"2,7-bis(4-benzoic acid)-N-(4-benzoic acid)carbazole",H3L27,"26.3 mg, 0.05 mmol",0.05,mmol,,,,,,,,,,,69% concentrated nitric acid,,20 ml,,,,,,,,"N,N-dimethylacetamide",DMA,2 mL,2.0,water,H2O,0.5 mL,0.5,74.85,348 K,96.0,4 days,,,,,,,,lavender prismatic crystals,50.6,,rtl,dinuclear Ln2 carboxylate-bridged 6-connected SBU,"Monoclinic, P21/c; a=15.729(4) Å, b=8.3089(18) Å, c=28.483(7) Å, β=96.448(4)°",,,not_reported,not_reported,540.0,luminescence;magnetism,10.1039/c7nj04048b,ok,
10.1039/c7nj04048b,downloaded\10.1039_c7nj04048b.pdf,SI downloaded\10.1039_c7nj04048b_SI.pdf,mof_json_store\10.1039_c7nj04048b\raw_output.json,mof_json_store\10.1039_c7nj04048b\synthesis_006.json,no,,TCZ-Dy,1554000,Tb(NO3)3,,"22.8 mg, 0.05 mmol",0.05,mmol,nan,,,,,nan,,,,,"2,7-bis(4-benzoic acid)-N-(4-benzoic acid)carbazole",H3L27,"26.3 mg, 0.05 mmol",0.05,mmol,,,,,,,,,,,69% concentrated nitric acid,,20 ml,,,,,,,,"N,N-dimethylacetamide",DMA,2 mL,2.0,water,H2O,0.5 mL,0.5,74.85,348 K,96.0,4 days,,,,,,,,lavender prismatic crystals,54.5,,rtl,dinuclear Ln2 carboxylate-bridged 6-connected SBU,"Monoclinic, P21/c; a=15.735(7) Å, b=8.290(3) Å, c=28.436(12) Å, β=96.414(8)°",,,not_reported,not_reported,540.0,luminescence;magnetism,10.1039/c7nj04048b,ok,
10.1039/c7nj04048b,downloaded\10.1039_c7nj04048b.pdf,SI downloaded\10.1039_c7nj04048b_SI.pdf,mof_json_store\10.1039_c7nj04048b\raw_output.json,mof_json_store\10.1039_c7nj04048b\synthesis_007.json,no,,TCZ-Ho,1554001,Dy(NO3)3,,"22.8 mg, 0.05 mmol",0.05,mmol,nan,,,,,nan,,,,,"2,7-bis(4-benzoic acid)-N-(4-benzoic acid)carbazole",H3L27,"26.3 mg, 0.05 mmol",0.05,mmol,,,,,,,,,,,69% concentrated nitric acid,,30 ml,,,,,,,,"N,N-dimethylacetamide",DMA,2 mL,2.0,water,H2O,0.5 mL,0.5,74.85,348 K,96.0,4 days,,,,,,,,lavender prismatic crystals,52.7,,rtl,dinuclear Ln2 carboxylate-bridged 6-connected SBU,"Monoclinic, P21/c; a=15.682(5) Å, b=8.316(3) Å, c=28.526(11) Å, β=96.325(9)°",,,not_reported,not_reported,540.0,luminescence;magnetism,10.1039/c7nj04048b,ok,
10.1002/zaac.200900462,downloaded\10.1002_zaac.200900462.pdf,SI downloaded\10.1002_zaac.200900462_SI.pdf,mof_json_store\10.1002_zaac.200900462\raw_output.json,mof_json_store\10.1002_zaac.200900462\synthesis_001.json,no,,,744742,Ho(NO3)3,,"0.17 g, 0.40 mmol",0.4,mmol,nan,,,,,nan,,,,,"3,3',3'-nitrilotripropionic acid",H3NTP,"0.05 g, 0.20 mmol",0.2,mmol,,,,,,,,,,,,,,,,,,,,,water,H2O,20 mL,20.0,,,,,25,reflux; then room temperature,,"6 h reflux, then 3 months at RT",,stirred,,,,,,green crystals,67.0,,,Pr3 carboxylate-bridged nodes; [Pr3(NTP)3] units,"a=12.514(3) Å, b=15.767(3) Å, c=16.171(3) Å, α=114.13(3)°, β=104.06(3)°, γ=103.72(3)°, P-1",,,not_reported,not_reported,,,10.1002/zaac.200900462,ok,
10.1002/zaac.200900462,downloaded\10.1002_zaac.200900462.pdf,SI downloaded\10.1002_zaac.200900462_SI.pdf,mof_json_store\10.1002_zaac.200900462\raw_output.json,mof_json_store\10.1002_zaac.200900462\synthesis_003.json,no,,,744744,Tm(NO3)3,,"0.17 g, 0.40 mmol",0.4,mmol,nan,,,,,nan,,,,,"3,3',3'-nitrilotripropionic acid",H3NTP,"0.05 g, 0.20 mmol",0.2,mmol,oxalic acid,,"0.04 g, 0.40 mmol",0.4,mmol,,,,,,,,,,,,,,,,water,H2O,20 mL,20.0,,,,,160.0,160 °C,72.0,3 days,,,,,,,,green crystals,62.0,,,Pr nodes bridged by oxalate and +NH3(CH2CH2COO−); 2D layers,"a=12.903(3) Å, b=12.278(3) Å, c=13.015(3) Å, α=90°, β=90°, γ=90°, Pbca",,,not_reported,not_reported,,,10.1002/zaac.200900462,ok,
10.1021/ic060550j,downloaded\10.1021_ic060550j.pdf,,mof_json_store\10.1021_ic060550j\raw_output.json,mof_json_store\10.1021_ic060550j\synthesis_001.json,no,,,,Yb(NO3)3,,"0.2 mmol, 0.0485 g",0.2,mmol,nan,,,,,nan,,,,,"4-hydroxypyridine-2,6-dicarboxylic acid",H3CAM,"0.2 mmol, 0.0400 g",0.2,mmol,,,,,,,,,,,,,,,,,,,,,water,H2O,10 mL,10.0,ethanol,EtOH,2 mL,2.0,180.0,180 °C,72.0,3 days,"Teflon-lined autoclave, 25 mL",static,,,,,,colorless crystals,57.0,,,,,,,not_reported,not_reported,408.0,luminescence,10.1021/ic060550j,ok,
10.1021/ic060550j,downloaded\10.1021_ic060550j.pdf,,mof_json_store\10.1021_ic060550j\raw_output.json,mof_json_store\10.1021_ic060550j\synthesis_002.json,no,,,,Lu(NO3)3,,"0.2 mmol, 0.0485 g",0.2,mmol,nan,,,,,nan,,,,,"pyridine-2,6-dicarboxylic acid",H2PDA,"0.2 mmol, 0.0334 g",0.2,mmol,,,,,,,,,,,,,,,,,,,,,water,H2O,10 mL,10.0,ethanol,EtOH,2 mL,2.0,180.0,180 °C,72.0,3 days,"Teflon-lined autoclave, 25 mL",static,,,,,,colorless crystals,49.0,,,,,,,not_reported,not_reported,222.0,luminescence,10.1021/ic060550j,ok,
10.1021/ic060550j,downloaded\10.1021_ic060550j.pdf,,mof_json_store\10.1021_ic060550j\raw_output.json,mof_json_store\10.1021_ic060550j\synthesis_003.json,no,,,,Zn(NO3)2·6H2O,Nd2O3,"0.2 mmol, 0.0673 g",0.2,mmol,nan,,,,,nan,,,,,"4-hydroxypyridine-2,6-dicarboxylic acid",H3CAM,"0.6 mmol, 0.1206 g",0.6,mmol,,,,,,,,,,,,,,,,,,,,,water,H2O,10 mL,10.0,ethanol,EtOH,2 mL,2.0,180.0,180 °C,72.0,3 days,"Teflon-lined autoclave, 25 mL",static,,,,,,red crystals,66.0,,,,,,,not_reported,not_reported,220.0,,10.1021/ic060550j,ok,
10.1021/ic060550j,downloaded\10.1021_ic060550j.pdf,,mof_json_store\10.1021_ic060550j\raw_output.json,mof_json_store\10.1021_ic060550j\synthesis_004.json,no,,,,Zn(SO4)·7H2O,Nd2O3,"0.2 mmol, 0.0673 g",0.2,mmol,nan,,,,,nan,,,,,"pyridine-2,6-dicarboxylic acid",H2PDA,"0.6 mmol, 0.1003 g",0.6,mmol,,,,,,,,,,,,,,,,,,,,,water,H2O,10 mL,10.0,ethanol,EtOH,2 mL,2.0,180.0,180 °C,72.0,3 days,"Teflon-lined autoclave, 25 mL",static,,,,,,red crystals,48.0,,,,,,,not_reported,not_reported,450.0,,10.1021/ic060550j,ok,
10.1021/ic060550j,downloaded\10.1021_ic060550j.pdf,,mof_json_store\10.1021_ic060550j\raw_output.json,mof_json_store\10.1021_ic060550j\synthesis_005.json,no,,,,Cd(NO3)2·4H2O,Gd(ClO4)3·6H2O,"0.1 mmol, 0.0563 g",0.1,mmol,nan,,,,,nan,,,,,"4-hydroxypyridine-2,6-dicarboxylic acid",H3CAM,"0.15 mmol, 0.0303 g",0.15,mmol,,,,,,,,,,,,,,,,,,,,,water,H2O,10 mL,10.0,ethanol,EtOH,2 mL,2.0,180.0,180 °C,72.0,3 days,"Teflon-lined autoclave, 25 mL",static,,,,,,crystals,51.0,,,,,,,not_reported,not_reported,180.0,,10.1021/ic060550j,ok,
10.1021/ic060550j,downloaded\10.1021_ic060550j.pdf,,mof_json_store\10.1021_ic060550j\raw_output.json,mof_json_store\10.1021_ic060550j\synthesis_006.json,no,,,,Cu(SO4)·5H2O,Gd(ClO4)3·6H2O,"0.1 mmol, 0.0563 g",0.1,mmol,nan,,,,,nan,,,,,"pyridine-2,6-dicarboxylic acid",H2PDA,"0.15 mmol, 0.1003 g",0.15,mmol,,,,,,,,,,,,,,,,,,,,,water,H2O,10 mL,10.0,ethanol,EtOH,2 mL,2.0,180.0,180 °C,72.0,3 days,"Teflon-lined autoclave, 25 mL",static,,,,,,crystals,55.0,,,,,,,not_reported,not_reported,,,10.1021/ic060550j,ok,
10.1021/ic060550j,downloaded\10.1021_ic060550j.pdf,,mof_json_store\10.1021_ic060550j\raw_output.json,mof_json_store\10.1021_ic060550j\synthesis_007.json,no,,,,Cu(SO4)·5H2O,DyCl3·6H2O,"0.1 mmol, 0.0377 g",0.1,mmol,nan,,,,,nan,,,,,"4-hydroxypyridine-2,6-dicarboxylic acid",H3CAM,"0.15 mmol, 0.0301 g",0.15,mmol,,,,,,,,,,,,,,,,,,,,,water,H2O,10 mL,10.0,ethanol,EtOH,2 mL,2.0,180.0,180 °C,72.0,3 days,"Teflon-lined autoclave, 25 mL",static,,,,,,crystals,41.0,,,,,,,not_reported,not_reported,,luminescence,10.1021/ic060550j,ok,
10.1021/ic060550j,downloaded\10.1021_ic060550j.pdf,,mof_json_store\10.1021_ic060550j\raw_output.json,mof_json_store\10.1021_ic060550j\synthesis_008.json,no,,,,CuI,Er(ClO4)3·6H2O,"0.1 mmol, 0.0574 g",0.1,mmol,nan,,,,,nan,,,,,"4-hydroxypyridine-2,6-dicarboxylic acid",H3CAM,"0.15 mmol, 0.0301 g",0.15,mmol,,,,,,,,,,,,,,,,,,,,,water,H2O,10 mL,10.0,ethanol,EtOH,2 mL,2.0,180.0,180 °C,72.0,3 days,"Teflon-lined autoclave, 25 mL",static,,,,,,crystals,38.0,,,,,,,not_reported,not_reported,,,10.1021/ic060550j,ok,
10.1021/ic060550j,downloaded\10.1021_ic060550j.pdf,,mof_json_store\10.1021_ic060550j\raw_output.json,mof_json_store\10.1021_ic060550j\synthesis_009.json,no,,,,CuI,Er2O3,"0.2 mmol, 0.0765 g",0.2,mmol,nan,,,,,nan,,,,,"4-hydroxypyridine-2,6-dicarboxylic acid",H3CAM,"0.6 mmol, 0.1206 g",0.6,mmol,,,,,,,,,,,,,,,,,,,,,water,H2O,10 mL,10.0,ethanol,EtOH,2 mL,2.0,180.0,180 °C,72.0,3 days,"Teflon-lined autoclave, 25 mL",static,,,,,,crystals,69.0,,,,,,,not_reported,not_reported,,,10.1021/ic060550j,ok,
10.1021/acs.cgd.6b01512,downloaded\10.1021_acs.cgd.6b01512.pdf,SI downloaded\10.1021_acs.cgd.6b01512_SI.pdf,mof_json_store\10.1021_acs.cgd.6b01512\raw_output.json,mof_json_store\10.1021_acs.cgd.6b01512\synthesis_001.json,yes,Ce-DUT-67-TDC optimization yielded Ce-DUT-68 impurity when varying formic acid and Ce:linker; phase-pure DUT-67 obtained only in very dilute mixtures.,Ce-UiO-66-BPyDC,,CuI,,"0.533 M, 400 μL (aqueous solution)",0.213,mmol,nan,,,,,nan,,,,,"2,2′-bipyridine-5,5′-dicarboxylic acid",BPyDC,"52.1 mg, 213 μmol",0.213,mmol,,,,,,,,,,,,,,,,,,,,,"N,N-dimethylformamide",DMF,1.2 mL,1.2,water (from aqueous metal salt solution),H2O,0.400 mL (from Ce salt aqueous solution),0.4,100.0,100 °C,0.25,15 min,Pyrex glass reaction tube (7 mL),stirred,"DMSO, DMF, acetone","DMSO 2×, DMF 2×, acetone 4×",dried in air at 70 °C,70.0,,white solid,38.0,,fcu,Ce6O4(OH)4 12-connected SBU,"Fm-3m, a=27.3195(3) Å",,2120.0,not_reported,no,330.0,,10.1021/acs.cgd.6b01512,ok,
10.1021/acs.cgd.6b01512,downloaded\10.1021_acs.cgd.6b01512.pdf,SI downloaded\10.1021_acs.cgd.6b01512_SI.pdf,mof_json_store\10.1021_acs.cgd.6b01512\raw_output.json,mof_json_store\10.1021_acs.cgd.6b01512\synthesis_002.json,yes,Ce-DUT-67-TDC optimization yielded Ce-DUT-68 impurity when varying formic acid and Ce:linker; phase-pure DUT-67 obtained only in very dilute mixtures.,Ce-DUT-67-TDC,,Cd(CH3COO)2·2H2O,,"0.533 M, 200 μL (aqueous solution)",0.1066,mmol,nan,,,,,nan,,,,,"2,5-thiophenedicarboxylic acid",TDC,"25.7 mg, 149 μmol",0.149,mmol,,,,,,,,,,,formic acid (99%),,"515 μL, 13.65 mmol",13.65,mmol,,,,,,"N,N-dimethylformamide",DMF,0.9 mL,0.9,water (from aqueous metal salt solution),H2O,0.200 mL (from Ce salt aqueous solution),0.2,100.0,100 °C,0.25,15 min,Pyrex glass reaction tube (7 mL),stirred,"DMF, acetone","DMF 2×, acetone 4×",dried in air at 70 °C,70.0,,white solid,2.0,,reo,Ce6O4(OH)4 8-connected SBU,"Fm-3m, a=39.925(1) Å",,,not_reported,no,,,10.1021/acs.cgd.6b01512,ok,
10.1021/acs.cgd.6b01512,downloaded\10.1021_acs.cgd.6b01512.pdf,SI downloaded\10.1021_acs.cgd.6b01512_SI.pdf,mof_json_store\10.1021_acs.cgd.6b01512\raw_output.json,mof_json_store\10.1021_acs.cgd.6b01512\synthesis_003.json,yes,Ce-DUT-67-TDC optimization yielded Ce-DUT-68 impurity when varying formic acid and Ce:linker; phase-pure DUT-67 obtained only in very dilute mixtures.,Ce-DUT-67-PZDC,,Cd(CH3COO)2·2H2O,,"0.533 M, 400 μL (aqueous solution)",0.2132,mmol,nan,,,,,nan,,,,,"3,5-pyrazole dicarboxylic acid monohydrate",PZDC,"55.7 mg, 320 μmol",0.32,mmol,,,,,,,,,,,formic acid (99%),,"386 μL, 10.24 mmol",10.24,mmol,,,,,,"N,N-dimethylformamide",DMF,0.8 mL,0.8,water (from aqueous metal salt solution),H2O,0.400 mL (from Ce salt aqueous solution),0.4,100.0,100 °C,0.25,15 min,Pyrex glass reaction tube (7 mL),stirred,"DMF, acetone","DMF 2×, acetone 4×",dried in air at 70 °C,70.0,,white solid,28.0,,reo,Ce6O4(OH)4 8-connected SBU,"Fm-3m, a=39.9194(9) Å",,,not_reported,no,300.0,,10.1021/acs.cgd.6b01512,ok,
10.1021/acs.cgd.6b01512,downloaded\10.1021_acs.cgd.6b01512.pdf,SI downloaded\10.1021_acs.cgd.6b01512_SI.pdf,mof_json_store\10.1021_acs.cgd.6b01512\raw_output.json,mof_json_store\10.1021_acs.cgd.6b01512\synthesis_004.json,yes,Ce-DUT-67-TDC optimization yielded Ce-DUT-68 impurity when varying formic acid and Ce:linker; phase-pure DUT-67 obtained only in very dilute mixtures.,Ce-MOF-808,,Cd(CH3COO)2·2H2O,,"0.533 M, 600 μL (aqueous solution)",0.3198,mmol,nan,,,,,nan,,,,,"benzene-1,3,5-tricarboxylic acid",BTC,"22.4 mg, 106 μmol",0.106,mmol,,,,,,,,,,,formic acid (99%),,"257 μL, 6.83 mmol",6.83,mmol,,,,,,"N,N-dimethylformamide",DMF,1.2 mL,1.2,water (from aqueous metal salt solution),H2O,0.600 mL (from Ce salt aqueous solution),0.6,100.0,100 °C,0.25,15 min,Pyrex glass reaction tube (7 mL),stirred,"DMF, acetone","DMF 2×, acetone 4×",dried in air at 70 °C,70.0,,white solid,34.0,,spn,Ce6O4(OH)4 6-connected SBU,"Fd-3m, a=36.541(2) Å",,1725.0,not_reported,no,260.0,,10.1021/acs.cgd.6b01512,ok,
10.1039/c3dt50315a,downloaded\10.1039_c3dt50315a.pdf,SI downloaded\10.1039_c3dt50315a_SI.pdf,mof_json_store\10.1039_c3dt50315a\raw_output.json,mof_json_store\10.1039_c3dt50315a\synthesis_001.json,no,,LaL,,Pr(NO3)3·6H2O,,0.1 mmol,0.1,mmol,nan,,,,,nan,,,,,"5-(3,5-dicarboxybenzyloxy)isophthalic acid",H4L,0.05 mmol,0.05,mmol,,,,,,,,,,,,,,,,,,,,,"N,N-dimethylformamide",DMF,1 mL,1.0,water,H2O,1.5 mL,1.5,140.0,140 °C,72.0,3 d,"Teflon-lined stainless steel container, 16 mL",,"DMF, H2O",,,,,prism-shaped crystals,,,msw,dinuclear Ln2 6-connected nodes,"a=14.8136(16), b=16.7954(18), c=16.8191(13), C2221",,,not_reported,not_reported,,luminescence,10.1039/c3dt50315a,ok,
10.1039/c3dt50315a,downloaded\10.1039_c3dt50315a.pdf,SI downloaded\10.1039_c3dt50315a_SI.pdf,mof_json_store\10.1039_c3dt50315a\raw_output.json,mof_json_store\10.1039_c3dt50315a\synthesis_002.json,no,,CeL,,Sm(NO3)3·6H2O,,0.1 mmol,0.1,mmol,nan,,,,,nan,,,,,"5-(3,5-dicarboxybenzyloxy)isophthalic acid",H4L,0.05 mmol,0.05,mmol,,,,,,,,,,,,,,,,,,,,,"N,N-dimethylformamide",DMF,1 mL,1.0,water,H2O,1.5 mL,1.5,140.0,140 °C,72.0,3 d,"Teflon-lined stainless steel container, 16 mL",,"DMF, H2O",,,,,prism-shaped crystals,,,msw,dinuclear Ln2 6-connected nodes,"a=14.6157(7), b=16.8945(8), c=16.7573(7), C2221",,,not_reported,not_reported,,luminescence,10.1039/c3dt50315a,ok,
