Repository: zzhenglab/MOFinder

# MOFinder

MOFinder extracts MOF synthesis information from the literature, reconstructs evidence-supported negative reaction records, and prepares datasets for synthesis-outcome prediction.
[Web application](https://mofinder.chemistry.wustl.edu/) | [Demos](Demo/README.md) | [Source code](docs/source_to_code.md) | [Workflow guide](docs/workflow.md) | [Model evaluation](docs/evaluation.md)

## Quick start

The workflow runs through Python commands. Python 3.10 or newer is required. Clone the repository and initialize its related applications:

```bash
git clone --recurse-submodules https://github.com/zzhenglab/MOFinder.git
cd MOFinder
```

Start with the two offline demonstrations:

```bash

File: mof_extraction_1_2.csv (part 233 of 305)
doi,main_pdf,si_pdf,raw_output,parsed_json,article_trial_or_failure,article_trial_or_failure_notes,mof_name,crystal_code,metal_1,metal_1_abbr,metal_1_amount_text,metal_1_amount_value,metal_1_amount_unit,metal_2,metal_2_abbr,metal_2_amount_text,metal_2_amount_value,metal_2_amount_unit,metal_3,metal_3_abbr,metal_3_amount_text,metal_3_amount_value,metal_3_amount_unit,linker_1,linker_1_abbr,linker_1_amount_text,linker_1_amount_value,linker_1_amount_unit,linker_2,linker_2_abbr,linker_2_amount_text,linker_2_amount_value,linker_2_amount_unit,linker_3,linker_3_abbr,linker_3_amount_text,linker_3_amount_value,linker_3_amount_unit,modulator_1,modulator_1_abbr,modulator_1_amount_text,modulator_1_amount_value,modulator_1_amount_unit,modulator_2,modulator_2_abbr,modulator_2_amount_text,modulator_2_amount_value,modulator_2_amount_unit,solvent_main,solvent_main_abbr,solvent_main_amount_text,solvent_main_ml,solvent_secondary,solvent_secondary_abbr,solvent_secondary_amount_text,solvent_secondary_ml,temperature_c,temperature_c_text,time_h,time_text,vessel_type,stirring,washing_solvent,washing_cycles,activation_text,activation_temp_c,activation_time_h,crystal_morphology,yield_percent,crystal_size,topology_code,metal_cluster_connectivity,unit_cell_short,pore_diameter_A,BET_surface_area_m2g,air_stable,water_stable,tga_decomposition_temp_c,applications,reference,status,error
10.1039/c3dt50315a,downloaded\10.1039_c3dt50315a.pdf,SI downloaded\10.1039_c3dt50315a_SI.pdf,mof_json_store\10.1039_c3dt50315a\raw_output.json,mof_json_store\10.1039_c3dt50315a\synthesis_003.json,no,,PrL,922047,Eu(NO3)3·6H2O,,0.1 mmol,0.1,mmol,nan,,,,,nan,,,,,"5-(3,5-dicarboxybenzyloxy)isophthalic acid",H4L,0.05 mmol,0.05,mmol,,,,,,,,,,,,,,,,,,,,,"N,N-dimethylformamide",DMF,1 mL,1.0,water,H2O,1.5 mL,1.5,140.0,140 °C,72.0,3 d,"Teflon-lined stainless steel container, 16 mL",,"DMF, H2O",,,,,prism-shaped crystals,,,msw,dinuclear Ln2 6-connected nodes,"a=14.6650(12), b=16.7949(10), c=16.7292(9), C2221",,,not_reported,not_reported,,luminescence,10.1039/c3dt50315a,ok,
10.1039/c3dt50315a,downloaded\10.1039_c3dt50315a.pdf,SI downloaded\10.1039_c3dt50315a_SI.pdf,mof_json_store\10.1039_c3dt50315a\raw_output.json,mof_json_store\10.1039_c3dt50315a\synthesis_004.json,no,,NdL,,Al2(SO4)3,,0.1 mmol,0.1,mmol,nan,,,,,nan,,,,,"5-(3,5-dicarboxybenzyloxy)isophthalic acid",H4L,0.05 mmol,0.05,mmol,,,,,,,,,,,,,,,,,,,,,"N,N-dimethylformamide",DMF,1 mL,1.0,water,H2O,1.5 mL,1.5,140.0,140 °C,72.0,3 d,"Teflon-lined stainless steel container, 16 mL",,"DMF, H2O",,,,,prism-shaped crystals,,,msw,dinuclear Ln2 6-connected nodes,"a=14.6250(3), b=16.7460(2), c=16.6708(17), C2221",,,not_reported,not_reported,,luminescence,10.1039/c3dt50315a,ok,
10.1039/c3dt50315a,downloaded\10.1039_c3dt50315a.pdf,SI downloaded\10.1039_c3dt50315a_SI.pdf,mof_json_store\10.1039_c3dt50315a\raw_output.json,mof_json_store\10.1039_c3dt50315a\synthesis_005.json,no,,SmL,922048,Al2(SO4)3,,0.1 mmol,0.1,mmol,nan,,,,,nan,,,,,"5-(3,5-dicarboxybenzyloxy)isophthalic acid",H4L,0.05 mmol,0.05,mmol,,,,,,,,,,,,,,,,,,,,,"N,N-dimethylformamide",DMF,1 mL,1.0,water,H2O,1.5 mL,1.5,140.0,140 °C,72.0,3 d,"Teflon-lined stainless steel container, 16 mL",,"DMF, H2O",,,,,prism-shaped crystals,,,msw,dinuclear Ln2 6-connected nodes,"a=14.6026(4), b=16.6301(4), c=16.6617(5), C2221",,,not_reported,not_reported,,luminescence,10.1039/c3dt50315a,ok,
10.1039/c3dt50315a,downloaded\10.1039_c3dt50315a.pdf,SI downloaded\10.1039_c3dt50315a_SI.pdf,mof_json_store\10.1039_c3dt50315a\raw_output.json,mof_json_store\10.1039_c3dt50315a\synthesis_006.json,no,,EuL,913882,Al2(SO4)3,,0.1 mmol,0.1,mmol,nan,,,,,nan,,,,,"5-(3,5-dicarboxybenzyloxy)isophthalic acid",H4L,0.05 mmol,0.05,mmol,,,,,,,,,,,,,,,,,,,,,"N,N-dimethylformamide",DMF,1 mL,1.0,water,H2O,1.5 mL,1.5,140.0,140 °C,72.0,3 d,"Teflon-lined stainless steel container, 16 mL",,"DMF, H2O",,,,,prism-shaped crystals,,,msw,dinuclear Ln2 6-connected nodes,"a=14.6077(6), b=16.5568(6), c=16.6303(7), C2221",,,not_reported,not_reported,,luminescence,10.1039/c3dt50315a,ok,
10.1039/c3dt50315a,downloaded\10.1039_c3dt50315a.pdf,SI downloaded\10.1039_c3dt50315a_SI.pdf,mof_json_store\10.1039_c3dt50315a\raw_output.json,mof_json_store\10.1039_c3dt50315a\synthesis_007.json,no,,GdL,922046,Mn(NO3)2,,0.1 mmol,0.1,mmol,nan,,,,,nan,,,,,"5-(3,5-dicarboxybenzyloxy)isophthalic acid",H4L,0.05 mmol,0.05,mmol,,,,,,,,,,,,,,,,,,,,,"N,N-dimethylformamide",DMF,1 mL,1.0,water,H2O,1.5 mL,1.5,140.0,140 °C,72.0,3 d,"Teflon-lined stainless steel container, 16 mL",,"DMF, H2O",,,,,prism-shaped crystals,,,msw,dinuclear Ln2 6-connected nodes,"a=14.6484(8), b=16.4358(7), c=16.5923(8), C2221",,,not_reported,not_reported,,luminescence,10.1039/c3dt50315a,ok,
10.1039/c3dt50315a,downloaded\10.1039_c3dt50315a.pdf,SI downloaded\10.1039_c3dt50315a_SI.pdf,mof_json_store\10.1039_c3dt50315a\raw_output.json,mof_json_store\10.1039_c3dt50315a\synthesis_008.json,no,,TbL,913881,Mn(NO3)2,,0.1 mmol,0.1,mmol,nan,,,,,nan,,,,,"5-(3,5-dicarboxybenzyloxy)isophthalic acid",H4L,0.05 mmol,0.05,mmol,,,,,,,,,,,,,,,,,,,,,"N,N-dimethylformamide",DMF,1 mL,1.0,water,H2O,1.5 mL,1.5,140.0,140 °C,72.0,3 d,"Teflon-lined stainless steel container, 16 mL",,"DMF, H2O",,,,,prism-shaped crystals,,,msw,dinuclear Ln2 6-connected nodes,"a=14.6702(6), b=16.3686(5), c=16.5747(7), C2221",,,not_reported,not_reported,,luminescence,10.1039/c3dt50315a,ok,
10.1039/c3dt50315a,downloaded\10.1039_c3dt50315a.pdf,SI downloaded\10.1039_c3dt50315a_SI.pdf,mof_json_store\10.1039_c3dt50315a\raw_output.json,mof_json_store\10.1039_c3dt50315a\synthesis_009.json,no,,HoL,,Mn(NO3)2,,0.1 mmol,0.1,mmol,nan,,,,,nan,,,,,"5-(3,5-dicarboxybenzyloxy)isophthalic acid",H4L,0.05 mmol,0.05,mmol,,,,,,,,,,,,,,,,,,,,,"N,N-dimethylformamide",DMF,1 mL,1.0,water,H2O,1.5 mL,1.5,140.0,140 °C,72.0,3 d,"Teflon-lined stainless steel container, 16 mL",,"DMF, H2O",,,,,prism-shaped crystals,,,msw,dinuclear Ln2 6-connected nodes,"a=14.8589(18), b=16.1115(14), c=16.5249(10), C2221",,,not_reported,not_reported,,luminescence,10.1039/c3dt50315a,ok,
10.1039/c3dt50315a,downloaded\10.1039_c3dt50315a.pdf,SI downloaded\10.1039_c3dt50315a_SI.pdf,mof_json_store\10.1039_c3dt50315a\raw_output.json,mof_json_store\10.1039_c3dt50315a\synthesis_010.json,no,,ErL,,Mn(NO3)2,,0.1 mmol,0.1,mmol,nan,,,,,nan,,,,,"5-(3,5-dicarboxybenzyloxy)isophthalic acid",H4L,0.05 mmol,0.05,mmol,,,,,,,,,,,,,,,,,,,,,"N,N-dimethylformamide",DMF,1 mL,1.0,water,H2O,1.5 mL,1.5,140.0,140 °C,72.0,3 d,"Teflon-lined stainless steel container, 16 mL",,"DMF, H2O",,,,,prism-shaped crystals,,,msw,dinuclear Ln2 6-connected nodes,"a=14.6800(8), b=16.1912(9), c=16.5067(6), C2221",,,not_reported,not_reported,,luminescence,10.1039/c3dt50315a,ok,
10.1002/slct.201904637,,SI downloaded\10.1002_slct.201904637_SI.pdf,mof_json_store\10.1002_slct.201904637\raw_output.json,mof_json_store\10.1002_slct.201904637\synthesis_001.json,no,,HKUST-1,,Mn(NO3)2,,"10.7 mmol, 2.6 g",10.7,mmol,nan,,,,,nan,,,,,"benzene-1,3,5-tricarboxylic acid",BTC,"3.2 mmol, 0.68 g",3.2,mmol,,,,,,,,,,,,,,,,,,,,,water,H2O,"H2O:EtOH 1:1 v/v, total 60 mL",,ethanol,EtOH,"H2O:EtOH 1:1 v/v, total 60 mL",,180.0,180 b0C,18.0,18 hours,Teflon-lined autoclave,static,"H2O, EtOH",several times,80 b0C for 2 h; then room temperature to completely dry,80.0,2.0,blue precipitate,,,,,,,,,,,,10.1002/slct.201904637,ok,
10.1039/c3ce26864k,downloaded\10.1039_c3ce26864k.pdf,SI downloaded\10.1039_c3ce26864k_SI.pdf,mof_json_store\10.1039_c3ce26864k\raw_output.json,mof_json_store\10.1039_c3ce26864k\synthesis_001.json,no,,,,Mn(NO3)2,ZnCl2,"0.020 g, 0.15 mmol",0.15,mmol,nan,,,,,nan,,,,,"5,5′-(1,4-phenylenebis(methylene))bis(oxy)diisophthalic acid",H4L1,"0.023 g, 0.05 mmol",0.05,mmol,,,,,,,,,,,,,,,,,,,,,water,H2O,6 mL,6.0,"N,N-dimethylformamide",DMF,2 mL,2.0,85.0,85 °C,96.0,4 days; cooled to RT at 10 °C h−1,Teflon-lined stainless steel vessel (15 mL),static,,,,,,colorless block crystals,36.0,,,linear Zn3 cluster,,,,not_reported,not_reported,420.0,luminescence,10.1039/c3ce26864k,ok,
10.1039/c3ce26864k,downloaded\10.1039_c3ce26864k.pdf,SI downloaded\10.1039_c3ce26864k_SI.pdf,mof_json_store\10.1039_c3ce26864k\raw_output.json,mof_json_store\10.1039_c3ce26864k\synthesis_002.json,no,,,,Mn(NO3)2,ZnCl2,"0.020 g, 0.15 mmol",0.15,mmol,nan,,,,,nan,,,,,"5,5′-(1,4-phenylenebis(methylene))bis(oxy)diisophthalic acid",H4L1,"0.023 g, 0.05 mmol",0.05,mmol,,,,,,,,,,,,,,,,,,,,,water,H2O,3 mL,3.0,acetonitrile,MeCN,3 mL,3.0,120.0,120 °C,72.0,3 days; cooled to RT at 10 °C h−1,Teflon-lined stainless steel vessel (15 mL),static,,,,,,colorless block crystals,65.0,,sql,,,,,not_reported,not_reported,378.0,luminescence,10.1039/c3ce26864k,ok,
10.1039/c3ce26864k,downloaded\10.1039_c3ce26864k.pdf,SI downloaded\10.1039_c3ce26864k_SI.pdf,mof_json_store\10.1039_c3ce26864k\raw_output.json,mof_json_store\10.1039_c3ce26864k\synthesis_003.json,no,,,,Mn(NO3)2,Zn(NO3)2·6H2O,"0.045 g, 0.15 mmol",0.15,mmol,nan,,,,,nan,,,,,"5,5′-(1,4-phenylenebis(methylene))bis(oxy)diisophthalic acid",H4L1,"0.023 g, 0.05 mmol",0.05,mmol,,,,,,,,,,,potassium hydroxide,KOH,"0.011 g, 0.20 mmol",0.2,mmol,,,,,,water,H2O,3 mL,3.0,acetonitrile,MeCN,3 mL,3.0,120.0,120 °C,72.0,3 days; cooled to RT at 10 °C h−1,Teflon-lined stainless steel vessel (15 mL),static,,,,,,colorless block crystals,33.0,,ant,,,,,not_reported,not_reported,380.0,luminescence,10.1039/c3ce26864k,ok,
10.1039/c3ce26864k,downloaded\10.1039_c3ce26864k.pdf,SI downloaded\10.1039_c3ce26864k_SI.pdf,mof_json_store\10.1039_c3ce26864k\raw_output.json,mof_json_store\10.1039_c3ce26864k\synthesis_004.json,no,,,,Mn(NO3)2,ZnCl2,"0.020 g, 0.15 mmol",0.15,mmol,nan,,,,,nan,,,,,"5,5′-(1,4-phenylenebis(methylene))bis(oxy)diisophthalic acid",H4L1,"0.023 g, 0.05 mmol",0.05,mmol,,,,,,,,,,,"hydrochloric acid (1 M), 3 drops",HCl,3 drops of HCl (1 M),,,,,,,,water,H2O,3 mL,3.0,acetonitrile,MeCN,3 mL,3.0,120.0,120 °C,24.0,1 day; cooled to RT at 10 °C h−1,Teflon-lined stainless steel vessel (15 mL),static,,,,,,colorless block crystals,69.0,,,,,,,not_reported,not_reported,243.0,luminescence,10.1039/c3ce26864k,ok,
10.1039/c3ce26864k,downloaded\10.1039_c3ce26864k.pdf,SI downloaded\10.1039_c3ce26864k_SI.pdf,mof_json_store\10.1039_c3ce26864k\raw_output.json,mof_json_store\10.1039_c3ce26864k\synthesis_005.json,no,,,,Mn(NO3)2,ZnCl2,"0.020 g, 0.15 mmol",0.15,mmol,nan,,,,,nan,,,,,"5,5′-(1,4-phenylenebis(methylene))bis(oxy)diisophthalic acid",H4L1,"0.023 g, 0.05 mmol",0.05,mmol,"2,2′-bipyridine","2,2′-bipy","0.008 g, 0.05 mmol",0.05,mmol,,,,,,,,,,,,,,,,water,H2O,3 mL,3.0,acetonitrile,MeCN,3 mL,3.0,120.0,120 °C,72.0,3 days; cooled to RT at 10 °C h−1,Teflon-lined stainless steel vessel (15 mL),static,,,,,,colorless block crystals,70.0,,,,,,,not_reported,not_reported,310.0,luminescence,10.1039/c3ce26864k,ok,
10.1039/c3ce26864k,downloaded\10.1039_c3ce26864k.pdf,SI downloaded\10.1039_c3ce26864k_SI.pdf,mof_json_store\10.1039_c3ce26864k\raw_output.json,mof_json_store\10.1039_c3ce26864k\synthesis_006.json,no,,,,CoCl2·6H2O,ZnCl2,"0.020 g, 0.15 mmol",0.15,mmol,nan,,,,,nan,,,,,"5,5′-(1,4-phenylenebis(methylene))bis(oxy)diisophthalic acid",H4L1,"0.023 g, 0.05 mmol",0.05,mmol,"1,10-phenanthroline",phen,"0.010 g, 0.50 mmol",0.5,mmol,,,,,,,,,,,,,,,,water,H2O,3 mL,3.0,acetonitrile,MeCN,3 mL,3.0,120.0,120 °C,72.0,3 days; cooled to RT at 10 °C h−1,Teflon-lined stainless steel vessel (15 mL),static,,,,,,colorless block crystals,75.0,,,,,,,not_reported,not_reported,330.0,luminescence,10.1039/c3ce26864k,ok,
10.1039/c3ce26864k,downloaded\10.1039_c3ce26864k.pdf,SI downloaded\10.1039_c3ce26864k_SI.pdf,mof_json_store\10.1039_c3ce26864k\raw_output.json,mof_json_store\10.1039_c3ce26864k\synthesis_007.json,no,,,,CoCl2·6H2O,ZnCl2,"0.020 g, 0.15 mmol",0.15,mmol,nan,,,,,nan,,,,,"5,5′-(1,4-phenylenebis(methylene))bis(oxy)diisophthalic acid",H4L1,"0.023 g, 0.05 mmol",0.05,mmol,"4,4'-bipyridine","4,4′-bipy","0.015 g, 0.10 mmol",0.1,mmol,,,,,,,,,,,,,,,,water,H2O,3 mL,3.0,acetonitrile,MeCN,3 mL,3.0,120.0,120 °C,72.0,3 days; cooled to RT at 10 °C h−1,Teflon-lined stainless steel vessel (15 mL),static,,,,,,colorless block crystals,60.0,,bbf,,,,,not_reported,not_reported,380.0,luminescence,10.1039/c3ce26864k,ok,
10.1039/c3ce26864k,downloaded\10.1039_c3ce26864k.pdf,SI downloaded\10.1039_c3ce26864k_SI.pdf,mof_json_store\10.1039_c3ce26864k\raw_output.json,mof_json_store\10.1039_c3ce26864k\synthesis_008.json,no,,,,CoCl2·6H2O,ZnCl2,"0.020 g, 0.15 mmol",0.15,mmol,nan,,,,,nan,,,,,"5,5′-(1,4-phenylenebis(methylene))bis(oxy)diisophthalic acid",H4L1,"0.023 g, 0.05 mmol",0.05,mmol,"1,2-bis(4-pyridyl)ethene",bpe,"0.018 g, 0.10 mmol",0.1,mmol,,,,,,,,,,,,,,,,water,H2O,3 mL,3.0,acetonitrile,MeCN,3 mL,3.0,120.0,120 °C,72.0,3 days; cooled to RT at 10 °C h−1,Teflon-lined stainless steel vessel (15 mL),static,,,,,,colorless block crystals,68.0,,bbf,,,,,not_reported,not_reported,380.0,luminescence,10.1039/c3ce26864k,ok,
10.1039/c3ce26864k,downloaded\10.1039_c3ce26864k.pdf,SI downloaded\10.1039_c3ce26864k_SI.pdf,mof_json_store\10.1039_c3ce26864k\raw_output.json,mof_json_store\10.1039_c3ce26864k\synthesis_009.json,no,,,,Gd(NO3)3·6H2O,ZnCl2,"0.020 g, 0.15 mmol",0.15,mmol,nan,,,,,nan,,,,,"5,5′-(1,4-phenylenebis(methylene))bis(oxy)diisophthalic acid",H4L1,"0.023 g, 0.05 mmol",0.05,mmol,4-[(E)-4-pyridinylazo]pyridine,pdp,"0.018 g, 0.10 mmol",0.1,mmol,,,,,,,,,,,,,,,,water,H2O,6 mL,6.0,"N,N-dimethylformamide",DMF,2 mL,2.0,140.0,140 °C,72.0,3 days; cooled to RT at 10 °C h−1,Teflon-lined stainless steel vessel (15 mL),static,,,,,,red block crystals,65.0,,bbf,,,,,not_reported,not_reported,380.0,luminescence;sensing,10.1039/c3ce26864k,ok,
10.1039/c3ce26864k,downloaded\10.1039_c3ce26864k.pdf,SI downloaded\10.1039_c3ce26864k_SI.pdf,mof_json_store\10.1039_c3ce26864k\raw_output.json,mof_json_store\10.1039_c3ce26864k\synthesis_010.json,no,,,,Gd(NO3)3·6H2O,ZnCl2,"0.020 g, 0.15 mmol",0.15,mmol,nan,,,,,nan,,,,,"5,5′-(1,4-phenylenebis(methylene))bis(oxy)diisophthalic acid",H4L1,"0.023 g, 0.05 mmol",0.05,mmol,"N,N′-bis(4-pyridylmethyl)piperazine",bpmp,"0.027 g, 0.10 mmol",0.1,mmol,,,,,,,,,,,,,,,,water,H2O,6 mL,6.0,"N,N-dimethylformamide",DMF,2 mL,2.0,140.0,140 °C,72.0,3 days; cooled to RT at 10 °C h−1,Teflon-lined stainless steel vessel (15 mL),static,,,,,,primrose yellow block crystals,62.0,,bbf,,,,,not_reported,not_reported,315.0,luminescence;sensing,10.1039/c3ce26864k,ok,
10.1039/c3ce26864k,downloaded\10.1039_c3ce26864k.pdf,SI downloaded\10.1039_c3ce26864k_SI.pdf,mof_json_store\10.1039_c3ce26864k\raw_output.json,mof_json_store\10.1039_c3ce26864k\synthesis_011.json,no,,,,Cd(NO3)2·4H2O,ZnCl2,"0.020 g, 0.15 mmol",0.15,mmol,nan,,,,,nan,,,,,"5,5′-(1,4-phenylenebis(methylene))bis(oxy)diisophthalic acid",H4L1,"0.023 g, 0.05 mmol",0.05,mmol,"4,4'-bipyridine","4,4′-bipy","0.015 g, 0.10 mmol",0.1,mmol,,,,,,,,,,,,,,,,water,H2O,3 mL,3.0,acetonitrile,MeCN,3 mL,3.0,120.0,120 °C,72.0,3 days; cooled to RT at 10 °C h−1,Teflon-lined stainless steel vessel (15 mL),static,,,,,,colorless block crystals,60.0,,bbf,,,,,not_reported,not_reported,380.0,luminescence,10.1039/c3ce26864k,ok,
10.1039/c3ce26864k,downloaded\10.1039_c3ce26864k.pdf,SI downloaded\10.1039_c3ce26864k_SI.pdf,mof_json_store\10.1039_c3ce26864k\raw_output.json,mof_json_store\10.1039_c3ce26864k\synthesis_012.json,no,,,,Cd(NO3)2·4H2O,CoCl2,"0.036 g, 0.15 mmol",0.15,mmol,nan,,,,,nan,,,,,"5,5′-(1,4-phenylenebis(methylene))bis(oxy)diisophthalic acid",H4L1,"0.023 g, 0.05 mmol",0.05,mmol,,,,,,,,,,,,,,,,,,,,,water,H2O,3 mL,3.0,acetonitrile,MeCN,3 mL,3.0,120.0,120 °C,72.0,3 days; cooled to RT at 10 °C h−1,Teflon-lined stainless steel vessel (15 mL),static,,,,,,violet block crystals,68.0,,,,,,,not_reported,not_reported,,luminescence,10.1039/c3ce26864k,ok,
10.1021/cg500197v,downloaded\10.1021_cg500197v.pdf,SI downloaded\10.1021_cg500197v_SI.pdf,mof_json_store\10.1021_cg500197v\raw_output.json,mof_json_store\10.1021_cg500197v\synthesis_001.json,yes,"Using 4,4′-bipy or biim-2 as second ligand gave no products despite varied conditions.",[Zn(cpfa)] (1),,Cd(NO3)2·4H2O,,"0.044 g, 0.2 mmol",0.2,mmol,nan,,,,,nan,,,,,(R)-4-(4-(1-carboxyethoxy)phenoxy)-3-fluorobenzoic acid,H2cpfa,"0.064 g, 0.2 mmol",0.2,mmol,,,,,,,,,,,NaOH,,"0.016 g, 0.4 mmol",0.4,mmol,,,,,,water,H2O,4 mL,4.0,ethanol,EtOH,4 mL,4.0,120.0,120 °C,72.0,3 days,Teflon reactor (15 mL),stirred,,,,,,colorless crystals,55.0,,,,"a=4.9328(10) Å, b=10.137(2) Å, c=29.718(6) Å, P212121",,,not_reported,not_reported,200.0,SHG,10.1021/cg500197v,ok,
10.1021/cg500197v,downloaded\10.1021_cg500197v.pdf,SI downloaded\10.1021_cg500197v_SI.pdf,mof_json_store\10.1021_cg500197v\raw_output.json,mof_json_store\10.1021_cg500197v\synthesis_002.json,yes,"Using 4,4′-bipy or biim-2 as second ligand gave no products despite varied conditions.",[Zn2(cpfa)2(biim-4)2]·2H2O (2),,CuCl2·2H2O,,"0.044 g, 0.2 mmol",0.2,mmol,nan,,,,,nan,,,,,(R)-4-(4-(1-carboxyethoxy)phenoxy)-3-fluorobenzoic acid,H2cpfa,"0.064 g, 0.2 mmol",0.2,mmol,"1,1′-(1,4-butanediyl)bis(imidazole)",biim-4,"0.038 g, 0.2 mmol",0.2,mmol,,,,,,,,,,,,,,,,water,H2O,6 mL,6.0,ethanol,EtOH,1 mL,1.0,120.0,120 °C,72.0,3 days,Teflon reactor (15 mL),stirred,,,,,,colorless crystals,70.0,,,,"a=10.3254(3) Å, b=17.7175(6) Å, c=14.3986(4) Å, β=95.878(2)°, P21",,,not_reported,not_reported,,SHG,10.1021/cg500197v,ok,
10.1021/cg500197v,downloaded\10.1021_cg500197v.pdf,SI downloaded\10.1021_cg500197v_SI.pdf,mof_json_store\10.1021_cg500197v\raw_output.json,mof_json_store\10.1021_cg500197v\synthesis_003.json,yes,"Using 4,4′-bipy or biim-2 as second ligand gave no products despite varied conditions.",[Zn2(cpfa)2(bix)2]·2H2O (3),,Cu(NO3)2,,"0.044 g, 0.2 mmol",0.2,mmol,nan,,,,,nan,,,,,(R)-4-(4-(1-carboxyethoxy)phenoxy)-3-fluorobenzoic acid,H2cpfa,"0.064 g, 0.2 mmol",0.2,mmol,"1,4-bis(imidazole-1-ylmethyl)benzene",bix,"0.048 g, 0.2 mmol",0.2,mmol,,,,,,,,,,,,,,,,water,H2O,6 mL,6.0,ethanol,EtOH,1 mL,1.0,120.0,120 °C,72.0,3 days,Teflon reactor (15 mL),stirred,,,,,,colorless crystals,56.0,,,,"a=10.4408(8) Å, b=18.2171(12) Å, c=15.7140(11) Å, β=98.588(7)°, P21",,,not_reported,not_reported,,SHG,10.1021/cg500197v,ok,
10.1021/cg500197v,downloaded\10.1021_cg500197v.pdf,SI downloaded\10.1021_cg500197v_SI.pdf,mof_json_store\10.1021_cg500197v\raw_output.json,mof_json_store\10.1021_cg500197v\synthesis_004.json,yes,"Using 4,4′-bipy or biim-2 as second ligand gave no products despite varied conditions.",[Zn2(cpfa)2(bix)2]·CH3OH·H2O (4),,Cu(NO3)2,,"0.044 g, 0.2 mmol",0.2,mmol,nan,,,,,nan,,,,,(R)-4-(4-(1-carboxyethoxy)phenoxy)-3-fluorobenzoic acid,H2cpfa,"0.064 g, 0.2 mmol",0.2,mmol,"1,4-bis(imidazole-1-ylmethyl)benzene",bix,"0.048 g, 0.2 mmol",0.2,mmol,,,,,,NaOH,,"0.016 g, 0.4 mmol (to adjust pH)",0.4,mmol,,,,,,water,H2O,6 mL,6.0,ethanol,EtOH,1 mL,1.0,120.0,120 °C,72.0,3 days,Teflon reactor (15 mL),stirred,,,,,,colorless crystals,56.0,,,,"a=10.7914(3) Å, b=15.8162(4) Å, c=17.8982(6) Å, P212121",,,not_reported,not_reported,,SHG,10.1021/cg500197v,ok,
10.1021/cg500197v,downloaded\10.1021_cg500197v.pdf,SI downloaded\10.1021_cg500197v_SI.pdf,mof_json_store\10.1021_cg500197v\raw_output.json,mof_json_store\10.1021_cg500197v\synthesis_005.json,yes,"Using 4,4′-bipy or biim-2 as second ligand gave no products despite varied conditions.",[Zn2(cpfa)2(bimb)2]·CH3OH·H2O (5),,ZrCl4,,"0.044 g, 0.2 mmol",0.2,mmol,nan,,,,,nan,,,,,(R)-4-(4-(1-carboxyethoxy)phenoxy)-3-fluorobenzoic acid,H2cpfa,"0.064 g, 0.2 mmol",0.2,mmol,"4,4′-bis((1H-imidazol-1-yl)methyl)biphenyl",bimb,"0.063 g, 0.2 mmol",0.2,mmol,,,,,,,,,,,,,,,,water,H2O,6 mL,6.0,ethanol,EtOH,1 mL,1.0,120.0,120 °C,72.0,3 days,Teflon reactor (15 mL),stirred,,,,,,colorless crystals,56.0,,,,"a=13.068(3) Å, b=15.168(3) Å, c=17.457(4) Å, P212121",,,not_reported,not_reported,,SHG,10.1021/cg500197v,ok,
10.1021/cg900613p,downloaded\10.1021_cg900613p.pdf,SI downloaded\10.1021_cg900613p_SI.pdf,mof_json_store\10.1021_cg900613p\raw_output.json,mof_json_store\10.1021_cg900613p\synthesis_001.json,yes,No crystals were obtained using Cd(II) or Co(II) salts alone under the same method.,,,ZrCl4,,"27.2 mg, 0.2 mmol",0.2,mmol,nan,,,,,nan,,,,,"benzene-1,3,5-tricarboxylic acid",BTC,"21.0 mg, 0.1 mmol",0.1,mmol,"3,5-di(1H-imidazol-1-yl)benzoic acid",HIBC,"25.4 mg, 0.1 mmol",0.1,mmol,,,,,,sodium hydroxide,NaOH,"16.0 mg, 0.4 mmol",0.4,mmol,,,,,,water,H2O,10 mL,10.0,,,,,210.0,210 C,72.0,3 days,16 mL Teflon-lined stainless steel container,"stirred 10 min, then static",,,,,,colorless block crystals,37.0,,rtl,[Zn2O2] and [Zn2(OCO)2] binuclear SBUs,"triclinic, P1; a=8.1541(9) Å, b=10.4047(11) Å, c=14.2934(15) Å, alpha=100.014(3), beta=93.657(2), gamma=105.699(2)",,,not_reported,not_reported,400.0,luminescence,10.1021/cg900613p,ok,
10.1021/cg900613p,downloaded\10.1021_cg900613p.pdf,SI downloaded\10.1021_cg900613p_SI.pdf,mof_json_store\10.1021_cg900613p\raw_output.json,mof_json_store\10.1021_cg900613p\synthesis_002.json,yes,No crystals were obtained using Cd(II) or Co(II) salts alone under the same method.,,,ZrCl4,,"22.8 mg, 0.1 mmol",0.1,mmol,nan,,"23.7 mg, 0.1 mmol",0.1,mmol,nan,,,,,"benzene-1,3,5-tricarboxylic acid",BTC,"21.0 mg, 0.1 mmol",0.1,mmol,"3,5-di(1H-imidazol-1-yl)benzoic acid",HIBC,"25.4 mg, 0.1 mmol",0.1,mmol,,,,,,sodium hydroxide,NaOH,"16.0 mg, 0.4 mmol",0.4,mmol,,,,,,water,H2O,10 mL,10.0,,,,,210.0,210 C,72.0,3 days,16 mL Teflon-lined stainless steel container,"stirred 10 min, then static",,,,,,black block crystals,63.0,,hex,[Cd2O2] and [Co2O2] binuclear SBUs,"triclinic, P1; a=8.827(2) Å, b=9.906(3) Å, c=13.939(4) Å, alpha=100.010(4), beta=102.604(4), gamma=110.800(3)",,,not_reported,not_reported,430.0,,10.1021/cg900613p,ok,
10.1002/zaac.200801363,downloaded\10.1002_zaac.200801363.pdf,SI downloaded\10.1002_zaac.200801363_SI.pdf,mof_json_store\10.1002_zaac.200801363\raw_output.json,mof_json_store\10.1002_zaac.200801363\synthesis_001.json,no,,,682862,ZrCl4,,molar ratio 7 (FeCl3:H2BDC:Na2CO3:H2O = 7:3:0.2:278),,,nan,,,,,nan,,,,,isophthalic acid,"1,3-BDC",molar ratio 3 (FeCl3:H2BDC:Na2CO3:H2O = 7:3:0.2:278),,,,,,,,,,,,,Na2CO3,,molar ratio 0.2 (FeCl3:H2BDC:Na2CO3:H2O = 7:3:0.2:278),,,,,,,,water,H2O,FeCl3:H2BDC:Na2CO3:H2O = 7:3:0.2:278 (molar ratio),,,,,,130.0,130 °C,120.0,5 days,23 mL Teflon-lined stainless steel bomb,"pre-stirred 0.5 h, then static; autogenous pressure",,,,,,red crystals,42.0,0.15 × 0.12 × 0.12 mm,,µ3-oxo-centered Fe3 carboxylate trimer (trigonal prismatic SBU),"a=19.2108(5) Å, V=7089.8(3) Å3, Pa-3",,,not_reported,not_reported,,,10.1002/zaac.200801363,ok,
10.1039/c2ce06451k,downloaded\10.1039_c2ce06451k.pdf,SI downloaded\10.1039_c2ce06451k_SI.pdf,mof_json_store\10.1039_c2ce06451k\raw_output.json,mof_json_store\10.1039_c2ce06451k\synthesis_001.json,no,,,851183,ZrCl4,,"0.3 mmol, 0.066 g",0.3,mmol,nan,,,,,nan,,,,,"4,4'-bipyridine","4,4'-bipy","0.10 mmol, 0.156 g",0.1,mmol,"2,2’-(naphthalene-1,5-diylbis(oxy))diacetic acid",H2ndd,"0.20 mmol, 0.055 g",0.2,mmol,,,,,,H2SO4 (6 M),,"6 M, to adjust pH ≈5–6",,,,,,,,water,H2O,14 mL,14.0,,,,,150.0,150 °C,72.0,72 h,Teflon-lined stainless steel container (25 mL),"stirred (1 h before sealing), then static",water,,dried in air,,,colorless crystals,52.5,,,Zn3(μ3-OH) 8-connected SBU,"a=13.006(13), b=13.637(14), c=14.104(15) Å, α=79.971(17)°, β=64.389(15)°, γ=71.276(15)°, P-1",,,not_reported,not_reported,349.0,luminescence,10.1039/c2ce06451k,ok,
10.1021/ic070132u,downloaded\10.1021_ic070132u.pdf,SI downloaded\10.1021_ic070132u_SI.pdf,mof_json_store\10.1021_ic070132u\raw_output.json,mof_json_store\10.1021_ic070132u\synthesis_001.json,no,,,,ZrCl4,,0.116 g (0.5 mmol),0.5,mmol,nan,,,,,nan,,,,,pyridyl-4-phosphonic acid,,0.072 g (0.5 mmol),0.5,mmol,,,,,,,,,,,,,,,,,,,,,water,H2O,3 mL,3.0,,,,,170.0,170 °C,96.0,4 days,Teflon-lined steel vessel,,,,,,,greenish-blue single crystals,90.0,,,Cu–phosphonate chains crosslinked by pyridyl N,"a=7.4564(15), b=9.1845(19), c=11.582(2) Å, α=100.842(3)°, β=104.303(3)°, γ=94.774(3)°, P-1",,,not_reported,not_reported,,,10.1021/ic070132u,ok,
10.1021/ic070132u,downloaded\10.1021_ic070132u.pdf,SI downloaded\10.1021_ic070132u_SI.pdf,mof_json_store\10.1021_ic070132u\raw_output.json,mof_json_store\10.1021_ic070132u\synthesis_002.json,no,,,,ZrCl4,,0.181 g (0.5 mmol),0.5,mmol,nan,,,,,nan,,,,,pyridyl-4-phosphonic acid,,0.072 g (0.5 mmol),0.5,mmol,,,,,,,,,,,,,,,,,,,,,water,H2O,3 mL,3.0,,,,,170.0,170 °C,96.0,4 days,Teflon-lined steel vessel,,,,,,,tiny platelike colorless crystals,35.0,,,Edge-sharing Mn2 dimers linked by phosphonates into 2D layers,"a=7.6871(14), b=10.576(2), c=14.470(3) Å, α=81.340(3)°, β=81.561(3)°, γ=68.757(3)°, P-1",,,not_reported,not_reported,,,10.1021/ic070132u,ok,
10.1021/ic070132u,downloaded\10.1021_ic070132u.pdf,SI downloaded\10.1021_ic070132u_SI.pdf,mof_json_store\10.1021_ic070132u\raw_output.json,mof_json_store\10.1021_ic070132u\synthesis_003.json,no,,,,ZrCl4,,0.366 g (1.0 mmol),1,mmol,nan,,,,,nan,,,,,p-xylylenediphosphonic acid,,0.137 g (0.5 mmol),0.5,mmol,,,,,,,,,,,,,,,,,,,,,water,H2O,3 mL,3.0,,,,,160.0,160 °C,96.0,4 days,Teflon-lined steel vessel,,,,,,,pink single crystals,47.0,,,Corner-sharing CoO6 layers pillared by diphosphonate,"a=21.744(4), b=5.6744(10), c=4.7927(9) Å, Pnma",,,not_reported,not_reported,,hydrogen storage,10.1021/ic070132u,ok,
10.1021/ic9021992,downloaded\10.1021_ic9021992.pdf,SI downloaded\10.1021_ic9021992_SI.pdf,mof_json_store\10.1021_ic9021992\raw_output.json,mof_json_store\10.1021_ic9021992\synthesis_001.json,yes,Without (CH3)4NOH formed Yb2(OBA)3(H2O)4; without DMF did not yield 3; Li+ gave different microcrystalline phase; stoichiometric reactions failed to form 1 and 2.,[NH3(CH2)2NH3]0.5[Yb(OBA)2(H2O)] (1),,Co(NO3)2·6H2O,,0.20 mmol,0.2,mmol,nan,,,,,nan,,,,,"4,4'-oxybis(benzoic acid)",H2OBA,0.20 mmol,0.2,mmol,,,,,,,,,,,"1,2-diaminoethane (ethylenediamine)",,1.3 mL (99.9%),,,hydrochloric acid,HCl,to pH ≈ 4.2,,,water,H2O,10.0 mL,10.0,,,,,150.0,150 °C,72.0,3 days,Teflon-lined autoclave (23 mL),static,,,,,,colorless plate crystals,40.0,,,,"a=9.5795(2) Å, b=10.4344(2) Å, c=14.6343(3) Å, α=71.945(1)°, β=76.259(1)°, γ=88.254(1)°, P-1",,,not_reported,not_reported,567.0,,10.1021/ic9021992,ok,
10.1021/ic9021992,downloaded\10.1021_ic9021992.pdf,SI downloaded\10.1021_ic9021992_SI.pdf,mof_json_store\10.1021_ic9021992\raw_output.json,mof_json_store\10.1021_ic9021992\synthesis_002.json,yes,Without (CH3)4NOH formed Yb2(OBA)3(H2O)4; without DMF did not yield 3; Li+ gave different microcrystalline phase; stoichiometric reactions failed to form 1 and 2.,(NH4)[Yb(OBA)2(H2O)2] (2),,Co(NO3)2·6H2O,,0.20 mmol,0.2,mmol,nan,,,,,nan,,,,,"4,4'-oxybis(benzoic acid)",H2OBA,0.20 mmol,0.2,mmol,,,,,,,,,,,ammonium sulfate,,"1 M, 10.0 mL",,,tetramethylammonium hydroxide,,"25%, 1.8 mL",,,water,H2O,10.0 mL (as 1 M (NH4)2SO4 solution),10.0,,,,,150.0,150 °C,72.0,3 days,Teflon-lined autoclave (23 mL),static,,,,,,colorless lamellar crystals,40.0,,,,"a=9.9772(6) Å, b=19.1646(12) Å, c=28.2445(18) Å, Pbca",,,not_reported,not_reported,,,10.1021/ic9021992,ok,
10.1021/ic9021992,downloaded\10.1021_ic9021992.pdf,SI downloaded\10.1021_ic9021992_SI.pdf,mof_json_store\10.1021_ic9021992\raw_output.json,mof_json_store\10.1021_ic9021992\synthesis_003.json,yes,Without (CH3)4NOH formed Yb2(OBA)3(H2O)4; without DMF did not yield 3; Li+ gave different microcrystalline phase; stoichiometric reactions failed to form 1 and 2.,Na[Yb(OBA)2]·0.4DMF·1.5H2O (3),,Co(NO3)2·6H2O,,0.50 mmol,0.5,mmol,nan,,,,,nan,,,,,"4,4'-oxybis(benzoic acid)",H2OBA,1.00 mmol,1.0,mmol,,,,,,,,,,,sodium chloride,NaCl,0.50 mmol,0.5,mmol,sodium hydroxide,NaOH,"5 M NaOH, to pH ≈ 6.0",,,"N,N-dimethylformamide",DMF,6.0 mL,6.0,ethanol,EtOH,6.0 mL,6.0,150.0,150 °C,72.0,3 days,Teflon-lined autoclave (23 mL),static,,,250 °C under vacuum for 12 h,250.0,12.0,colorless needlelike crystals,93.0,,,,"a=26.800(3) Å, b=14.933(2) Å, c=7.1681(7) Å, Cmc21",,,not_reported,not_reported,555.0,,10.1021/ic9021992,ok,
10.1021/ic9021992,downloaded\10.1021_ic9021992.pdf,SI downloaded\10.1021_ic9021992_SI.pdf,mof_json_store\10.1021_ic9021992\raw_output.json,mof_json_store\10.1021_ic9021992\synthesis_004.json,yes,Without (CH3)4NOH formed Yb2(OBA)3(H2O)4; without DMF did not yield 3; Li+ gave different microcrystalline phase; stoichiometric reactions failed to form 1 and 2.,Na[Tb(OBA)2]·0.4DMF·1.5H2O (4),,Co(NO3)2·6H2O,,0.5 mmol,0.5,mmol,nan,,,,,nan,,,,,"4,4'-oxybis(benzoic acid)",H2OBA,1.0 mmol,1.0,mmol,,,,,,,,,,,sodium chloride,NaCl,0.5 mmol,0.5,mmol,,,,,,"N,N-dimethylformamide",DMF,6.0 mL,6.0,ethanol,EtOH,6.0 mL,6.0,150.0,150 °C,72.0,3 days,Teflon-lined autoclave (23 mL),static,,,,,,light-yellow needlelike crystals,96.0,,,,"a=26.920(1) Å, b=15.1196(5) Å, c=7.2696(3) Å, Cmc21",,,not_reported,not_reported,550.0,luminescence;sensing,10.1021/ic9021992,ok,
10.1039/c3ce00049d,downloaded\10.1039_c3ce00049d.pdf,SI downloaded\10.1039_c3ce00049d_SI.pdf,mof_json_store\10.1039_c3ce00049d\raw_output.json,mof_json_store\10.1039_c3ce00049d\synthesis_001.json,no,,,917345,Co(NO3)2·6H2O,,"143.8 mg, 0.5 mmol",0.5,mmol,nan,,,,,nan,,,,,"3-amino-1,2,4-triazole-5-carboxylic acid",,"38.5 mg, 0.3 mmol",0.3,mmol,benzoic acid,bia,"36.6 mg, 0.3 mmol",0.3,mmol,,,,,,triethylamine,TEA,pH adjusted to 6,,,,,,,,water,H2O,10.0 mL,10.0,,,,,160.0,160 °C,72.0,three days,23 mL Teflon-lined stainless steel vessel,static,,,,,,white block-shaped crystals,76.0,,,,"Pbca, a=9.639(4) Å, b=10.219(5) Å, c=21.866(10) Å",,,not_reported,not_reported,320.0,luminescence,10.1039/c3ce00049d,ok,
10.1039/c3ce00049d,downloaded\10.1039_c3ce00049d.pdf,SI downloaded\10.1039_c3ce00049d_SI.pdf,mof_json_store\10.1039_c3ce00049d\raw_output.json,mof_json_store\10.1039_c3ce00049d\synthesis_002.json,no,,,917346,Zn(NO3)2·4H2O,,"143.8 mg, 0.5 mmol",0.5,mmol,nan,,,,,nan,,,,,"3-amino-1,2,4-triazole-5-carboxylic acid",,"38.5 mg, 0.3 mmol",0.3,mmol,"1,4-terephthalic acid",tpa,"33.2 mg, 0.3 mmol",0.3,mmol,,,,,,triethylamine,TEA,pH adjusted to 6,,,,,,,,water,H2O,10.0 mL,10.0,,,,,160.0,160 °C,72.0,three days,23 mL Teflon-lined stainless steel vessel,static,,,,,,white block-shaped crystals,41.0,,,,"P4/nnc, a=12.700(3) Å, b=12.700(3) Å, c=25.364(5) Å",,,not_reported,not_reported,355.0,luminescence,10.1039/c3ce00049d,ok,
10.1039/c3ce00049d,downloaded\10.1039_c3ce00049d.pdf,SI downloaded\10.1039_c3ce00049d_SI.pdf,mof_json_store\10.1039_c3ce00049d\raw_output.json,mof_json_store\10.1039_c3ce00049d\synthesis_003.json,no,,,917347,Ni(NO3)2·6H2O,,"143.8 mg, 0.5 mmol",0.5,mmol,nan,,,,,nan,,,,,"3-amino-1,2,4-triazole-5-carboxylic acid",,"38.5 mg, 0.3 mmol",0.3,mmol,"1,4-benzenediacetic acid",pda,"33.8 mg, 0.2 mmol",0.2,mmol,,,,,,triethylamine,TEA,pH adjusted to 6,,,,,,,,water,H2O,10.0 mL,10.0,,,,,160.0,160 °C,72.0,three days,23 mL Teflon-lined stainless steel vessel,static,,,,,,white block-shaped crystals,64.0,,,,"P21/c, a=10.203(6) Å, b=10.005(6) Å, c=18.287(10) Å, β=90.560(8)°",,,not_reported,not_reported,310.0,luminescence,10.1039/c3ce00049d,ok,
10.1039/c3ce00049d,downloaded\10.1039_c3ce00049d.pdf,SI downloaded\10.1039_c3ce00049d_SI.pdf,mof_json_store\10.1039_c3ce00049d\raw_output.json,mof_json_store\10.1039_c3ce00049d\synthesis_004.json,no,,,917348,Eu(NO3)3·6H2O,,"143.8 mg, 0.5 mmol",0.5,mmol,nan,,,,,nan,,,,,"3-amino-1,2,4-triazole-5-carboxylic acid",,"38.5 mg, 0.3 mmol",0.3,mmol,"benzene-1,3,5-tricarboxylic acid",btc,"42 mg, 0.2 mmol",0.2,mmol,,,,,,triethylamine,TEA,pH adjusted to 6,,,,,,,,water,H2O,10.0 mL,10.0,,,,,160.0,160 °C,72.0,three days,23 mL Teflon-lined stainless steel vessel,static,,,,,,white crystals,67.0,,,,"C2/c, a=22.579(3) Å, b=18.542(3) Å, c=13.6018(19) Å, β=92.614(2)°",,,not_reported,not_reported,390.0,luminescence,10.1039/c3ce00049d,ok,
10.1039/c3ce00049d,downloaded\10.1039_c3ce00049d.pdf,SI downloaded\10.1039_c3ce00049d_SI.pdf,mof_json_store\10.1039_c3ce00049d\raw_output.json,mof_json_store\10.1039_c3ce00049d\synthesis_005.json,no,,,917349,Eu(NO3)3·6H2O,,"143.8 mg, 0.5 mmol",0.5,mmol,nan,,,,,nan,,,,,"3-amino-1,2,4-triazole-5-carboxylic acid",,"38.5 mg, 0.3 mmol",0.3,mmol,"1,2,4,5-benzenetetracarboxylic acid",btec,"507 mg, 0.2 mmol",0.2,mmol,,,,,,triethylamine,TEA,pH adjusted to 6,,,,,,,,water,H2O,10.0 mL,10.0,,,,,160.0,160 °C,72.0,three days,23 mL Teflon-lined stainless steel vessel,static,,,,,,white crystals,54.0,,,,"C2/c, a=7.9770(9) Å, b=16.763(2) Å, c=15.8519(19) Å, β=100.788(2)°",,,not_reported,not_reported,390.0,luminescence,10.1039/c3ce00049d,ok,
10.1039/b922528e,downloaded\10.1039_b922528e.pdf,,mof_json_store\10.1039_b922528e\raw_output.json,mof_json_store\10.1039_b922528e\synthesis_001.json,yes,"Without added water or at low T, unknown phases; attempts for non-interpenetrated/high-SA MOF-5 (DEF, Zhao-DMF) yielded interpenetrated MOF-5.",MOF-5-int A,,Eu(NO3)3·6H2O,,0.4399 g (1.4789 mmol),1.4789,mmol,nan,,,,,nan,,,,,terephthalic acid,H2BDC,0.1843 g (1.120 mmol),1.12,mmol,,,,,,,,,,,,,,,,,,,,,"N,N-dimethylformamide",DMF,10.0 mL + 10.0 mL (pre-dried),20.0,water,H2O,180 μL,0.18,120.0,120 °C,48.0,48 h,Teflon-lined autoclave,"stirred 10 min, then static",DMF,3×,dried at 150 °C for 12 h in oven; for gas sorption: 250 °C under vacuum for 6–20 h,150.0,12.0,"cubic-like, colorless crystals",84.9,,,,,5.7,724.0,not_reported,no,375.0,hydrogen storage,10.1039/b922528e,ok,
10.1039/b922528e,downloaded\10.1039_b922528e.pdf,,mof_json_store\10.1039_b922528e\raw_output.json,mof_json_store\10.1039_b922528e\synthesis_002.json,yes,"Without added water or at low T, unknown phases; attempts for non-interpenetrated/high-SA MOF-5 (DEF, Zhao-DMF) yielded interpenetrated MOF-5.",MOF-5-int B,,Zn(NO3)2·6H2O,,molar ratio basis (Zn source = 1.0 equiv.),,,nan,,,,,nan,,,,,terephthalic acid,H2BDC,molar ratio H2BDC = 0.40 (relative to Zn),,,,,,,,,,,,,,,,,,,,,,,"N,N-diethylformamide",DEF,molar ratio DEF = 85 (relative to Zn),,,,,,105.0,105 °C,24.0,24 h,,,CHCl3 (solvent exchange),solvent exchange,250 °C under vacuum for 6–20 h (before gas sorption),250.0,,,71.0,,,,,5.3,797.0,not_reported,no,264.0,hydrogen storage,10.1039/b922528e,ok,
10.1039/b922528e,downloaded\10.1039_b922528e.pdf,,mof_json_store\10.1039_b922528e\raw_output.json,mof_json_store\10.1039_b922528e\synthesis_003.json,yes,"Without added water or at low T, unknown phases; attempts for non-interpenetrated/high-SA MOF-5 (DEF, Zhao-DMF) yielded interpenetrated MOF-5.",MOF-5-int,,Zn(NO3)2·6H2O,,0.5210 g (1.751 mmol),1.751,mmol,nan,,,,,nan,,,,,terephthalic acid,H2BDC,0.2170 g (1.306 mmol),1.306,mmol,,,,,,,,,,,,,,,,,,,,,"N,N-dimethylformamide",DMF,"20.0 mL (analytical grade, H2O ≤ 0.1%)",20.0,water,H2O,180 μL,0.18,120.0,120 °C,48.0,48 h,Teflon-lined autoclave,"stirred 10 min, then static",DMF,3×,dried at 150 °C for 12 h in oven,150.0,12.0,,80.0,,,,,,,not_reported,no,,hydrogen storage,10.1039/b922528e,ok,
10.1039/d4ce00592a,downloaded\10.1039_d4ce00592a.pdf,SI downloaded\10.1039_d4ce00592a_SI.pdf,mof_json_store\10.1039_d4ce00592a\raw_output.json,mof_json_store\10.1039_d4ce00592a\synthesis_001.json,no,,Ho2-abtc,2356198,Zn(NO3)2·6H2O,,"91.7 mg, 0.208 mmol",0.208,mmol,nan,,,,,nan,,,,,"3,3′,5,5′-azobenzenetetracarboxylic acid",H4abtc,"17.5 mg, 0.048 mmol",0.048,mmol,,,,,,,,,,,nitric acid (concentrated),HNO3,0.25 mL,,,,,,,,"N,N-dimethylformamide",DMF,5 mL,5.0,,,,,120.0,120 °C,24.0,24 hours,20 mL glass vial,,"DMF, water",3× each,dried at 80 °C for 24 h,80.0,24.0,orange-yellow rods,,0.090 × 0.080 × 0.050 mm,,Ho2 binuclear node,"a=9.8693(2) Å, b=13.6840(4) Å, c=19.1526(5) Å, α=73.0480(10)°, β=84.5140(10)°, γ=70.0620(10)°, P-1",,94.3,not_reported,not_reported,450.0,,10.1039/d4ce00592a,ok,
10.1039/d4ce00592a,downloaded\10.1039_d4ce00592a.pdf,SI downloaded\10.1039_d4ce00592a_SI.pdf,mof_json_store\10.1039_d4ce00592a\raw_output.json,mof_json_store\10.1039_d4ce00592a\synthesis_002.json,no,,Ho6-abtc,2356199,Ni(NO3)2·6H2O,,"91.7 mg, 0.208 mmol",0.208,mmol,nan,,,,,nan,,,,,"3,3′,5,5′-azobenzenetetracarboxylic acid",H4abtc,"17.5 mg, 0.048 mmol",0.048,mmol,,,,,,,,,,,"2,6-difluorobenzoic acid",,"125 mg, 0.8 mmol",0.8,mmol,nitric acid (concentrated),HNO3,0.25 mL,,,"N,N-dimethylformamide",DMF,5 mL,5.0,,,,,120.0,120 °C,24.0,24 hours,20 mL glass vial,,"DMF, water",3× each,dried at 80 °C for 24 h,80.0,24.0,orange-yellow polyhedra,,0.050 × 0.050 × 0.030 mm,ftw,"Ho6(μ3-OH/F)8 hexacluster, 12-connected SBU","a=b=18.0917(5) Å, c=45.523(2) Å, α=90°, β=90°, γ=120°, R-3c",,218.8,not_reported,not_reported,450.0,,10.1039/d4ce00592a,ok,
10.1021/ic500434a,downloaded\10.1021_ic500434a.pdf,SI downloaded\10.1021_ic500434a_SI.pdf,mof_json_store\10.1021_ic500434a\raw_output.json,mof_json_store\10.1021_ic500434a\synthesis_001.json,no,,"MM-MOF-74 (M2M: Mg, Co)",,Ag(ClO4),,"58.2 mg, 2.27 × 10−4 mol",4000,mmol,nan,,"66.1 mg, 2.27 × 10−4 mol",0.000227,mol,nan,,,,,"2,5-dihydroxyterephthalic acid",H4DOT,"30 mg, 1.5 × 10−4 mol",0.00015,mol,,,,,,,,,,,,,,,,,,,,,"N,N-dimethylformamide",DMF,10 mL,10.0,ethanol,EtOH,0.6 mL,0.6,120.0,120 °C,20.0,20 h,20-mL scintillation vial,static,"DMF, MeOH","DMF 5× (15 mL), MeOH 12× (15 mL)","Evacuated (100–200 mTorr) overnight, then heated stepwise under vacuum (30 mTorr): 80 °C 1 h, 100 °C 1 h, 150 °C 1 h, 200 °C 1 h, 250 °C 10 h.",250.0,10.0,red microcrystalline powder; rod-shaped/prismatic crystals and aggregates,,5–50 μm prismatic crystals (optical microscopy),,infinite M3O3(CO2)3 rod SBU,,,1200.0,not_reported,not_reported,300.0,,10.1021/ic500434a,ok,
10.1021/ic500434a,downloaded\10.1021_ic500434a.pdf,SI downloaded\10.1021_ic500434a_SI.pdf,mof_json_store\10.1021_ic500434a\raw_output.json,mof_json_store\10.1021_ic500434a\synthesis_002.json,no,,"MM-MOF-74 (M4M: Mg, Co, Ni, Zn)",,Ag(PF6),,"30.7 mg, 1.20 × 10−4 mol",4000,mmol,nan,,"34.9 mg, 1.20 × 10−4 mol",0.00012,mol,nan,,"34.9 mg, 1.20 × 10−4 mol",0.00012,mol,"2,5-dihydroxyterephthalic acid",H4DOT,"30 mg, 1.5 × 10−4 mol",0.00015,mol,,,,,,,,,,,,,,,,,,,,,"N,N-dimethylformamide",DMF,10 mL,10.0,ethanol,EtOH,0.6 mL,0.6,120.0,120 °C,24.0,24 h,20-mL scintillation vial,static,"DMF, MeOH","DMF 5× (15 mL), MeOH 12× (15 mL)","Evacuated (100–200 mTorr) overnight, then heated stepwise under vacuum (30 mTorr): 80 °C 1 h, 100 °C 1 h, 150 °C 1 h, 200 °C 1 h, 250 °C 10 h.",250.0,10.0,orange microcrystalline powder; rod-shaped/prismatic crystals and aggregates,,5–50 μm prismatic crystals (optical microscopy),,infinite M3O3(CO2)3 rod SBU,,,900.0,not_reported,not_reported,300.0,,10.1021/ic500434a,ok,
10.1021/ic500434a,downloaded\10.1021_ic500434a.pdf,SI downloaded\10.1021_ic500434a_SI.pdf,mof_json_store\10.1021_ic500434a\raw_output.json,mof_json_store\10.1021_ic500434a\synthesis_003.json,no,,"MM-MOF-74 (M6M: Mg, Sr, Mn, Co, Ni, Zn)",,Ag(AsF6),,"25.6 mg, 9.98 × 10−5 mol",5000,mmol,nan,,"21.2 mg, 1.00 × 10−4 mol",0.0001,mol,nan,,"25.1 mg, 1.00 × 10−4 mol",0.0001,mol,"2,5-dihydroxyterephthalic acid",H4DOT,"30 mg, 1.5 × 10−4 mol",0.00015,mol,,,,,,,,,,,,,,,,,,,,,"N,N-dimethylformamide",DMF,10 mL,10.0,ethanol,EtOH,0.6 mL,0.6,120.0,120 °C,22.0,22 h,20-mL scintillation vial,static,"DMF, MeOH","DMF 5× (15 mL), MeOH 12× (15 mL)","Evacuated (100–200 mTorr) overnight, then heated stepwise under vacuum (30 mTorr): 80 °C 1 h, 100 °C 1 h, 150 °C 1 h, 200 °C 1 h, 250 °C 10 h.",250.0,10.0,green-black microcrystalline powder,,crystals too small to be seen under optical microscope,,infinite M3O3(CO2)3 rod SBU,,,1100.0,not_reported,not_reported,300.0,,10.1021/ic500434a,ok,
10.1021/ic500434a,downloaded\10.1021_ic500434a.pdf,SI downloaded\10.1021_ic500434a_SI.pdf,mof_json_store\10.1021_ic500434a\raw_output.json,mof_json_store\10.1021_ic500434a\synthesis_004.json,no,,"MM-MOF-74 (M8M: Mg, Ca, Sr, Mn, Fe, Co, Ni, Zn)",,Ag(SbF6),,"14.6 mg, 5.69 × 10−5 mol",5000,mmol,nan,,"13.5 mg, 5.72 × 10−5 mol",5.72e-05,mol,nan,,"12.1 mg, 5.72 × 10−5 mol",5.72e-05,mol,"2,5-dihydroxyterephthalic acid",H4DOT,"30 mg, 1.5 × 10−4 mol",0.00015,mol,,,,,,,,,,,,,,,,,,,,,"N,N-dimethylformamide",DMF,10 mL,10.0,ethanol,EtOH,0.6 mL,0.6,120.0,120 °C,24.0,24 h,20-mL scintillation vial,static,"DMF, MeOH","DMF 5× (15 mL), MeOH 12× (15 mL)","Evacuated (100–200 mTorr) overnight, then heated stepwise under vacuum (30 mTorr): 80 °C 1 h, 100 °C 1 h, 150 °C 1 h, 200 °C 1 h, 250 °C 10 h.",250.0,10.0,black microcrystalline powder,,crystals too small to be seen under optical microscope; submicrometer-sized particles,,infinite M3O3(CO2)3 rod SBU,,,1070.0,not_reported,not_reported,300.0,,10.1021/ic500434a,ok,
10.1021/ic500434a,downloaded\10.1021_ic500434a.pdf,SI downloaded\10.1021_ic500434a_SI.pdf,mof_json_store\10.1021_ic500434a\raw_output.json,mof_json_store\10.1021_ic500434a\synthesis_005.json,no,,"MM-MOF-74 (M10M: Mg, Ca, Sr, Ba, Mn, Fe, Co, Ni, Zn, Cd)",,Ag(OTf),,"11.6 mg, 4.52 × 10−5 mol",5000,mmol,nan,,"10.6 mg, 4.49 × 10−5 mol",4.49e-05,mol,nan,,"9.6 mg, 4.5 × 10−5 mol",4.5e-05,mol,"2,5-dihydroxyterephthalic acid",H4DOT,"30 mg, 1.5 × 10−4 mol",0.00015,mol,,,,,,,,,,,,,,,,,,,,,"N,N-dimethylformamide",DMF,10 mL,10.0,ethanol,EtOH,0.6 mL,0.6,120.0,120 °C,24.0,24 h,20-mL scintillation vial,static,"DMF, MeOH","DMF 5× (15 mL), MeOH 12× (15 mL)","Evacuated (100–200 mTorr) overnight, then heated stepwise under vacuum (30 mTorr): 80 °C 1 h, 100 °C 1 h, 150 °C 1 h, 200 °C 1 h, 250 °C 10 h.",250.0,10.0,black microcrystalline powder,,submicrometer-sized particles; crystals too small to be seen under optical microscope,,infinite M3O3(CO2)3 rod SBU,,,1140.0,not_reported,not_reported,300.0,,10.1021/ic500434a,ok,
