Repository: zzhenglab/MOFinder

# MOFinder

MOFinder extracts MOF synthesis information from the literature, reconstructs evidence-supported negative reaction records, and prepares datasets for synthesis-outcome prediction.
[Web application](https://mofinder.chemistry.wustl.edu/) | [Demos](Demo/README.md) | [Source code](docs/source_to_code.md) | [Workflow guide](docs/workflow.md) | [Model evaluation](docs/evaluation.md)

## Quick start

The workflow runs through Python commands. Python 3.10 or newer is required. Clone the repository and initialize its related applications:

```bash
git clone --recurse-submodules https://github.com/zzhenglab/MOFinder.git
cd MOFinder
```

Start with the two offline demonstrations:

```bash

File: mof_extraction_1_2.csv (part 234 of 305)
doi,main_pdf,si_pdf,raw_output,parsed_json,article_trial_or_failure,article_trial_or_failure_notes,mof_name,crystal_code,metal_1,metal_1_abbr,metal_1_amount_text,metal_1_amount_value,metal_1_amount_unit,metal_2,metal_2_abbr,metal_2_amount_text,metal_2_amount_value,metal_2_amount_unit,metal_3,metal_3_abbr,metal_3_amount_text,metal_3_amount_value,metal_3_amount_unit,linker_1,linker_1_abbr,linker_1_amount_text,linker_1_amount_value,linker_1_amount_unit,linker_2,linker_2_abbr,linker_2_amount_text,linker_2_amount_value,linker_2_amount_unit,linker_3,linker_3_abbr,linker_3_amount_text,linker_3_amount_value,linker_3_amount_unit,modulator_1,modulator_1_abbr,modulator_1_amount_text,modulator_1_amount_value,modulator_1_amount_unit,modulator_2,modulator_2_abbr,modulator_2_amount_text,modulator_2_amount_value,modulator_2_amount_unit,solvent_main,solvent_main_abbr,solvent_main_amount_text,solvent_main_ml,solvent_secondary,solvent_secondary_abbr,solvent_secondary_amount_text,solvent_secondary_ml,temperature_c,temperature_c_text,time_h,time_text,vessel_type,stirring,washing_solvent,washing_cycles,activation_text,activation_temp_c,activation_time_h,crystal_morphology,yield_percent,crystal_size,topology_code,metal_cluster_connectivity,unit_cell_short,pore_diameter_A,BET_surface_area_m2g,air_stable,water_stable,tga_decomposition_temp_c,applications,reference,status,error
10.1039/c4ra00180j,downloaded\10.1039_c4ra00180j.pdf,SI downloaded\10.1039_c4ra00180j_SI.pdf,mof_json_store\10.1039_c4ra00180j\raw_output.json,mof_json_store\10.1039_c4ra00180j\synthesis_001.json,no,,,972279,Ag(NO3),,"0.0447 g, 0.15 mmol",0.15,mmol,nan,,,,,nan,,,,,"potassium pyridine-2,3,5,6-tetracarboxylate",pdtc,"0.0204 g, 0.05 mmol",,,"1,2-bis(4-pyridyl)ethene",bpe,"0.0182 g, 0.10 mmol",,,,,,,,,,,,,,,,,,water,H2O,10 mL,10.0,ethanol,EtOH,2 mL,2.0,140.0,140 °C,48.0,2 days; cooled at 1.5 °C h−1,Teflon high-temperature kettle (Teflon-lined autoclave),"stirred 1 h, then static",,,,,,yellow crystals,43.0,0.20 × 0.18 × 0.12 mm,,[Zn4(pdtc)2] building block pillared by bpe; 2D layers,"a=8.5377(17), b=16.953(3), c=17.256(4) Å, β=102.99(3)°, P21/n",,,not_reported,not_reported,,luminescence,10.1039/c4ra00180j,ok,
10.1039/c4ra00180j,downloaded\10.1039_c4ra00180j.pdf,SI downloaded\10.1039_c4ra00180j_SI.pdf,mof_json_store\10.1039_c4ra00180j\raw_output.json,mof_json_store\10.1039_c4ra00180j\synthesis_003.json,no,,,972282,Ag(NO3),,"0.0332 g, 0.2 mmol (in 5 mL H2O)",0.2,mmol,ammonium heptamolybdate tetrahydrate,,,,,nan,,,,,"potassium pyridine-2,3,5,6-tetracarboxylate",pdtc,"0.0407 g, 0.1 mmol (in 5 mL H2O)",,,"4,4'-bipyridine",bpy,"0.0288 g, 0.15 mmol (in 2 mL EtOH)",,,,,,,,,,,,,,,,,,water,H2O,5 mL + 5 mL,,ethanol,EtOH,2 mL,2.0,25,room temperature,,"stir 4 h (Cu + bpy), add K4pdtc then stir 1 h; slow evaporation for 20 days",,stirred,,,,,,blue crystals,48.0,0.10 × 0.04 × 0.04 mm,,2D network (pdtc-linked Cu nodes pillared by bpy),"a=16.349(3), b=16.979(3), c=17.583(4) Å, β=112.86(3)°, C2/c",,,not_reported,not_reported,,,10.1039/c4ra00180j,ok,
10.1039/c4ra00180j,downloaded\10.1039_c4ra00180j.pdf,SI downloaded\10.1039_c4ra00180j_SI.pdf,mof_json_store\10.1039_c4ra00180j\raw_output.json,mof_json_store\10.1039_c4ra00180j\synthesis_004.json,no,,,972283,Zn(NO3)2·6H2O,,"0.0332 g, 0.2 mmol",0.2,mmol,nan,,,,,nan,,,,,"potassium pyridine-2,3,5,6-tetracarboxylate",pdtc,"0.0407 g, 0.1 mmol",,,"4,4'-bipyridine",bpy,"0.0288 g, 0.15 mmol",,,,,,,,,,,,,,,,,,water,H2O,10 mL,10.0,ethanol,EtOH,2 mL,2.0,150.0,150 °C,24.0,1 day; cooled naturally,25 mL Teflon high-temperature kettle (Teflon-lined autoclave),"stirred 1 h, then static",,,,,,dark blue crystals,53.0,0.08 × 0.04 × 0.04 mm,,3D pillar-layered framework (bpy pillars; Cu–pdtc layers),"a=7.791(1), b=17.630(4), c=15.874(3) Å, β=96.99(3)°, P21/n",,,not_reported,not_reported,,,10.1039/c4ra00180j,ok,
10.1021/cg1008208,downloaded\10.1021_cg1008208.pdf,SI downloaded\10.1021_cg1008208_SI.pdf,mof_json_store\10.1021_cg1008208\raw_output.json,mof_json_store\10.1021_cg1008208\synthesis_001.json,yes,Mn(NO3)2 gave poorly ordered crystals; MnCl2 used instead to obtain good crystals.,,,Cd(NO3)2·4H2O,,"29.1 mg, 0.1 mmol",0.1,mmol,nan,,,,,nan,,,,,terephthalic acid,H2bdc,"16.6 mg, 0.1 mmol",0.1,mmol,"4,4′-bis(imidazol-1-yl)diphenyl ether",BIDPE,"30.2 mg, 0.1 mmol",0.1,mmol,,,,,,,,,,,,,,,,"N,N-dimethylformamide",DMF,"12 mL total, DMF/H2O (3:1 v/v)",12.0,water,H2O,"12 mL total, DMF/H2O (3:1 v/v)",12.0,90.0,90 °C,72.0,3 days,Parr Teflon-lined stainless steel vessel (15 mL),static,,,,,,purple crystals,66.0,,,4-connected Co nodes; 2-fold interpenetrated {8^6} net,"a=18.4905(17), b=18.4905(17), c=61.775(8) Å; α=90°, β=90°, γ=90°; I41/acd",,,not_reported,not_reported,390.0,,10.1021/cg1008208,ok,
10.1021/cg1008208,downloaded\10.1021_cg1008208.pdf,SI downloaded\10.1021_cg1008208_SI.pdf,mof_json_store\10.1021_cg1008208\raw_output.json,mof_json_store\10.1021_cg1008208\synthesis_002.json,yes,Mn(NO3)2 gave poorly ordered crystals; MnCl2 used instead to obtain good crystals.,,,Zn(NO3)2·6H2O,,"30.1 mg, 0.1 mmol",0.1,mmol,nan,,,,,nan,,,,,terephthalic acid,H2bdc,"16.6 mg, 0.1 mmol",0.1,mmol,"4,4′-bis(imidazol-1-yl)diphenyl ether",BIDPE,"30.2 mg, 0.1 mmol",0.1,mmol,,,,,,,,,,,,,,,,"N,N-dimethylformamide",DMF,"12 mL total, DMF/H2O (3:1 v/v)",12.0,water,H2O,"12 mL total, DMF/H2O (3:1 v/v)",12.0,90.0,90 °C,72.0,3 days,Parr Teflon-lined stainless steel vessel (15 mL),static,,,,,,colorless plank crystals,76.0,,,4-connected Cd nodes; 2-fold interpenetrated {8^6} net,"a=18.903(3), b=18.903(3), c=62.293(9) Å; α=90°, β=90°, γ=90°; I41/acd",,,not_reported,not_reported,360.0,luminescence,10.1021/cg1008208,ok,
10.1021/cg1008208,downloaded\10.1021_cg1008208.pdf,SI downloaded\10.1021_cg1008208_SI.pdf,mof_json_store\10.1021_cg1008208\raw_output.json,mof_json_store\10.1021_cg1008208\synthesis_003.json,yes,Mn(NO3)2 gave poorly ordered crystals; MnCl2 used instead to obtain good crystals.,,,Zn(NO3)2·6H2O,,"29.7 mg, 0.1 mmol",0.1,mmol,nan,,,,,nan,,,,,terephthalic acid,H2bdc,"16.6 mg, 0.1 mmol",0.1,mmol,"4,4′-bis(imidazol-1-yl)diphenyl ether",BIDPE,"30.2 mg, 0.1 mmol",0.1,mmol,,,,,,,,,,,,,,,,"N,N-dimethylformamide",DMF,"12 mL total, DMF/H2O (3:1 v/v)",12.0,water,H2O,"12 mL total, DMF/H2O (3:1 v/v)",12.0,90.0,90 °C,72.0,3 days,Parr Teflon-lined stainless steel vessel (15 mL),static,,,,,,colorless plank crystals,65.0,,,4-connected Zn nodes; 2-fold interpenetrated {8^6} net,"a=18.3863(17), b=18.3863(17), c=61.935(12) Å; α=90°, β=90°, γ=90°; I41/acd",,,not_reported,not_reported,390.0,luminescence,10.1021/cg1008208,ok,
10.1021/cg1008208,downloaded\10.1021_cg1008208.pdf,SI downloaded\10.1021_cg1008208_SI.pdf,mof_json_store\10.1021_cg1008208\raw_output.json,mof_json_store\10.1021_cg1008208\synthesis_004.json,yes,Mn(NO3)2 gave poorly ordered crystals; MnCl2 used instead to obtain good crystals.,,,Zn(NO3)2·6H2O,,"30.1 mg, 0.1 mmol",0.1,mmol,nan,,,,,nan,,,,,terephthalic acid,H2bdc,"16.6 mg, 0.1 mmol",0.1,mmol,"4,4′-bis(imidazol-1-yl)diphenyl ether",BIDPE,"30.2 mg, 0.1 mmol",0.1,mmol,,,,,,sodium hydroxide solution,NaOH,"1 M NaOH, adjusted pH to 7.0",,,,,,,,water,H2O,10 mL,10.0,,,,,140.0,140 °C,72.0,3 days,Parr Teflon-lined stainless steel vessel (15 mL),static,,,,,,colorless block crystals,53.0,,,"Cd3 linear trinuclear cluster, 10-connected SBU","a=9.961(2), b=17.750(4), c=15.444(4) Å; α=90°, β=92.662(5)°, γ=90°; P21/n",,,not_reported,not_reported,353.0,luminescence,10.1021/cg1008208,ok,
10.1021/cg1008208,downloaded\10.1021_cg1008208.pdf,SI downloaded\10.1021_cg1008208_SI.pdf,mof_json_store\10.1021_cg1008208\raw_output.json,mof_json_store\10.1021_cg1008208\synthesis_005.json,yes,Mn(NO3)2 gave poorly ordered crystals; MnCl2 used instead to obtain good crystals.,,,Ni(NO3)2·6H2O,,"25.4 mg, 0.1 mmol",0.1,mmol,nan,,,,,nan,,,,,terephthalic acid,H2bdc,"16.6 mg, 0.1 mmol",0.1,mmol,"4,4′-bis(imidazol-1-yl)diphenyl ether",BIDPE,"30.2 mg, 0.1 mmol",0.1,mmol,,,,,,,,,,,,,,,,"N,N-dimethylformamide",DMF,"8 mL total, DMF/H2O (1:1 v/v)",8.0,water,H2O,"8 mL total, DMF/H2O (1:1 v/v)",8.0,90.0,90 °C,72.0,3 days,Parr Teflon-lined stainless steel vessel (15 mL),static,,,,,,green crystals,56.0,,,interlocked 2D sheets (2D→2D),"a=6.3784(9), b=17.552(3), c=22.179(3) Å; α=90°, β=93.715(3)°, γ=90°; P21/n",,,not_reported,not_reported,330.0,,10.1021/cg1008208,ok,
10.1021/cg1008208,downloaded\10.1021_cg1008208.pdf,SI downloaded\10.1021_cg1008208_SI.pdf,mof_json_store\10.1021_cg1008208\raw_output.json,mof_json_store\10.1021_cg1008208\synthesis_006.json,yes,Mn(NO3)2 gave poorly ordered crystals; MnCl2 used instead to obtain good crystals.,,,Zn(NO3)2·6H2O,,"19.7 mg, 0.1 mmol",0.1,mmol,nan,,,,,nan,,,,,terephthalic acid,H2bdc,"16.6 mg, 0.1 mmol",0.1,mmol,"4,4′-bis(imidazol-1-yl)diphenyl ether",BIDPE,"30.2 mg, 0.1 mmol",0.1,mmol,,,,,,,,,,,,,,,,water,H2O,"10 mL total, DMF/H2O (1:4 v/v)",10.0,"N,N-dimethylformamide",DMF,"10 mL total, DMF/H2O (1:4 v/v)",10.0,90.0,90 °C,72.0,3 days,Parr Teflon-lined stainless steel vessel (15 mL),static,,,,,,colorless crystals,56.0,,,interlocked 2D sheets (2D→2D),"a=12.1170(16), b=18.247(2), c=21.183(3) Å; α=90°, β=97.541(3)°, γ=90°; P21/c",,,not_reported,not_reported,320.0,,10.1021/cg1008208,ok,
10.1021/cg060287x,downloaded\10.1021_cg060287x.pdf,SI downloaded\10.1021_cg060287x_SI.pdf,mof_json_store\10.1021_cg060287x\raw_output.json,mof_json_store\10.1021_cg060287x\synthesis_001.json,no,,,,Cd(NO3)2·4H2O,,"0.0573 g, 0.25 mmol",0.25,mmol,nan,,,,,nan,,,,,"1,4-bis(imidazol-1-ylmethyl)-benzene",bix,"0.0598 g, 0.25 mmol",0.25,mmol,5-sulfosalicylic acid,H3SSA,"0.0540 g, 0.25 mmol",0.25,mmol,,,,,,sodium hydroxide,NaOH,"0.0201 g, 0.5 mmol",0.5,mmol,,,,,,water,H2O,3.0 mL,3.0,,,,,120.0,120 °C,72.0,3 days,,,,,,,,colorless crystals,35.0,,,tri-cadmium cluster; 2D layers,"monoclinic, P21/n; a=13.435(3) Å, b=16.000(4) Å, c=14.127(3) Å, β=95.479(4)°",,,not_reported,not_reported,270.0,luminescence,10.1021/cg060287x,ok,
10.1021/cg060287x,downloaded\10.1021_cg060287x.pdf,SI downloaded\10.1021_cg060287x_SI.pdf,mof_json_store\10.1021_cg060287x\raw_output.json,mof_json_store\10.1021_cg060287x\synthesis_002.json,no,,,,Ni(NO3)2·6H2O,,"0.0732 g, 0.25 mmol",0.25,mmol,Dy(CH3COO)3·4H2O,,,,,nan,,,,,"1,4-bis(imidazol-1-ylmethyl)-benzene",bix,"0.0598 g, 0.25 mmol",0.25,mmol,5-sulfosalicylic acid,H3SSA,"0.0540 g, 0.25 mmol",0.25,mmol,,,,,,sodium hydroxide,NaOH,"0.0201 g, 0.5 mmol",0.5,mmol,,,,,,water,H2O,3.0 mL,3.0,,,,,120.0,120 °C,72.0,3 days,,,,,,,,red crystals,52.0,,,octahedral Co(II) centers; 1D double-stranded chains,"monoclinic, C2/c; a=24.792(1) Å, b=16.785(1) Å, c=18.969(1) Å, β=116.370(1)°",,,not_reported,not_reported,230.0,magnetism,10.1021/cg060287x,ok,
10.1021/cg060287x,downloaded\10.1021_cg060287x.pdf,SI downloaded\10.1021_cg060287x_SI.pdf,mof_json_store\10.1021_cg060287x\raw_output.json,mof_json_store\10.1021_cg060287x\synthesis_003.json,no,,,,Ni(NO3)2·6H2O,,"0.0592 g, 0.25 mmol",0.25,mmol,Tb(CH3COO)3·6H2O,,,,,nan,,,,,"1,4-bis(imidazol-1-ylmethyl)-benzene",bix,"0.0600 g, 0.25 mmol",0.25,mmol,5-sulfosalicylic acid,H3SSA,"0.0538 g, 0.25 mmol",0.25,mmol,,,,,,sodium hydroxide,NaOH,"0.0196 g, 0.5 mmol",0.5,mmol,,,,,,water,H2O,3.0 mL,3.0,,,,,140.0,140 °C,72.0,3 days,,,,,,,,green crystals,56.0,,,octahedral Ni(II) centers; 1D double-stranded chains,"monoclinic, C2/c; a=24.684(2) Å, b=16.730(1) Å, c=18.916(1) Å, β=116.116(2)°",,,not_reported,not_reported,230.0,magnetism,10.1021/cg060287x,ok,
10.1021/cg060287x,downloaded\10.1021_cg060287x.pdf,SI downloaded\10.1021_cg060287x_SI.pdf,mof_json_store\10.1021_cg060287x\raw_output.json,mof_json_store\10.1021_cg060287x\synthesis_004.json,no,,,,Ni(NO3)2·6H2O,,"0.0612 g, 0.25 mmol",0.25,mmol,Gd(CH3COO)3·6H2O,,,,,nan,,,,,"1,4-bis(imidazol-1-ylmethyl)-benzene",bix,"0.0598 g, 0.25 mmol",0.25,mmol,5-sulfosalicylic acid,H3SSA,"0.0540 g, 0.25 mmol",0.25,mmol,,,,,,sodium hydroxide,NaOH,"0.0201 g, 0.5 mmol",0.5,mmol,,,,,,water,H2O,3.0 mL,3.0,,,,,120.0,120 °C,72.0,3 days,,,,,,,,light red crystals,46.0,,,octahedral Mn(II) centers; 1D double-stranded chains; HSSA counteranion,"monoclinic, P21/c; a=13.499(2) Å, b=12.500(2) Å, c=23.789(2) Å, β=117.259(4)°",,,not_reported,not_reported,220.0,luminescence;magnetism,10.1021/cg060287x,ok,
10.1021/cg3003349,downloaded\10.1021_cg3003349.pdf,SI downloaded\10.1021_cg3003349_SI.pdf,mof_json_store\10.1021_cg3003349\raw_output.json,mof_json_store\10.1021_cg3003349\synthesis_001.json,no,,,,Cu(NO3)2·3H2O,,0.217 g in 1.0 mL H2O,1.03531,mmol,nan,,,,,nan,,,,,"benzene-1,3,5-tricarboxylic acid",BTC,0.098 g in 1.0 mL H2O,0.098,g,,,,,,,,,,,ethylenediamine,en,0.036 g; en/H2O = 1:2,0.036,g,sodium hydroxide (for pH adjustment),NaOH,"2 M NaOH, adjusted to pH ≈ 9.4",,,water,H2O,~2.0 mL total (1.0 mL + 1.0 mL),2.0,,,,,180.0,180 °C,24.0,24 h,Teflon bag in 45 mL reaction vessel,"stirred 30 min, then static",,,dried in air overnight,,,colorless crystals,0.117 g,,ant,"Ca3(H2O)2 6-connected SBU; helical chains (3,6-connected)","a=6.7257(1) Å, b=20.8422(4) Å, c=20.1942(4) Å, β=99.507(1)°, C2/c",,,not_reported,not_reported,520.0,luminescence,10.1021/cg3003349,ok,
10.1021/cg3003349,downloaded\10.1021_cg3003349.pdf,SI downloaded\10.1021_cg3003349_SI.pdf,mof_json_store\10.1021_cg3003349\raw_output.json,mof_json_store\10.1021_cg3003349\synthesis_002.json,no,,,,Co(NO3)2·6H2O,,0.291 g in 1.0 mL H2O,1.37892,mmol,nan,,,,,nan,,,,,"benzene-1,3,5-tricarboxylic acid",BTC,0.125 g,0.125,g,pyrazine-2-carboxylic acid,pzc,0.072 g,0.072,g,,,,,,sodium hydroxide (for pH adjustment),NaOH,"2 M NaOH, adjusted to pH ≈ 6.98",,,,,,,,"N,N-dimethylformamide",DMF,1.0 mL,1.0,water,H2O,1.0 mL,1.0,130.0,130 °C,24.0,24 h,Teflon bag in 45 mL reaction vessel,"stirred 30 min, then static",,,dried in air overnight,,,colorless crystals,0.113 g,,,"{Ca2O12N} dimers into zigzag chains; 3,4,6-connected net","a=8.9512(2) Å, b=12.9606(4) Å, c=14.4060(3) Å, P212121",,,not_reported,not_reported,450.0,luminescence,10.1021/cg3003349,ok,
10.1021/cg101610k,downloaded\10.1021_cg101610k.pdf,SI downloaded\10.1021_cg101610k_SI.pdf,mof_json_store\10.1021_cg101610k\raw_output.json,mof_json_store\10.1021_cg101610k\synthesis_001.json,yes,Stoichiometric Zn:BTC for 3 gave product plus unreacted BTC; excess Zn(OAc)2 used to obtain pure 3.,,759101,Mn(NO3)2·6H2O,,"1.0 mmol, 0.2195 g",1,mmol,nan,,"2.0 mmol, 0.0800 g",2.0,mmol,nan,,,,,"benzene-1,3,5-tricarboxylic acid",H3BTC,"1.0 mmol, 0.2101 g",1.0,mmol,,,,,,,,,,,,,,,,,,,,,water,H2O,10.0 mL,10.0,,,,,170.0,170 °C,120.0,5 days,23 mL Teflon-lined stainless autoclave,static,distilled water,,dried in air,,,colorless crystals,80.0,,,zigzag (Na2Zn2O14)n chains linked by BTC to 3D,"a=9.672(2), b=9.682(2), c=7.742(2) Å, α=99.39(3)°, β=104.54(3)°, γ=60.72(3)°, P-1",,,not_reported,not_reported,380.0,sensing,10.1021/cg101610k,ok,
10.1021/cg101610k,downloaded\10.1021_cg101610k.pdf,SI downloaded\10.1021_cg101610k_SI.pdf,mof_json_store\10.1021_cg101610k\raw_output.json,mof_json_store\10.1021_cg101610k\synthesis_002.json,yes,Stoichiometric Zn:BTC for 3 gave product plus unreacted BTC; excess Zn(OAc)2 used to obtain pure 3.,,759102,Cu2O),,"3.0 mmol, 0.4088 g",3,mmol,nan,,"2.0 mmol, 0.1360 g",2.0,mmol,nan,,,,,"benzene-1,3,5-tricarboxylic acid",H3BTC,"2.0 mmol, 0.4202 g",2.0,mmol,formate,,2.0 mmol (as sodium formate),2.0,mmol,,,,,,,,,,,,,,,,water,H2O,7.0 mL,7.0,"N,N-dimethylformamide",DMF,3.0 mL,3.0,120.0,120 °C,120.0,5 days,23 mL Teflon-lined stainless autoclave,static,distilled water,,dried in air,,,colorless crystals,75.0,,,zigzag (Na2Zn3O18)n chains; BTC-bridged 3D,"a=7.511(2), b=19.151(4), c=21.213(4) Å, α=90°, β=93.42(3)°, γ=90°, C2/c",,,not_reported,not_reported,240.0,sensing,10.1021/cg101610k,ok,
10.1021/cg101610k,downloaded\10.1021_cg101610k.pdf,SI downloaded\10.1021_cg101610k_SI.pdf,mof_json_store\10.1021_cg101610k\raw_output.json,mof_json_store\10.1021_cg101610k\synthesis_003.json,yes,Stoichiometric Zn:BTC for 3 gave product plus unreacted BTC; excess Zn(OAc)2 used to obtain pure 3.,,759103,Cu2O),,"6.0 mmol, 1.3169 g",6,mmol,nan,,"3.0 mmol, 0.1600 g",3.0,mmol,nan,,,,,"benzene-1,3,5-tricarboxylic acid",H3BTC,"2.0 mmol, 0.4202 g",2.0,mmol,formic acid,HCOOH,1.0 mL,1.0,mL,,,,,,,,,,,,,,,,water,H2O,9.0 mL,9.0,,,,,120.0,120 °C,120.0,5 days,23 mL Teflon-lined stainless autoclave,static,distilled water,,dried in air,,,colorless crystals,67.0,,,zigzag (NaZn3O14)n chains; BTC-bridged 3D,"a=7.902(2), b=9.378(2), c=9.709(2) Å, α=61.65(3)°, β=71.60(3)°, γ=80.38(3)°, P1",,,not_reported,not_reported,240.0,sensing,10.1021/cg101610k,ok,
10.1021/cg1000107,downloaded\10.1021_cg1000107.pdf,SI downloaded\10.1021_cg1000107_SI.pdf,mof_json_store\10.1021_cg1000107\raw_output.json,mof_json_store\10.1021_cg1000107\synthesis_001.json,no,,,,Cu2O),,"30 mg, 0.10 mmol",0.1,mmol,nan,,,,,nan,,,,,D-camphoric acid,D-H2ca,"20 mg, 0.10 mmol",0.1,mmol,"1,2-bis(imidazol-1-ylmethyl)-benzene","1,2-bimb","13 mg, 0.05 mmol",0.05,mmol,,,,,,sodium hydroxide,NaOH,"2 mg, 0.05 mmol",0.05,mmol,,,,,,water,H2O,10 mL,10.0,,,,,140.0,140 °C,75.0,75 h,Teflon-lined stainless steel container,,,,,,,colorless crystals,42.0,,,,"monoclinic P21/n; a=10.793(2) Å, b=22.999(5) Å, c=12.253(3) Å; β=99.139(5)°",,,not_reported,not_reported,,luminescence,10.1021/cg1000107,ok,
10.1021/cg1000107,downloaded\10.1021_cg1000107.pdf,SI downloaded\10.1021_cg1000107_SI.pdf,mof_json_store\10.1021_cg1000107\raw_output.json,mof_json_store\10.1021_cg1000107\synthesis_002.json,no,,,,CoO,,"30 mg, 0.10 mmol",0.1,mmol,nan,,,,,nan,,,,,D-camphoric acid,D-H2ca,"20 mg, 0.10 mmol",0.1,mmol,"1,3-bis(imidazol-1-ylmethyl)-benzene","1,3-bimb","13 mg, 0.05 mmol",0.05,mmol,,,,,,sodium hydroxide,NaOH,"2 mg, 0.05 mmol",0.05,mmol,,,,,,water,H2O,10 mL,10.0,,,,,140.0,140 °C,75.0,75 h,Teflon-lined stainless steel container,,,,,,,,56.0,,,,"orthorhombic Pna21; a=14.760(5) Å, b=10.497(4) Å, c=15.085(5) Å",,,not_reported,not_reported,200.0,nonlinear_optics;ferroelectric,10.1021/cg1000107,ok,
10.1021/cg1000107,downloaded\10.1021_cg1000107.pdf,SI downloaded\10.1021_cg1000107_SI.pdf,mof_json_store\10.1021_cg1000107\raw_output.json,mof_json_store\10.1021_cg1000107\synthesis_003.json,no,,,,CoO,,"30 mg, 0.10 mmol",0.1,mmol,nan,,,,,nan,,,,,D-camphoric acid,D-H2ca,"20 mg, 0.10 mmol",0.1,mmol,"1,3-bis(imidazol-1-ylmethyl)-benzene","1,3-bimb","13 mg, 0.05 mmol",0.05,mmol,,,,,,sodium hydroxide,NaOH,"2 mg, 0.05 mmol",0.05,mmol,,,,,,water,H2O,10 mL,10.0,,,,,140.0,140 °C,75.0,75 h,Teflon-lined stainless steel container,,,,,,,,58.0,,,,"orthorhombic Pna21; a=14.466(4) Å, b=10.691(3) Å, c=15.601(4) Å",,,not_reported,not_reported,230.0,nonlinear_optics;ferroelectric,10.1021/cg1000107,ok,
10.1021/cg1000107,downloaded\10.1021_cg1000107.pdf,SI downloaded\10.1021_cg1000107_SI.pdf,mof_json_store\10.1021_cg1000107\raw_output.json,mof_json_store\10.1021_cg1000107\synthesis_004.json,no,,,,CoO,,"30 mg, 0.10 mmol",0.1,mmol,nan,,,,,nan,,,,,D-camphoric acid,D-H2ca,"20 mg, 0.10 mmol",0.1,mmol,"1,4-bis(imidazol-1-ylmethyl)-benzene","1,4-bimb","13 mg, 0.05 mmol",0.05,mmol,,,,,,sodium hydroxide,NaOH,"2 mg, 0.05 mmol",0.05,mmol,,,,,,water,H2O,10 mL,10.0,,,,,140.0,140 °C,75.0,75 h,Teflon-lined stainless steel container,,,,,,,,56.0,,,,"monoclinic P21; a=6.6272(6) Å, b=17.3245(17) Å, c=9.9414(9) Å; β=97.3380(10)°",,,not_reported,not_reported,300.0,nonlinear_optics;ferroelectric,10.1021/cg1000107,ok,
10.1021/cg1000107,downloaded\10.1021_cg1000107.pdf,SI downloaded\10.1021_cg1000107_SI.pdf,mof_json_store\10.1021_cg1000107\raw_output.json,mof_json_store\10.1021_cg1000107\synthesis_005.json,no,,,,MnO,,"30 mg, 0.10 mmol",0.1,mmol,nan,,,,,nan,,,,,D-camphoric acid,D-H2ca,"20 mg, 0.10 mmol",0.1,mmol,"4,4′-dipyridylsulfide",dpys,"9.4 mg, 0.05 mmol",0.05,mmol,,,,,,sodium hydroxide,NaOH,"4 mg, 0.10 mmol",0.1,mmol,,,,,,water,H2O,4 mL,4.0,acetonitrile,MeCN,2 mL,2.0,140.0,140 °C,75.0,75 h,Teflon-lined stainless steel container,,water,,dried in vacuum,,,,36.0,,,,"orthorhombic Cmc21; a=18.8555(15) Å, b=31.189(2) Å, c=12.0975(15) Å",,,not_reported,not_reported,,luminescence;nonlinear_optics;ferroelectric,10.1021/cg1000107,ok,
10.1039/d1ce00659b,downloaded\10.1039_d1ce00659b.pdf,SI downloaded\10.1039_d1ce00659b_SI.pdf,mof_json_store\10.1039_d1ce00659b\raw_output.json,mof_json_store\10.1039_d1ce00659b\synthesis_001.json,no,,,,MnO,,"0.074 g, 0.2 mmol",0.2,mmol,nan,,,,,nan,,,,,terephthalic acid,H2bdc,"0.016 g, 0.1 mmol",0.1,mmol,2-pyridinemethanol,Hhmp,"0.05 mL, 0.53 mmol",0.53,mmol,,,,,,,,,,,,,,,,"N,N-dimethylformamide",DMF,5 mL,5.0,,,,,100.0,"100 °C for 1 h, then +H2bdc and 100 °C for 24 h",24.0,1 h preheat + 24 h after linker addition,glass vial with a plastic lid,,"MeCN, Et2O",MeCN (2 mL); Et2O (2×5 mL),dried in air,,,colorless crystals,40.0,,,dinuclear Zn2 SBU (octahedral + tetrahedral),"a=17.0340(5) Å, b=11.4043(3) Å, c=12.6992(3) Å, Pna21",,,yes,not_reported,,luminescence,10.1039/d1ce00659b,ok,
10.1039/d1ce00659b,downloaded\10.1039_d1ce00659b.pdf,SI downloaded\10.1039_d1ce00659b_SI.pdf,mof_json_store\10.1039_d1ce00659b\raw_output.json,mof_json_store\10.1039_d1ce00659b\synthesis_002.json,no,,,,MnO,,"0.054 g, 0.2 mmol",0.2,mmol,nan,,,,,nan,,,,,terephthalic acid,H2bdc,"0.017 g, 0.1 mmol",0.1,mmol,2-pyridinemethanol,Hhmp,"0.05 mL, 0.53 mmol",0.53,mmol,,,,,,,,,,,,,,,,"N,N-dimethylformamide",DMF,10 mL,10.0,,,,,100.0,"100 °C for 1 h, then +H2bdc and 100 °C for 72 h",72.0,1 h preheat + 72 h after linker addition,glass vial with a plastic lid,,"MeCN, Et2O",MeCN (2 mL); Et2O (2×5 mL),dried in air,,,orange cubes,15.0,,,linear Fe3 SBU,"a=10.4617(10) Å, b=14.6431(10) Å, c=12.7995(9) Å, β=97.576(7)°, P21/n",,,no,not_reported,,,10.1039/d1ce00659b,ok,
10.1039/c5ce00078e,downloaded\10.1039_c5ce00078e.pdf,SI downloaded\10.1039_c5ce00078e_SI.pdf,mof_json_store\10.1039_c5ce00078e\raw_output.json,mof_json_store\10.1039_c5ce00078e\synthesis_002.json,no,,Co2(odip)(H2O)(DMA)2·2DMA,1032698,Co(NO3)2·6H2O,,"0.0259 g, 0.1 mmol",0.1,mmol,nan,,,,,nan,,,,,"5,5′-oxydiisophthalic acid",H4odip,"0.0336 g, 0.1 mmol",0.1,mmol,,,,,,,,,,,,,,,,,,,,,"N,N-dimethylacetamide",DMA,4 mL,4.0,water,H2O,1 mL,1.0,80.0,80 °C,48.0,2 days,20 mL vial,,,,dried in air,,,pink crystals,64.0,,,Co2(RCO2)4 4-connected SBU,"a=10.1170(11) Å, b=16.767(2) Å, c=22.415(2) Å, α=90°, β=90°, γ=90°, P212121",,,not_reported,not_reported,,magnetism,10.1039/c5ce00078e,ok,
10.1039/c5ce00078e,downloaded\10.1039_c5ce00078e.pdf,SI downloaded\10.1039_c5ce00078e_SI.pdf,mof_json_store\10.1039_c5ce00078e\raw_output.json,mof_json_store\10.1039_c5ce00078e\synthesis_003.json,no,,Co4(odip)2(H2O)4(DMSO)2·5DMSO,1032699,NiCl2·6H2O,,"0.0263 g, 0.1 mmol",0.1,mmol,nan,,,,,nan,,,,,"5,5′-oxydiisophthalic acid",H4odip,"0.0354 g, 0.1 mmol",0.1,mmol,,,,,,,,,,,,,,,,,,,,,dimethyl sulfoxide,DMSO,4 mL,4.0,water,H2O,1 mL,1.0,80.0,80 °C,48.0,2 days,20 mL vial,,,,dried in air,,,pink crystals,73.0,,,two Co2(CO2)4 4-connected SBUs,"a=21.818(4) Å, b=14.704(3) Å, c=26.282(5) Å, α=90°, β=126.84(3)°, γ=90°, P21/c",,,not_reported,not_reported,,magnetism,10.1039/c5ce00078e,ok,
10.1039/c5ce00078e,downloaded\10.1039_c5ce00078e.pdf,SI downloaded\10.1039_c5ce00078e_SI.pdf,mof_json_store\10.1039_c5ce00078e\raw_output.json,mof_json_store\10.1039_c5ce00078e\synthesis_004.json,no,,[Zn2(odip)(DMF)2(H2O)]·2DMF·2H2O,1032695,CoCl2·6H2O,,"0.0273 g, 0.2 mmol",0.2,mmol,nan,,,,,nan,,,,,"5,5′-oxydiisophthalic acid",H4odip,"0.0346 g, 0.1 mmol",0.1,mmol,,,,,,,,,,,,,,,,,,,,,"N,N-dimethylformamide",DMF,4 mL,4.0,water,H2O,1 mL,1.0,80.0,80 °C,72.0,3 days,20 mL vial,,,,dried in air,,,colorless crystals,68.0,,,Zn2(RCO2)4 4-connected SBU,"a=10.289(2) Å, b=15.763(3) Å, c=24.796(5) Å, α=90°, β=112.65(3)°, γ=90°, P21/c",,,not_reported,not_reported,,luminescence,10.1039/c5ce00078e,ok,
10.1039/c5ce00078e,downloaded\10.1039_c5ce00078e.pdf,SI downloaded\10.1039_c5ce00078e_SI.pdf,mof_json_store\10.1039_c5ce00078e\raw_output.json,mof_json_store\10.1039_c5ce00078e\synthesis_005.json,no,,Zn2(odip)(H2O),1032696,CuCl2·2H2O,,"0.0297 g, 0.1 mmol",0.1,mmol,nan,,,,,nan,,,,,"5,5′-oxydiisophthalic acid",H4odip,"0.0356 g, 0.1 mmol",0.1,mmol,,,,,,,,,,,,,,,,,,,,,"N,N-dimethylformamide",DMF,4 mL,4.0,acetonitrile,ACN,1 mL,1.0,80.0,80 °C,48.0,2 days,20 mL vial,,,,dried in air,,,colorless crystals,43.0,,,Zn2(RCO2)5 5-connected SBU,"a=19.005(4) Å, b=13.683(3) Å, c=14.521(3) Å, α=90°, β=119.11(3)°, γ=90°, C2/c",,,not_reported,not_reported,,luminescence,10.1039/c5ce00078e,ok,
10.1039/c5ce00078e,downloaded\10.1039_c5ce00078e.pdf,SI downloaded\10.1039_c5ce00078e_SI.pdf,mof_json_store\10.1039_c5ce00078e\raw_output.json,mof_json_store\10.1039_c5ce00078e\synthesis_006.json,no,,In(odip)·3ACN,1032694,Cd(NO3)2·4H2O,,"0.0391 g, 0.1 mmol",0.1,mmol,nan,,,,,nan,,,,,"5,5′-oxydiisophthalic acid",H4odip,"0.0346 g, 0.1 mmol",0.1,mmol,,,,,,,,,,,,,,,,,,,,,"N,N-dimethylformamide",DMF,4 mL,4.0,acetonitrile,ACN,1 mL,1.0,80.0,80 °C,12.0,12 hours,20 mL vial,,,,dried in air,,,colorless crystals,57.0,,,In(RCO2)4 4-connected SBU,"a=17.303(4) Å, b=9.925(2) Å, c=22.410(5) Å, α=90°, β=90°, γ=90°, Pnma",,,not_reported,not_reported,,,10.1039/c5ce00078e,ok,
10.1039/c5dt02774h,downloaded\10.1039_c5dt02774h.pdf,SI downloaded\10.1039_c5dt02774h_SI.pdf,mof_json_store\10.1039_c5dt02774h\raw_output.json,mof_json_store\10.1039_c5dt02774h\synthesis_001.json,no,,,,Cd(NO3)2·4H2O,,"29.1 mg, 0.1 mmol",0.1,mmol,nan,,,,,nan,,,,,"tris(4-(1H-1,2,4-triazol-1-yl)phenyl)amine",TTPA,"22.3 mg, 0.05 mmol",0.05,mmol,"benzene-1,3,5-tricarboxylic acid",BTC,"21.0 mg, 0.1 mmol",0.1,mmol,,,,,,,,,,,,,,,,acetonitrile,MeCN,"4 mL (from DMF/MeCN/H2O 2:4:2, total 8 mL)",4.0,"N,N-dimethylformamide",DMF,"2 mL (from DMF/MeCN/H2O 2:4:2, total 8 mL)",2.0,85.0,85 °C,72.0,3 days,"Teflon-lined autoclave (15 mL), autogenous pressure",static,,,dried in air,,,purple block-shaped crystals,47.0,,,"Co2(CO2)4 binuclear SBUs + Co mononuclear nodes; 3,3,4,8-connected",,,,not_reported,not_reported,400.0,,10.1039/c5dt02774h,ok,
10.1039/c5dt02774h,downloaded\10.1039_c5dt02774h.pdf,SI downloaded\10.1039_c5dt02774h_SI.pdf,mof_json_store\10.1039_c5dt02774h\raw_output.json,mof_json_store\10.1039_c5dt02774h\synthesis_002.json,no,,,,MnCl2·4H2O,,"24.9 mg, 0.1 mmol",0.1,mmol,nan,,,,,nan,,,,,"tris(4-(1H-1,2,4-triazol-1-yl)phenyl)amine",TTPA,"11.2 mg, 0.025 mmol",0.025,mmol,phthalic acid,PA,"16.6 mg, 0.1 mmol",0.1,mmol,,,,,,,,,,,,,,,,water,H2O,"5 mL (from DMF/H2O 1:5, total 6 mL)",5.0,"N,N-dimethylformamide",DMF,"1 mL (from DMF/H2O 1:5, total 6 mL)",1.0,90.0,90 °C,72.0,3 days,"Teflon-lined autoclave (15 mL), autogenous pressure",static,,,dried in air,,,purple block-shaped crystals,45.0,,dia,,,,,not_reported,not_reported,340.0,,10.1039/c5dt02774h,ok,
10.1039/c5dt02774h,downloaded\10.1039_c5dt02774h.pdf,SI downloaded\10.1039_c5dt02774h_SI.pdf,mof_json_store\10.1039_c5dt02774h\raw_output.json,mof_json_store\10.1039_c5dt02774h\synthesis_003.json,no,,,,Pb(NO3)2,,"29.1 mg, 0.1 mmol",0.1,mmol,nan,,,,,nan,,,,,"tris(4-(1H-1,2,4-triazol-1-yl)phenyl)amine",TTPA,"11.2 mg, 0.025 mmol",0.025,mmol,"(1,1′-biphenyl)-4,4′-dicarboxylic acid",BDA,"24.2 mg, 0.1 mmol",0.1,mmol,,,,,,,,,,,,,,,,water,H2O,"5 mL (from DMF/H2O 1:5, total 6 mL)",5.0,"N,N-dimethylformamide",DMF,"1 mL (from DMF/H2O 1:5, total 6 mL)",1.0,90.0,90 °C,72.0,3 days,"Teflon-lined autoclave (15 mL), autogenous pressure",static,,,dried in air,,,purple block-shaped crystals,38.0,,fsc,,,,,not_reported,not_reported,285.0,,10.1039/c5dt02774h,ok,
10.1039/c5dt02774h,downloaded\10.1039_c5dt02774h.pdf,SI downloaded\10.1039_c5dt02774h_SI.pdf,mof_json_store\10.1039_c5dt02774h\raw_output.json,mof_json_store\10.1039_c5dt02774h\synthesis_004.json,no,,,,Pb(NO3)2,,"29.1 mg, 0.1 mmol",0.1,mmol,nan,,,,,nan,,,,,"tris(4-(1H-1,2,4-triazol-1-yl)phenyl)amine",TTPA,"22.3 mg, 0.05 mmol",0.05,mmol,"4,4′-oxydibenzoic acid",OBA,"18.1 mg, 0.1 mmol",0.1,mmol,,,,,,,,,,,,,,,,water,H2O,"4 mL (from DMF/MeCN/H2O 1:1:4, total 6 mL)",4.0,"N,N-dimethylformamide",DMF,"1 mL (from DMF/MeCN/H2O 1:1:4, total 6 mL)",1.0,95.0,95 °C,72.0,3 days,"Teflon-lined autoclave (15 mL), autogenous pressure",static,,,dried in air,,,red block-shaped crystals,45.0,,hcb,,,,,not_reported,not_reported,305.0,,10.1039/c5dt02774h,ok,
10.1039/c5dt02774h,downloaded\10.1039_c5dt02774h.pdf,SI downloaded\10.1039_c5dt02774h_SI.pdf,mof_json_store\10.1039_c5dt02774h\raw_output.json,mof_json_store\10.1039_c5dt02774h\synthesis_005.json,no,,,,Pb(NO3)2,,"29.1 mg, 0.1 mmol",0.1,mmol,nan,,,,,nan,,,,,"tris(4-(1H-1,2,4-triazol-1-yl)phenyl)amine",TTPA,"22.3 mg, 0.05 mmol",0.05,mmol,5-aminoisophthalic acid,AIP,"18.1 mg, 0.1 mmol",0.1,mmol,,,,,,,,,,,,,,,,"N,N-dimethylformamide",DMF,"3.5 mL (from DMF/H2O 3.5:3, total 6.5 mL)",3.5,water,H2O,"3.0 mL (from DMF/H2O 3.5:3, total 6.5 mL)",3.0,100.0,100 °C,72.0,3 days,"Teflon-lined autoclave (15 mL), autogenous pressure",static,,,dried in air,,,purple block-shaped crystals,48.0,,sql,,,,,not_reported,not_reported,370.0,,10.1039/c5dt02774h,ok,
10.1039/c5dt02774h,downloaded\10.1039_c5dt02774h.pdf,SI downloaded\10.1039_c5dt02774h_SI.pdf,mof_json_store\10.1039_c5dt02774h\raw_output.json,mof_json_store\10.1039_c5dt02774h\synthesis_006.json,no,,,,Co(SO4)·7H2O,,"29.1 mg, 0.1 mmol",0.1,mmol,nan,,,,,nan,,,,,"tris(4-(1H-1,2,4-triazol-1-yl)phenyl)amine",TTPA,"22.3 mg, 0.05 mmol",0.05,mmol,5-methylisophthalic acid,MIP,"18.0 mg, 0.1 mmol",0.1,mmol,,,,,,,,,,,,,,,,"N,N-dimethylformamide",DMF,"3.5 mL (from DMF/H2O 3.5:3, total 6.5 mL)",3.5,water,H2O,"3.0 mL (from DMF/H2O 3.5:3, total 6.5 mL)",3.0,100.0,100 °C,72.0,3 days,"Teflon-lined autoclave (15 mL), autogenous pressure",static,,,dried in air,,,purple block-shaped crystals,40.0,,sql,,,,,not_reported,not_reported,370.0,,10.1039/c5dt02774h,ok,
10.1021/cg401804e,downloaded\10.1021_cg401804e.pdf,SI downloaded\10.1021_cg401804e_SI.pdf,mof_json_store\10.1021_cg401804e\raw_output.json,mof_json_store\10.1021_cg401804e\synthesis_001.json,no,,,941734,Co(SO4)·7H2O,,"0.2 mmol, 90 mg",0.2,mmol,nan,,,,,nan,,,,,"pamoic acid (H2pam) = 4,4′-methylenebis[3-hydroxy-2-naphthalenecarboxylic acid]",,"0.3 mmol, 116.5 mg",0.3,mmol,,,,,,,,,,,pyridine,,2 drops,,,,,,,,"N,N-dimethylformamide",DMF,"5 mL (of a 1:1 MeOH/DMF, total 10 mL)",5.0,methanol,MeOH,"5 mL (of a 1:1 MeOH/DMF, total 10 mL)",5.0,25,room temperature (RT),24.0,1 day (standing after filtration),,stirred during mixing; static for crystallization,DMF,,100 °C under vacuum for 10 h,100.0,10.0,pale yellow single crystals,52.0,,,Ln2 paddle-wheel dimer SBU,"a=31.517(12) Å, b=14.882(4) Å, c=28.494(8) Å, α=90°, β=120.19(2)°, γ=90°, C2/c",,5.0,not_reported,yes,,CO2_capture;luminescence,10.1021/cg401804e,ok,
10.1021/cg401804e,downloaded\10.1021_cg401804e.pdf,SI downloaded\10.1021_cg401804e_SI.pdf,mof_json_store\10.1021_cg401804e\raw_output.json,mof_json_store\10.1021_cg401804e\synthesis_002.json,no,,,942172,Ni(NO3)2·6H2O,,"0.2 mmol, 91 mg",0.2,mmol,nan,,,,,nan,,,,,"pamoic acid (H2pam) = 4,4′-methylenebis[3-hydroxy-2-naphthalenecarboxylic acid]",,"0.3 mmol, 116.5 mg",0.3,mmol,,,,,,,,,,,pyridine,,2 drops,,,,,,,,"N,N-dimethylformamide",DMF,"5 mL (of a 1:1 MeOH/DMF, total 10 mL)",5.0,methanol,MeOH,"5 mL (of a 1:1 MeOH/DMF, total 10 mL)",5.0,25,room temperature (RT),24.0,1 day (standing after filtration),,stirred during mixing; static for crystallization,DMF,,100 °C under vacuum for 10 h,100.0,10.0,pale yellow single crystals,49.0,,,Ln2 paddle-wheel dimer SBU,"a=31.28(3) Å, b=14.735(13) Å, c=28.51(5) Å, α=90°, β=120.13(5)°, γ=90°, C2/c",,11.0,not_reported,yes,,CO2_capture;luminescence,10.1021/cg401804e,ok,
10.1039/b808350a,downloaded\10.1039_b808350a.pdf,,mof_json_store\10.1039_b808350a\raw_output.json,mof_json_store\10.1039_b808350a\synthesis_001.json,yes,Most conditions gave rapid amorphous/poorly crystalline precipitates; only NEt3 vapor in selected solvents yielded crystals at RT.,,,MnCl2·4H2O,,0.200 g (0.672 mmol),0.672,mmol,nan,,,,,nan,,,,,"3,4-diacetyl-2,5-dioxohexane",H2L,0.133 g (0.671 mmol),0.133,g,,,,,,,,,,,triethylamine,NEt3,vapor diffusion,,,,,,,,"N,N-dimethylformamide",DMF,15 cm3,15.0,chloroform,CHCl3,15 cm3,15.0,25,RT,1344.0,8 weeks,,,,,,,,colourless crystals,5.0,,,1D coordination polymer,,,,yes,yes,,,10.1039/b808350a,ok,
10.1039/b808350a,downloaded\10.1039_b808350a.pdf,,mof_json_store\10.1039_b808350a\raw_output.json,mof_json_store\10.1039_b808350a\synthesis_002.json,yes,Most conditions gave rapid amorphous/poorly crystalline precipitates; only NEt3 vapor in selected solvents yielded crystals at RT.,,,MnCl2,,0.010 g (0.0337 mmol),0.0337,mmol,nan,,,,,nan,,,,,"3,4-diacetyl-2,5-dioxohexane",H2L,0.007 g (0.0353 mmol),0.007,g,,,,,,,,,,,triethylamine,NEt3,vapor diffusion,,,,,,,,dimethyl sulfoxide,DMSO,2 cm3,2.0,methanol,MeOH,2 cm3,2.0,25,RT,1344.0,8 weeks,,,,,,,,colourless crystals,15.0,,,1D coordination polymer,,,,yes,yes,,,10.1039/b808350a,ok,
10.1039/b808350a,downloaded\10.1039_b808350a.pdf,,mof_json_store\10.1039_b808350a\raw_output.json,mof_json_store\10.1039_b808350a\synthesis_003.json,yes,Most conditions gave rapid amorphous/poorly crystalline precipitates; only NEt3 vapor in selected solvents yielded crystals at RT.,,,MnCl2,,0.010 g (0.0336 mmol),0.0336,mmol,nan,,,,,nan,,,,,"3,4-diacetyl-2,5-dioxohexane",H2L,0.013 g (0.0656 mmol),0.013,g,,,,,,,,,,,triethylamine,NEt3,vapor diffusion,,,,,,,,methanol,MeOH,4 cm3,4.0,,,,,25,RT,1344.0,8 weeks,,,,,,,,colourless crystals,minor product,,,Zn2 dimer SBU linked into 2D network,,,,yes,yes,,,10.1039/b808350a,ok,
10.1039/b808350a,downloaded\10.1039_b808350a.pdf,,mof_json_store\10.1039_b808350a\raw_output.json,mof_json_store\10.1039_b808350a\synthesis_004.json,yes,Most conditions gave rapid amorphous/poorly crystalline precipitates; only NEt3 vapor in selected solvents yielded crystals at RT.,,,MnCl2,,0.010 g (0.0336 mmol),0.0336,mmol,nan,,,,,nan,,,,,"3,4-diacetyl-2,5-dioxohexane",H2L,0.013 g (0.0656 mmol),0.013,g,,,,,,,,,,,triethylamine,NEt3,vapor diffusion,,,,,,,,methanol,MeOH,4 cm3,4.0,,,,,25,RT,1344.0,8 weeks,,,,,,,,colourless crystals,minor product,,,Zn2 dimer SBU linked into 2D network,,,,yes,yes,,,10.1039/b808350a,ok,
10.1039/b808350a,downloaded\10.1039_b808350a.pdf,,mof_json_store\10.1039_b808350a\raw_output.json,mof_json_store\10.1039_b808350a\synthesis_005.json,yes,Most conditions gave rapid amorphous/poorly crystalline precipitates; only NEt3 vapor in selected solvents yielded crystals at RT.,,,MnCl2,,0.010 g (0.0336 mmol),0.0336,mmol,nan,,,,,nan,,,,,"3,4-diacetyl-2,5-dioxohexane",H2L,0.013 g (0.0656 mmol),0.013,g,,,,,,,,,,,triethylamine,NEt3,vapor diffusion,,,,,,,,methanol,MeOH,4 cm3,4.0,,,,,25,RT,1344.0,8 weeks,,,,,,,,colourless crystals,53.0,,,Zn2 dimer SBU linked into 2D network,,,,yes,yes,,,10.1039/b808350a,ok,
10.1039/b808350a,downloaded\10.1039_b808350a.pdf,,mof_json_store\10.1039_b808350a\raw_output.json,mof_json_store\10.1039_b808350a\synthesis_006.json,yes,Most conditions gave rapid amorphous/poorly crystalline precipitates; only NEt3 vapor in selected solvents yielded crystals at RT.,,,MnCl2,,0.010 g (0.0324 mmol),0.0324,mmol,nan,,,,,nan,,,,,"3,4-diacetyl-2,5-dioxohexane",H2L,0.013 g (0.0656 mmol),0.013,g,,,,,,,,,,,triethylamine,NEt3,vapor diffusion,,,,,,,,methanol,MeOH,4 cm3,4.0,,,,,25,RT,1344.0,8 weeks,,,,,,,,colourless crystals,80.0,0.02 × 0.02 × 0.01 mm,,Cd2 dimer SBU linked into 2D network,,,,yes,yes,,,10.1039/b808350a,ok,
10.1039/c5ce00767d,downloaded\10.1039_c5ce00767d.pdf,SI downloaded\10.1039_c5ce00767d_SI.pdf,mof_json_store\10.1039_c5ce00767d\raw_output.json,mof_json_store\10.1039_c5ce00767d\synthesis_002.json,yes,"AgNO3/H2DSPTP 1:1 with varied pH gave only ligand crystals; higher AgNO3 ratio needed. For Pb, using en or low Pb:ligand ratio gave no crystals.",,1058699,MnCl2,,"4.71 mg, 0.02 mmol",0.02,mmol,nan,,,,,nan,,,,,"4′-(2,4-disulfophenyl)-4,2′:6′,4″-terpyridine",,"10 mg, 0.02 mmol",0.02,mmol,,,,,,,,,,,ammonia solution,NH3(aq),"0.2 M, adjust pH to 5.0",,,,,,,,water,H2O,2 mL,2.0,,,,,120.0,120 °C,72.0,72 h,Teflon-lined stainless-steel reactor (10 mL),static,ethanol,several times,,,,colorless blocks,60.0,,,1D Ag–N chains; supramolecular packing,,,,not_reported,not_reported,,,10.1039/c5ce00767d,ok,
10.1039/c5ce00767d,downloaded\10.1039_c5ce00767d.pdf,SI downloaded\10.1039_c5ce00767d_SI.pdf,mof_json_store\10.1039_c5ce00767d\raw_output.json,mof_json_store\10.1039_c5ce00767d\synthesis_003.json,yes,"AgNO3/H2DSPTP 1:1 with varied pH gave only ligand crystals; higher AgNO3 ratio needed. For Pb, using en or low Pb:ligand ratio gave no crystals.",,1058700,CuCl2·2H2O,,"36 mg, 0.2 mmol",0.2,mmol,nan,,,,,nan,,,,,"4′-(2,4-disulfophenyl)-4,2′:6′,4″-terpyridine",,"10 mg, 0.02 mmol",0.02,mmol,,,,,,,,,,,,,,,,,,,,,water,H2O,2 mL,2.0,,,,,120.0,120 °C,72.0,72 h,Teflon-lined stainless-steel reactor (20 mL),static,ethanol,several times,,,,colorless blocks,45.0,,hcb,"2D (6,3) network; Ag⋯O interactions assist",,,,not_reported,not_reported,400.0,,10.1039/c5ce00767d,ok,
10.1039/c5ce00767d,downloaded\10.1039_c5ce00767d.pdf,SI downloaded\10.1039_c5ce00767d_SI.pdf,mof_json_store\10.1039_c5ce00767d\raw_output.json,mof_json_store\10.1039_c5ce00767d\synthesis_004.json,yes,"AgNO3/H2DSPTP 1:1 with varied pH gave only ligand crystals; higher AgNO3 ratio needed. For Pb, using en or low Pb:ligand ratio gave no crystals.",,1058701,CuCl2·2H2O,,"36 mg, 0.2 mmol",0.2,mmol,nan,,,,,nan,,,,,"4′-(2,4-disulfophenyl)-4,2′:6′,4″-terpyridine",,"10 mg, 0.02 mmol",0.02,mmol,,,,,,,,,,,ammonia solution,NH3(aq),"0.2 M, adjust pH to 5.0",,,,,,,,water,H2O,2 mL,2.0,,,,,120.0,120 °C,72.0,72 h,Teflon-lined stainless-steel reactor (20 mL),static,ethanol,several times,,,,colorless blocks,35.0,,,3D framework from 1D [Ag2(2-SO3)2]n SBUs,,,,not_reported,not_reported,450.0,,10.1039/c5ce00767d,ok,
10.1039/c5ce00767d,downloaded\10.1039_c5ce00767d.pdf,SI downloaded\10.1039_c5ce00767d_SI.pdf,mof_json_store\10.1039_c5ce00767d\raw_output.json,mof_json_store\10.1039_c5ce00767d\synthesis_005.json,yes,"AgNO3/H2DSPTP 1:1 with varied pH gave only ligand crystals; higher AgNO3 ratio needed. For Pb, using en or low Pb:ligand ratio gave no crystals.",,1058702,CuCl2·2H2O,,"36 mg, 0.2 mmol",0.2,mmol,nan,,,,,nan,,,,,"4′-(2,4-disulfophenyl)-4,2′:6′,4″-terpyridine",,"10 mg, 0.02 mmol",0.02,mmol,,,,,,,,,,,sodium hydroxide,NaOH,"0.4 M, adjust pH to 5.0",,,,,,,,water,H2O,2 mL,2.0,,,,,120.0,120 °C,72.0,72 h,Teflon-lined stainless-steel reactor (20 mL),static,ethanol,several times,,,,orange blocks,45.0,,fsh,"planar tetranuclear Ag4 SBU; binodal (4,6)-connected; 2-fold interpenetrated",,,,not_reported,not_reported,450.0,,10.1039/c5ce00767d,ok,
10.1039/c5ce00767d,downloaded\10.1039_c5ce00767d.pdf,SI downloaded\10.1039_c5ce00767d_SI.pdf,mof_json_store\10.1039_c5ce00767d\raw_output.json,mof_json_store\10.1039_c5ce00767d\synthesis_006.json,yes,"AgNO3/H2DSPTP 1:1 with varied pH gave only ligand crystals; higher AgNO3 ratio needed. For Pb, using en or low Pb:ligand ratio gave no crystals.",,1058703,Co(NO3)2·6H2O,,"14.11 mg, 0.04 mmol",0.04,mmol,nan,,,,,nan,,,,,"4′-(2,4-disulfophenyl)-4,2′:6′,4″-terpyridine",,"10 mg, 0.02 mmol",0.02,mmol,,,,,,,,,,,"1,2-ethanediamine",en,"0.5 M, adjust pH to 5.0",,,,,,,,water,H2O,1.5 mL,1.5,,,,,120.0,120 °C,48.0,48 h,Teflon-lined stainless-steel reactor (20 mL),static,ethanol,several times,,,,orange blocks,50.0,,dia,PbII nodes; 3D dia; 2-fold interpenetrated,,,,not_reported,not_reported,520.0,,10.1039/c5ce00767d,ok,
10.1039/c5ce00767d,downloaded\10.1039_c5ce00767d.pdf,SI downloaded\10.1039_c5ce00767d_SI.pdf,mof_json_store\10.1039_c5ce00767d\raw_output.json,mof_json_store\10.1039_c5ce00767d\synthesis_007.json,yes,"AgNO3/H2DSPTP 1:1 with varied pH gave only ligand crystals; higher AgNO3 ratio needed. For Pb, using en or low Pb:ligand ratio gave no crystals.",,1058704,Cd(NO3)2·4H2O,,"35 mg, 0.1 mmol",0.1,mmol,nan,,,,,nan,,,,,"4′-(2,4-disulfophenyl)-4,2′:6′,4″-terpyridine",,"5 mg, 0.01 mmol",0.01,mmol,,,,,,,,,,,potassium hydroxide,KOH,"0.2 M, adjust pH to 5.0",,,,,,,,water,H2O,2 mL,2.0,,,,,120.0,120 °C,48.0,48 h,Teflon-lined stainless-steel reactor (10 mL),static,ethanol,several times,,,,colorless blocks,60.0,,hcb,"2D (6,3) net; 2-fold interpenetrated via H-bonds",,,,not_reported,not_reported,450.0,,10.1039/c5ce00767d,ok,
10.1039/c5ce00767d,downloaded\10.1039_c5ce00767d.pdf,SI downloaded\10.1039_c5ce00767d_SI.pdf,mof_json_store\10.1039_c5ce00767d\raw_output.json,mof_json_store\10.1039_c5ce00767d\synthesis_008.json,yes,"AgNO3/H2DSPTP 1:1 with varied pH gave only ligand crystals; higher AgNO3 ratio needed. For Pb, using en or low Pb:ligand ratio gave no crystals.",,1058705,MnCl2·4H2O,,"35 mg, 0.1 mmol",0.1,mmol,nan,,,,,nan,,,,,"4′-(2,4-disulfophenyl)-4,2′:6′,4″-terpyridine",,"5 mg, 0.01 mmol",0.01,mmol,,,,,,,,,,,potassium hydroxide,KOH,"0.4 M, adjust pH to 7.0",,,,,,,,water,H2O,2 mL,2.0,,,,,120.0,120 °C,48.0,48 h,Teflon-lined stainless-steel reactor (10 mL),static,ethanol,several times,,,,orange blocks,43.0,,dia,tetranuclear Pb SBU; 3D dia; includes K(H2O) species,,,,not_reported,not_reported,430.0,,10.1039/c5ce00767d,ok,
10.1039/c2ce26695d,downloaded\10.1039_c2ce26695d.pdf,SI downloaded\10.1039_c2ce26695d_SI.pdf,mof_json_store\10.1039_c2ce26695d\raw_output.json,mof_json_store\10.1039_c2ce26695d\synthesis_001.json,no,,{[PrL(H2O)2]·H2O}n,,Zn(NO3)2·6H2O,,0.10 mmol,0.1,mmol,nan,,,,,nan,,,,,2-(carboxylmethoxy)terephthalic acid,H3L,0.20 mmol,0.2,mmol,,,,,,,,,,,,,,,,,,,,,water,H2O,10 mL,10.0,,,,,130.0,130 °C,96.0,4 days; cooled to RT at 2 °C h−1,Teflon-lined autoclave (25 mL),static,H2O,,,,,,55.0,,,Four-connected nodes (66 net); carboxylate-bridged layers,,,,not_reported,not_reported,,,10.1039/c2ce26695d,ok,
