Repository: zzhenglab/MOFinder

# MOFinder

MOFinder extracts MOF synthesis information from the literature, reconstructs evidence-supported negative reaction records, and prepares datasets for synthesis-outcome prediction.
[Web application](https://mofinder.chemistry.wustl.edu/) | [Demos](Demo/README.md) | [Source code](docs/source_to_code.md) | [Workflow guide](docs/workflow.md) | [Model evaluation](docs/evaluation.md)

## Quick start

The workflow runs through Python commands. Python 3.10 or newer is required. Clone the repository and initialize its related applications:

```bash
git clone --recurse-submodules https://github.com/zzhenglab/MOFinder.git
cd MOFinder
```

Start with the two offline demonstrations:

```bash

File: mof_extraction_1_2.csv (part 236 of 305)
doi,main_pdf,si_pdf,raw_output,parsed_json,article_trial_or_failure,article_trial_or_failure_notes,mof_name,crystal_code,metal_1,metal_1_abbr,metal_1_amount_text,metal_1_amount_value,metal_1_amount_unit,metal_2,metal_2_abbr,metal_2_amount_text,metal_2_amount_value,metal_2_amount_unit,metal_3,metal_3_abbr,metal_3_amount_text,metal_3_amount_value,metal_3_amount_unit,linker_1,linker_1_abbr,linker_1_amount_text,linker_1_amount_value,linker_1_amount_unit,linker_2,linker_2_abbr,linker_2_amount_text,linker_2_amount_value,linker_2_amount_unit,linker_3,linker_3_abbr,linker_3_amount_text,linker_3_amount_value,linker_3_amount_unit,modulator_1,modulator_1_abbr,modulator_1_amount_text,modulator_1_amount_value,modulator_1_amount_unit,modulator_2,modulator_2_abbr,modulator_2_amount_text,modulator_2_amount_value,modulator_2_amount_unit,solvent_main,solvent_main_abbr,solvent_main_amount_text,solvent_main_ml,solvent_secondary,solvent_secondary_abbr,solvent_secondary_amount_text,solvent_secondary_ml,temperature_c,temperature_c_text,time_h,time_text,vessel_type,stirring,washing_solvent,washing_cycles,activation_text,activation_temp_c,activation_time_h,crystal_morphology,yield_percent,crystal_size,topology_code,metal_cluster_connectivity,unit_cell_short,pore_diameter_A,BET_surface_area_m2g,air_stable,water_stable,tga_decomposition_temp_c,applications,reference,status,error
10.1021/acs.cgd.5b00625,downloaded\10.1021_acs.cgd.5b00625.pdf,SI downloaded\10.1021_acs.cgd.5b00625_SI.pdf,mof_json_store\10.1021_acs.cgd.5b00625\raw_output.json,mof_json_store\10.1021_acs.cgd.5b00625\synthesis_003.json,no,,,,ZrCl4,,"0.0175 g, 0.04 mmol",0.04,mmol,nan,,,,,nan,,,,,"4-carboxy-1-(3,5-dicarboxy-benzyl)-pyridinium chloride",H3L,"0.0135 g, 0.04 mmol",0.04,mmol,,,,,,,,,,,,,,,,,,,,,water,H2O,2 mL,2.0,acetonitrile,,1 mL,1.0,120.0,120 °C,72.0,3 days,25 mL Teflon-lined stainless steel autoclave,static,water,,dried in air,,,,64.0,,,dinuclear Nd2 SBU,"a=9.4381(3), b=12.2437(5), c=18.6387(8) Å, α=86.308(4)°, β=81.316(3)°, γ=68.892(4)°, P-1",,,not_reported,not_reported,317.0,,10.1021/acs.cgd.5b00625,ok,
10.1021/acs.cgd.5b00625,downloaded\10.1021_acs.cgd.5b00625.pdf,SI downloaded\10.1021_acs.cgd.5b00625_SI.pdf,mof_json_store\10.1021_acs.cgd.5b00625\raw_output.json,mof_json_store\10.1021_acs.cgd.5b00625\synthesis_004.json,no,,,,Zn(NO3)2·6H2O,,"0.0178 g, 0.04 mmol",0.04,mmol,nan,,,,,nan,,,,,"4-carboxy-1-(3,5-dicarboxy-benzyl)-pyridinium chloride",H3L,"0.0135 g, 0.04 mmol",0.04,mmol,,,,,,,,,,,,,,,,,,,,,water,H2O,1 mL,1.0,acetonitrile,,2 mL,2.0,120.0,120 °C,72.0,3 days,25 mL Teflon-lined stainless steel autoclave,static,water,,dried in air,,,,62.0,,,dinuclear Ln2 SBU; layered,,,,not_reported,not_reported,,luminescence,10.1021/acs.cgd.5b00625,ok,
10.1021/acs.cgd.5b00625,downloaded\10.1021_acs.cgd.5b00625.pdf,SI downloaded\10.1021_acs.cgd.5b00625_SI.pdf,mof_json_store\10.1021_acs.cgd.5b00625\raw_output.json,mof_json_store\10.1021_acs.cgd.5b00625\synthesis_005.json,no,,,,Zr(OC3H7)4,,"0.0178 g, 0.04 mmol",0.04,mmol,nan,,,,,nan,,,,,"4-carboxy-1-(3,5-dicarboxy-benzyl)-pyridinium chloride",H3L,"0.0135 g, 0.04 mmol",0.04,mmol,,,,,,,,,,,,,,,,,,,,,water,H2O,1 mL,1.0,acetonitrile,,2 mL,2.0,120.0,120 °C,72.0,3 days,25 mL Teflon-lined stainless steel autoclave,static,water,,dried in air,,,,62.0,,,dinuclear Ln2 SBU; layered,"a=9.8876(7), b=10.2189(4), c=12.3454(6) Å, α=95.853(4)°, β=112.751(6)°, γ=110.950(5)°, P-1",,,not_reported,not_reported,410.0,luminescence,10.1021/acs.cgd.5b00625,ok,
10.1021/acs.cgd.5b00625,downloaded\10.1021_acs.cgd.5b00625.pdf,SI downloaded\10.1021_acs.cgd.5b00625_SI.pdf,mof_json_store\10.1021_acs.cgd.5b00625\raw_output.json,mof_json_store\10.1021_acs.cgd.5b00625\synthesis_006.json,no,,,,Indium,,"0.0181 g, 0.04 mmol",0.04,mmol,nan,,,,,nan,,,,,"4-carboxy-1-(3,5-dicarboxy-benzyl)-pyridinium chloride",H3L,"0.0135 g, 0.04 mmol",0.04,mmol,,,,,,,,,,,,,,,,,,,,,water,H2O,1 mL,1.0,acetonitrile,,2 mL,2.0,120.0,120 °C,72.0,3 days,25 mL Teflon-lined stainless steel autoclave,static,water,,dried in air,,,,62.0,,,dinuclear Ln2 SBU; layered,,,,not_reported,not_reported,,,10.1021/acs.cgd.5b00625,ok,
10.1021/acs.cgd.5b00625,downloaded\10.1021_acs.cgd.5b00625.pdf,SI downloaded\10.1021_acs.cgd.5b00625_SI.pdf,mof_json_store\10.1021_acs.cgd.5b00625\raw_output.json,mof_json_store\10.1021_acs.cgd.5b00625\synthesis_007.json,no,,,,Indium,,"0.0181 g, 0.04 mmol",0.04,mmol,nan,,,,,nan,,,,,"4-carboxy-1-(3,5-dicarboxy-benzyl)-pyridinium chloride",H3L,"0.0135 g, 0.04 mmol",0.04,mmol,,,,,,,,,,,,,,,,,,,,,water,H2O,1 mL,1.0,acetonitrile,,2 mL,2.0,120.0,120 °C,72.0,3 days,25 mL Teflon-lined stainless steel autoclave,static,water,,dried in air,,,,62.0,,,dinuclear Ln2 SBU; layered,,,,not_reported,not_reported,,luminescence,10.1021/acs.cgd.5b00625,ok,
10.1021/acs.cgd.5b00625,downloaded\10.1021_acs.cgd.5b00625.pdf,SI downloaded\10.1021_acs.cgd.5b00625_SI.pdf,mof_json_store\10.1021_acs.cgd.5b00625\raw_output.json,mof_json_store\10.1021_acs.cgd.5b00625\synthesis_008.json,no,,,,Cu(NO3)2·6H2O,,"0.0183 g, 0.04 mmol",0.04,mmol,nan,,,,,nan,,,,,"4-carboxy-1-(3,5-dicarboxy-benzyl)-pyridinium chloride",H3L,"0.0135 g, 0.04 mmol",0.04,mmol,,,,,,,,,,,,,,,,,,,,,water,H2O,1 mL,1.0,acetonitrile,,2 mL,2.0,120.0,120 °C,72.0,3 days,25 mL Teflon-lined stainless steel autoclave,static,water,,dried in air,,,,62.0,,,dinuclear Ln2 SBU; layered,,,,not_reported,not_reported,,luminescence,10.1021/acs.cgd.5b00625,ok,
10.1021/acs.cgd.5b00625,downloaded\10.1021_acs.cgd.5b00625.pdf,SI downloaded\10.1021_acs.cgd.5b00625_SI.pdf,mof_json_store\10.1021_acs.cgd.5b00625\raw_output.json,mof_json_store\10.1021_acs.cgd.5b00625\synthesis_009.json,no,,,,Co(ClO4)2·6H2O,,"0.0184 g, 0.04 mmol",0.04,mmol,nan,,,,,nan,,,,,"4-carboxy-1-(3,5-dicarboxy-benzyl)-pyridinium chloride",H3L,"0.0135 g, 0.04 mmol",0.04,mmol,,,,,,,,,,,,,,,,,,,,,water,H2O,1 mL,1.0,acetonitrile,,2 mL,2.0,120.0,120 °C,72.0,3 days,25 mL Teflon-lined stainless steel autoclave,static,water,,dried in air,,,,62.0,,,dinuclear Ln2 SBU; layered,,,,not_reported,not_reported,,,10.1021/acs.cgd.5b00625,ok,
10.1021/acs.cgd.5b00625,downloaded\10.1021_acs.cgd.5b00625.pdf,SI downloaded\10.1021_acs.cgd.5b00625_SI.pdf,mof_json_store\10.1021_acs.cgd.5b00625\raw_output.json,mof_json_store\10.1021_acs.cgd.5b00625\synthesis_010.json,no,,,,Cu(NO3)2·3H2O,,"0.0185 g, 0.04 mmol",0.04,mmol,nan,,,,,nan,,,,,"4-carboxy-1-(3,5-dicarboxy-benzyl)-pyridinium chloride",H3L,"0.0135 g, 0.04 mmol",0.04,mmol,,,,,,,,,,,,,,,,,,,,,water,H2O,1 mL,1.0,acetonitrile,,2 mL,2.0,120.0,120 °C,72.0,3 days,25 mL Teflon-lined stainless steel autoclave,static,water,,dried in air,,,,62.0,,,dinuclear Ln2 SBU; layered,,,,not_reported,not_reported,,,10.1021/acs.cgd.5b00625,ok,
10.1021/acs.cgd.5b00625,downloaded\10.1021_acs.cgd.5b00625.pdf,SI downloaded\10.1021_acs.cgd.5b00625_SI.pdf,mof_json_store\10.1021_acs.cgd.5b00625\raw_output.json,mof_json_store\10.1021_acs.cgd.5b00625\synthesis_011.json,no,,,,Cu(NO3)2·3H2O,,"0.0185 g, 0.04 mmol",0.04,mmol,nan,,,,,nan,,,,,"4-carboxy-1-(3,5-dicarboxy-benzyl)-pyridinium chloride",H3L,"0.0135 g, 0.04 mmol",0.04,mmol,,,,,,,,,,,,,,,,,,,,,water,H2O,1 mL,1.0,acetonitrile,,2 mL,2.0,120.0,120 °C,72.0,3 days,25 mL Teflon-lined stainless steel autoclave,static,water,,dried in air,,,,62.0,,,dinuclear Ln2 SBU; layered,,,,not_reported,not_reported,,,10.1021/acs.cgd.5b00625,ok,
10.1021/acs.cgd.5b00625,downloaded\10.1021_acs.cgd.5b00625.pdf,SI downloaded\10.1021_acs.cgd.5b00625_SI.pdf,mof_json_store\10.1021_acs.cgd.5b00625\raw_output.json,mof_json_store\10.1021_acs.cgd.5b00625\synthesis_012.json,no,,,,ZrCl4,,"0.0187 g, 0.04 mmol",0.04,mmol,nan,,,,,nan,,,,,"4-carboxy-1-(3,5-dicarboxy-benzyl)-pyridinium chloride",H3L,"0.0135 g, 0.04 mmol",0.04,mmol,,,,,,,,,,,,,,,,,,,,,water,H2O,1 mL,1.0,acetonitrile,,2 mL,2.0,120.0,120 °C,72.0,3 days,25 mL Teflon-lined stainless steel autoclave,static,water,,dried in air,,,,62.0,,,dinuclear Ln2 SBU; layered,,,,not_reported,not_reported,,,10.1021/acs.cgd.5b00625,ok,
10.1021/acs.cgd.5b00625,downloaded\10.1021_acs.cgd.5b00625.pdf,SI downloaded\10.1021_acs.cgd.5b00625_SI.pdf,mof_json_store\10.1021_acs.cgd.5b00625\raw_output.json,mof_json_store\10.1021_acs.cgd.5b00625\synthesis_013.json,no,,,,ZrCl4,,"0.0188 g, 0.04 mmol",0.04,mmol,nan,,,,,nan,,,,,"4-carboxy-1-(3,5-dicarboxy-benzyl)-pyridinium chloride",H3L,"0.0135 g, 0.04 mmol",0.04,mmol,,,,,,,,,,,,,,,,,,,,,water,H2O,1 mL,1.0,acetonitrile,,2 mL,2.0,120.0,120 °C,72.0,3 days,25 mL Teflon-lined stainless steel autoclave,static,water,,dried in air,,,,62.0,,,dinuclear Ln2 SBU; layered,,,,not_reported,not_reported,,,10.1021/acs.cgd.5b00625,ok,
10.1021/acs.cgd.5b01133,downloaded\10.1021_acs.cgd.5b01133.pdf,SI downloaded\10.1021_acs.cgd.5b01133_SI.pdf,mof_json_store\10.1021_acs.cgd.5b01133\raw_output.json,mof_json_store\10.1021_acs.cgd.5b01133\synthesis_001.json,no,,[Zn2(HL)2(ipa-CH3)] (2),,ZrCl4,,"28.7 mg, 0.1 mmol",0.1,mmol,nan,,,,,nan,,,,,1-(1H-imidazol-4-yl)-4-(4H-tetrazol-5-yl)benzene,H2L,"21.2 mg, 0.1 mmol",0.1,mmol,5-methyl-isophthalic acid,H2ipa-CH3,"18.0 mg, 0.2 mmol",0.2,mmol,,,,,,sodium hydroxide solution,NaOH,"0.5 mol L−1, adjusted to pH = 8",,,,,,,,water,H2O,8 mL,8.0,,,,,120.0,120 °C,72.0,3 days,Teflon-lined stainless steel container (16 mL),static,,,,,,colorless block crystals,66.0,,pcu,binuclear [Zn2(COO)2] 6-connected SBU,,,,not_reported,not_reported,370.0,luminescence,10.1021/acs.cgd.5b01133,ok,
10.1021/acs.cgd.5b01133,downloaded\10.1021_acs.cgd.5b01133.pdf,SI downloaded\10.1021_acs.cgd.5b01133_SI.pdf,mof_json_store\10.1021_acs.cgd.5b01133\raw_output.json,mof_json_store\10.1021_acs.cgd.5b01133\synthesis_002.json,no,,[Zn2(HL)2(ipa-NO2)]·2H2O (3) — method A,,ZrCl4,,"28.7 mg, 0.1 mmol",0.1,mmol,nan,,,,,nan,,,,,1-(1H-imidazol-4-yl)-4-(4H-tetrazol-5-yl)benzene,H2L,"21.2 mg, 0.1 mmol",0.1,mmol,5-nitro-isophthalic acid,H2ipa-NO2,"16.6 mg, 0.1 mmol",0.1,mmol,,,,,,,,,,,,,,,,water,H2O,"DMF–H2O (1:8, v/v), total 9 mL",,"N,N-dimethylformamide",DMF,"DMF–H2O (1:8, v/v), total 9 mL",,120.0,120 °C,72.0,3 days,Teflon-lined stainless steel container (16 mL),static,"water, ethanol",several times,,,,colorless needle crystals,65.0,,,,,,,not_reported,not_reported,405.0,luminescence,10.1021/acs.cgd.5b01133,ok,
10.1021/acs.cgd.5b01133,downloaded\10.1021_acs.cgd.5b01133.pdf,SI downloaded\10.1021_acs.cgd.5b01133_SI.pdf,mof_json_store\10.1021_acs.cgd.5b01133\raw_output.json,mof_json_store\10.1021_acs.cgd.5b01133\synthesis_003.json,no,,[Zn2(HL)2(ipa-NO2)]·2H2O (3) — method B,,ZrCl4,,"28.7 mg, 0.1 mmol",0.1,mmol,nan,,,,,nan,,,,,1-(1H-imidazol-4-yl)-4-(4H-tetrazol-5-yl)benzene,H2L,"21.2 mg, 0.1 mmol",0.1,mmol,5-nitro-isophthalic acid,H2ipa-NO2,"16.6 mg, 0.1 mmol",0.1,mmol,,,,,,formic acid,HCOOH,0.2 mL,0.2,mL,,,,,,water,H2O,"Me2NH–H2O (0.3:8, v/v), total 8.5 mL",,dimethylamine,Me2NH,"Me2NH–H2O (0.3:8, v/v), total 8.5 mL",,120.0,120 °C,72.0,72 h,Teflon-lined stainless steel vessel (12 mL),static,"water, ethanol",,,,,colorless microcrystals,39.0,,,,,,,not_reported,not_reported,405.0,luminescence,10.1021/acs.cgd.5b01133,ok,
10.1021/acs.cgd.5b01133,downloaded\10.1021_acs.cgd.5b01133.pdf,SI downloaded\10.1021_acs.cgd.5b01133_SI.pdf,mof_json_store\10.1021_acs.cgd.5b01133\raw_output.json,mof_json_store\10.1021_acs.cgd.5b01133\synthesis_004.json,no,,[Zn2(HL)2(ipa-NO2)] (4) — method A,,ZrCl4,,"28.7 mg, 0.1 mmol",0.1,mmol,nan,,,,,nan,,,,,1-(1H-imidazol-4-yl)-4-(4H-tetrazol-5-yl)benzene,H2L,"21.2 mg, 0.1 mmol",0.1,mmol,5-nitro-isophthalic acid,H2ipa-NO2,"16.6 mg, 0.1 mmol",0.1,mmol,,,,,,,,,,,,,,,,water,H2O,"DMAc–H2O (1:5, v/v), total 10 mL",,"N,N-dimethylacetamide",DMAc,"DMAc–H2O (1:5, v/v), total 10 mL",,120.0,120 °C,72.0,3 days,Teflon-lined stainless steel container,static,"water, ethanol",several times,,,,colorless block crystals,72.0,,fes,,,,,not_reported,not_reported,390.0,luminescence,10.1021/acs.cgd.5b01133,ok,
10.1021/acs.cgd.5b01133,downloaded\10.1021_acs.cgd.5b01133.pdf,SI downloaded\10.1021_acs.cgd.5b01133_SI.pdf,mof_json_store\10.1021_acs.cgd.5b01133\raw_output.json,mof_json_store\10.1021_acs.cgd.5b01133\synthesis_005.json,no,,[Zn2(HL)2(ipa-NO2)] (4) — method B,,ZrCl4,,"28.7 mg, 0.1 mmol",0.1,mmol,nan,,,,,nan,,,,,1-(1H-imidazol-4-yl)-4-(4H-tetrazol-5-yl)benzene,H2L,"21.2 mg, 0.1 mmol",0.1,mmol,5-nitro-isophthalic acid,H2ipa-NO2,"16.6 mg, 0.1 mmol",0.1,mmol,,,,,,acetic acid,AcOH,0.3 mL,0.3,mL,,,,,,water,H2O,"Me2NH–H2O (0.3:8, v/v), total 8.5 mL",,dimethylamine,Me2NH,"Me2NH–H2O (0.3:8, v/v), total 8.5 mL",,120.0,120 °C,72.0,72 h,Teflon-lined stainless steel vessel (12 mL),static,,,,,,colorless block crystals,54.0,,fes,,,,,not_reported,not_reported,390.0,luminescence,10.1021/acs.cgd.5b01133,ok,
10.1021/acs.cgd.5b01133,downloaded\10.1021_acs.cgd.5b01133.pdf,SI downloaded\10.1021_acs.cgd.5b01133_SI.pdf,mof_json_store\10.1021_acs.cgd.5b01133\raw_output.json,mof_json_store\10.1021_acs.cgd.5b01133\synthesis_006.json,no,,[Zn2(HL)(BTCA)(H2O)]·H2O (5),,ZrCl4,,"57.4 mg, 0.2 mmol",0.2,mmol,nan,,,,,nan,,,,,1-(1H-imidazol-4-yl)-4-(4H-tetrazol-5-yl)benzene,H2L,"21.2 mg, 0.1 mmol",0.1,mmol,"1,2,4-benzenetricarboxylic acid",H3BTCA,"21.0 mg, 0.1 mmol",0.1,mmol,,,,,,,,,,,,,,,,water,H2O,"DMF–H2O (1:8, v/v), total 9 mL",,"N,N-dimethylformamide",DMF,"DMF–H2O (1:8, v/v), total 9 mL",,120.0,120 °C,72.0,3 days,Teflon-lined stainless steel container (16 mL),static,,,,,,colorless flake crystals,73.0,,tfz-d,tetranuclear [Zn4(COO)4] SBU,,,,not_reported,not_reported,360.0,luminescence,10.1021/acs.cgd.5b01133,ok,
10.1021/acs.cgd.5b01133,downloaded\10.1021_acs.cgd.5b01133.pdf,SI downloaded\10.1021_acs.cgd.5b01133_SI.pdf,mof_json_store\10.1021_acs.cgd.5b01133\raw_output.json,mof_json_store\10.1021_acs.cgd.5b01133\synthesis_007.json,no,,[Zn3(HL)3(BTCA)] (6),,ZrCl4,,"57.4 mg, 0.2 mmol",0.2,mmol,nan,,,,,nan,,,,,1-(1H-imidazol-4-yl)-4-(4H-tetrazol-5-yl)benzene,H2L,"21.2 mg, 0.1 mmol",0.1,mmol,"1,2,4-benzenetricarboxylic acid",H3BTCA,"21.0 mg, 0.1 mmol",0.1,mmol,,,,,,,,,,,,,,,,water,H2O,"DMF–H2O (1:8, v/v), total 9 mL",,"N,N-dimethylformamide",DMF,"DMF–H2O (1:8, v/v), total 9 mL",,180.0,180 °C,72.0,3 days,Teflon-lined stainless steel container (16 mL),static,,,Activated under vacuum at 180 °C for 24 h,180.0,24.0,colorless block crystals,75.0,,,,,5.2,336.0,not_reported,not_reported,375.0,CO2_capture;luminescence,10.1021/acs.cgd.5b01133,ok,
10.1039/d1qi00795e,downloaded\10.1039_d1qi00795e.pdf,SI downloaded\10.1039_d1qi00795e_SI.pdf,mof_json_store\10.1039_d1qi00795e\raw_output.json,mof_json_store\10.1039_d1qi00795e\synthesis_001.json,no,,Tb-HODA,2048206,ZrCl4,,"0.045 mmol, 20 mg",0.045,mmol,nan,,,,,nan,,,,,"2,2′,3,3′-oxydiphthalic acid",H4ODA,"0.045 mmol, 15.6 mg",0.045,mmol,,,,,,,,,,,,,,,,,,,,,water,H2O,2 mL,2.0,ethanol,EtOH,2 mL,2.0,120.0,120 °C,36.0,36 h,10 mL glass vial,static,,,air-dried,,,colorless block crystals,83.0,,hcb,TbO9 nodes; 3-connected hcb layers,"Monoclinic, P21/n; a=13.779(3) Å, b=10.880(2) Å, c=14.024(3) Å, β=116.737(5)°",,,not_reported,yes,,sensing;acid_catalysis;Fe3+ adsorption,10.1039/d1qi00795e,ok,
10.1021/acsomega.3c03073,downloaded\10.1021_acsomega.3c03073.pdf,SI downloaded\10.1021_acsomega.3c03073_SI.pdf,mof_json_store\10.1021_acsomega.3c03073\raw_output.json,mof_json_store\10.1021_acsomega.3c03073\synthesis_001.json,no,,Cd-MOF {[Cd(ttc)(H2O)]·H2O}n,2213445,ZrCl4,,0.1 mmol,0.1,mmol,nan,,,,,nan,,,,,"1-imidazole-1-yl-2,4,6-benzene-tricarboxylic acid",ttc,0.05 mmol,0.05,mmol,,,,,,,,,,,HNO3,,100 μL,,,,,,,,"N,N-dimethylformamide",DMF,4 mL,4.0,water,H2O,3 mL,3.0,95.0,95 °C,72.0,three days,15 mL inner glass bottle,,,,,,,colorless crystals,53.0,,,seven-coordinate Cd(II) nodes; 2D layers linked by H-bonds,"a=9.439(3) Å, b=16.462(5) Å, c=10.049(3) Å, α=90°, β=117.339(4)°, γ=90°, P21/c",,,not_reported,yes,305.0,luminescence;sensing,10.1021/acsomega.3c03073,ok,
10.1039/c4ra09883h,downloaded\10.1039_c4ra09883h.pdf,SI downloaded\10.1039_c4ra09883h_SI.pdf,mof_json_store\10.1039_c4ra09883h\raw_output.json,mof_json_store\10.1039_c4ra09883h\synthesis_001.json,yes,140 °C gave amorphous (loss of N3); 110 °C mixed phases; 60 eq benzoic acid gave no product; H2CDC failed to form UiO-67-type.,UiO-67–N3,,IrCp,,"0.109 g, 0.444 mmol",0.444,mmol,ZrCl4,,,,,nan,,,,,"biphenyl-4,4'-dicarboxylic acid",H2BPDC–N3,"0.126 g, 0.424 mmol",0.424,mmol,,,,,,,,,,,acetic acid,HOAc,"0.240 mL, 4.20 mmol",4.2,mmol,,,,,,"N,N-dimethylformamide",DMF,3 mL,3.0,,,,,80.0,80 °C,24.0,24 h,25 mL flask,,DMF,,air-dried,,,pale yellow solid,40.0,,,Zr6O4(OH)4 12-connected SBU,,,,not_reported,not_reported,440.0,,10.1039/c4ra09883h,ok,
10.1039/d0ce00700e,downloaded\10.1039_d0ce00700e.pdf,SI downloaded\10.1039_d0ce00700e_SI.pdf,mof_json_store\10.1039_d0ce00700e\raw_output.json,mof_json_store\10.1039_d0ce00700e\synthesis_001.json,no,,,,IrCp,,"0.2 mmol, 48.32 mg",0.2,mmol,PdCl2,,,,,ZrCl4,,,,,trimesoyltri(L-alanine),(S)-H3TMTA,"0.1 mmol, 42.3 mg",0.1,mmol,"4,4'-bipyridine",bipy,"0.2 mmol, 31.2 mg",0.2,mmol,,,,,,,,,,,,,,,,water,H2O,10 mL,10.0,,,,,100.0,100 °C,96.0,4 days; cooled to room temperature over 24 h,Teflon-lined stainless steel vessel,,,,,,,blue block crystals,,,,"M3L2 cages (two Cu1, one Cu2) linked by bipy","a = 17.4650(5) Å, b = 17.5458(5) Å, c = 11.0766(2) Å, α = β = γ = 90°, P21212",,,not_reported,not_reported,230.0,photocatalysis,10.1039/d0ce00700e,ok,
10.1039/d0ce00700e,downloaded\10.1039_d0ce00700e.pdf,SI downloaded\10.1039_d0ce00700e_SI.pdf,mof_json_store\10.1039_d0ce00700e\raw_output.json,mof_json_store\10.1039_d0ce00700e\synthesis_002.json,no,,,,IrCp,,"0.2 mmol, 48.32 mg",0.2,mmol,RhCp,,,,,ZrCl4,,,,,trimesoyltri(D-alanine),(R)-H3TMTA,"0.1 mmol, 42.3 mg",0.1,mmol,"4,4'-bipyridine",bipy,"0.2 mmol, 31.2 mg",0.2,mmol,,,,,,,,,,,,,,,,water,H2O,10 mL,10.0,,,,,100.0,100 °C,96.0,4 days; cooled to room temperature over 24 h,Teflon-lined stainless steel vessel,,,,,,,blue block crystals,,,,"M3L2 cages (two Cu1, one Cu2) linked by bipy","a = 17.5081(7) Å, b = 17.5761(10) Å, c = 11.0802(4) Å, α = β = γ = 90°, P21212",,,not_reported,not_reported,230.0,photocatalysis,10.1039/d0ce00700e,ok,
10.1039/b601811d,downloaded\10.1039_b601811d.pdf,,mof_json_store\10.1039_b601811d\raw_output.json,mof_json_store\10.1039_b601811d\synthesis_001.json,yes,Mo2(Ac)4 or K4Mo2Cl8 with H3BTC gave amorphous gels.,TUDMOF-1,,Er(NO3)3·6H2O,Mo(CO)6,2.26 g (8.6 mmol),8.6,mmol,nan,,,,,nan,,,,,"benzene-1,3,5-tricarboxylic acid",H3BTC,1.5 g (7.1 mmol),7.1,mmol,,,,,,,,,,,,,,,,,,,,,"N,N-dimethylformamide",DMF,100 mL,100.0,,,,,155.0,"reflux under argon, 428 K",,at least 5 d,,stirred,DMF,twice,"dried in vacuum (p < 1e-2 mbar) for 1 d at 403 K, then several days at 423 K",,,orange precipitate,,,,Mo2 paddle-wheel units with Mo–Mo quadruple bond,"a=27.129 Å, Fm-3m",8.9,1280.0,no,not_reported,377.0,hydrogen_storage,10.1039/b601811d,ok,
10.1039/c7ra01091e,downloaded\10.1039_c7ra01091e.pdf,SI downloaded\10.1039_c7ra01091e_SI.pdf,mof_json_store\10.1039_c7ra01091e\raw_output.json,mof_json_store\10.1039_c7ra01091e\synthesis_001.json,no,,MIL-100(Fe),,Cu(BF4)2·6H2O,,"4.04 g, 0.01 mol",10,mmol,nan,,,,,nan,,,,,"benzene-1,3,5-tricarboxylic acid",BTC,"1.4097 g, 0.00671 mol",0.00671,mol,,,,,,,,,,,,,,,,,,,,,deionized water,H2O,50.2 mL,50.2,,,,,160.0,160 °C,14.0,14 h,Teflon-lined autoclave,static,"H2O, EtOH, 38 mM NH4F(aq)","H2O 70 °C 5 h, then EtOH 65 °C 3 h, repeat until decanted solvent is colorless; immerse in 38 mM NH4F(aq) 70 °C 5 h; wash with H2O 5× at 60 °C","dried in air at 75 °C for 2 d, then 95 °C for 2 d",,,dark orange octahedra,,,,,,,1360.0,not_reported,yes,,water_harvesting,10.1039/c7ra01091e,ok,
10.1039/c7nj03192k,downloaded\10.1039_c7nj03192k.pdf,SI downloaded\10.1039_c7nj03192k_SI.pdf,mof_json_store\10.1039_c7nj03192k\raw_output.json,mof_json_store\10.1039_c7nj03192k\synthesis_001.json,no,,ZIF-90,,Cu(ClO4)2·6H2O,,"1.0672 g, 0.00359 mol",3.59,mmol,nan,,,,,nan,,,,,imidazole-2-carboxaldehyde,H-ICA,"0.6985 g, 0.00719 mol",0.00719,mol,,,,,,,,,,,triethylamine,TEA,"0.727 g, 0.00719 mol",0.00719,mol,,,,,,methanol,MeOH,30 mL (H-ICA solution) + 30 mL (Zn(NO3)2·6H2O solution),60.0,,,,,70.0,reflux at 70 °C,0.0667,4 min under reflux (after 5 min RT pre-stir),,stirred,MeOH,,dried overnight at 110 °C; degassed at 150 °C under vacuum for 16 h,150.0,16.0,white rhombic dodecahedral crystals (powder),98.0,~800 nm,sod,,,,1937.0,not_reported,not_reported,302.0,hydrogen_storage,10.1039/c7nj03192k,ok,
10.1039/c002088e,downloaded\10.1039_c002088e.pdf,,mof_json_store\10.1039_c002088e\raw_output.json,mof_json_store\10.1039_c002088e\synthesis_001.json,no,,nZIF-8,,Zn(NO3)2·6H2O,,"50.00 mg, 0.17 m",0.229905,mmol,nan,,,,,nan,,,,,2-methylimidazole,,"91.53 mg, 1.34",91.53,mg,,,,,,,,,,,poly(diallyldimethylammonium chloride) (high molecular weight),,"1% solution, 10 mL (average Mw 400000–500000)",10.0,mL,,,,,,methanol,MeOH,10 mL,10.0,,,,,25,room temperature,24.0,24 h,,continuous stirring,,,200 °C under vacuum overnight,200.0,,hexagonally shaped nanoparticles,,diameter ~57 nm; thickness ~42 nm,,,,,1264.0,not_reported,not_reported,,CO2_capture,10.1039/c002088e,ok,
10.1039/c3dt52579a,downloaded\10.1039_c3dt52579a.pdf,SI downloaded\10.1039_c3dt52579a_SI.pdf,mof_json_store\10.1039_c3dt52579a\raw_output.json,mof_json_store\10.1039_c3dt52579a\synthesis_001.json,no,,,941460,Zn(CH3COO)2·2H2O,,"0.242 g, 1 mmol",1,mmol,nan,,,,,nan,,,,,2-sulfoterephthalic acid monosodium salt,STP,"0.268 g, 1 mmol",1.0,mmol,"4,4′-bipyridyl",Bpy,"0.156 g, 1 mmol",1.0,mmol,,,,,,,,,,,,,,,,water,H2O,7.2 g (0.4 mol),7.2,ethanol,EtOH,9.2 g (0.2 mol),11.7,110.0,383 K,72.0,3 days,50 mL Teflon-lined autoclave,static,"water, ethanol",,dried at 343 K,70.0,,blue prism crystals,90.7,,,,"a=11.017(5) Å, b=11.814(5) Å, c=12.135(5) Å, β=109.701(5)°, P21/c",,,not_reported,not_reported,270.0,,10.1039/c3dt52579a,ok,
10.1021/cg100449z,downloaded\10.1021_cg100449z.pdf,SI downloaded\10.1021_cg100449z_SI.pdf,mof_json_store\10.1021_cg100449z\raw_output.json,mof_json_store\10.1021_cg100449z\synthesis_001.json,no,,ULMOF-5,,Zn(NO3)2·6H2O,,0.005 mol (0.345 g),5,mmol,nan,,0.0005 mol (0.021 g),0.0005,mol,nan,,,,,"2,5-pyridinedicarboxylic acid","2,5-PDC",0.005 mol (0.85 g),0.005,mol,,,,,,,,,,,,,,,,,,,,,"N,N-dimethylformamide",DMF,15 g,,,,,,180.0,180 °C,120.0,5 days,Teflon-lined 23 mL Parr stainless steel autoclave,stirred 4 h before heating; static during solvothermal step,DMF,rinsed,"Evacuated at RT 1 h, then heated under vacuum at 3 °C/min to 295 °C for 12 h",295.0,12.0,needle-shaped colorless crystals,50.0,0.15 × 0.08 × 0.03 mm,,tetrameric Li tetrahedra (edge/corner-sharing),"a=15.800(3) Å, b=8.5958(17) Å, c=18.460(4) Å, Pbcn",,25.06,not_reported,no,,,10.1021/cg100449z,ok,
10.1039/d2na00767c,downloaded\10.1039_d2na00767c.pdf,SI downloaded\10.1039_d2na00767c_SI.pdf,mof_json_store\10.1039_d2na00767c\raw_output.json,mof_json_store\10.1039_d2na00767c\synthesis_001.json,yes,No ZIF-8 formed at pH < 8.5 after 48 h.,ZIF-8,,Co(NO3)2·6H2O,,"83 mM, 0.75 mL",0.0623,mmol,nan,,,,,nan,,,,,2-methylimidazole,2-MIM,"0.64 M, 6 mL (unadjusted pH 10.9)",3.84,mmol,,,,,,,,,,,,,,,,,,,,,water,H2O,aqueous media for 2-MIM and ZnCl2 solutions,,"protein stabilization buffer (phosphate buffer 20 mM, pH 8.0, with 0.15 M (NH4)2SO4)",PSB,1.5 mL,1.5,26.0,26 °C,48.0,48 h,,stirred,PSB,2×,,,,white precipitate,,,,,,,,,,,,10.1039/d2na00767c,ok,
10.1039/c2cc36344e,downloaded\10.1039_c2cc36344e.pdf,SI downloaded\10.1039_c2cc36344e_SI.pdf,mof_json_store\10.1039_c2cc36344e\raw_output.json,mof_json_store\10.1039_c2cc36344e\synthesis_001.json,no,,MIL-101(Cr)-NH2,,Co(NO3)2·6H2O,,"0.50 g, 1.25 mmol",1.25,mmol,nan,,,,,nan,,,,,"2-aminobenzene-1,4-dicarboxylic acid",H2bdc-NH2,"0.23 g, 1.26 mmol",0.23,g,,,,,,,,,,,,,,,,,,,,,water,H2O,7 cm3,7.0,,,,,130.0,130 °C,24.0,24 h,Teflon-lined autoclave,stirred 3 h at RT before heating,EtOH,five times,150 °C under vacuum for 4 h,150.0,4.0,green powder,,,,,,,2070.0,not_reported,not_reported,250.0,CO2_capture,10.1039/c2cc36344e,ok,
10.1039/d3dt04338j,downloaded\10.1039_d3dt04338j.pdf,SI downloaded\10.1039_d3dt04338j_SI.pdf,mof_json_store\10.1039_d3dt04338j\raw_output.json,mof_json_store\10.1039_d3dt04338j\synthesis_001.json,no,,Gd-MOF,2321488,Zn(NO3)2·6H2O,,"0.045 g, 0.1 mmol",0.1,mmol,nan,,,,,nan,,,,,5-(1H-imidazol-4-yl)methylaminoisophthalic acid·2HCl,H3L2·2HCl,"0.017 g, 0.05 mmol",0.05,mmol,,,,,,,,,,,HNO3,,"1 M, 50 μL",50.0,μL,,,,,,"N,N-dimethylformamide",DMF,2 mL,2.0,water,H2O,2 mL,2.0,85.0,85 °C,24.0,24 h,sealed 10 mL glass vial,static,methanol,,100 °C under vacuum for 12 h,100.0,12.0,orange block-shaped crystals,33.1,,,,"a=8.9056(13), b=8.9056(13), c=33.485(7), α=90, β=90, γ=90, P41212",,,not_reported,yes,400.0,proton_conduction,10.1039/d3dt04338j,ok,
10.1039/d3dt04338j,downloaded\10.1039_d3dt04338j.pdf,SI downloaded\10.1039_d3dt04338j_SI.pdf,mof_json_store\10.1039_d3dt04338j\raw_output.json,mof_json_store\10.1039_d3dt04338j\synthesis_002.json,no,,Zr-MOF,,Fe(NO3)3·9H2O,,"0.466 g, 2 mmol",2,mmol,nan,,,,,nan,,,,,2-(1H-imidazol-4-yl)methylaminoterephthalic acid,H3L1,"0.100 g, 0.3 mmol",0.3,mmol,,,,,,,,,,,,,,,,,,,,,"N,N-dimethylformamide",DMF,50 mL,50.0,,,,,100.0,100 °C,24.0,24 h,sealed 125 mL conical flask,static,"1 M HCl, H2O","3× each, 24 h per cycle",100 °C under vacuum for 12 h,100.0,12.0,pale yellow powder (nanoparticles),34.5,,bcu,Zr6 cluster nodes,"a=14.642, b=14.642, c=20.722, α=90, β=90, γ=90, tetragonal (I4/m)",,470.0,not_reported,yes,400.0,proton_conduction,10.1039/d3dt04338j,ok,
10.1021/ja076167a,downloaded\10.1021_ja076167a.pdf,SI downloaded\10.1021_ja076167a_SI.pdf,mof_json_store\10.1021_ja076167a\raw_output.json,mof_json_store\10.1021_ja076167a\synthesis_001.json,no,,,,Fe(NO3)3,,"33 mg, 0.11 mmole",0.11,mmol,nan,,,,,nan,,,,,"1,12-dicarboxylic-1,12-dicarba-closo-dodecaborane",p-CDC,"8.3 mg, 0.035 mmole",0.035,mmol,,,,,,,,,,,,,,,,,,,,,"N,N-diethylformamide",DEF,1 mL,1.0,,,,,80.0,80 °C,24.0,24 hours,glass vial,static,,,,,,colorless plates,,0.350 × 0.284 × 0.063 mm,,Zn3(OH) hydroxide-bridged trinuclear SBU,"a=39.356(5), b=14.5154(18), c=21.629(3) Å, Pbcn (orthorhombic)",,,not_reported,not_reported,,hydrogen storage,10.1021/ja076167a,ok,
10.1021/ja076167a,downloaded\10.1021_ja076167a.pdf,SI downloaded\10.1021_ja076167a_SI.pdf,mof_json_store\10.1021_ja076167a\raw_output.json,mof_json_store\10.1021_ja076167a\synthesis_002.json,no,,,,Ni(NO3)2·6H2O,,"1.20 g, 4.03 mmole",4.03,mmol,nan,,,,,nan,,,,,"1,12-dicarboxylic-1,12-dicarba-closo-dodecaborane",p-CDC,"0.30 g, 1.28 mmole",1.28,mmol,,,,,,,,,,,,,,,,,,,,,"N,N-dimethylformamide",DMF,18 mL (in 1:1 DMF:EtOH),18.0,ethanol,EtOH,18 mL (in 1:1 DMF:EtOH),18.0,80.0,80 °C,24.0,24 hours,glass vial,static,"DMF, ethanol",,dried in air,,,crystals,32.0,,,Zn3(OH) hydroxide-bridged trinuclear SBU,"a=39.356(5), b=14.5154(18), c=21.629(3) Å, Pbcn (orthorhombic)",,,not_reported,not_reported,,hydrogen storage,10.1021/ja076167a,ok,
10.1021/cg401286a,downloaded\10.1021_cg401286a.pdf,SI downloaded\10.1021_cg401286a_SI.pdf,mof_json_store\10.1021_cg401286a\raw_output.json,mof_json_store\10.1021_cg401286a\synthesis_001.json,yes,Interdiffusion without gel failed; mixing reagent solutions gave a complex nonidentified mixture.,,956917,Ni(NO3)2·6H2O,,0.231 g (1 mmol) in 50 mL H2O,1,mmol,nan,,,,,nan,,,,,oxalic acid dihydrate,,"1 M, 50 mL aqueous solution (50 mmol)",50.0,mmol,,,,,,,,,,,nitric acid (HNO3),,"3 M, ca. 50 mL; pH adjusted to 3.5–4",,,,,,,,water,H2O,aqueous silica gel medium; Zr solution layered above gel,,,,,,25,room temperature,504.0,3 weeks,"glass test tube (20 cm length, 2 cm i.d.), silica gel diffusion",static,warm water,to remove adhering gel particles,dried at RT; guest removal by heating at 100 °C under N2,100.0,,colorless blocks,~10 mg isolated,0.15 × 0.15 × 0.25 mm,,ZrO8 nodes; oxalate μ2-O and chelating bridges; cis-(OH)2; helical ZrO8 chains crosslinked,"a=12.799(5) Å, c=7.527(5) Å, I4/m, V=1233.0 Å3 (293 K)",,,not_reported,yes,,,10.1021/cg401286a,ok,
10.1021/acs.cgd.8b01810,downloaded\10.1021_acs.cgd.8b01810.pdf,SI downloaded\10.1021_acs.cgd.8b01810_SI.pdf,mof_json_store\10.1021_acs.cgd.8b01810\raw_output.json,mof_json_store\10.1021_acs.cgd.8b01810\synthesis_001.json,no,,Mg-HBDC,1571177,Ni(NO3)2·6H2O,,"0.026 g, 0.101 mmol",0.101,mmol,nan,,,,,nan,,,,,2-hydroxyterephthalic acid,BDC-OH,"0.018 g, 0.099 mmol",0.099,mmol,,,,,,,,,,,,,,,,,,,,,"N,N-dimethylformamide",DMF,2.5 mL,2.5,ethanol,EtOH,1 mL,1.0,90.0,90 °C,20.0,20 h,glass vessel,"stirred 30 min, then static",DMF,several times,,,,needle-like crystals,,,gra,corner-shared MgO6 octahedra,"a=18.0520(8), b=17.7654(7), c=18.5665(9) Å, α=90°, β=90°, γ=90°, Pbca",,,not_reported,not_reported,320.0,Knoevenagel_catalysis,10.1021/acs.cgd.8b01810,ok,
10.1021/acs.cgd.8b01810,downloaded\10.1021_acs.cgd.8b01810.pdf,SI downloaded\10.1021_acs.cgd.8b01810_SI.pdf,mof_json_store\10.1021_acs.cgd.8b01810\raw_output.json,mof_json_store\10.1021_acs.cgd.8b01810\synthesis_002.json,no,,Ca-HBDC,1860716,Cd(NO3)2·4H2O,,"0.025 g, 0.106 mmol",0.106,mmol,nan,,,,,nan,,,,,2-hydroxyterephthalic acid,BDC-OH,"0.018 g, 0.099 mmol",0.099,mmol,,,,,,,,,,,,,,,,,,,,,"N,N-dimethylformamide",DMF,2.5 mL,2.5,ethanol,EtOH,1 mL,1.0,80.0,80 °C,24.0,24 h,glass vessel,"stirred 30 min at RT, then static",DMF,several times,,,,plate-like crystals,,,pts,CaO6 octahedra bridged by BDC-OH,"a=18.583(2), b=9.3784(11), c=9.6955(12) Å, α=90°, β=93.044(9)°, γ=90°, C2/c",,,not_reported,not_reported,,Knoevenagel_catalysis,10.1021/acs.cgd.8b01810,ok,
10.1021/acs.cgd.8b01810,downloaded\10.1021_acs.cgd.8b01810.pdf,SI downloaded\10.1021_acs.cgd.8b01810_SI.pdf,mof_json_store\10.1021_acs.cgd.8b01810\raw_output.json,mof_json_store\10.1021_acs.cgd.8b01810\synthesis_003.json,no,,Sr-HBDC,1571180,Zn(NO3)2·6H2O,,"0.026 g, 0.123 mmol",0.123,mmol,nan,,,,,nan,,,,,2-hydroxyterephthalic acid,BDC-OH,"0.018 g, 0.099 mmol",0.099,mmol,,,,,,,,,,,,,,,,,,,,,"N,N-dimethylformamide",DMF,2.5 mL,2.5,ethanol,EtOH,1 mL,1.0,115.0,115 °C,20.0,20 h (identical to Mg-HBDC),glass vessel,"stirred 30 min, then static",DMF,several times,,,,needle-like crystals,,,,SrO8 bicapped octahedra chains,"a=b=10.6058(4), c=9.8468(6) Å, α=90°, β=90°, γ=120°, P32",,,not_reported,not_reported,,Knoevenagel_catalysis,10.1021/acs.cgd.8b01810,ok,
10.1021/acs.inorgchem.5b02046,downloaded\10.1021_acs.inorgchem.5b02046.pdf,SI downloaded\10.1021_acs.inorgchem.5b02046_SI.pdf,mof_json_store\10.1021_acs.inorgchem.5b02046\raw_output.json,mof_json_store\10.1021_acs.inorgchem.5b02046\synthesis_001.json,yes,Attempted Ti(III) MIL-100 synthesis with H3btc gave amorphous powders.,Ti-MIL-101,,Cd(NO3)2·4H2O,,"0.769 g, 4.99 mmol",4.99,mmol,nan,,,,,nan,,,,,terephthalic acid,BDC,"0.675 g, 4.06 mmol",4.06,mmol,,,,,,,,,,,,,,,,,,,,,"N,N-dimethylformamide",DMF,300 mL,300.0,ethanol (anhydrous),EtOH,30 mL,30.0,120.0,120 °C,18.0,18 h,Schlenk flask,stirred; positive N2 pressure,DMF,washed with 450 mL anhydrous DMF,"Method 1: 150 °C under vacuum for 12 h. Method 2: THF exchange (100 mg in 8 mL THF at 120 °C for 24 h, replace THF and repeat two additional times), then 150 °C under vacuum for 12 h.",150.0,12.0,dark-purple powder,88.0,,,Ti3O(COO)6 triangular cluster,"a=89.78(2) Å, V=723600(500) Å3, Fd-3m (100 K)",,2970.0,not_reported,not_reported,,,10.1021/acs.inorgchem.5b02046,ok,
10.1021/acsomega.9b01139,downloaded\10.1021_acsomega.9b01139.pdf,SI downloaded\10.1021_acsomega.9b01139_SI.pdf,mof_json_store\10.1021_acsomega.9b01139\raw_output.json,mof_json_store\10.1021_acsomega.9b01139\synthesis_001.json,no,,Zr-DASDCA,,MnCl2·4H2O,ZrCl4,0.07 g,0.466959,mmol,nan,,,,,nan,,,,,"2,2′-diamino-4,4′-stilbenedicarboxylic acid",DASDCA,0.10 g,0.1,g,,,,,,,,,,,benzoic acid,,1.8 g,1.8,g,,,,,,"N,N-dimethylformamide",DMF,20 mL,20.0,,,,,120.0,120 b0C,50.0,50 h,scintillation vial,static,"DMF, MeOH",,dried under vacuum,,,pale orange crystals,,,,Zr6O4(OH)4 clusters,,13.0,1889.0,not_reported,not_reported,,drug_delivery,10.1021/acsomega.9b01139,ok,
10.1039/c8sc01439f,downloaded\10.1039_c8sc01439f.pdf,SI downloaded\10.1039_c8sc01439f_SI.pdf,mof_json_store\10.1039_c8sc01439f\raw_output.json,mof_json_store\10.1039_c8sc01439f\synthesis_001.json,no,,,18201691819935,CoCl2·6H2O,,"0.063 g, 0.216 mmol",0.216,mmol,nan,,,,,nan,,,,,compound 1,,"47.4 mg, 0.108 mmol",0.108,mmol,,,,,,,,,,,,,,,,,,,,,"N,N-dimethylformamide",DMF,2.5 mL (in DMF/EtOH 2.5 mL/1.5 mL),2.5,ethanol,EtOH,1.5 mL (in DMF/EtOH 2.5 mL/1.5 mL),1.5,100.0,"100 °C for 20 h, then cooled to rt over 20 h",20.0,20 h (heating) + 20 h (cooling),Teflon-lined sealed tube (25 mL),static,,,Activated at 140 °C for 10 h (to remove free DMF),140.0,10.0,purple-red crystals,89.0,>0.1 mm,,Co2+ nodes with isophthalate layers; pillar–layer architecture,"a=16.418(3) Å, b=15.589(3) Å, c=16.101(3) Å, α=90°, β=103.963(4)°, γ=90°, V=4000.9(13) Å³",,,yes,not_reported,,,10.1039/c8sc01439f,ok,
10.1039/c3ce42390e,downloaded\10.1039_c3ce42390e.pdf,,mof_json_store\10.1039_c3ce42390e\raw_output.json,mof_json_store\10.1039_c3ce42390e\synthesis_001.json,no,,{[Cu2(BDC)2(dabco)]·2DMF·2H2O},,MnCl2·4H2O,,0.6 mmol,0.6,mmol,nan,,,,,nan,,,,,terephthalic acid,BDC,0.6 mmol,0.6,mmol,"1,4-diazabicyclo[2.2.2]octane",dabco,0.3 mmol,0.3,mmol,,,,,,acetic acid,,0.6 M,0.6,M,,,,,,"N,N-dimethylformamide",DMF,,,,,,,100.0,100 °C,24.0,24 h,two-necked flask,,DMF,several times,dried using a vacuum pump,,,nanorods,,,,Cu2 paddle-wheel SBU; dabco pillars,,6.0,,,,,,10.1039/c3ce42390e,ok,
10.1039/c3ce42390e,downloaded\10.1039_c3ce42390e.pdf,,mof_json_store\10.1039_c3ce42390e\raw_output.json,mof_json_store\10.1039_c3ce42390e\synthesis_002.json,no,,{[Cu2(BDC)2(dabco)]·2DMF·2H2O},,CoCl2·6H2O,,0.6 mmol,0.6,mmol,nan,,,,,nan,,,,,terephthalic acid,BDC,0.6 mmol,0.6,mmol,"1,4-diazabicyclo[2.2.2]octane",dabco,0.3 mmol,0.3,mmol,,,,,,acetic acid,,1 M,1.0,M,,,,,,"N,N-dimethylformamide",DMF,,,,,,,100.0,100 °C,24.0,24 h,two-necked flask,,DMF,several times,dried using a vacuum pump,,,nanorods,,,,Cu2 paddle-wheel SBU; dabco pillars,,6.0,,,,,,10.1039/c3ce42390e,ok,
10.1039/c3ce42390e,downloaded\10.1039_c3ce42390e.pdf,,mof_json_store\10.1039_c3ce42390e\raw_output.json,mof_json_store\10.1039_c3ce42390e\synthesis_003.json,no,,{[Cu2(BDC)2(dabco)]·2DMF·2H2O},,CoCl2·6H2O,,0.6 mmol,0.6,mmol,nan,,,,,nan,,,,,terephthalic acid,BDC,0.6 mmol,0.6,mmol,"1,4-diazabicyclo[2.2.2]octane",dabco,0.3 mmol,0.3,mmol,,,,,,,,,,,,,,,,"N,N-dimethylformamide",DMF,,,,,,,100.0,100 °C,24.0,24 h,two-necked flask,,DMF,several times,dried using a vacuum pump,,,agglomerated particles,,,,Cu2 paddle-wheel SBU; dabco pillars,,6.0,,,,,,10.1039/c3ce42390e,ok,
10.1039/c3ce42390e,downloaded\10.1039_c3ce42390e.pdf,,mof_json_store\10.1039_c3ce42390e\raw_output.json,mof_json_store\10.1039_c3ce42390e\synthesis_004.json,no,,{[Cu2(BDC-NH2)2(dabco)]·2DMF·2H2O},,La(NO3)3·6H2O,,0.6 mmol,0.6,mmol,nan,,,,,nan,,,,,2-aminoterephthalic acid,BDC-NH2,0.6 mmol,0.6,mmol,"1,4-diazabicyclo[2.2.2]octane",dabco,0.3 mmol,0.3,mmol,,,,,,acetic acid,,0.6 M,0.6,M,,,,,,"N,N-dimethylformamide",DMF,,,,,,,100.0,100 °C,24.0,24 h,two-necked flask,,DMF,several times,dried using a vacuum pump,,,nanotubes,,,,Cu2 paddle-wheel SBU; dabco pillars,,6.0,,,,,,10.1039/c3ce42390e,ok,
10.1039/c3ce42390e,downloaded\10.1039_c3ce42390e.pdf,,mof_json_store\10.1039_c3ce42390e\raw_output.json,mof_json_store\10.1039_c3ce42390e\synthesis_005.json,no,,{[Cu2(BDC-NH2)2(dabco)]·2DMF·2H2O},,La(NO3)3·6H2O,,0.6 mmol,0.6,mmol,nan,,,,,nan,,,,,2-aminoterephthalic acid,BDC-NH2,0.6 mmol,0.6,mmol,"1,4-diazabicyclo[2.2.2]octane",dabco,0.3 mmol,0.3,mmol,,,,,,acetic acid,,1 M,1.0,M,,,,,,"N,N-dimethylformamide",DMF,,,,,,,100.0,100 °C,24.0,24 h,two-necked flask,,DMF,several times,dried using a vacuum pump,,,nanotubes,,,,Cu2 paddle-wheel SBU; dabco pillars,,6.0,,,,,,10.1039/c3ce42390e,ok,
10.1039/c3ce42390e,downloaded\10.1039_c3ce42390e.pdf,,mof_json_store\10.1039_c3ce42390e\raw_output.json,mof_json_store\10.1039_c3ce42390e\synthesis_006.json,no,,{[Cu2(BDC-NH2)2(dabco)]·2DMF·2H2O},,ZrOCl2·8H2O,,0.6 mmol,0.6,mmol,nan,,,,,nan,,,,,2-aminoterephthalic acid,BDC-NH2,0.6 mmol,0.6,mmol,"1,4-diazabicyclo[2.2.2]octane",dabco,0.3 mmol,0.3,mmol,,,,,,,,,,,,,,,,"N,N-dimethylformamide",DMF,,,,,,,100.0,100 °C,24.0,24 h,two-necked flask,,DMF,several times,dried using a vacuum pump,,,agglomerated particles,,,,Cu2 paddle-wheel SBU; dabco pillars,,6.0,,,,,,10.1039/c3ce42390e,ok,
10.1039/c3ce42390e,downloaded\10.1039_c3ce42390e.pdf,,mof_json_store\10.1039_c3ce42390e\raw_output.json,mof_json_store\10.1039_c3ce42390e\synthesis_007.json,no,,{[Cu2(BDC-NH2)2(dabco)]·2DMF·2H2O},,ZrOCl2·8H2O,,0.3 mmol,0.3,mmol,nan,,,,,nan,,,,,2-aminoterephthalic acid,BDC-NH2,0.3 mmol,0.3,mmol,"1,4-diazabicyclo[2.2.2]octane",dabco,0.15 mmol,0.15,mmol,,,,,,acetic acid,,0.6 M,0.6,M,,,,,,"N,N-dimethylformamide",DMF,,,,,,,100.0,100 °C,24.0,24 h,two-necked flask,,DMF,several times,dried using a vacuum pump,,,few nanotubes,,,,Cu2 paddle-wheel SBU; dabco pillars,,6.0,,,,,,10.1039/c3ce42390e,ok,
10.1039/c3ce42390e,downloaded\10.1039_c3ce42390e.pdf,,mof_json_store\10.1039_c3ce42390e\raw_output.json,mof_json_store\10.1039_c3ce42390e\synthesis_008.json,no,,{[Cu2(BDC-NH2)2(dabco)]·2DMF·2H2O},,ZrOCl2·8H2O,,0.3 mmol,0.3,mmol,nan,,,,,nan,,,,,2-aminoterephthalic acid,BDC-NH2,0.3 mmol,0.3,mmol,"1,4-diazabicyclo[2.2.2]octane",dabco,0.15 mmol,0.15,mmol,,,,,,acetic acid,,0.3 M,0.3,M,,,,,,"N,N-dimethylformamide",DMF,,,,,,,100.0,100 °C,24.0,24 h,two-necked flask,,DMF,several times,dried using a vacuum pump,,,no nanotubes observed,,,,Cu2 paddle-wheel SBU; dabco pillars,,6.0,,,,,,10.1039/c3ce42390e,ok,
10.1039/c3ce42390e,downloaded\10.1039_c3ce42390e.pdf,,mof_json_store\10.1039_c3ce42390e\raw_output.json,mof_json_store\10.1039_c3ce42390e\synthesis_009.json,no,,{[Cu2(BDC-NH2)2(dabco)]·2DMF·2H2O},,ZrOCl2·8H2O,,1 mmol,1,mmol,nan,,,,,nan,,,,,2-aminoterephthalic acid,BDC-NH2,1 mmol,1.0,mmol,"1,4-diazabicyclo[2.2.2]octane",dabco,0.5 mmol,0.5,mmol,,,,,,acetic acid,,0.6 M,0.6,M,,,,,,"N,N-dimethylformamide",DMF,,,,,,,100.0,100 °C,24.0,24 h,two-necked flask,,DMF,several times,dried using a vacuum pump,,,few nanotubes,,,,Cu2 paddle-wheel SBU; dabco pillars,,6.0,,,,,,10.1039/c3ce42390e,ok,
10.1021/acs.cgd.0c00817,downloaded\10.1021_acs.cgd.0c00817.pdf,SI downloaded\10.1021_acs.cgd.0c00817_SI.pdf,mof_json_store\10.1021_acs.cgd.0c00817\raw_output.json,mof_json_store\10.1021_acs.cgd.0c00817\synthesis_001.json,no,,MOZ-51,1839134,ZrCl4,,"0.1600 g, 0.55 mmol",0.55,mmol,nan,,,,,nan,,,,,5-methyl-1H-tetrazole,5-Hmtz,"0.0500 g, 0.6 mmol",,,D-(+)-camphoric acid,D-cam,"0.0900 g, 0.45 mmol",,,,,,,,tetraethylammonium bromide,TEAB,"0.0870 g, 0.41 mmol",,,pyrazine,,"0.0200 g, 0.25 mmol",,,"N,N-dimethylformamide",DMF,4 mL,4.0,,,,,120.0,120 °C,24.0,1 day,23 mL Teflon-lined stainless steel vessel,static,"DMF, ethanol",,solvent exchange with methanol followed by evacuation at 80 °C for 6 h,80.0,6.0,colorless transparent crystals,51.0,,pcl,tetrahedral Zn(II) 4-connected node,"Orthorhombic, P212121, a = 16.6854(4) Å, b = 16.7316(4) Å, c = 27.9805(5) Å, V = 7811.4(3) Å3, Z = 4",,456.0,not_reported,not_reported,270.0,enantioselective separation;sensing;CO2_capture,10.1021/acs.cgd.0c00817,ok,
10.1039/c2dt32073h,downloaded\10.1039_c2dt32073h.pdf,SI downloaded\10.1039_c2dt32073h_SI.pdf,mof_json_store\10.1039_c2dt32073h\raw_output.json,mof_json_store\10.1039_c2dt32073h\synthesis_001.json,no,,Fe2Ni-MIL-88B,,ZrCl4,,0.67 mmol,0.67,mmol,nan,,0.33 mmol,0.33,mmol,nan,,,,,terephthalic acid,BDC,1 mmol,1.0,mmol,,,,,,,,,,,sodium hydroxide,,0.4 mmol,0.4,mmol,,,,,,"N,N-dimethylformamide",DMF,10 mL,10.0,,,,,100.0,100 °C,15.0,15 h,Teflon-lined autoclave,static,DMF,several times,outgassed under vacuum at 150 °C for 3 h,150.0,3.0,,,,,Fe2Ni(μ3-O) trimeric cluster,,5.2,355.0,yes,not_reported,,CO2_capture,10.1039/c2dt32073h,ok,
10.1021/ic501459m,downloaded\10.1021_ic501459m.pdf,SI downloaded\10.1021_ic501459m_SI.pdf,mof_json_store\10.1021_ic501459m\raw_output.json,mof_json_store\10.1021_ic501459m\synthesis_001.json,yes,CrCl3 precursor gave noncrystalline solids.,[Cr3O(HBDT)2(BDT)Cl3]⊃DMF,,ZrCl4,,"0.074 g, 0.6 mmol",0.6,mmol,nan,,,,,nan,,,,,"1,4-di(1H-tetrazole-5yl)benzene",H2BDT,"0.129 mg, 0.6 mmol",0.129,mg,,,,,,,,,,,,,,,,,,,,,"N,N-dimethylformamide",DMF,30 mL,30.0,,,,,120.0,393 K,48.0,48 h,"50 mL glass vial, Teflon-lined cap",,DMF,,393 K under vacuum for 16 h,120.0,16.0,bright-green crystals,,,,trinuclear Cr3O μ3-oxo-centered cluster,P63/mmc,,700.0,yes,not_reported,,,10.1021/ic501459m,ok,
10.1021/ic501459m,downloaded\10.1021_ic501459m.pdf,SI downloaded\10.1021_ic501459m_SI.pdf,mof_json_store\10.1021_ic501459m\raw_output.json,mof_json_store\10.1021_ic501459m\synthesis_002.json,yes,CrCl3 precursor gave noncrystalline solids.,[Cr(BDT)(DEF)]⊃DEF,,ZrCl4,,"0.113 g, 0.3 mmol",0.3,mmol,nan,,,,,nan,,,,,"1,4-di(1H-tetrazole-5yl)benzene",H2BDT,"0.514 g, 2.4 mmol",0.514,g,,,,,,,,,,,,,,,,,,,,,"N,N-diethylformamide",DEF,30 mL,30.0,,,,,120.0,393 K,24.0,24 h,"50 mL glass vial, Teflon-lined cap",,DEF,,453 K under vacuum for 16 h,180.0,16.0,purple crystals,,,,oxo-bridged infinite Cr chain SBU,Imma,,,no,not_reported,,,10.1021/ic501459m,ok,
10.1021/acsami.9b11578,downloaded\10.1021_acsami.9b11578.pdf,SI downloaded\10.1021_acsami.9b11578_SI.pdf,mof_json_store\10.1021_acsami.9b11578\raw_output.json,mof_json_store\10.1021_acsami.9b11578\synthesis_001.json,no,,3DOM-ZIF-8,,NH4VO3,,8.15 g,69.6716,mmol,NiCl2·6H2O,,,,,nan,,,,,2-methylimidazole,2-MeIM,6.75 g,6.75,g,,,,,,,,,,,,,,,,,,,,,methanol,MeOH,45 mL,45.0,ammonia solution (aqueous NH3·H2O),,CH3OH/NH3·H2O 1:1 v/v for crystallization,,25,room temperature,24.0,24 h,,,"DMF (template removal), MeOH",,,,,,,,,,,6.7,1491.0,not_reported,not_reported,,,10.1021/acsami.9b11578,ok,
