Repository: zzhenglab/MOFinder

# MOFinder

MOFinder extracts MOF synthesis information from the literature, reconstructs evidence-supported negative reaction records, and prepares datasets for synthesis-outcome prediction.
[Web application](https://mofinder.chemistry.wustl.edu/) | [Demos](Demo/README.md) | [Source code](docs/source_to_code.md) | [Workflow guide](docs/workflow.md) | [Model evaluation](docs/evaluation.md)

## Quick start

The workflow runs through Python commands. Python 3.10 or newer is required. Clone the repository and initialize its related applications:

```bash
git clone --recurse-submodules https://github.com/zzhenglab/MOFinder.git
cd MOFinder
```

Start with the two offline demonstrations:

```bash

File: mof_extraction_1_2.csv (part 237 of 305)
doi,main_pdf,si_pdf,raw_output,parsed_json,article_trial_or_failure,article_trial_or_failure_notes,mof_name,crystal_code,metal_1,metal_1_abbr,metal_1_amount_text,metal_1_amount_value,metal_1_amount_unit,metal_2,metal_2_abbr,metal_2_amount_text,metal_2_amount_value,metal_2_amount_unit,metal_3,metal_3_abbr,metal_3_amount_text,metal_3_amount_value,metal_3_amount_unit,linker_1,linker_1_abbr,linker_1_amount_text,linker_1_amount_value,linker_1_amount_unit,linker_2,linker_2_abbr,linker_2_amount_text,linker_2_amount_value,linker_2_amount_unit,linker_3,linker_3_abbr,linker_3_amount_text,linker_3_amount_value,linker_3_amount_unit,modulator_1,modulator_1_abbr,modulator_1_amount_text,modulator_1_amount_value,modulator_1_amount_unit,modulator_2,modulator_2_abbr,modulator_2_amount_text,modulator_2_amount_value,modulator_2_amount_unit,solvent_main,solvent_main_abbr,solvent_main_amount_text,solvent_main_ml,solvent_secondary,solvent_secondary_abbr,solvent_secondary_amount_text,solvent_secondary_ml,temperature_c,temperature_c_text,time_h,time_text,vessel_type,stirring,washing_solvent,washing_cycles,activation_text,activation_temp_c,activation_time_h,crystal_morphology,yield_percent,crystal_size,topology_code,metal_cluster_connectivity,unit_cell_short,pore_diameter_A,BET_surface_area_m2g,air_stable,water_stable,tga_decomposition_temp_c,applications,reference,status,error
10.1021/ic8023265,downloaded\10.1021_ic8023265.pdf,SI downloaded\10.1021_ic8023265_SI.pdf,mof_json_store\10.1021_ic8023265\raw_output.json,mof_json_store\10.1021_ic8023265\synthesis_001.json,yes,"High-throughput screening 110–180 °C and multiple solvents/salts; lower T gave less crystalline products, higher T decomposed the linker; H2O and 1:1 Al3+:H2N-BDC at 150 °C optimal.",MIL-53-NH2 (Al),,NH4VO3,,493.6 mg,4.21962,mmol,CoCl2·6H2O,,,,,nan,,,,,2-aminoterephthalic acid,H2N-BDC,375.6 mg,375.6,mg,,,,,,,,,,,,,,,,,,,,,water,H2O,5 mL,5.0,,,,,150.0,150 °C,5.0,5 h,"Teflon-lined steel bomb (autoclave), autogenous pressure",static,H2O,,"Guest exchange with DMF at 150 °C to form MIL-53-NH2(DMF), then remove DMF by heating in air at 130 °C; for sorption, activated at 130 °C under vacuum for 3 h.",130.0,3.0,yellow,50.0,,,μ-OH corner-sharing AlO6 chains (MIL-53 topology),"MIL-53-NH2(as): a=16.898(20) Å, b=12.539(18) Å, c=6.647(8) Å, V=1408.4(4) Å3",,,not_reported,not_reported,400.0,,10.1021/ic8023265,ok,
10.1039/c8sc04372h,downloaded\10.1039_c8sc04372h.pdf,SI downloaded\10.1039_c8sc04372h_SI.pdf,mof_json_store\10.1039_c8sc04372h\raw_output.json,mof_json_store\10.1039_c8sc04372h\synthesis_001.json,no,,Al-ITQ-Br,,NH4VO3,,5.33 mmol in 5 mL H2O,5.33,mmol,CuCl2·2H2O,,,,,nan,,,,,4-bromobenzoic acid,BrB,5.33 mmol,5.33,mmol,,,,,,,,,,,,,,,,,,,,,water,H2O,25 mL,25.0,"N,N-dimethylformamide",DMF,20 mL,20.0,90.0,90 °C,24.0,24 h,flask bottle,,"DMF, H2O, MeOH",several times,dried overnight at 60 °C under vacuum,60.0,,3D crystallites; long square morphology,,,,,,,,not_reported,not_reported,,cyanosilylation,10.1039/c8sc04372h,ok,
10.1039/c8sc04372h,downloaded\10.1039_c8sc04372h.pdf,SI downloaded\10.1039_c8sc04372h_SI.pdf,mof_json_store\10.1039_c8sc04372h\raw_output.json,mof_json_store\10.1039_c8sc04372h\synthesis_002.json,no,,Al-ITQ-NO2,,Zn(CH3COO)2·2H2O,,5.33 mmol in 5 mL H2O,5.33,mmol,nan,,,,,nan,,,,,4-nitrobenzoic acid,NB,5.33 mmol,5.33,mmol,,,,,,,,,,,,,,,,,,,,,water,H2O,25 mL,25.0,"N,N-dimethylformamide",DMF,20 mL,20.0,90.0,90 °C,24.0,24 h,flask bottle,,"DMF, H2O, MeOH",several times,dried overnight at 60 °C under vacuum,60.0,,3D crystallites; long square morphology,,,,,,,,not_reported,not_reported,,cyanosilylation,10.1039/c8sc04372h,ok,
10.1039/c8sc04372h,downloaded\10.1039_c8sc04372h.pdf,SI downloaded\10.1039_c8sc04372h_SI.pdf,mof_json_store\10.1039_c8sc04372h\raw_output.json,mof_json_store\10.1039_c8sc04372h\synthesis_003.json,no,,Al/Fe-ITQ-NO2,,Zn(CH3COO)2·2H2O,,"4.80 mmol (in 5 mL H2O, combined with Fe salt)",4.8,mmol,nan,,"0.53 mmol (in 5 mL H2O, combined with Al salt)",0.53,mmol,nan,,,,,4-nitrobenzoic acid,NB,,,,,,,,,,,,,,,,,,,,,,,,water,H2O,25 mL,25.0,"N,N-dimethylformamide",DMF,20 mL,20.0,90.0,90 °C,24.0,24 h,flask bottle,,"DMF, H2O, MeOH",several times,dried overnight at 60 °C under vacuum,60.0,,3D crystallites; long square morphology,,,,,,,,not_reported,not_reported,,cyanosilylation;thiol oxidation,10.1039/c8sc04372h,ok,
10.1039/c8sc04372h,downloaded\10.1039_c8sc04372h.pdf,SI downloaded\10.1039_c8sc04372h_SI.pdf,mof_json_store\10.1039_c8sc04372h\raw_output.json,mof_json_store\10.1039_c8sc04372h\synthesis_004.json,no,,L-MOF-EB,,Zn(CH3COO)2·2H2O,,5.33 mmol in 5 mL H2O,5.33,mmol,nan,,,,,nan,,,,,4-ethylbenzoic acid,EB,5.33 mmol,5.33,mmol,,,,,,,,,,,,,,,,,,,,,water,H2O,25 mL,25.0,"N,N-dimethylformamide",DMF,20 mL,20.0,90.0,90 °C,120.0,5 days,flask bottle,,"DMF, H2O, MeOH",several times,dried overnight at 60 °C under vacuum,60.0,,lamellar; plate-like crystals overlapped,,,,,,,,not_reported,not_reported,,cyanosilylation,10.1039/c8sc04372h,ok,
10.1039/c8sc04372h,downloaded\10.1039_c8sc04372h.pdf,SI downloaded\10.1039_c8sc04372h_SI.pdf,mof_json_store\10.1039_c8sc04372h\raw_output.json,mof_json_store\10.1039_c8sc04372h\synthesis_005.json,no,,L-MOF-AB,,Zn(CH3COO)2·2H2O,,5.33 mmol in 5 mL H2O,5.33,mmol,nan,,,,,nan,,,,,4-aminobenzoic acid,AB,5.33 mmol,5.33,mmol,,,,,,,,,,,,,,,,,,,,,water,H2O,25 mL,25.0,"N,N-dimethylformamide",DMF,20 mL,20.0,90.0,90 °C,120.0,5 days,flask bottle,,"DMF, H2O, MeOH",several times,dried overnight at 60 °C under vacuum,60.0,,lamellar; ordered piled layers,,,,,,,,not_reported,not_reported,,cyanosilylation,10.1039/c8sc04372h,ok,
10.1039/c8sc04372h,downloaded\10.1039_c8sc04372h.pdf,SI downloaded\10.1039_c8sc04372h_SI.pdf,mof_json_store\10.1039_c8sc04372h\raw_output.json,mof_json_store\10.1039_c8sc04372h\synthesis_006.json,no,,MIL-53(Al),,Zn(CH3COO)2·2H2O,,5.33 mmol in 5 mL H2O,5.33,mmol,nan,,,,,nan,,,,,terephthalic acid,BDC,5.33 mmol,5.33,mmol,,,,,,,,,,,,,,,,,,,,,water,H2O,25 mL,25.0,"N,N-dimethylformamide",DMF,20 mL,20.0,90.0,90 °C,120.0,5 days,flask bottle,,"DMF, H2O, MeOH",several times,dried overnight at 60 °C under vacuum,60.0,,,,,,,,,,not_reported,not_reported,,cyanosilylation,10.1039/c8sc04372h,ok,
10.1021/cg070295t,downloaded\10.1021_cg070295t.pdf,SI downloaded\10.1021_cg070295t_SI.pdf,mof_json_store\10.1021_cg070295t\raw_output.json,mof_json_store\10.1021_cg070295t\synthesis_001.json,no,,ZnCl(AmTRZ) (1),,Zn(CH3COO)2·2H2O,,"0.30 g, 1 mmol",1,mmol,nan,,,,,nan,,,,,"3-amino-1,2,4-triazole-5-carboxylic acid hydrate",AmTRZAc,"0.38 g, 3 mmol",3.0,mmol,,,,,,,,,,,"hydrochloric acid (HCl, 1.0 M)",HCl,"1.0 M, 0.25 mL, 0.25 mmol",0.25,mmol,,,,,,water,H2O,"6.00 g, 333 mmol",6.0,,,,,150.0,150 °C,72.0,3 days,23 mL Teflon-lined Parr autoclave,,"water, ethanol",,dried in air,,,colorless plates,,20-40 μm,,,"a=9.389(1) Å, b=10.115(1) Å, c=11.571(2) Å, Pbca",,,,,,,10.1021/cg070295t,ok,
10.1021/cg070295t,downloaded\10.1021_cg070295t.pdf,SI downloaded\10.1021_cg070295t_SI.pdf,mof_json_store\10.1021_cg070295t\raw_output.json,mof_json_store\10.1021_cg070295t\synthesis_002.json,no,,Zn(HCO2)(AmTRZ) (2),,Zn(CH3COO)2·2H2O,,"0.60 g, 2 mmol",2,mmol,nan,,,,,nan,,,,,"3-amino-1,2,4-triazole-5-carboxylic acid hydrate",AmTRZAc,"0.77 g, 6 mmol",6.0,mmol,,,,,,,,,,,triethylamine,TEA,"0.37 g, 3.7 mmol",3.7,mmol,,,,,,"N,N-dimethylformamide",DMF,"6.00 g, 82.1 mmol",,,,,,130.0,130 °C,72.0,3 days,23 mL Teflon-lined Parr autoclave,,"water, ethanol",,dried in air,,,colorless plates,,20-50 μm,,,"a=9.198(1) Å, b=10.341(1) Å, c=12.577(2) Å, Pbca",,,,,,,10.1021/cg070295t,ok,
10.1021/cg070295t,downloaded\10.1021_cg070295t.pdf,SI downloaded\10.1021_cg070295t_SI.pdf,mof_json_store\10.1021_cg070295t\raw_output.json,mof_json_store\10.1021_cg070295t\synthesis_003.json,no,,Zn5(OH)2(AmTRZ)6(NO3)2·6H2O (3),,Zn(CH3COO)2·2H2O,,"0.89 g, 3 mmol",3,mmol,nan,,,,,nan,,,,,"3-amino-1,2,4-triazole-5-carboxylic acid hydrate",AmTRZAc,"0.57 g, 4.5 mmol",4.5,mmol,,,,,,,,,,,triethylamine,TEA,"0.37 g, 3.7 mmol",3.7,mmol,,,,,,water,H2O,"6.00 g, 333 mmol",6.0,,,,,130.0,130 °C,72.0,3 days,23 mL Teflon-lined Parr autoclave,,"water, ethanol",,dried in air,,,yellow octahedra,,~50 μm,,,"a=15.0448(6) Å, Pa-3",,,,,,,10.1021/cg070295t,ok,
10.1021/cg070295t,downloaded\10.1021_cg070295t.pdf,SI downloaded\10.1021_cg070295t_SI.pdf,mof_json_store\10.1021_cg070295t\raw_output.json,mof_json_store\10.1021_cg070295t\synthesis_004.json,no,,Zn5(OH)(AmTRZH)(AmTRZ)6(HCO2)3·5H2O (4),,ZrCl4,,"0.60 g, 2 mmol",2,mmol,nan,,,,,nan,,,,,"3-amino-1,2,4-triazole-5-carboxylic acid hydrate",AmTRZAc,"0.77 g, 6 mmol",6.0,mmol,,,,,,,,,,,triethylamine,TEA,"0.37 g, 3.7 mmol",3.7,mmol,,,,,,water,H2O,"6.00 g, 333 mmol",6.0,,,,,130.0,130 °C,72.0,3 days,23 mL Teflon-lined Parr autoclave,,"water, ethanol",,dried in air,,,colorless prisms,,40-50 μm,,,"a=19.2576(9) Å, c=20.286(2) Å, I4/m",,,,,,,10.1021/cg070295t,ok,
10.1021/cg900705c,downloaded\10.1021_cg900705c.pdf,SI downloaded\10.1021_cg900705c_SI.pdf,mof_json_store\10.1021_cg900705c\raw_output.json,mof_json_store\10.1021_cg900705c\synthesis_001.json,no,,ULMOF-2,,ZrCl4,,0.002 mol (0.172 g),2,mmol,nan,,,,,nan,,,,,"4,4′-biphenyl dicarboxylic acid",BPDC,0.002 mol (0.625 g),0.002,mol,,,,,,,,,,,ammonium fluoride,,0.0008 mol (0.031 g),0.0008,mol,,,,,,"N,N-dimethylformamide",DMF,15 g,,,,,,180.0,180 °C,120.0,5 days,Teflon-lined Parr stainless steel autoclave,stirred 4 h before heating,EtOH,,,,,needle-shaped crystals,55.0,0.08 × 0.03 × 0.01 mm,,2D antifluorite Li–O layers connected by BPDC,"P21/c, a=12.753(6) Å, b=5.138(2) Å, c=8.420(4) Å, β=97.218(13)°, V=547.4(4) Å3",,,not_reported,not_reported,575.0,,10.1021/cg900705c,ok,
10.1021/cg900705c,downloaded\10.1021_cg900705c.pdf,SI downloaded\10.1021_cg900705c_SI.pdf,mof_json_store\10.1021_cg900705c\raw_output.json,mof_json_store\10.1021_cg900705c\synthesis_002.json,no,,ULMOF-3,,ZrCl4,,0.002 mol (0.172 g),2,mmol,nan,,,,,nan,,,,,"4,4'-sulfonyldibenzoic acid",SDB,0.002 mol (0.67 g),0.002,mol,,,,,,,,,,,lithium hydroxide monohydrate,,0.001 mol (0.042 g),0.001,mol,,,,,,"N,N-dimethylformamide",DMF,6.5 g,,,,,,180.0,180 °C,120.0,5 days,Teflon-lined Parr stainless steel autoclave,stirred 4 h before heating,"DMF, EtOH",,,,,colorless needle-shaped crystals,45.0,0.16 × 0.08 × 0.03 mm,,tetrameric lithium polyhedral clusters connected by SDB,"P21/n, a=5.5480(11) Å, b=23.450(5) Å, c=10.320(2) Å, β=96.47(3)°, V=1334.1(5) Å3",,,not_reported,not_reported,500.0,,10.1021/cg900705c,ok,
10.1039/c3ce42040j,downloaded\10.1039_c3ce42040j.pdf,SI downloaded\10.1039_c3ce42040j_SI.pdf,mof_json_store\10.1039_c3ce42040j\raw_output.json,mof_json_store\10.1039_c3ce42040j\synthesis_001.json,yes,"Different Co-salts, solvents (DMF/DMA/mixtures) and mechanochemical attempts gave no crystalline materials; K-imidazolate gave only powder.",IFP-5,942281,Zn(CH3COO)2·2H2O,,"0.08 g, 0.26 mmol",0.26,mmol,nan,,,,,nan,,,,,"tetraethylammonium 4,5-dicyano-2-methylimidazolate",IL1,"0.07 g, 0.26 mmol",0.26,mmol,,,,,,,,,,,,,,,,,,,,,"N,N-dimethylformamide",DMF,3 mL,3.0,,,,,130.0,130 °C,48.0,48 h,"sealed tube (type A, Ace)",,,,200 °C under vacuum (10^-3 mbar) for 24 h,200.0,24.0,purple microcrystals,55.0,0.16 × 0.13 × 0.11 mm,,CoII penta-coordinated distorted trigonal–bipyramidal,"a=b=17.7780(13) Å, c=18.6259(13) Å, R-3",3.8,649.0,not_reported,no,300.0,CO2_capture;hydrogen_storage;methane_storage,10.1039/c3ce42040j,ok,
10.1021/cg401106z,downloaded\10.1021_cg401106z.pdf,SI downloaded\10.1021_cg401106z_SI.pdf,mof_json_store\10.1021_cg401106z\raw_output.json,mof_json_store\10.1021_cg401106z\synthesis_001.json,yes,RT synthesis failed; 100 °C decreased crystallinity or gave 0D complex; single-phase only via gradual metal addition; other routes yielded biphasic MOFs.,,,Zn(CH3COO)2·2H2O,,"1.699 g, 7.74 mmol in DMF (30 mL)",7.74,mmol,nan,,,,,nan,,,,,"2,5-pyridinedicarboxylic acid",H2pdc,"0.509 g, 3.05 mmol",3.05,mmol,,,,,,,,,,,,,,,,,,,,,"N,N-dimethylformamide",DMF,50 mL (linker solution) + 30 mL (metal solution),,,,,,80.0,80 °C,24.0,stirred 24 h at 80 °C (metal solution added over 15 min at RT),,stirred,DMF,3× (25 mL each),"vacuum (1×10−3 Torr): 6 h at 20 °C, then 1 h at 60 °C",60.0,7.0,white powder; 100–400 nm nanocrystals (SEM),,100–400 nm,,Zn2 dinuclear SBU (Zn–O–Zn),,11.8,325.0,no,no,360.0,hydrogen storage,10.1021/cg401106z,ok,
10.1021/cg401106z,downloaded\10.1021_cg401106z.pdf,SI downloaded\10.1021_cg401106z_SI.pdf,mof_json_store\10.1021_cg401106z\raw_output.json,mof_json_store\10.1021_cg401106z\synthesis_002.json,yes,RT synthesis failed; 100 °C decreased crystallinity or gave 0D complex; single-phase only via gradual metal addition; other routes yielded biphasic MOFs.,,,Zn(CH3COO)2·2H2O,,"2.359 g, 7.74 mmol in DMF (50 mL)",7.74,mmol,nan,,,,,nan,,,,,"2,5-pyridinedicarboxylic acid",H2pdc,"0.509 g, 3.05 mmol",3.05,mmol,,,,,,,,,,,,,,,,,,,,,"N,N-dimethylformamide",DMF,50 mL (linker solution) + 50 mL (metal solution),,,,,,80.0,80 °C,24.0,stirred 24 h at 80 °C (metal solution added over 15 min at RT),,stirred,DMF,3× (25 mL each),"vacuum (1×10−3 Torr): 6 h at 20 °C, then 1 h at 60 °C",60.0,7.0,white powder; 100–400 nm nanocrystals (SEM),,100–400 nm,,Zn2 dinuclear SBU (Zn–O–Zn),,11.8,325.0,no,no,360.0,hydrogen storage,10.1021/cg401106z,ok,
10.1021/cg401106z,downloaded\10.1021_cg401106z.pdf,SI downloaded\10.1021_cg401106z_SI.pdf,mof_json_store\10.1021_cg401106z\raw_output.json,mof_json_store\10.1021_cg401106z\synthesis_003.json,yes,RT synthesis failed; 100 °C decreased crystallinity or gave 0D complex; single-phase only via gradual metal addition; other routes yielded biphasic MOFs.,,,Zn(SO4)·7H2O,,"2.359 g, 7.74 mmol",7.74,mmol,nan,,,,,nan,,,,,"2,5-pyridinedicarboxylic acid",H2pdc,"0.509 g, 3.05 mmol dissolved in DMF (80 mL); solution stirred overnight (RT) before metal addition",3.05,mmol,,,,,,,,,,,,,,,,,,,,,"N,N-dimethylformamide",DMF,80 mL,80.0,,,,,80.0,80 °C,24.0,overnight pre-stir at RT; then 24 h at 80 °C,,stirred,DMF,3× (25 mL each); DMF immersion 24 h and 96 h,"vacuum (1×10−3 Torr, 150 °C, 7 h)",150.0,7.0,white solid,,,,Zn2 dinuclear SBU (Zn–O–Zn),,,330.0,not_reported,not_reported,,,10.1021/cg401106z,ok,
10.1021/cg401106z,downloaded\10.1021_cg401106z.pdf,SI downloaded\10.1021_cg401106z_SI.pdf,mof_json_store\10.1021_cg401106z\raw_output.json,mof_json_store\10.1021_cg401106z\synthesis_004.json,yes,RT synthesis failed; 100 °C decreased crystallinity or gave 0D complex; single-phase only via gradual metal addition; other routes yielded biphasic MOFs.,,,Zn(NO3)2·4H2O,,"2.359 g, 7.74 mmol",7.74,mmol,nan,,,,,nan,,,,,"2,5-pyridinedicarboxylic acid",H2pdc,"0.509 g, 3.05 mmol dissolved in DMF (70 mL)",3.05,mmol,,,,,,,,,,,,,,,,,,,,,"N,N-dimethylformamide",DMF,70 mL (initial) + 10 mL (added after metal),,,,,,80.0,80 °C,24.0,24 h at 80 °C,,stirred,DMF,"3× (25 mL each); DMF immersion 24 h, then solvent replaced and immersed 96 h repeatedly","vacuum (1×10−3 Torr): 8 h at 20 °C, then 1 h at 90 °C, and 1 h at 150 °C",150.0,10.0,white solid,,,,Zn2 dinuclear SBU (Zn–O–Zn),,,360.0,not_reported,not_reported,,,10.1021/cg401106z,ok,
10.1021/cg301502u,downloaded\10.1021_cg301502u.pdf,SI downloaded\10.1021_cg301502u_SI.pdf,mof_json_store\10.1021_cg301502u\raw_output.json,mof_json_store\10.1021_cg301502u\synthesis_001.json,no,,,903965,Co(SO4)·7H2O,,"0.20 mmol, 0.034 g",0.2,mmol,nan,,,,,nan,,,,,"3,3′,5,5′-biphenyltetracarboxylic acid",H4bpt,"0.15 mmol, 0.050 g",0.15,mmol,"2-(3-(4-(pyridin-4-yl)phenyl)-1H-1,2,4-triazol-5-yl)pyridine",Hpptp,"0.20 mmol, 0.060 g",0.2,mmol,,,,,,oxalic acid,,"0.40 mmol, 0.036 g",0.4,mmol,sodium hydroxide,NaOH,"0.10 mmol, 0.004 g",0.1,mmol,water,H2O,14 mL,14.0,,,,,170.0,170 °C,72.0,3 days,Teflon-lined stainless steel vessel,static,,,,,,orange block crystals,57.0,,hcb,,"a=19.31(2), b=8.558(11), c=27.25(4), β=108.28(3), P2/c",,,not_reported,not_reported,360.0,,10.1021/cg301502u,ok,
10.1021/cg301502u,downloaded\10.1021_cg301502u.pdf,SI downloaded\10.1021_cg301502u_SI.pdf,mof_json_store\10.1021_cg301502u\raw_output.json,mof_json_store\10.1021_cg301502u\synthesis_002.json,no,,,903966,Zn(NO3)2·4H2O,,0.20 mmol,0.2,mmol,nan,,,,,nan,,,,,"3,3′,5,5′-biphenyltetracarboxylic acid",H4bpt,"0.15 mmol, 0.050 g",0.15,mmol,"2-(3-(4-(pyridin-4-yl)phenyl)-1H-1,2,4-triazol-5-yl)pyridine",Hpptp,"0.20 mmol, 0.060 g",0.2,mmol,,,,,,oxalic acid,,"0.40 mmol, 0.036 g",0.4,mmol,sodium hydroxide,NaOH,"0.10 mmol, 0.004 g",0.1,mmol,water,H2O,14 mL,14.0,,,,,170.0,170 °C,72.0,3 days,Teflon-lined stainless steel vessel,static,,,,,,red block crystals,87.0,,hcb,,"a=19.282(9), b=8.542(4), c=27.116(13), β=108.450(10), P2/c",,,not_reported,not_reported,345.0,,10.1021/cg301502u,ok,
10.1021/cg301502u,downloaded\10.1021_cg301502u.pdf,SI downloaded\10.1021_cg301502u_SI.pdf,mof_json_store\10.1021_cg301502u\raw_output.json,mof_json_store\10.1021_cg301502u\synthesis_003.json,no,,,903967,Zn(NO3)2·4H2O,,0.20 mmol,0.2,mmol,nan,,,,,nan,,,,,"3,3′,5,5′-biphenyltetracarboxylic acid",H4bpt,"0.15 mmol, 0.050 g",0.15,mmol,"2-(3-(4-(pyridin-4-yl)phenyl)-1H-1,2,4-triazol-5-yl)pyridine",Hpptp,"0.20 mmol, 0.060 g",0.2,mmol,,,,,,oxalic acid,,"0.40 mmol, 0.036 g",0.4,mmol,sodium hydroxide,NaOH,"0.10 mmol, 0.004 g",0.1,mmol,water,H2O,14 mL,14.0,,,,,170.0,170 °C,72.0,3 days,Teflon-lined stainless steel vessel,static,,,,,,red block crystals,69.0,,hcb,,"a=19.002(3), b=8.390(5), c=26.833(1), β=108.73(2), P2/c",,,not_reported,not_reported,385.0,,10.1021/cg301502u,ok,
10.1021/cg301502u,downloaded\10.1021_cg301502u.pdf,SI downloaded\10.1021_cg301502u_SI.pdf,mof_json_store\10.1021_cg301502u\raw_output.json,mof_json_store\10.1021_cg301502u\synthesis_004.json,no,,,903968,Zn(NO3)2·4H2O,,"0.20 mmol, 0.044 g",0.2,mmol,nan,,,,,nan,,,,,"3,3′,5,5′-biphenyltetracarboxylic acid",H4bpt,"0.15 mmol, 0.050 g",0.15,mmol,"2-(3-(4-(pyridin-4-yl)phenyl)-1H-1,2,4-triazol-5-yl)pyridine",Hpptp,"0.20 mmol, 0.060 g",0.2,mmol,,,,,,oxalic acid,,"0.40 mmol, 0.036 g",0.4,mmol,sodium hydroxide,NaOH,"0.10 mmol, 0.004 g",0.1,mmol,water,H2O,14 mL,14.0,,,,,170.0,170 °C,72.0,3 days,Teflon-lined stainless steel vessel,static,,,,,,colorless block crystals,74.0,,hcb,,"a=19.392(9), b=8.516(4), c=27.144(12), β=109.504(10), P2/c",,,not_reported,not_reported,315.0,luminescence,10.1021/cg301502u,ok,
10.1021/cg301502u,downloaded\10.1021_cg301502u.pdf,SI downloaded\10.1021_cg301502u_SI.pdf,mof_json_store\10.1021_cg301502u\raw_output.json,mof_json_store\10.1021_cg301502u\synthesis_005.json,no,,,903969,Zn(NO3)2·4H2O,,"0.20 mmol, 0.034 g",0.2,mmol,nan,,,,,nan,,,,,"3,3′,5,5′-biphenyltetracarboxylic acid",H4bpt,"0.10 mmol, 0.033 g",0.1,mmol,"2-(3-(4-(pyridin-4-yl)phenyl)-1H-1,2,4-triazol-5-yl)pyridine",Hpptp,"0.20 mmol, 0.060 g",0.2,mmol,,,,,,sodium hydroxide,NaOH,"0.20 mmol, 0.008 g",0.2,mmol,"4,5-di(4′-carboxylphenyl)phthalic acid",,"0.08 mmol, 0.030 g",0.08,mmol,water,H2O,12 mL,12.0,,,,,170.0,170 °C,72.0,3 days,Teflon-lined stainless steel vessel,static,,,,,,orange block crystals,64.0,,,,"a=14.723(8), b=15.872(8), c=16.294(8), α=93.029(6), β=109.689(5), γ=110.236(5), P-1",,,not_reported,not_reported,360.0,,10.1021/cg301502u,ok,
10.1021/cg301502u,downloaded\10.1021_cg301502u.pdf,SI downloaded\10.1021_cg301502u_SI.pdf,mof_json_store\10.1021_cg301502u\raw_output.json,mof_json_store\10.1021_cg301502u\synthesis_006.json,no,,,903970,ZrOCl2·8H2O,,"0.20 mmol, 0.044 g",0.2,mmol,nan,,,,,nan,,,,,"3,3′,5,5′-biphenyltetracarboxylic acid",H4bpt,"0.10 mmol, 0.033 g",0.1,mmol,,,,,,,,,,,sodium hydroxide,NaOH,"0.20 mmol, 0.008 g",0.2,mmol,"4,4′-bis(2-methylimidazol-1-yl)benzene","4,4′-bmib","0.18 mmol, 0.060 g",0.18,mmol,water,H2O,10 mL,10.0,,,,,170.0,170 °C,72.0,3 days,Teflon-lined stainless steel vessel,static,,,,,,colorless block crystals,34.0,,,Zn6 cluster-based 1D chains,"a=11.360(3), b=11.799(4), c=16.350(5), α=74.017(6), β=82.914(6), γ=63.634(6), P-1",,,not_reported,not_reported,380.0,luminescence,10.1021/cg301502u,ok,
10.1021/cg301502u,downloaded\10.1021_cg301502u.pdf,SI downloaded\10.1021_cg301502u_SI.pdf,mof_json_store\10.1021_cg301502u\raw_output.json,mof_json_store\10.1021_cg301502u\synthesis_007.json,no,,,903971,ZrOCl2·8H2O,,"0.20 mmol, 0.050 g",0.2,mmol,nan,,,,,nan,,,,,"3,3′,5,5′-biphenyltetracarboxylic acid",H4bpt,"0.10 mmol, 0.033 g",0.1,mmol,"4,4′-bis(imidazol-1-ylmethyl)biphenyl","4,4′-bimbp","0.20 mmol, 0.057 g",0.2,mmol,,,,,,oxalic acid,,"0.50 mmol, 0.045 g",0.5,mmol,sodium hydroxide,NaOH,"0.20 mmol, 0.008 g",0.2,mmol,water,H2O,13 mL,13.0,,,,,170.0,170 °C,72.0,3 days,Teflon-lined stainless steel vessel,static,,,,,,blue block crystals,53.0,,,,"a=9.354(4), b=14.614(7), c=19.726(9), β=94.889(8), P2/c",,,not_reported,not_reported,290.0,,10.1021/cg301502u,ok,
10.1021/cg301502u,downloaded\10.1021_cg301502u.pdf,SI downloaded\10.1021_cg301502u_SI.pdf,mof_json_store\10.1021_cg301502u\raw_output.json,mof_json_store\10.1021_cg301502u\synthesis_008.json,no,,,903972,ZrOCl2·8H2O,,"0.20 mmol, 0.058 g",0.2,mmol,nan,,,,,nan,,,,,"3,3′,5,5′-biphenyltetracarboxylic acid",H4bpt,"0.10 mmol, 0.033 g",0.1,mmol,"2,7-di(imidazol-1-yl)-9H-fluoren-9-one","2,7-dfo","0.20 mmol, 0.062 g",0.2,mmol,,,,,,oxalic acid,,"0.50 mmol, 0.045 g",0.5,mmol,,,,,,water,H2O,13 mL,13.0,,,,,170.0,170 °C,72.0,3 days,Teflon-lined stainless steel vessel,static,,,,,,red block crystals,47.0,,dia,,"a=37.92(3), b=7.642(5), c=23.501(2), β=117.73(5), C2/c",,,not_reported,not_reported,390.0,,10.1021/cg301502u,ok,
10.1021/cg301502u,downloaded\10.1021_cg301502u.pdf,SI downloaded\10.1021_cg301502u_SI.pdf,mof_json_store\10.1021_cg301502u\raw_output.json,mof_json_store\10.1021_cg301502u\synthesis_009.json,no,,,903973,ZrOCl2·8H2O,,"0.20 mmol, 0.047 g",0.2,mmol,nan,,,,,nan,,,,,"3,3′,5,5′-biphenyltetracarboxylic acid",H4bpt,"0.10 mmol, 0.033 g",0.1,mmol,"4,4′-bis(imidazol)biphenyl","4,4′-bibp","0.20 mmol, 0.059 g",0.2,mmol,,,,,,sodium hydroxide,NaOH,"0.30 mmol, 0.012 g",0.3,mmol,,,,,,water,H2O,12 mL,12.0,,,,,170.0,170 °C,72.0,3 days,Teflon-lined stainless steel vessel,static,,,,,,red block crystals,47.0,,,,"a=19.308(4), b=14.196(3), c=20.379(4), β=103.150(4), P2/n",,,not_reported,not_reported,365.0,,10.1021/cg301502u,ok,
10.1039/c2ce25618e,downloaded\10.1039_c2ce25618e.pdf,SI downloaded\10.1039_c2ce25618e_SI.pdf,mof_json_store\10.1039_c2ce25618e\raw_output.json,mof_json_store\10.1039_c2ce25618e\synthesis_001.json,no,,,876697,ZrOCl2·8H2O,,"29.7 mg, 0.1 mmol",0.1,mmol,nan,,,,,nan,,,,,"N-(3-carboxyphenyl)-4,4′-bipyridinium chloride",CPBPY,"31 mg, 0.1 mmol",0.1,mmol,p-H2BDC,H2BDC,"16.6 mg, 0.1 mmol",0.1,mmol,,,,,,,,,,,,,,,,"N,N-dimethylformamide",DMF,4 mL,4.0,ethanol,EtOH,4 mL,4.0,85.0,85 °C,48.0,48 h,25 mL Teflon-lined steel bomb (autoclave),static,"water, ethanol",,dried at room temperature,,,yellow block-like crystals,54.0,,dia,binuclear Zn1–Zn2 bridged by OH− (tetrahedral) and Zn3 square-pyramidal; 4-connected nodes; two-fold interpenetrated,"triclinic, P-1, a=11.030(2) Å, b=12.045(2) Å, c=20.673(4) Å, α=81.84(3)°, β=81.39(3)°, γ=74.74(3)°, V=2604.7(9) Å3, Z=2",,,not_reported,not_reported,300.0,photochromism,10.1039/c2ce25618e,ok,
10.1002/chem.201705530,downloaded\10.1002_chem.201705530.pdf,SI downloaded\10.1002_chem.201705530_SI.pdf,mof_json_store\10.1002_chem.201705530\raw_output.json,mof_json_store\10.1002_chem.201705530\synthesis_001.json,no,,Cu-CuPc,,Cu(NO3)2·3H2O,,109 mg (0.30 mmol) in 9 mL DMF,0.3,mmol,nan,,,,,nan,,,,,"Cu(II) 2,3,9,10,16,17,23,24-octahydroxy-29H,31H-phthalocyanine",CuPcOH,104 mg (0.15 mmol),0.15,mmol,,,,,,,,,,,ammonia solution (13.4 M in water),NH3(aq),"13.4 M, 6.6 mL (89 mmol)",89.0,mmol,,,,,,"N,N-dimethylformamide",DMF,90 mL (total),90.0,water,H2O,90 mL,90.0,120.0,120 °C,36.0,36 h,solvothermal vessel,,"DMF, acetone",decanted with DMF until supernatant colorless; soaked in acetone overnight,80 °C under vacuum overnight,80.0,,black powder,67.0,,,square-planar Cu(II) nodes bridged by catecholate,"a=b=17.4905 Å, c=3.9176 Å, P4",,358.0,not_reported,not_reported,,LIB_cathode,10.1002/chem.201705530,ok,
10.1021/acs.cgd.6b00065,downloaded\10.1021_acs.cgd.6b00065.pdf,SI downloaded\10.1021_acs.cgd.6b00065_SI.pdf,mof_json_store\10.1021_acs.cgd.6b00065\raw_output.json,mof_json_store\10.1021_acs.cgd.6b00065\synthesis_001.json,no,,,,Cu(NO3)2·3H2O,,"17.9 mg, 0.1 mmol",0.1,mmol,nan,,,,,nan,,,,,"KH3L1 (3-(3′,5′-dicarboxylphenoxy)phthalic acid)",L1,"16.9 mg, 0.05 mmol",0.05,mmol,,,,,,,,,,,,,,,,,,,,,water,H2O,6 mL,6.0,"N,N-dimethylformamide",DMF,2 mL,2.0,80.0,80 °C,72.0,72 h,25 mL Teflon-lined reactor,static,,,,,,blue prism crystals,55.0,,,Cu paddle-wheels; μ2-OH bridges,"a=27.534(3), b=21.630(2), c=19.2968(17) Å, α=90°, β=120.527(2)°, γ=90°, C2/c",,,not_reported,not_reported,255.0,dye_degradation;oxidation catalysis,10.1021/acs.cgd.6b00065,ok,
10.1021/acs.cgd.6b00065,downloaded\10.1021_acs.cgd.6b00065.pdf,SI downloaded\10.1021_acs.cgd.6b00065_SI.pdf,mof_json_store\10.1021_acs.cgd.6b00065\raw_output.json,mof_json_store\10.1021_acs.cgd.6b00065\synthesis_002.json,no,,,,Cu(NO3)2·3H2O,,"17.9 mg, 0.1 mmol",0.1,mmol,nan,,,,,nan,,,,,"KH3L1 (3-(3′,5′-dicarboxylphenoxy)phthalic acid)",L1,"16.9 mg, 0.05 mmol",0.05,mmol,,,,,,,,,,,,,,,,,,,,,water,H2O,6 mL,6.0,"N,N-dimethylformamide",DMF,2 mL,2.0,85.0,85 °C,16.0,16 h,open vial,static,,,,,,blue brick crystals,52.0,,,Cu4(μ3-OH)2 butterfly clusters and Cu2 paddle-wheels,"a=b=18.5924(3), c=42.2293(7) Å, α=β=γ=90°, P42/m",9.3,,not_reported,not_reported,,dye_degradation;oxidation catalysis,10.1021/acs.cgd.6b00065,ok,
10.1021/acs.cgd.6b00065,downloaded\10.1021_acs.cgd.6b00065.pdf,SI downloaded\10.1021_acs.cgd.6b00065_SI.pdf,mof_json_store\10.1021_acs.cgd.6b00065\raw_output.json,mof_json_store\10.1021_acs.cgd.6b00065\synthesis_003.json,no,,,,Ni(NO3)2·6H2O,,"36.0 mg, 0.2 mmol",0.2,mmol,nan,,,,,nan,,,,,"H4L2 (4-(3′,5′-dicarboxylphenoxy)phthalic acid)",L2,"17.2 mg, 0.05 mmol",0.05,mmol,,,,,,,,,,,,,,,,,,,,,water,H2O,6 mL,6.0,"N,N-dimethylformamide",DMF,2 mL,2.0,100.0,100 °C,72.0,72 h,15 mL Teflon-lined reactor,static,,,,,,blue prism crystals,48.0,,,Cu4(μ3-OH)2 tetranuclear clusters,"a=10.788(3), b=11.252(3), c=11.840(3) Å, α=100.854(3)°, β=110.289(3)°, γ=99.777(3)°, P-1",10.0,,not_reported,not_reported,,dye_degradation;oxidation catalysis,10.1021/acs.cgd.6b00065,ok,
10.1039/c7dt01666b,downloaded\10.1039_c7dt01666b.pdf,SI downloaded\10.1039_c7dt01666b_SI.pdf,mof_json_store\10.1039_c7dt01666b\raw_output.json,mof_json_store\10.1039_c7dt01666b\synthesis_001.json,yes,No crystals when {P2W18} or Cu2+ absent or when temperature/time/acidity changed.,compound 1,1493601,Zn(NO3)2·6H2O,P2W18,"1.812 g, 0.39 mmol",0.39,mmol,nan,,"0.512 g, 2.56 mmol",2.56,mmol,nan,,,,,"pyrazine-2,3-dicarboxylic acid",pzdc,"0.223 g, 1.32 mmol",1.32,mmol,,,,,,,,,,,sodium hydroxide solution,NaOH,"1 M NaOH, adjusted to pH 1.5",,,,,,,,water,H2O,10 mL,10.0,,,,,160.0,160 °C,120.0,5 days,20 mL Teflon-lined autoclave,stirred 1 h then static,water,,air-dried,,,dark red block crystals,48.0,,,Dawson {P2W18} 9-node guest on interpenetrated Cu–pz/pzc network,"a=14.0836(19) Å, b=15.687(2) Å, c=22.644(3) Å, α=89.829(2)°, β=80.322(2)°, γ=84.556(2)°, P-1",,,not_reported,not_reported,,H2O2 reduction;dye photodegradation,10.1039/c7dt01666b,ok,
10.1021/acs.inorgchem.7b00342,downloaded\10.1021_acs.inorgchem.7b00342.pdf,SI downloaded\10.1021_acs.inorgchem.7b00342_SI.pdf,mof_json_store\10.1021_acs.inorgchem.7b00342\raw_output.json,mof_json_store\10.1021_acs.inorgchem.7b00342\synthesis_001.json,no,,LCu,1531318,Zn(NO3)2·6H2O,,"35 mg, 0.15 mmol",0.15,mmol,nan,,,,,nan,,,,,"5,5′-[(S)-(+)-2-methylpiperazine-1,4-diyl]diisophthalic acid",H4L,"20 mg, 0.05 mmol",0.05,mmol,,,,,,,,,,,concentrated HCl,,2 drops,,,,,,,,"N,N-dimethylformamide",DMF,2 mL,2.0,water,H2O,1 mL,1.0,90.0,90 °C,48.0,48 h,Teflon-lined stainless steel autoclave,static,,,,,,blue block-shaped crystals,49.0,,nbo,Cu2(COO)4(H2O)2 paddle-wheel SBU,"a=18.616(5), b=18.616(5), c=37.566(5) Å, R3 (100 K)",13.88,,not_reported,not_reported,250.0,ferroelectricity;dielectric;heterogeneous catalysis,10.1021/acs.inorgchem.7b00342,ok,
10.1021/jacs.5b11150,downloaded\10.1021_jacs.5b11150.pdf,SI downloaded\10.1021_jacs.5b11150_SI.pdf,mof_json_store\10.1021_jacs.5b11150\raw_output.json,mof_json_store\10.1021_jacs.5b11150\synthesis_001.json,yes,"Without proline, [Zn(BDC)(NMP)] formed instead of CMOF-5 under the same NMP/H2O conditions.",Λ-CMOF-5,,Zn(NO3)2·6H2O,,"60 mg, 0.2 mmol",0.2,mmol,nan,,,,,nan,,,,,terephthalic acid,BDC,"33 mg, 0.2 mmol",0.2,mmol,,,,,,,,,,,L-proline,,"23 mg, 0.2 mmol",0.2,mmol,,,,,,N-methyl-2-pyrrolidone,NMP,4 mL,4.0,water,H2O,1 mL,1.0,120.0,120 °C,48.0,2 days,20 mL glass vial,static,NMP,,CH2Cl2 exchange 3× per day for 3 days; 85 °C under vacuum for 24 h,85.0,24.0,large cubic shape crystals,84.0,,,Zn4O 6-connected SBU,"P213, a=25.3688(7) Å",,,,,,,10.1021/jacs.5b11150,ok,
10.1021/jacs.5b11150,downloaded\10.1021_jacs.5b11150.pdf,SI downloaded\10.1021_jacs.5b11150_SI.pdf,mof_json_store\10.1021_jacs.5b11150\raw_output.json,mof_json_store\10.1021_jacs.5b11150\synthesis_002.json,yes,"Without proline, [Zn(BDC)(NMP)] formed instead of CMOF-5 under the same NMP/H2O conditions.",Δ-CMOF-5,,Zn(NO3)2·6H2O,,"60 mg, 0.2 mmol",0.2,mmol,nan,,,,,nan,,,,,terephthalic acid,BDC,"33 mg, 0.2 mmol",0.2,mmol,,,,,,,,,,,D-proline,,"23 mg, 0.2 mmol",0.2,mmol,,,,,,N-methyl-2-pyrrolidone,NMP,4 mL,4.0,water,H2O,1 mL,1.0,120.0,120 °C,48.0,2 days,20 mL glass vial,static,NMP,,CH2Cl2 exchange 3× per day for 3 days; 85 °C under vacuum for 24 h,85.0,24.0,large cubic shape crystals,84.0,,,Zn4O 6-connected SBU,"P213, a=25.3504(6) Å",,,,,,,10.1021/jacs.5b11150,ok,
10.1021/jacs.5b11150,downloaded\10.1021_jacs.5b11150.pdf,SI downloaded\10.1021_jacs.5b11150_SI.pdf,mof_json_store\10.1021_jacs.5b11150\raw_output.json,mof_json_store\10.1021_jacs.5b11150\synthesis_003.json,yes,"Without proline, [Zn(BDC)(NMP)] formed instead of CMOF-5 under the same NMP/H2O conditions.",MOF-5,,Zn(NO3)2·6H2O,,"60 mg, 0.2 mmol",0.2,mmol,nan,,,,,nan,,,,,terephthalic acid,BDC,"33 mg, 0.2 mmol",0.2,mmol,,,,,,,,,,,,,,,,,,,,,"N,N-diethylformamide",DEF,5 mL,5.0,,,,,135.0,135 °C,48.0,2 days,20 mL glass vial,static,,,,,,large cubic shape crystals,,,pcu,Zn4O 6-connected SBU,"Fm-3m, a=25.7726(10) Å",,,,,,,10.1021/jacs.5b11150,ok,
10.1021/cg060677j,downloaded\10.1021_cg060677j.pdf,SI downloaded\10.1021_cg060677j_SI.pdf,mof_json_store\10.1021_cg060677j\raw_output.json,mof_json_store\10.1021_cg060677j\synthesis_002.json,no,,,,Al(NO3)3·9H2O,,"12.0 mg, 0.025 mmol",0.025,mmol,nan,,,,,nan,,,,,methyl-3-{3-(2-pyridin-4-yl-vinyl)-phenyl}-propenate,L2-Me,"0.0134 g, 0.05 mmol",0.05,mmol,,,,,,,,,,,pyridine,,0.2 mL,,,,,,,,water,H2O,0.4 mL,0.4,,,,,130.0,130 °C,18.0,18 h,heavy-walled Pyrex tube,static,,,,,,colorless crystals,61.0,,,Cd(II) octahedral nodes; carboxylate-bridged chains; 2D layers via pyridyl N,"a=5.249(3), b=14.977(6), c=15.755(9) Å, β=94.57(2)°, P21/c",,,not_reported,not_reported,300.0,,10.1021/cg060677j,ok,
10.1021/cg060677j,downloaded\10.1021_cg060677j.pdf,SI downloaded\10.1021_cg060677j_SI.pdf,mof_json_store\10.1021_cg060677j\raw_output.json,mof_json_store\10.1021_cg060677j\synthesis_003.json,no,,,,Al(NO3)3·9H2O,,"13.2 mg, 0.05 mmol",0.05,mmol,nan,,,,,nan,,,,,4-(2-imidazolylvinyl)benzonitrile,L3-CN,"4.8 mg, 0.025 mmol",0.025,mmol,,,,,,,,,,,,,,,,,,,,,ethanol,EtOH,0.6 mL,0.6,water,H2O,0.1 mL,0.1,130.0,130 °C,18.0,18 h,heavy-walled Pyrex tube,static,,,,,,colorless crystals,70.0,,,Cd(II) hepta-coordinated; chelating carboxylate and acetate bridges; 2D layers,"a=18.799(2), b=7.754(1), c=19.174(3) Å, Pbca",,,not_reported,not_reported,375.0,,10.1021/cg060677j,ok,
10.1021/cg200327y,downloaded\10.1021_cg200327y.pdf,SI downloaded\10.1021_cg200327y_SI.pdf,mof_json_store\10.1021_cg200327y\raw_output.json,mof_json_store\10.1021_cg200327y\synthesis_001.json,yes,Pure methanol gave clear solutions; unable to obtain pure phase of compound 4 despite changing temperature and solvent ratio.,"Mg3(3,5-PDC)3(DMF)3·DMF (compound 1)",,FeCl3·6H2O,,0.258 g,1.35577,mmol,nan,,,,,nan,,,,,"3,5-pyridinedicarboxylic acid","3,5-PDC",0.17 g,0.17,g,,,,,,,,,,,,,,,,,,,,,"N,N-dimethylformamide",DMF,9.5 g,,,,,,100.0,100 °C,120.0,5 days,Teflon-lined 23 mL Parr stainless steel autoclave,stirred 3 h before heating,DMF,,200 °C under vacuum for 12 h,200.0,12.0,needle shaped crystals,60.0,0.06 × 0.03 × 0.01 mm,,isolated and corner-sharing Mg octahedra,"a=12.3475(5), b=11.1929(5), c=28.6734(12), β=98.816(1)°, P21/n, V=3916.0(3) Å3",12.2,51.9,not_reported,no,425.0,,10.1021/cg200327y,ok,
10.1021/cg200327y,downloaded\10.1021_cg200327y.pdf,SI downloaded\10.1021_cg200327y_SI.pdf,mof_json_store\10.1021_cg200327y\raw_output.json,mof_json_store\10.1021_cg200327y\synthesis_002.json,yes,Pure methanol gave clear solutions; unable to obtain pure phase of compound 4 despite changing temperature and solvent ratio.,"Mg(3,5-PDC)(H2O)2 (compound 2)",,FeCl3·6H2O,,0.255 g,1.34,mmol,nan,,,,,nan,,,,,"3,5-pyridinedicarboxylic acid","3,5-PDC",0.167 g,0.167,g,,,,,,,,,,,,,,,,,,,,,ethanol,EtOH,6 g,,,,,,100.0,100 °C,120.0,5 days,Teflon-lined 23 mL Parr stainless steel autoclave,stirred 2 h before heating,EtOH,,,,,needle shaped crystals,50.0,0.10 × 0.04 × 0.04 mm,,isolated 7-coordinate Mg polyhedra (pentagonal bipyramidal),"a=9.9364(5), b=12.0694(6), c=7.2763(4), β=106.49(1)°, C2/c, V=836.70(7) Å3",,,not_reported,no,515.0,,10.1021/cg200327y,ok,
10.1021/cg200327y,downloaded\10.1021_cg200327y.pdf,SI downloaded\10.1021_cg200327y_SI.pdf,mof_json_store\10.1021_cg200327y\raw_output.json,mof_json_store\10.1021_cg200327y\synthesis_003.json,yes,Pure methanol gave clear solutions; unable to obtain pure phase of compound 4 despite changing temperature and solvent ratio.,"Mg(3,5-PDC)(H2O)·(H2O) (compound 3)",,FeCl3·6H2O,,0.257 g,1.35051,mmol,nan,,,,,nan,,,,,"3,5-pyridinedicarboxylic acid","3,5-PDC",0.168 g,0.168,g,,,,,,,,,,,,,,,,,,,,,"N,N-dimethylformamide",DMF,4.7 g,,ethanol,EtOH,2.99 g,,100.0,100 °C,120.0,5 days,Teflon-lined 23 mL Parr stainless steel autoclave,stirred 1 h before heating,EtOH,,,,,crystalline material,60.0,0.30 × 0.20 × 0.06 mm,,isolated Mg octahedra,"a=11.479(1), c=14.735(3), P6122, V=1681.7(4) Å3",5.5,,not_reported,no,520.0,,10.1021/cg200327y,ok,
10.1021/cg200327y,downloaded\10.1021_cg200327y.pdf,SI downloaded\10.1021_cg200327y_SI.pdf,mof_json_store\10.1021_cg200327y\raw_output.json,mof_json_store\10.1021_cg200327y\synthesis_004.json,yes,Pure methanol gave clear solutions; unable to obtain pure phase of compound 4 despite changing temperature and solvent ratio.,"Mg4(3,5-PDC)4(DMF)2(H2O)2·2DMF·4.5H2O (compound 4)",,Dy2O3,,0.261 g,0.699738,mmol,Zn(CH3COO)2,,,,,nan,,,,,"3,5-pyridinedicarboxylic acid","3,5-PDC",0.171 g,0.171,g,,,,,,,,,,,,,,,,,,,,,"N,N-dimethylformamide",DMF,4.7 g,,methanol,MeOH,2.08 g,,100.0,100 °C,120.0,5 days,Teflon-lined 23 mL Parr stainless steel autoclave,stirred 2 h before heating,,,,,,needle shaped crystals (with yellow side product),,0.30 × 0.17 × 0.08 mm,,corner-sharing Mg octahedral dimers,"a=13.7442(14), b=14.2887(15), c=16.9809(13), β=126.545(5)°, P21/c, V=2679.2(4) Å3",8.5,,not_reported,not_reported,,,10.1021/cg200327y,ok,
10.1039/c6dt03852b,downloaded\10.1039_c6dt03852b.pdf,SI downloaded\10.1039_c6dt03852b_SI.pdf,mof_json_store\10.1039_c6dt03852b\raw_output.json,mof_json_store\10.1039_c6dt03852b\synthesis_001.json,no,,Zr-CAU-24,1490700,Gd2O3,,"0.5333 M aqueous solution, 500 µL",0.2667,mmol,Zn(CH3COO)2,,,,,nan,,,,,"1,2,4,5-tetrakis(4-carboxyphenyl)benzene",H4TCPB,"29.8 mg, 53.3 µmol",0.0533,mmol,,,,,,,,,,,formic acid (99%),,"1030 µL, 27.3 mmol",27.3,mmol,,,,,,"N,N-dimethylformamide",DMF,1.5 mL,1.5,water,H2O,~0.5 mL (from aqueous metal solution),0.5,100.0,100 °C,0.25,15 min,Pyrex glass reaction tube,stirred,"DMF, acetone","DMF 2× (2 mL), acetone 4× (2 mL)",Activated at 140 °C under vacuum (10−2 kPa) overnight,140.0,,white microcrystalline powder,,,scu,Zr6(μ3-O)4(μ3-OH)4 8-connected SBU,"a=20.141(2) Å, b=34.89(1) Å, c=11.1939(7) Å, Cmmm",,1610.0,not_reported,not_reported,420.0,luminescence,10.1039/c6dt03852b,ok,
10.1039/c6dt03852b,downloaded\10.1039_c6dt03852b.pdf,SI downloaded\10.1039_c6dt03852b_SI.pdf,mof_json_store\10.1039_c6dt03852b\raw_output.json,mof_json_store\10.1039_c6dt03852b\synthesis_002.json,no,,Ce-CAU-24,,Ba(NO3)2,,"1.066 M aqueous solution, 400 µL",0.4264,mmol,nan,,,,,nan,,,,,"1,2,4,5-tetrakis(4-carboxyphenyl)benzene",H4TCPB,"29.8 mg, 53.3 µmol",0.0533,mmol,,,,,,,,,,,formic acid (99%),,"258 µL, 6.83 mmol",6.83,mmol,,,,,,"N,N-dimethylformamide",DMF,1.2 mL,1.2,water,H2O,~0.4 mL (from aqueous metal solution),0.4,100.0,100 °C,0.25,15 min,Pyrex glass reaction tube,stirred,"DMF, acetone","DMF 2× (2 mL), acetone 4× (2 mL)",Activated at 140 °C under vacuum (10−2 kPa) overnight,140.0,,white microcrystalline powder,,,scu,Ce6(μ3-O)4(μ3-OH)4 8-connected SBU,"a=20.099(6) Å, b=35.19(1) Å, c=11.778(2) Å, Cmmm",,1185.0,not_reported,not_reported,220.0,,10.1039/c6dt03852b,ok,
10.1039/c8cy00579f,downloaded\10.1039_c8cy00579f.pdf,SI downloaded\10.1039_c8cy00579f_SI.pdf,mof_json_store\10.1039_c8cy00579f\raw_output.json,mof_json_store\10.1039_c8cy00579f\synthesis_001.json,yes,DMF solvent failed to give the MOF; agglomerated non-MOF solids obtained under both room temperature and solvothermal conditions.,Cu(II)–5N3IP,1423822,Ba(NO3)2,,"47 mg, 0.2 mmol",0.2,mmol,nan,,,,,nan,,,,,5-azidoisophthalic acid,5N3IP,"41.8 mg, 0.2 mmol",0.2,mmol,,,,,,,,,,,,,,,,,,,,,"N,N′-dimethylacetamide",DMA,5 cm3,5.0,,,,,25,room temperature,504.0,3 weeks,,stirred 0.5 h then static,CH2Cl2,30 mL for 3 days; refreshed daily,120 °C under vacuum for 4 h,120.0,4.0,blue block crystals,,,,Cu2 paddle-wheel dimer SBU linked by 5-azidoisophthalate into 2D Kagomé sheets,"monoclinic C2/c; a=31.9770(19), b=18.3536(13), c=14.7633(9) Å, β=91.413(6)°",,40.0,,,,dye_adsorption;alcohol_oxidation;Knoevenagel_condensation,10.1039/c8cy00579f,ok,
10.1039/c8cy00579f,downloaded\10.1039_c8cy00579f.pdf,SI downloaded\10.1039_c8cy00579f_SI.pdf,mof_json_store\10.1039_c8cy00579f\raw_output.json,mof_json_store\10.1039_c8cy00579f\synthesis_002.json,yes,DMF solvent failed to give the MOF; agglomerated non-MOF solids obtained under both room temperature and solvothermal conditions.,Cu(II)–5N3IP,1423822,Ba(NO3)2,,"116.3 mg, 0.5 mmol",0.5,mmol,nan,,,,,nan,,,,,5-azidoisophthalic acid,5N3IP,"103.5 mg, 0.5 mmol",0.5,mmol,,,,,,,,,,,,,,,,,,,,,"N,N′-dimethylacetamide",DMA,10 cm3,10.0,,,,,85.0,85 °C,24.0,24 h,Teflon-lined autoclave,static,CH2Cl2,30 mL for 3 days; refreshed daily,120 °C under vacuum for 4 h,120.0,4.0,blue hexagonal 2D plates/sheets,,∼5 μm length × ∼1 μm thickness,,Cu2 paddle-wheel dimer SBU linked by 5-azidoisophthalate into 2D Kagomé sheets,"monoclinic C2/c; a=31.9770(19), b=18.3536(13), c=14.7633(9) Å, β=91.413(6)°",,40.0,,,,dye_adsorption;alcohol_oxidation;Knoevenagel_condensation,10.1039/c8cy00579f,ok,
10.1039/c4ra15257c,downloaded\10.1039_c4ra15257c.pdf,SI downloaded\10.1039_c4ra15257c_SI.pdf,mof_json_store\10.1039_c4ra15257c\raw_output.json,mof_json_store\10.1039_c4ra15257c\synthesis_002.json,no,,F-UiO-66-(COOH)2,,MnCl2·4H2O,,"0.4 g, 1.7 mmol",1.7,mmol,nan,,,,,nan,,,,,"1,2,4,5-benzenetetracarboxylic acid",,"0.432 g, 1.7 mmol",,,,,,,,,,,,,acetic acid,,"2.85 mL, 0.85 mmol",,,Pluronic F-127 (triblock copolymer),,0.76 g,0.76,g,"N,N-dimethylformamide",DMF,75 mL + 25 mL,100.0,water,H2O,0.125 mL,0.125,90.0,90 °C,24.0,24 h,250 mL round bottom flask,stirred,acetone,3×,,,,flower-like assembled from nanoplates,,about 1 μm (plates 10–20 nm thick),,,,5.9,325.0,not_reported,not_reported,,Mannich_catalysis;nitro-Mannich,10.1039/c4ra15257c,ok,
10.1021/acs.inorgchem.9b00200,downloaded\10.1021_acs.inorgchem.9b00200.pdf,SI downloaded\10.1021_acs.inorgchem.9b00200_SI.pdf,mof_json_store\10.1021_acs.inorgchem.9b00200\raw_output.json,mof_json_store\10.1021_acs.inorgchem.9b00200\synthesis_001.json,yes,"Screening across modulators/concentrations; many conditions gave mixed phases, low crystallinity, or no precipitate.",PCN-222,,Fe3O(CH3COO)6·3H2O,ZrCl4,7 mg (~3×10−5 mol),5000,mmol,nan,,,,,nan,,,,,meso-tetra(4-carboxyphenyl)porphyrin,TCPP,10 mg (~1.3×10−5 mol),10.0,mg,,,,,,,,,,,difluoroacetic acid,DFA,0.51 mL (~7.6×10−3 mol),0.51,mL,,,,,,"N,N-dimethylformamide",DMF,10 mL,10.0,,,,,120.0,120 °C,16.0,16 h,six-dram glass vial,static,"DMF, EtOH",DMF 3×; EtOH soak 3 days (daily solvent exchange),100 °C under vacuum,100.0,,,,,,Zr6O4(OH)4 SBU,,,2380.0,not_reported,not_reported,,,10.1021/acs.inorgchem.9b00200,ok,
10.1021/acs.inorgchem.9b00200,downloaded\10.1021_acs.inorgchem.9b00200.pdf,SI downloaded\10.1021_acs.inorgchem.9b00200_SI.pdf,mof_json_store\10.1021_acs.inorgchem.9b00200\raw_output.json,mof_json_store\10.1021_acs.inorgchem.9b00200\synthesis_002.json,yes,"Screening across modulators/concentrations; many conditions gave mixed phases, low crystallinity, or no precipitate.",PCN-222,,Fe3O(CH3COO)6·3H2O,ZrCl4,7 mg (~3×10−5 mol),5000,mmol,nan,,,,,nan,,,,,meso-tetra(4-carboxyphenyl)porphyrin,TCPP,10 mg (~1.3×10−5 mol),10.0,mg,,,,,,,,,,,formic acid,FA,2.82 mL (~7.6×10−2 mol),2.82,mL,,,,,,"N,N-dimethylformamide",DMF,10 mL,10.0,,,,,120.0,120 °C,16.0,16 h,six-dram glass vial,static,"DMF, EtOH",DMF 3×; EtOH soak 3 days (daily solvent exchange),100 °C under vacuum,100.0,,,,,,Zr6O4(OH)4 SBU,,,2436.0,not_reported,not_reported,,,10.1021/acs.inorgchem.9b00200,ok,
