Repository: zzhenglab/MOFinder

# MOFinder

MOFinder extracts MOF synthesis information from the literature, reconstructs evidence-supported negative reaction records, and prepares datasets for synthesis-outcome prediction.
[Web application](https://mofinder.chemistry.wustl.edu/) | [Demos](Demo/README.md) | [Source code](docs/source_to_code.md) | [Workflow guide](docs/workflow.md) | [Model evaluation](docs/evaluation.md)

## Quick start

The workflow runs through Python commands. Python 3.10 or newer is required. Clone the repository and initialize its related applications:

```bash
git clone --recurse-submodules https://github.com/zzhenglab/MOFinder.git
cd MOFinder
```

Start with the two offline demonstrations:

```bash

File: mof_extraction_1_2.csv (part 238 of 305)
doi,main_pdf,si_pdf,raw_output,parsed_json,article_trial_or_failure,article_trial_or_failure_notes,mof_name,crystal_code,metal_1,metal_1_abbr,metal_1_amount_text,metal_1_amount_value,metal_1_amount_unit,metal_2,metal_2_abbr,metal_2_amount_text,metal_2_amount_value,metal_2_amount_unit,metal_3,metal_3_abbr,metal_3_amount_text,metal_3_amount_value,metal_3_amount_unit,linker_1,linker_1_abbr,linker_1_amount_text,linker_1_amount_value,linker_1_amount_unit,linker_2,linker_2_abbr,linker_2_amount_text,linker_2_amount_value,linker_2_amount_unit,linker_3,linker_3_abbr,linker_3_amount_text,linker_3_amount_value,linker_3_amount_unit,modulator_1,modulator_1_abbr,modulator_1_amount_text,modulator_1_amount_value,modulator_1_amount_unit,modulator_2,modulator_2_abbr,modulator_2_amount_text,modulator_2_amount_value,modulator_2_amount_unit,solvent_main,solvent_main_abbr,solvent_main_amount_text,solvent_main_ml,solvent_secondary,solvent_secondary_abbr,solvent_secondary_amount_text,solvent_secondary_ml,temperature_c,temperature_c_text,time_h,time_text,vessel_type,stirring,washing_solvent,washing_cycles,activation_text,activation_temp_c,activation_time_h,crystal_morphology,yield_percent,crystal_size,topology_code,metal_cluster_connectivity,unit_cell_short,pore_diameter_A,BET_surface_area_m2g,air_stable,water_stable,tga_decomposition_temp_c,applications,reference,status,error
10.1021/acs.inorgchem.9b00200,downloaded\10.1021_acs.inorgchem.9b00200.pdf,SI downloaded\10.1021_acs.inorgchem.9b00200_SI.pdf,mof_json_store\10.1021_acs.inorgchem.9b00200\raw_output.json,mof_json_store\10.1021_acs.inorgchem.9b00200\synthesis_003.json,yes,"Screening across modulators/concentrations; many conditions gave mixed phases, low crystallinity, or no precipitate.",PCN-223,,Fe3O(CH3COO)6·3H2O,ZrCl4,7 mg (~3×10−5 mol),5000,mmol,nan,,,,,nan,,,,,meso-tetra(4-carboxyphenyl)porphyrin,TCPP,10 mg (~1.3×10−5 mol),10.0,mg,,,,,,,,,,,propionic acid,PA,2 mL (~2.7×10−2 mol),2.0,mL,,,,,,"N,N-dimethylformamide",DMF,10 mL,10.0,,,,,120.0,120 °C,16.0,16 h,six-dram glass vial,static,"DMF, EtOH",DMF 3×; EtOH soak 3 days (daily solvent exchange),100 °C under vacuum,100.0,,,,,,Zr6O4(OH)4 SBU,,,1809.0,not_reported,not_reported,,,10.1021/acs.inorgchem.9b00200,ok,
10.1021/acs.inorgchem.9b00200,downloaded\10.1021_acs.inorgchem.9b00200.pdf,SI downloaded\10.1021_acs.inorgchem.9b00200_SI.pdf,mof_json_store\10.1021_acs.inorgchem.9b00200\raw_output.json,mof_json_store\10.1021_acs.inorgchem.9b00200\synthesis_004.json,yes,"Screening across modulators/concentrations; many conditions gave mixed phases, low crystallinity, or no precipitate.",MOF-525,,Fe3O(CH3COO)6·3H2O,ZrCl4,7 mg (~3×10−5 mol),5000,mmol,nan,,,,,nan,,,,,meso-tetra(4-carboxyphenyl)porphyrin,TCPP,10 mg (~1.3×10−5 mol),10.0,mg,,,,,,,,,,,myristic acid,MA,8.66 g (~3.8×10−2 mol),8.66,g,,,,,,"N,N-dimethylformamide",DMF,10 mL,10.0,,,,,120.0,120 °C,16.0,16 h,six-dram glass vial,static,"DMF, EtOH",DMF 3×; EtOH soak 3 days (daily solvent exchange),100 °C under vacuum,100.0,,,,,ftw-a,Zr6O4(OH)4 SBU,,,2012.0,not_reported,not_reported,,,10.1021/acs.inorgchem.9b00200,ok,
10.1021/acs.inorgchem.9b00200,downloaded\10.1021_acs.inorgchem.9b00200.pdf,SI downloaded\10.1021_acs.inorgchem.9b00200_SI.pdf,mof_json_store\10.1021_acs.inorgchem.9b00200\raw_output.json,mof_json_store\10.1021_acs.inorgchem.9b00200\synthesis_005.json,yes,"Screening across modulators/concentrations; many conditions gave mixed phases, low crystallinity, or no precipitate.",MOF-525,,ZrCl4,ZrCl4,7 mg (~3×10−5 mol),5000,mmol,nan,,,,,nan,,,,,meso-tetra(4-carboxyphenyl)porphyrin,TCPP,10 mg (~1.3×10−5 mol),10.0,mg,,,,,,,,,,,stearic acid,SA,10.79 g (~3.8×10−2 mol),10.79,g,,,,,,"N,N-dimethylformamide",DMF,10 mL,10.0,,,,,120.0,120 °C,16.0,16 h,six-dram glass vial,static,"DMF, EtOH",DMF 3×; EtOH soak 3 days (daily solvent exchange),100 °C under vacuum,100.0,,,,,ftw-a,Zr6O4(OH)4 SBU,,,1581.0,not_reported,not_reported,,,10.1021/acs.inorgchem.9b00200,ok,
10.1039/c4ta04393f,downloaded\10.1039_c4ta04393f.pdf,SI downloaded\10.1039_c4ta04393f_SI.pdf,mof_json_store\10.1039_c4ta04393f\raw_output.json,mof_json_store\10.1039_c4ta04393f\synthesis_001.json,no,,MOF-649,922544,Cu(NO3)2·3H2O,,"0.075 g, 2.5 × 10^−4 mol",4000,mmol,nan,,,,,nan,,,,,"2,6-azulenedicarboxylic acid","2,6-H2azd","0.027 g, 1.3 × 10^−4 mol",0.027,g,"1,4-diazabicyclo[2.2.2]octane",dabco,"0.014 g, 1.3 × 10^−4 mol",0.014,g,,,,,,,,,,,,,,,,"N,N-dimethylformamide",DMF,1.8 mL,1.8,,,,,85.0,85 °C,60.0,60 h,20 mL glass vial,static,"DMF, CHCl3, acetone",DMF 3×2 mL; CHCl3 3×2 mL; CHCl3 soak 3 days (refresh daily); acetone rinse,supercritical CO2 drying; then degassed at 80 °C for 3 h,80.0,3.0,dark blue-green needle-shaped crystals,,0.33 × 0.11 × 0.04 mm,pcu,"Zn2(CO2)4 paddle-wheel SBU, pillared by dabco","Orthorhombic, Cmmm; a=16.052 Å, b=21.172 Å, c=9.625 Å",15.7,910.0,not_reported,not_reported,,hydrogen storage,10.1039/c4ta04393f,ok,
10.1039/c4ta04393f,downloaded\10.1039_c4ta04393f.pdf,SI downloaded\10.1039_c4ta04393f_SI.pdf,mof_json_store\10.1039_c4ta04393f\raw_output.json,mof_json_store\10.1039_c4ta04393f\synthesis_002.json,no,,MOF-650,922543,Cu(NO3)2·3H2O,,"0.139 g, 4.67 × 10^−4 mol",4000,mmol,nan,,,,,nan,,,,,"2,6-azulenedicarboxylic acid","2,6-H2azd","0.068 g, 3.1 × 10^−4 mol",0.068,g,,,,,,,,,,,,,,,,,,,,,"N,N-dimethylformamide",DMF,"DMF–NMP (1.5:1 v/v), total 8.5 mL",,1-methyl-2-pyrrolidone,NMP,"DMF–NMP (1.5:1 v/v), total 8.5 mL",,90.0,90 °C,60.0,60 h,20 mL glass vial,static,"DMF–NMP (1:1 v/v), CHCl3",DMF–NMP (1:1) 3×5 mL; CHCl3 soak 3 days (refresh daily),activated at 50 °C under dynamic vacuum for 12 h after CHCl3 exchange,50.0,12.0,cubic-shaped dark blue crystals,,0.18 × 0.17 × 0.10 mm,pcu,Zn4O(CO2)6 6-connected SBU,"Cubic, Fm-3m; a=30.5557 Å",18.0,2630.0,not_reported,not_reported,,hydrogen storage,10.1039/c4ta04393f,ok,
10.1021/ic500607a,downloaded\10.1021_ic500607a.pdf,SI downloaded\10.1021_ic500607a_SI.pdf,mof_json_store\10.1021_ic500607a\raw_output.json,mof_json_store\10.1021_ic500607a\synthesis_001.json,no,,UiO-66,,Zn(NO3)2·6H2O,ZrCl4,1.0 g,4.5981,mmol,nan,,,,,nan,,,,,terephthalic acid,BDC,0.712 g,0.712,g,,,,,,,,,,,water,H2O,0.10 mL,0.1,mL,,,,,,"N,N-dimethylformamide",DMF,110 mL,110.0,,,,,100.0,100 °C,72.0,72 h,sealed volumetric flask,static,"DMF, H2O",DMF 3× (40 mL); H2O 3× at 80 °C for 2 h,dried at 60 °C in air for 24 h; for N2 sorption: under vacuum 1 h at 80 °C then 2 h at 200 °C,,,microcrystalline powder,90-95,~100 nm,,,,,1331.0,yes,yes,,,10.1021/ic500607a,ok,
10.1021/ic500607a,downloaded\10.1021_ic500607a.pdf,SI downloaded\10.1021_ic500607a_SI.pdf,mof_json_store\10.1021_ic500607a\raw_output.json,mof_json_store\10.1021_ic500607a\synthesis_002.json,no,,UiO-66-NH2-25,,Ho(NO3)3·5H2O,ZrCl4,1.0 g,2.65239,mmol,nan,,,,,nan,,,,,terephthalic acid,BDC,0.5346 g,0.5346,g,"2-aminobenzene-1,4-dicarboxylic acid",ABDC,0.1943 g,0.1943,g,,,,,,water,H2O,0.10 mL,0.1,mL,,,,,,"N,N-dimethylformamide",DMF,110 mL,110.0,,,,,100.0,100 °C,72.0,72 h,sealed volumetric flask,static,"DMF, H2O",DMF 3× (40 mL); H2O 3× at 80 °C for 2 h,dried at 60 °C in air for 24 h; for N2 sorption: under vacuum 1 h at 80 °C then 2 h at 200 °C,,,microcrystalline powder,90-95,~100 nm,,,,,1284.0,yes,yes,,,10.1021/ic500607a,ok,
10.1021/ic500607a,downloaded\10.1021_ic500607a.pdf,SI downloaded\10.1021_ic500607a_SI.pdf,mof_json_store\10.1021_ic500607a\raw_output.json,mof_json_store\10.1021_ic500607a\synthesis_003.json,no,,UiO-66-NH2-50,,Dy(NO3)3·5H2O,ZrCl4,1.0 g,2.66959,mmol,nan,,,,,nan,,,,,terephthalic acid,BDC,0.3564 g,0.3564,g,"2-aminobenzene-1,4-dicarboxylic acid",ABDC,0.3886 g,0.3886,g,,,,,,water,H2O,0.10 mL,0.1,mL,,,,,,"N,N-dimethylformamide",DMF,110 mL,110.0,,,,,100.0,100 °C,72.0,72 h,sealed volumetric flask,static,"DMF, H2O",DMF 3× (40 mL); H2O 3× at 80 °C for 2 h,dried at 60 °C in air for 24 h; for N2 sorption: under vacuum 1 h at 80 °C then 2 h at 200 °C,,,microcrystalline powder,90-95,~100 nm,,,,,1252.0,yes,yes,,,10.1021/ic500607a,ok,
10.1021/ic500607a,downloaded\10.1021_ic500607a.pdf,SI downloaded\10.1021_ic500607a_SI.pdf,mof_json_store\10.1021_ic500607a\raw_output.json,mof_json_store\10.1021_ic500607a\synthesis_004.json,no,,UiO-66-NH2-75,,Tb(NO3)3·5H2O,ZrCl4,1.0 g,2.69532,mmol,nan,,,,,nan,,,,,terephthalic acid,BDC,0.1782 g,0.1782,g,"2-aminobenzene-1,4-dicarboxylic acid",ABDC,0.5830 g,0.583,g,,,,,,water,H2O,0.10 mL,0.1,mL,,,,,,"N,N-dimethylformamide",DMF,110 mL,110.0,,,,,100.0,100 °C,72.0,72 h,sealed volumetric flask,static,"DMF, H2O",DMF 3× (40 mL); H2O 3× at 80 °C for 2 h,dried at 60 °C in air for 24 h; for N2 sorption: under vacuum 1 h at 80 °C then 2 h at 200 °C,,,microcrystalline powder,90-95,~100 nm,,,,,1198.0,yes,yes,,,10.1021/ic500607a,ok,
10.1021/ic500607a,downloaded\10.1021_ic500607a.pdf,SI downloaded\10.1021_ic500607a_SI.pdf,mof_json_store\10.1021_ic500607a\raw_output.json,mof_json_store\10.1021_ic500607a\synthesis_005.json,no,,UiO-66-NH2,,Eu(NO3)3·5H2O,ZrCl4,1.0 g,2.74685,mmol,nan,,,,,nan,,,,,"2-aminobenzene-1,4-dicarboxylic acid",ABDC,0.7773 g,0.7773,g,,,,,,,,,,,water,H2O,0.10 mL,0.1,mL,,,,,,"N,N-dimethylformamide",DMF,110 mL,110.0,,,,,100.0,100 °C,72.0,72 h,sealed volumetric flask,static,"DMF, H2O",DMF 3× (40 mL); H2O 3× at 80 °C for 2 h,dried at 60 °C in air for 24 h; for N2 sorption: under vacuum 1 h at 80 °C then 2 h at 200 °C,,,microcrystalline powder,90-95,~100 nm,,,,,1161.0,yes,yes,,,10.1021/ic500607a,ok,
10.1021/ic500607a,downloaded\10.1021_ic500607a.pdf,SI downloaded\10.1021_ic500607a_SI.pdf,mof_json_store\10.1021_ic500607a\raw_output.json,mof_json_store\10.1021_ic500607a\synthesis_006.json,no,,UiO-66,,Yb(NO3)3·5H2O,ZrCl4,3.52 g,9.13979,mmol,nan,,,,,nan,,,,,terephthalic acid,BDC,5.02 g,5.02,g,,,,,,,,,,,hydrochloric acid (35%),HCl,2.68 mL of 35% HCl,2.68,mL,,,,,,"N,N-dimethylformamide",DMF,91.25 mL,91.25,,,,,220.0,220 °C,20.0,20 h,Teflon-lined autoclave,static,H2O,washed in boiling water,dried at 60 °C in air,60.0,,microcrystalline powder,,,,,,,,yes,yes,,,10.1021/ic500607a,ok,
10.1021/ic500607a,downloaded\10.1021_ic500607a.pdf,SI downloaded\10.1021_ic500607a_SI.pdf,mof_json_store\10.1021_ic500607a\raw_output.json,mof_json_store\10.1021_ic500607a\synthesis_007.json,no,,ML-MOF-1,,Er(NO3)3·5H2O,ZrCl4,3.52 g,9.27908,mmol,nan,,,,,nan,,,,,terephthalic acid,BDC,3.77 g,3.77,g,"2-aminobenzene-1,4-dicarboxylic acid",ABDC,1.37 g,1.37,g,,,,,,hydrochloric acid (35%),HCl,2.68 mL of 35% HCl,2.68,mL,,,,,,"N,N-dimethylformamide",DMF,91.25 mL,91.25,,,,,220.0,220 °C,20.0,20 h,Teflon-lined autoclave,static,H2O,washed in boiling water,dried at 60 °C in air,60.0,,microcrystalline powder,,,,,,,,yes,yes,,,10.1021/ic500607a,ok,
10.1021/ic500607a,downloaded\10.1021_ic500607a.pdf,SI downloaded\10.1021_ic500607a_SI.pdf,mof_json_store\10.1021_ic500607a\raw_output.json,mof_json_store\10.1021_ic500607a\synthesis_008.json,no,,ML-MOF-2,,Nd(NO3)3·5H2O,ZrCl4,3.52 g,9.87851,mmol,nan,,,,,nan,,,,,terephthalic acid,BDC,2.51 g,2.51,g,"2-aminobenzene-1,4-dicarboxylic acid",ABDC,2.73 g,2.73,g,,,,,,hydrochloric acid (35%),HCl,2.68 mL of 35% HCl,2.68,mL,,,,,,"N,N-dimethylformamide",DMF,91.25 mL,91.25,,,,,220.0,220 °C,20.0,20 h,Teflon-lined autoclave,static,H2O,washed in boiling water,dried at 60 °C in air,60.0,,microcrystalline powder,,,,,,,,yes,yes,,,10.1021/ic500607a,ok,
10.1021/ic500607a,downloaded\10.1021_ic500607a.pdf,SI downloaded\10.1021_ic500607a_SI.pdf,mof_json_store\10.1021_ic500607a\raw_output.json,mof_json_store\10.1021_ic500607a\synthesis_009.json,no,,ML-MOF-3,,Sm(NO3)3·5H2O,ZrCl4,3.52 g,9.71171,mmol,nan,,,,,nan,,,,,terephthalic acid,BDC,1.25 g,1.25,g,"2-aminobenzene-1,4-dicarboxylic acid",ABDC,4.10 g,4.1,g,,,,,,hydrochloric acid (35%),HCl,2.68 mL of 35% HCl,2.68,mL,,,,,,"N,N-dimethylformamide",DMF,91.25 mL,91.25,,,,,220.0,220 °C,20.0,20 h,Teflon-lined autoclave,static,H2O,washed in boiling water,dried at 60 °C in air,60.0,,microcrystalline powder,,,,,,,,yes,yes,,,10.1021/ic500607a,ok,
10.1021/ic500607a,downloaded\10.1021_ic500607a.pdf,SI downloaded\10.1021_ic500607a_SI.pdf,mof_json_store\10.1021_ic500607a\raw_output.json,mof_json_store\10.1021_ic500607a\synthesis_010.json,no,,UiO-66-NH2,,MnCl2·4H2O,ZrCl4,3.52 g,23.4814,mmol,nan,,,,,nan,,,,,"2-aminobenzene-1,4-dicarboxylic acid",ABDC,5.64 g,5.64,g,,,,,,,,,,,hydrochloric acid (35%),HCl,2.68 mL of 35% HCl,2.68,mL,,,,,,"N,N-dimethylformamide",DMF,91.25 mL,91.25,,,,,220.0,220 °C,20.0,20 h,Teflon-lined autoclave,static,H2O,washed in boiling water,dried at 60 °C in air,60.0,,microcrystalline powder,,,,,,,,yes,yes,,,10.1021/ic500607a,ok,
10.1039/c7ce01438d,downloaded\10.1039_c7ce01438d.pdf,SI downloaded\10.1039_c7ce01438d_SI.pdf,mof_json_store\10.1039_c7ce01438d\raw_output.json,mof_json_store\10.1039_c7ce01438d\synthesis_001.json,yes,"L2-only solvothermal in DMF with Zn(NO3)2·4H2O gave non-porous CP-1 with ZnO, not a ZIF.",ZIF-318,1495488,In(CH3COO)3,,0.059 g (0.22 mmol),0.22,mmol,nan,,,,,nan,,,,,2-methylimidazole,L1,0.018 g (0.22 mmol),0.22,mmol,2-trifluoromethylimidazole,L2,0.031 g (0.22 mmol),0.22,mmol,,,,,,,,,,,,,,,,"N,N-diethylformamide",DEF,3 mL,3.0,,,,,135.0,135 °C,48.0,48 hours,sealed tube (type A),,"DEF, EtOH",,Soxhlet extraction with dry methanol for 3 days; then degassed at 220 °C under high vacuum (10^-6 Torr) for 24 h,220.0,24.0,light brown crystals,48.7,,sod,Zn(II) tetrahedral 4-connected nodes,"a=40.0786(6) Å, I-43m",10.6,835.0,yes,yes,310.0,ethane_ethene_separation;hydrocarbon_separation,10.1039/c7ce01438d,ok,
10.1039/c7ce01438d,downloaded\10.1039_c7ce01438d.pdf,SI downloaded\10.1039_c7ce01438d_SI.pdf,mof_json_store\10.1039_c7ce01438d\raw_output.json,mof_json_store\10.1039_c7ce01438d\synthesis_002.json,yes,"L2-only solvothermal in DMF with Zn(NO3)2·4H2O gave non-porous CP-1 with ZnO, not a ZIF.",ZIF-318,1495488,In(CH3COO)3,,0.059 g (0.22 mmol),0.22,mmol,nan,,,,,nan,,,,,2-methylimidazole,L1,0.018 g (0.22 mmol),0.22,mmol,2-trifluoromethylimidazole,L2,0.031 g (0.22 mmol),0.22,mmol,,,,,,,,,,,,,,,,"N,N-dimethylformamide",DMF,3 mL,3.0,,,,,135.0,135 °C,48.0,48 hours,sealed tube (type A),,,,,,,light yellow crystals,,0.17 × 0.16 × 0.09 mm,sod,Zn(II) tetrahedral 4-connected nodes,"a=40.0786(6) Å, I-43m",10.6,,yes,yes,310.0,ethane_ethene_separation;hydrocarbon_separation,10.1039/c7ce01438d,ok,
10.1021/acs.inorgchem.5b01900,downloaded\10.1021_acs.inorgchem.5b01900.pdf,SI downloaded\10.1021_acs.inorgchem.5b01900_SI.pdf,mof_json_store\10.1021_acs.inorgchem.5b01900\raw_output.json,mof_json_store\10.1021_acs.inorgchem.5b01900\synthesis_001.json,no,,MOF-888,,In(CH3COO)3,,"0.05 M in DMF, 0.375 mL",0.01875,mmol,nan,,,,,nan,,,,,"1′,2′,3′,4′,5′,6′-hexakis(4-carboxyphenyl)benzene",H6CPB,"15 mg, 0.019 mmol",0.019,mmol,,,,,,,,,,,,,,,,,,,,,water,H2O,1.125 mL,1.125,"N,N-dimethylformamide",DMF,0.375 mL (from metal stock),0.375,150.0,150 °C,48.0,48 h,Pyrex tube (2 mL),"sonicated 5 min, then static","DMF, DCM",DMF: 4×5 mL/day for 3 days; DCM: 4×5 mL/day for 4 days,"vacuum at ambient temperature 24 h, then 240 °C under vacuum for 24 h",240.0,24.0,yellow rectangular-shaped crystals,,,kgd,single-metal Ni(CO2)3 3-connected SBU (2D layers),"a=16.2264, b=29.4379, c=12.4371, C2/c",,38.0,not_reported,not_reported,350.0,CO2_capture,10.1021/acs.inorgchem.5b01900,ok,
10.1021/acs.inorgchem.5b01900,downloaded\10.1021_acs.inorgchem.5b01900.pdf,SI downloaded\10.1021_acs.inorgchem.5b01900_SI.pdf,mof_json_store\10.1021_acs.inorgchem.5b01900\raw_output.json,mof_json_store\10.1021_acs.inorgchem.5b01900\synthesis_002.json,no,,MOF-889,,In(CH3COO)3,,"0.5 M in H2O, 0.12 mL",0.06,mmol,nan,,,,,nan,,,,,"1′,2′,3′,4′,5′,6′-hexakis(4-carboxyphenyl)benzene",H6CPB,"8 mg, 0.01 mmol",0.01,mmol,,,,,,,,,,,,,,,,,,,,,ethanol,EtOH,1.50 mL,1.5,"N,N-diethylformamide",DEF,0.40 mL,0.4,120.0,120 °C,24.0,24 h,glass vial (8 mL),"sonicated, then static","DMF, DCM",DMF: 4×8 mL/day for 4 days; DCM: 4×8 mL/day for 4 days,"vacuum at ambient temperature 24 h, then 180 °C under vacuum for 24 h",180.0,24.0,colorless block-shaped crystals,,,yav,hydrogen-bonded [Mg2(CO2)4(CO2H)2(EtOH)2]∞ rod SBU,"a=11.8582, b=28.0640, c=16.7331, beta=96.876, P21/n",,144.0,not_reported,not_reported,400.0,CO2_capture,10.1021/acs.inorgchem.5b01900,ok,
10.1021/acs.inorgchem.5b01900,downloaded\10.1021_acs.inorgchem.5b01900.pdf,SI downloaded\10.1021_acs.inorgchem.5b01900_SI.pdf,mof_json_store\10.1021_acs.inorgchem.5b01900\raw_output.json,mof_json_store\10.1021_acs.inorgchem.5b01900\synthesis_003.json,no,,MOF-890,,W12O40,,"0.165 M in DMF, 0.5 mL",0.0825,mmol,Ag(NO3),,,,,nan,,,,,"1′,2′,3′,4′,5′,6′-hexakis(4-carboxyphenyl)benzene",H6CPB,"20 mg, 0.025 mmol",0.025,mmol,,,,,,,,,,,,,,,,,,,,,water,H2O,4 mL,4.0,"N,N-dimethylformamide",DMF,0.5 mL (from metal stock),0.5,100.0,100 °C,18.0,18 h,glass vial (8 mL),static,"DMF, MeOH",DMF: 3×10 mL/day for 3 days; MeOH: 3×10 mL/day for 4 days,"vacuum at ambient temperature 24 h, then 180 °C under vacuum for 24 h",180.0,24.0,blue block-shaped crystals,,,htp,Cu3(CO2)6 trigonal-prismatic 6-connected SBU,"a=11.540, b=16.778, c=28.468, P212121",,295.0,not_reported,not_reported,300.0,CO2_capture,10.1021/acs.inorgchem.5b01900,ok,
10.1021/acs.inorgchem.5b01900,downloaded\10.1021_acs.inorgchem.5b01900.pdf,SI downloaded\10.1021_acs.inorgchem.5b01900_SI.pdf,mof_json_store\10.1021_acs.inorgchem.5b01900\raw_output.json,mof_json_store\10.1021_acs.inorgchem.5b01900\synthesis_004.json,no,,MOF-891,,W12O40,,"0.02 M in DEF, 0.5 mL",0.01,mmol,Ag2(SO4),,,,,nan,,,,,"1′,2′,3′,4′,5′,6′-hexakis(4-carboxyphenyl)benzene",H6CPB,"20 mg, 0.025 mmol",0.025,mmol,,,,,,,,,,,,,,,,,,,,,water,H2O,3 mL,3.0,"N,N-diethylformamide",DEF,0.5 mL (from metal stock),0.5,85.0,85 °C,16.0,16 h,glass vial (8 mL),static,"DMF, MeOH",DMF: 3×10 mL/day for 3 days; MeOH: 3×10 mL/day for 4 days,"vacuum at ambient temperature 24 h, then 180 °C under vacuum for 24 h",180.0,24.0,blue block-shaped crystals,,,hhp,Cu3(CO2)6(H2O)2 trigonal-prismatic clusters plus [Cu3(CO2)6(H2O)2]∞ rods,"a=12.6325, b=17.4726, c=27.9667, alpha=91.275, beta=92.433, gamma=106.100, P-1",,200.0,not_reported,not_reported,300.0,CO2_capture,10.1021/acs.inorgchem.5b01900,ok,
10.1039/d4cc05516k,downloaded\10.1039_d4cc05516k.pdf,SI downloaded\10.1039_d4cc05516k_SI.pdf,mof_json_store\10.1039_d4cc05516k\raw_output.json,mof_json_store\10.1039_d4cc05516k\synthesis_001.json,no,,SXU-122,2382000,W12O40,,"1 mol/L, 100 µL",1000,mmol,Ag(NO3),,,,,nan,,,,,ammelide,,"0.1 mmol, 13 mg",0.1,mmol,,,,,,,,,,,,,,,,,,,,,"N,N-dimethylformamide",DMF,"DMF/MeOH 1:1 v/v, total 3 mL",,methanol (anhydrous),MeOH,"DMF/MeOH 1:1 v/v, total 3 mL",,120.0,120 °C,72.0,72 h,sealed glass tube,static,"DMF, EtOH, acetone",DMF soak 3 days; EtOH exchange daily; then acetone exchange,100 °C under vacuum for 24 h,100.0,24.0,colorless rod-shaped crystals,63.0,,,"CdII nodes octahedral; 2,4-c kagome-type net","a=12.7618(2), b=12.7618(2), c=7.6340(2), α=90, β=90, γ=120, P3121",6.45,,not_reported,yes,350.0,sensing,10.1039/d4cc05516k,ok,
10.1021/acs.inorgchem.2c01579,downloaded\10.1021_acs.inorgchem.2c01579.pdf,SI downloaded\10.1021_acs.inorgchem.2c01579_SI.pdf,mof_json_store\10.1021_acs.inorgchem.2c01579\raw_output.json,mof_json_store\10.1021_acs.inorgchem.2c01579\synthesis_001.json,no,,,2163795,CuCl2·2H2O,,"30 mg, 0.16 mmol",0.16,mmol,nan,,"330 mg, 0.11 mmol",0.11,mmol,nan,,,,,"3,5-bis(pyrid-4-yl)pyridine","3,5-bpp","30 mg, 0.12 mmol",0.12,mmol,,,,,,,,,,,ammonium metavanadate,NH4VO3,"10 mg, 0.08 mmol",0.08,mmol,hydrochloric acid (1 M),HCl,"1 M HCl, to pH 3.5",,,water,H2O,18 mL,18.0,,,,,160.0,160 °C,72.0,72 h,20 mL Teflon-lined stainless steel autoclave,"stirred 1 h, then static",,,,,,red blocks,44.0,ca. 500 × 250 × 150 μm,,Keggin SiW12O40 guests bridge Co(II) via edge-sharing WO6 octahedra,"a=27.565(2) Å, b=14.4114(11) Å, c=19.8811(15) Å, Pna21",,7.8,not_reported,not_reported,,hydrogen_evolution;dye_degradation,10.1021/acs.inorgchem.2c01579,ok,
10.1021/jacs.0c02389,downloaded\10.1021_jacs.0c02389.pdf,SI downloaded\10.1021_jacs.0c02389_SI.pdf,mof_json_store\10.1021_jacs.0c02389\raw_output.json,mof_json_store\10.1021_jacs.0c02389\synthesis_001.json,no,,Cu3(TABTO)2,,Cu(NO3)2·3H2O,,"112.2 mg, 0.6 mmol",0.6,mmol,nan,,,,,nan,,,,,"1,3,5-triamino-2,4,6-benzenetriol",TABTO,"55.8 mg, 0.2 mmol",0.2,mmol,,,,,,,,,,,ethylenediamine,,"73 μL, 1.1 mmol",1.1,mmol,,,,,,water (degassed),H2O,15 mL + 15 mL (degassed),30.0,,,,,80.0,80 °C,48.0,2 days,,"vigorous stirring, Ar atmosphere","THF, water, methanol",,dried under high vacuum (10^-3 Torr) for 8 h,,8.0,,,,,,"a=b=13.41 Å, c=6.43 Å, α=β=90°, γ=120° (DFT, AA′ stacking)",11.0,33.0,not_reported,not_reported,,,10.1021/jacs.0c02389,ok,
10.1021/jacs.0c02389,downloaded\10.1021_jacs.0c02389.pdf,SI downloaded\10.1021_jacs.0c02389_SI.pdf,mof_json_store\10.1021_jacs.0c02389\raw_output.json,mof_json_store\10.1021_jacs.0c02389\synthesis_002.json,no,,Cu3(TABTO)2,,Cu(CH3COO)2·1H2O,,"112.2 mg, 0.6 mmol",0.6,mmol,nan,,,,,nan,,,,,"1,3,5-triamino-2,4,6-benzenetriol",TABTO,"55.8 mg, 0.2 mmol",0.2,mmol,,,,,,,,,,,ethylenediamine,,"73 μL, 1.1 mmol",1.1,mmol,,,,,,water (degassed),H2O,15 mL + 15 mL (degassed),30.0,,,,,80.0,80 °C,48.0,2 days,,"vigorous stirring, air atmosphere","THF, water, methanol",,dried under high vacuum (10^-3 Torr) for 8 h,,8.0,,,,,,,,,not_reported,not_reported,,,10.1021/jacs.0c02389,ok,
10.1021/jacs.0c02389,downloaded\10.1021_jacs.0c02389.pdf,SI downloaded\10.1021_jacs.0c02389_SI.pdf,mof_json_store\10.1021_jacs.0c02389\raw_output.json,mof_json_store\10.1021_jacs.0c02389\synthesis_003.json,no,,Cu3(TABTO)2,,Cu(CH3COO)2·1H2O,,"112.2 mg, 0.6 mmol",0.6,mmol,nan,,,,,nan,,,,,"1,3,5-triamino-2,4,6-benzenetriol",TABTO,"55.8 mg, 0.2 mmol",0.2,mmol,,,,,,,,,,,ethylenediamine,,"73 μL, 1.1 mmol",1.1,mmol,,,,,,water (degassed),H2O,15 mL + 15 mL (degassed),30.0,,,,,80.0,80 °C,48.0,2 days,,"no stirring, air atmosphere","THF, water, methanol",,dried under high vacuum (10^-3 Torr) for 8 h,,8.0,,,,,,,,,not_reported,not_reported,,,10.1021/jacs.0c02389,ok,
10.1021/cm2021092,downloaded\10.1021_cm2021092.pdf,SI downloaded\10.1021_cm2021092_SI.pdf,mof_json_store\10.1021_cm2021092\raw_output.json,mof_json_store\10.1021_cm2021092\synthesis_001.json,no,,Cu-ADA,,CdCl2·5/2H2O,,5.0 mg in 3 mL ethanol,0.0244672,mmol,nan,,,,,nan,,,,,"4,4′-azobenzenedicarboxylic acid",H2ADA,6.7 mg in 3 mL DMF,6.7,mg,,,,,,,,,,,,,,,,,,,,,"N,N-dimethylformamide",DMF,3 mL,3.0,ethanol,EtOH,3 mL,3.0,90.0,363 K,72.0,3 days,open then sealed glass vial,static,ethanol,3×,80 °C overnight,80.0,,microspheres assembled from nanobricks,,microspheres 3–4 μm; nanobricks 100–500 nm,,Cu-carboxylate dimer SBU; OH-bridged,"monoclinic P; a=0.366 nm, b=1.560 nm, c=0.637 nm, β=101.5°",,27.0,not_reported,not_reported,277.0,,10.1021/cm2021092,ok,
10.1021/cm2021092,downloaded\10.1021_cm2021092.pdf,SI downloaded\10.1021_cm2021092_SI.pdf,mof_json_store\10.1021_cm2021092\raw_output.json,mof_json_store\10.1021_cm2021092\synthesis_002.json,no,,Cu-ADA,,Co(CH3COO)2·4H2O,,5.0 mg in 3 mL ethanol,0.0248654,mmol,nan,,,,,nan,,,,,"4,4′-azobenzenedicarboxylic acid",H2ADA,3.4 mg in 3 mL DMF,3.4,mg,,,,,,,,,,,,,,,,,,,,,"N,N-dimethylformamide",DMF,3 mL,3.0,ethanol,EtOH,3 mL,3.0,90.0,363 K,72.0,3 days,sealed glass vial,static,ethanol,3×,80 °C overnight,80.0,,microspheres assembled from nanoflakes,,microspheres 2–4 μm; flakes <10 nm thick,,Cu-carboxylate dimer SBU; OH-bridged,"monoclinic P; a=0.366 nm, b=1.560 nm, c=0.637 nm, β=101.5°",,132.0,not_reported,not_reported,277.0,,10.1021/cm2021092,ok,
10.1021/acs.cgd.5b01785,downloaded\10.1021_acs.cgd.5b01785.pdf,SI downloaded\10.1021_acs.cgd.5b01785_SI.pdf,mof_json_store\10.1021_acs.cgd.5b01785\raw_output.json,mof_json_store\10.1021_acs.cgd.5b01785\synthesis_001.json,no,,MOF-5,,Ni(NO3)2·6H2O,,"336 mg, 1.13 mmol",1.13,mmol,nan,,,,,nan,,,,,terephthalic acid,BDC,"41.5 mg, 0.25 mmol",0.25,mmol,,,,,,,,,,,4-(dodecyloxy)benzoic acid,DBA,"76.6 mg, 0.25 mmol",0.25,mmol,,,,,,"N,N-diethylformamide",DEF,5 mL,5.0,,,,,25,"Aged 24 h at RT, then heated at 150 °C for 20 min",,24 h aging at RT + 20 min at 150 °C,7 mL vial,stirred during aging; static during heating,"DMF, THF",DMF several times; THF exchange 2 days with two solvent replacements,dried in a vacuum oven at 60 °C,60.0,,pale yellow crystals,,,,,"a=25.83 Å, Fm-3̅m (cubic, approximate)",,,not_reported,not_reported,,,10.1021/acs.cgd.5b01785,ok,
10.1021/acs.cgd.5b01785,downloaded\10.1021_acs.cgd.5b01785.pdf,SI downloaded\10.1021_acs.cgd.5b01785_SI.pdf,mof_json_store\10.1021_acs.cgd.5b01785\raw_output.json,mof_json_store\10.1021_acs.cgd.5b01785\synthesis_002.json,no,,MOF-5,,Co(CH3COO)2·6H2O,,"336 mg, 1.13 mmol",1.13,mmol,nan,,,,,nan,,,,,terephthalic acid,BDC,"41.5 mg, 0.25 mmol",0.25,mmol,,,,,,,,,,,4-(dodecyloxy)benzoic acid,DBA,"76.6 mg, 0.25 mmol",0.25,mmol,,,,,,"N,N-diethylformamide",DEF,5 mL,5.0,,,,,25,"Aged 24 h at RT, then heated at 150 °C for 25 min",,24 h aging at RT + 25 min at 150 °C,7 mL vial,stirred during aging; static during heating,"DMF, THF",DMF several times; THF exchange 2 days with two solvent replacements,dried in a vacuum oven at 60 °C,60.0,,polycrystalline cubes,,,,,"a=25.83 Å, Fm-3̅m (cubic, approximate)",,,not_reported,not_reported,,,10.1021/acs.cgd.5b01785,ok,
10.1021/acs.cgd.5b01785,downloaded\10.1021_acs.cgd.5b01785.pdf,SI downloaded\10.1021_acs.cgd.5b01785_SI.pdf,mof_json_store\10.1021_acs.cgd.5b01785\raw_output.json,mof_json_store\10.1021_acs.cgd.5b01785\synthesis_003.json,no,,MOF-5,,PrCl3·7H2O,,"336 mg, 1.13 mmol",1.13,mmol,nan,,,,,nan,,,,,terephthalic acid,BDC,"41.5 mg, 0.25 mmol",0.25,mmol,,,,,,,,,,,4-(dodecyloxy)benzoic acid,DBA,"76.6 mg, 0.25 mmol",0.25,mmol,,,,,,"N,N-diethylformamide",DEF,5 mL,5.0,,,,,25,"Aged 24 h at RT, then heated at 150 °C for 30 min",,24 h aging at RT + 30 min at 150 °C,7 mL vial,stirred during aging; static during heating,"DMF, THF",DMF several times; THF exchange 2 days with two solvent replacements,dried in a vacuum oven at 60 °C,60.0,,pale yellow cubes with textured/house-of-cards surface,,20–70 μm,,,"a=18.2487(6) Å, c=44.674(2) Å, R-3m (desolvated 30 min sample)",,787.2,not_reported,not_reported,400.0,,10.1021/acs.cgd.5b01785,ok,
10.1021/acs.cgd.5b01785,downloaded\10.1021_acs.cgd.5b01785.pdf,SI downloaded\10.1021_acs.cgd.5b01785_SI.pdf,mof_json_store\10.1021_acs.cgd.5b01785\raw_output.json,mof_json_store\10.1021_acs.cgd.5b01785\synthesis_004.json,no,,MOF-5,,PrCl3·7H2O,,"336 mg, 1.13 mmol",1.13,mmol,nan,,,,,nan,,,,,terephthalic acid,BDC,"41.5 mg, 0.25 mmol",0.25,mmol,,,,,,,,,,,4-(dodecyloxy)benzoic acid,DBA,"76.6 mg, 0.25 mmol",0.25,mmol,,,,,,"N,N-diethylformamide",DEF,5 mL,5.0,,,,,25,"Aged 24 h at RT, then heated at 150 °C for 3 h",,24 h aging at RT + 3 h at 150 °C,7 mL vial,stirred during aging; static during heating,"DMF, THF",DMF several times; THF exchange 2 days with two solvent replacements,dried in a vacuum oven at 60 °C,60.0,,cubic particles with filled spaces between nanoplates,,,,,"a=25.83 Å, Fm-3̅m (cubic, approximate)",,,not_reported,not_reported,,,10.1021/acs.cgd.5b01785,ok,
10.1021/acs.cgd.5b01785,downloaded\10.1021_acs.cgd.5b01785.pdf,SI downloaded\10.1021_acs.cgd.5b01785_SI.pdf,mof_json_store\10.1021_acs.cgd.5b01785\raw_output.json,mof_json_store\10.1021_acs.cgd.5b01785\synthesis_005.json,no,,MOF-5,,PrCl3·7H2O,,"336 mg, 1.13 mmol",1.13,mmol,nan,,,,,nan,,,,,terephthalic acid,BDC,"41.5 mg, 0.25 mmol",0.25,mmol,,,,,,,,,,,4-(dodecyloxy)benzoic acid,DBA,"76.6 mg, 0.25 mmol",0.25,mmol,,,,,,"N,N-diethylformamide",DEF,5 mL,5.0,,,,,25,"Aged 24 h at RT, then heated at 150 °C for 6 h",,24 h aging at RT + 6 h at 150 °C,7 mL vial,stirred during aging; static during heating,"DMF, THF",DMF several times; THF exchange 2 days with two solvent replacements,dried in a vacuum oven at 60 °C,60.0,,cubic particles,,,,,"a=25.83 Å, Fm-3̅m (cubic, approximate)",,,not_reported,not_reported,,,10.1021/acs.cgd.5b01785,ok,
10.1021/acs.cgd.5b01785,downloaded\10.1021_acs.cgd.5b01785.pdf,SI downloaded\10.1021_acs.cgd.5b01785_SI.pdf,mof_json_store\10.1021_acs.cgd.5b01785\raw_output.json,mof_json_store\10.1021_acs.cgd.5b01785\synthesis_006.json,no,,MOF-5,,Co(NO3)2·6H2O,,"336 mg, 1.13 mmol",1.13,mmol,nan,,,,,nan,,,,,terephthalic acid,BDC,"41.5 mg, 0.25 mmol",0.25,mmol,,,,,,,,,,,4-(dodecyloxy)benzoic acid,DBA,"76.6 mg, 0.25 mmol",0.25,mmol,,,,,,"N,N-diethylformamide",DEF,5 mL,5.0,,,,,25,"Aged 24 h at RT, then heated at 150 °C for 24 h",,24 h aging at RT + 24 h at 150 °C,7 mL vial,stirred during aging; static during heating,"DMF, THF",DMF several times; THF exchange 2 days with two solvent replacements,dried in a vacuum oven at 60 °C,60.0,,cubic particles,,,,,"a=25.83 Å, Fm-3̅m (cubic, approximate)",,,not_reported,not_reported,,,10.1021/acs.cgd.5b01785,ok,
10.1021/acs.cgd.5b01785,downloaded\10.1021_acs.cgd.5b01785.pdf,SI downloaded\10.1021_acs.cgd.5b01785_SI.pdf,mof_json_store\10.1021_acs.cgd.5b01785\raw_output.json,mof_json_store\10.1021_acs.cgd.5b01785\synthesis_007.json,no,,MOF-5,,Co(NO3)2·6H2O,,"336 mg, 1.13 mmol",1.13,mmol,nan,,,,,nan,,,,,terephthalic acid,BDC,"41.5 mg, 0.25 mmol",0.25,mmol,,,,,,,,,,,4-(dodecyloxy)benzoic acid,DBA,"76.6 mg, 0.25 mmol",0.25,mmol,,,,,,"N,N-diethylformamide",DEF,5 mL,5.0,,,,,25,"Aged 24 h at RT, then heated at 150 °C for 40 h",,24 h aging at RT + 40 h at 150 °C,7 mL vial,stirred during aging; static during heating,"DMF, THF",DMF several times; THF exchange 2 days with two solvent replacements,dried in a vacuum oven at 60 °C,60.0,,cubes with partial single-crystal shell,,,,,"a=25.83 Å, Fm-3̅m (cubic, approximate)",,,not_reported,not_reported,,,10.1021/acs.cgd.5b01785,ok,
10.1021/acs.cgd.5b01785,downloaded\10.1021_acs.cgd.5b01785.pdf,SI downloaded\10.1021_acs.cgd.5b01785_SI.pdf,mof_json_store\10.1021_acs.cgd.5b01785\raw_output.json,mof_json_store\10.1021_acs.cgd.5b01785\synthesis_008.json,no,,MOF-5,,Zn(NO3)2·6H2O,,"336 mg, 1.13 mmol",1.13,mmol,nan,,,,,nan,,,,,terephthalic acid,BDC,"41.5 mg, 0.25 mmol",0.25,mmol,,,,,,,,,,,4-(dodecyloxy)benzoic acid,DBA,"76.6 mg, 0.25 mmol",0.25,mmol,,,,,,"N,N-diethylformamide",DEF,5 mL,5.0,,,,,25,"Aged 24 h at RT, then heated at 150 °C for 48 h",,24 h aging at RT + 48 h at 150 °C,7 mL vial,stirred during aging; static during heating,"DMF, THF",DMF several times; THF exchange 2 days with two solvent replacements,dried in a vacuum oven at 60 °C,60.0,,almost perfect cubes; single-crystal shell,,,,,"a=25.83 Å, Fm-3̅m (cubic, approximate)",,,not_reported,not_reported,,,10.1021/acs.cgd.5b01785,ok,
10.1021/acs.cgd.5b01785,downloaded\10.1021_acs.cgd.5b01785.pdf,SI downloaded\10.1021_acs.cgd.5b01785_SI.pdf,mof_json_store\10.1021_acs.cgd.5b01785\raw_output.json,mof_json_store\10.1021_acs.cgd.5b01785\synthesis_009.json,no,,MOF-5,,Zn(NO3)2·6H2O,,"336 mg, 1.13 mmol",1.13,mmol,nan,,,,,nan,,,,,terephthalic acid,BDC,"41.5 mg, 0.25 mmol",0.25,mmol,,,,,,,,,,,,,,,,,,,,,"N,N-diethylformamide",DEF,5 mL,5.0,,,,,25,"Aged 24 h at RT, then heated at 150 °C for 30 min",,24 h aging at RT + 30 min at 150 °C,7 mL vial,stirred during aging; static during heating,"DMF, THF",DMF several times; THF exchange 2 days with two solvent replacements,dried in a vacuum oven at 60 °C,60.0,,cubic particles (no textured layer),,,,,"a=25.83 Å, Fm-3̅m (cubic, approximate)",,,not_reported,not_reported,,,10.1021/acs.cgd.5b01785,ok,
10.1021/acs.inorgchem.2c00452,downloaded\10.1021_acs.inorgchem.2c00452.pdf,SI downloaded\10.1021_acs.inorgchem.2c00452_SI.pdf,mof_json_store\10.1021_acs.inorgchem.2c00452\raw_output.json,mof_json_store\10.1021_acs.inorgchem.2c00452\synthesis_001.json,no,,0.5Co(III)-0.5Zn(II)-ZIF,,Cd(ClO4)2·6H2O,,0.527 g,1.55273,mmol,nan,,0.600 g,0.6,g,nan,,,,,2-methylimidazole,Hmim,8.62 g,8.62,g,,,,,,,,,,,,,,,,,,,,,water,H2O,60 mL (metal solution) + 30 mL (Hmim solution),,,,,,80.0,Mixing at 353 K; metal solution pre-dissolved at 363 K under reflux,,,reflux condenser (for dissolution); glass vessel for mixing,magnetic stirring,,,,,,,,,,,I-43m,,,,,,,10.1021/acs.inorgchem.2c00452,ok,
10.1021/acs.inorgchem.2c00452,downloaded\10.1021_acs.inorgchem.2c00452.pdf,SI downloaded\10.1021_acs.inorgchem.2c00452_SI.pdf,mof_json_store\10.1021_acs.inorgchem.2c00452\raw_output.json,mof_json_store\10.1021_acs.inorgchem.2c00452\synthesis_002.json,no,,Co(II)-ZIF-67-NH3,,Cd(NO3)2·4H2O,,0.85 g,3.2632,mmol,nan,,,,,nan,,,,,2-methylimidazole,Hmim,8.62 g,8.62,g,,,,,,,,,,,"ammonia solution, concentrated",NH3(aq),~1.8 mL,,,,,,,,water,H2O,20 mL + 8.2 mL + 60 mL,,,,,,25,room temperature,1.0,1 h,,stirred,water (distilled),"3×, 20 mL each",,,,,,,,,I-43m,,,,,,,10.1021/acs.inorgchem.2c00452,ok,
10.1039/c8ce00564h,downloaded\10.1039_c8ce00564h.pdf,SI downloaded\10.1039_c8ce00564h_SI.pdf,mof_json_store\10.1039_c8ce00564h\raw_output.json,mof_json_store\10.1039_c8ce00564h\synthesis_001.json,no,,,1833939,CdSO4·27/10H2O,,200 mg,0.869892,mmol,nan,,,,,nan,,,,,"4,5-bis(tetrazol-5-yl)imidazole",H3IBT,100 mg,100.0,mg,,,,,,,,,,,adenine,,200 mg,200.0,mg,,,,,,water,H2O,20 ml,20.0,,,,,160.0,160 °C,72.0,3 days,Teflon-lined stainless steel autoclave,,"water, ethanol",,dried at ambient condition,,,brown crystals,,,fsx,Zn1 3-connected node; Zn2 linear linker,"tetragonal, P42/mbc, a=14.371 Å, c=19.721 Å",,,yes,yes,400.0,proton_conduction,10.1039/c8ce00564h,ok,
10.1002/ejic.201000490,downloaded\10.1002_ejic.201000490.pdf,SI downloaded\10.1002_ejic.201000490_SI.pdf,mof_json_store\10.1002_ejic.201000490\raw_output.json,mof_json_store\10.1002_ejic.201000490\synthesis_001.json,yes,1 could not be prepared directly in other solvents; only via DMF-based conditions,Cu(MeBDT)(dmf),778563,La(NO3)3·6H2O,,"6.8 mg, 0.040 mmol",0.04,mmol,nan,,,,,nan,,,,,"1,4-Ditetrazol-5-yl-2-methylbenzene",MeBDT,"9.0 mg, 0.042 mmol",0.042,mmol,,,,,,,,,,,HCl,,"20 µL, 12 M",20.0,µL,,,,,,"N,N-dimethylformamide",DMF,1 mL,1.0,methanol,MeOH,1 mL,1.0,25.0,room temperature,120.0,5 days,4 mL glass scintillation vial,,,,,,,pale blue rod-shaped crystals,,,,octahedral Cu2+ nodes bridged by azolates with axial dmf to 1D chains,"a=22.709(5) Å, b=7.1180(14) Å, c=12.828(3) Å, Imma (100 K)",,,,,,,10.1002/ejic.201000490,ok,
10.1002/ejic.201000490,downloaded\10.1002_ejic.201000490.pdf,SI downloaded\10.1002_ejic.201000490_SI.pdf,mof_json_store\10.1002_ejic.201000490\raw_output.json,mof_json_store\10.1002_ejic.201000490\synthesis_002.json,yes,1 could not be prepared directly in other solvents; only via DMF-based conditions,Cu(MeBDT)(dmf),,Pr(NO3)3·6H2O,,"6.8 mg, 0.04 mmol",0.04,mmol,nan,,,,,nan,,,,,"1,4-Ditetrazol-5-yl-2-methylbenzene",MeBDT,"9.0 mg, 0.04 mmol",0.04,mmol,,,,,,,,,,,HCl (concentrated),,20 µL,20.0,µL,,,,,,"N,N-dimethylformamide",DMF,"DMF/EtOH 1:1 v/v, 2 mL total",,ethanol,EtOH,"DMF/EtOH 1:1 v/v, 2 mL total",,120.0,120 °C (hotplate),48.0,2 days,4 mL glass scintillation vial (Teflon-lined cap),,,,,,,blue-purple microcrystalline powder,37.0,,,octahedral Cu2+ nodes bridged by azolates with axial dmf to 1D chains,,,,,,200.0,,10.1002/ejic.201000490,ok,
10.1002/ejic.201000490,downloaded\10.1002_ejic.201000490.pdf,SI downloaded\10.1002_ejic.201000490_SI.pdf,mof_json_store\10.1002_ejic.201000490\raw_output.json,mof_json_store\10.1002_ejic.201000490\synthesis_003.json,yes,1 could not be prepared directly in other solvents; only via DMF-based conditions,Cu(BPDT)(dmf),,Nd(NO3)3·6H2O,,"6.8 mg, 0.040 mmol",0.04,mmol,nan,,,,,nan,,,,,"4,4'-Ditetrazol-5-yl-biphenyl",BPDT,"12 mg, 0.041 mmol",0.041,mmol,,,,,,,,,,,HCl (concentrated),,20 µL,20.0,µL,,,,,,"N,N-dimethylformamide",DMF,"DMF/MeOH 1:1 v/v, 2 mL total",,methanol,MeOH,"DMF/MeOH 1:1 v/v, 2 mL total",,90.0,90 °C (hotplate),48.0,2 days,4 mL glass scintillation vial (Teflon-lined cap),,,,,,,blue-purple microcrystalline powder,37.0,,,octahedral Cu2+ nodes bridged by azolates with axial dmf to 1D chains,,,,,,,,10.1002/ejic.201000490,ok,
10.1002/ejic.201000490,downloaded\10.1002_ejic.201000490.pdf,SI downloaded\10.1002_ejic.201000490_SI.pdf,mof_json_store\10.1002_ejic.201000490\raw_output.json,mof_json_store\10.1002_ejic.201000490\synthesis_005.json,yes,1 could not be prepared directly in other solvents; only via DMF-based conditions,Cu(TFBDTri)(dmf),,La(NO3)3·6H2O,,"51 mg, 0.30 mmol",0.3,mmol,nan,,,,,nan,,,,,"2,3,5,6-Tetrafluoro-1,4-benzeneditriazolate",TFBDTri,"8.5 mg, 0.029 mmol",0.029,mmol,,,,,,,,,,,HNO3,,three drops of 0.2 M,,,,,,,,"N,N-dimethylformamide",DMF,3 mL,3.0,,,,,80.0,80 °C (hotplate),96.0,4 days,4 mL glass scintillation vial,,DMF,,evacuation under vacuum,,,blue-purple microcrystalline powder,,,,octahedral Cu2+ nodes bridged by azolates with axial dmf to 1D chains,"a=24.53(2) Å, b=6.959(7) Å, c=9.393(7) Å, Imma (PXRD index)",,,,,,,10.1002/ejic.201000490,ok,
10.1039/c8ce01454j,downloaded\10.1039_c8ce01454j.pdf,SI downloaded\10.1039_c8ce01454j_SI.pdf,mof_json_store\10.1039_c8ce01454j\raw_output.json,mof_json_store\10.1039_c8ce01454j\synthesis_001.json,yes,With benzoic acid modulator: ZrO(NO3)2 gave NU-1000; Zr(acac)4 gave mixed NU-1000/NU-901 (impure).,NU-1000,,Al(NO3)3·9H2O,ZrOCl2·8H2O,"98 mg, 0.3 mmol",0.3,mmol,nan,,,,,nan,,,,,"1,3,6,8-tetrakis-(p-benzoate)-pyrene",H4TBAPy,"40 mg, 0.06 mmol",40.0,mg,,,,,,,,,,,4-aminobenzoic acid,,"2.7 g, 22 mmol",2.7,g,,,,,,"N,N-dimethylformamide",DMF,8 mL,8.0,,,,,100.0,100 °C,18.0,18 h (after pre-incubation of Zr salt + modulator at 80 °C for 1 h),8-dram glass vial,static,"DMF, MeOH; then DMF, acetone after HCl treatment",3× each solvent,HCl treatment in DMF (8 M HCl) at 100 °C for 18 h; then 120 °C under vacuum for 16 h,120.0,16.0,yellow polycrystalline powder,,,csq,Zr6O4(OH)4 8-connected SBU,,31.0,2270.0,not_reported,not_reported,,CO2_capture,10.1039/c8ce01454j,ok,
10.1039/c8ce01454j,downloaded\10.1039_c8ce01454j.pdf,SI downloaded\10.1039_c8ce01454j_SI.pdf,mof_json_store\10.1039_c8ce01454j\raw_output.json,mof_json_store\10.1039_c8ce01454j\synthesis_002.json,yes,With benzoic acid modulator: ZrO(NO3)2 gave NU-1000; Zr(acac)4 gave mixed NU-1000/NU-901 (impure).,NU-1000/NU-901 (mixed phase),,Co(NO3)2·6H2O,ZrO(NO3)2,"69 mg, 0.3 mmol",0.3,mmol,nan,,,,,nan,,,,,"1,3,6,8-tetrakis-(p-benzoate)-pyrene",H4TBAPy,"40 mg, 0.06 mmol",40.0,mg,,,,,,,,,,,benzoic acid,,"2.7 g, 22 mmol",2.7,g,,,,,,"N,N-dimethylformamide",DMF,8 mL,8.0,,,,,100.0,100 °C,18.0,18 h (after pre-incubation of Zr salt + modulator at 80 °C for 1 h),8-dram glass vial,static,"DMF, MeOH",3× each solvent,120 °C under vacuum for 16 h,120.0,16.0,yellow polycrystalline powder,,,,Zr6O4(OH)4 8-connected SBU (mixed phases),,,,not_reported,not_reported,,,10.1039/c8ce01454j,ok,
10.1039/c8ce01454j,downloaded\10.1039_c8ce01454j.pdf,SI downloaded\10.1039_c8ce01454j_SI.pdf,mof_json_store\10.1039_c8ce01454j\raw_output.json,mof_json_store\10.1039_c8ce01454j\synthesis_003.json,yes,With benzoic acid modulator: ZrO(NO3)2 gave NU-1000; Zr(acac)4 gave mixed NU-1000/NU-901 (impure).,NU-1000/NU-901 (mixed phase),,Co(NO3)2·6H2O,Zr(acac)4,"146 mg, 0.3 mmol",0.3,mmol,nan,,,,,nan,,,,,"1,3,6,8-tetrakis-(p-benzoate)-pyrene",H4TBAPy,"40 mg, 0.06 mmol",40.0,mg,,,,,,,,,,,benzoic acid,,"2.7 g, 22 mmol",2.7,g,,,,,,"N,N-dimethylformamide",DMF,8 mL,8.0,,,,,100.0,100 °C,18.0,18 h (after pre-incubation of Zr salt + modulator at 80 °C for 1 h),8-dram glass vial,static,"DMF, MeOH",3× each solvent,120 °C under vacuum for 16 h,120.0,16.0,yellow polycrystalline powder,,,,Zr6O4(OH)4 8-connected SBU (mixed phases),,,,not_reported,not_reported,,,10.1039/c8ce01454j,ok,
10.1039/c8ce01454j,downloaded\10.1039_c8ce01454j.pdf,SI downloaded\10.1039_c8ce01454j_SI.pdf,mof_json_store\10.1039_c8ce01454j\raw_output.json,mof_json_store\10.1039_c8ce01454j\synthesis_004.json,yes,With benzoic acid modulator: ZrO(NO3)2 gave NU-1000; Zr(acac)4 gave mixed NU-1000/NU-901 (impure).,NU-901-BA-NH2,,Co(NO3)2·6H2O,Zr(acac)4,"97 mg, 0.2 mmol",0.2,mmol,nan,,,,,nan,,,,,"1,3,6,8-tetrakis-(p-benzoate)-pyrene",H4TBAPy,"40 mg, 0.06 mmol",40.0,mg,,,,,,,,,,,4-aminobenzoic acid,,"3.02 g, 22 mmol",3.02,g,,,,,,"N,N-dimethylformamide",DMF,8 mL,8.0,,,,,100.0,100 °C,18.0,18 h (after pre-incubation of Zr salt + modulator at 80 °C for 1 h),8-dram glass vial,static,"DMF, MeOH; then DMF, acetone after HCl treatment",3× each solvent,HCl treatment in DMF (8 M HCl) at 100 °C for 18 h; then 120 °C under vacuum for 16 h,120.0,16.0,yellow polycrystalline powder,,,scu,Zr6O4(OH)4 8-connected SBU,,12.0,1628.0,not_reported,not_reported,,CO2_capture,10.1039/c8ce01454j,ok,
10.1039/c8ce01454j,downloaded\10.1039_c8ce01454j.pdf,SI downloaded\10.1039_c8ce01454j_SI.pdf,mof_json_store\10.1039_c8ce01454j\raw_output.json,mof_json_store\10.1039_c8ce01454j\synthesis_005.json,yes,With benzoic acid modulator: ZrO(NO3)2 gave NU-1000; Zr(acac)4 gave mixed NU-1000/NU-901 (impure).,NU-901-BA-NHCH3,,Zn(NO3)2·6H2O,Zr(acac)4,"97 mg, 0.2 mmol",0.2,mmol,nan,,,,,nan,,,,,"1,3,6,8-tetrakis-(p-benzoate)-pyrene",H4TBAPy,"40 mg, 0.06 mmol",40.0,mg,,,,,,,,,,,4-(methylamino)benzoic acid,,"3.32 g, 22 mmol",3.32,g,,,,,,"N,N-dimethylformamide",DMF,15 mL,15.0,,,,,100.0,100 °C,18.0,18 h (after pre-incubation of Zr salt + modulator at 80 °C for 1 h),8-dram glass vial,static,"DMF, MeOH",3× each solvent,120 °C under vacuum for 16 h,120.0,16.0,yellow polycrystalline powder,,,scu,Zr6O4(OH)4 8-connected SBU,,12.0,2070.0,not_reported,not_reported,,CO2_capture,10.1039/c8ce01454j,ok,
