Repository: zzhenglab/MOFinder

# MOFinder

MOFinder extracts MOF synthesis information from the literature, reconstructs evidence-supported negative reaction records, and prepares datasets for synthesis-outcome prediction.
[Web application](https://mofinder.chemistry.wustl.edu/) | [Demos](Demo/README.md) | [Source code](docs/source_to_code.md) | [Workflow guide](docs/workflow.md) | [Model evaluation](docs/evaluation.md)

## Quick start

The workflow runs through Python commands. Python 3.10 or newer is required. Clone the repository and initialize its related applications:

```bash
git clone --recurse-submodules https://github.com/zzhenglab/MOFinder.git
cd MOFinder
```

Start with the two offline demonstrations:

```bash

File: mof_extraction_1_2.csv (part 239 of 305)
doi,main_pdf,si_pdf,raw_output,parsed_json,article_trial_or_failure,article_trial_or_failure_notes,mof_name,crystal_code,metal_1,metal_1_abbr,metal_1_amount_text,metal_1_amount_value,metal_1_amount_unit,metal_2,metal_2_abbr,metal_2_amount_text,metal_2_amount_value,metal_2_amount_unit,metal_3,metal_3_abbr,metal_3_amount_text,metal_3_amount_value,metal_3_amount_unit,linker_1,linker_1_abbr,linker_1_amount_text,linker_1_amount_value,linker_1_amount_unit,linker_2,linker_2_abbr,linker_2_amount_text,linker_2_amount_value,linker_2_amount_unit,linker_3,linker_3_abbr,linker_3_amount_text,linker_3_amount_value,linker_3_amount_unit,modulator_1,modulator_1_abbr,modulator_1_amount_text,modulator_1_amount_value,modulator_1_amount_unit,modulator_2,modulator_2_abbr,modulator_2_amount_text,modulator_2_amount_value,modulator_2_amount_unit,solvent_main,solvent_main_abbr,solvent_main_amount_text,solvent_main_ml,solvent_secondary,solvent_secondary_abbr,solvent_secondary_amount_text,solvent_secondary_ml,temperature_c,temperature_c_text,time_h,time_text,vessel_type,stirring,washing_solvent,washing_cycles,activation_text,activation_temp_c,activation_time_h,crystal_morphology,yield_percent,crystal_size,topology_code,metal_cluster_connectivity,unit_cell_short,pore_diameter_A,BET_surface_area_m2g,air_stable,water_stable,tga_decomposition_temp_c,applications,reference,status,error
10.1039/c8ce01454j,downloaded\10.1039_c8ce01454j.pdf,SI downloaded\10.1039_c8ce01454j_SI.pdf,mof_json_store\10.1039_c8ce01454j\raw_output.json,mof_json_store\10.1039_c8ce01454j\synthesis_006.json,yes,With benzoic acid modulator: ZrO(NO3)2 gave NU-1000; Zr(acac)4 gave mixed NU-1000/NU-901 (impure).,NU-901-BA-N(CH3)2,,Zn(NO3)2·6H2O,Zr(acac)4,"97 mg, 0.2 mmol",0.2,mmol,nan,,,,,nan,,,,,"1,3,6,8-tetrakis-(p-benzoate)-pyrene",H4TBAPy,"40 mg, 0.06 mmol",40.0,mg,,,,,,,,,,,4-(dimethylamino)benzoic acid,,"3.63 g, 22 mmol",3.63,g,,,,,,"N,N-dimethylformamide",DMF,15 mL,15.0,,,,,100.0,100 °C,18.0,18 h (after pre-incubation of Zr salt + modulator at 80 °C for 1 h),8-dram glass vial,static,"DMF, MeOH",3× each solvent,120 °C under vacuum for 16 h,120.0,16.0,yellow polycrystalline powder,,,scu,Zr6O4(OH)4 8-connected SBU,,12.0,2029.0,not_reported,not_reported,,CO2_capture,10.1039/c8ce01454j,ok,
10.1021/acs.inorgchem.6b02514,downloaded\10.1021_acs.inorgchem.6b02514.pdf,SI downloaded\10.1021_acs.inorgchem.6b02514_SI.pdf,mof_json_store\10.1021_acs.inorgchem.6b02514\raw_output.json,mof_json_store\10.1021_acs.inorgchem.6b02514\synthesis_001.json,no,,,1510073,Indium,,"0.0882 g, 0.3 mmol",0.3,mmol,nan,,,,,nan,,,,,(1S)-1-(5-tetrazolyl)ethylamine,5-eatz,"0.0173 g, 0.15 mmol",0.15,mmol,,,,,,,,,,,sodium hydroxide,,"0.0128 g, 0.3 mmol",0.3,mmol,potassium ferricyanide,K3[Fe(CN)6],"0.0113 g, 0.02 mmol",0.02,mmol,"N,N-dimethylformamide",DMF,2.5 mL,2.5,water,H2O,1.5 mL,1.5,100.0,100 °C,48.0,2 days,,static,,,"Exchanged with MeOH for 2 days, then soaked in CH2Cl2 for 2 days; filtered and dried at room temperature for 6 h.",,,purple crystals,,,,"CuI/CuII mixed, ligand-unsupported Cu···Cu interactions",,,,not_reported,yes,,enantioseparation,10.1021/acs.inorgchem.6b02514,ok,
10.1039/d2dt01976k,downloaded\10.1039_d2dt01976k.pdf,SI downloaded\10.1039_d2dt01976k_SI.pdf,mof_json_store\10.1039_d2dt01976k\raw_output.json,mof_json_store\10.1039_d2dt01976k\synthesis_001.json,no,,PTC-318,2175124,Indium,,"80 mg, 0.02 mmol",0.02,mmol,nan,,"30 mg, 0.10 mmol",0.1,mmol,nan,,,,,"4,4′-bis(imidazolyl)diphenyl ether",bidpe,"15 mg, 0.05 mmol",0.05,mmol,,,,,,,,,,,,,,,,,,,,,water,H2O,"4 mL (from DMF/H2O 2:4 v/v, total 6 mL)",4.0,"N,N-dimethylformamide",DMF,"2 mL (from DMF/H2O 2:4 v/v, total 6 mL)",2.0,60.0,60 °C,72.0,3 days,,,,,,,,orange crystals,61.0,,,Zr4L6 tetrahedral cage nodes; Co(II/III) octahedral centers,"Monoclinic, C2/c; a=29.2228(4) Å, b=23.4628(3) Å, c=33.6913(4) Å, α=90°, β=105.9570(10)°, γ=90°",,,not_reported,not_reported,,H2_evolution,10.1039/d2dt01976k,ok,
10.1039/c9dt03727f,downloaded\10.1039_c9dt03727f.pdf,SI downloaded\10.1039_c9dt03727f_SI.pdf,mof_json_store\10.1039_c9dt03727f\raw_output.json,mof_json_store\10.1039_c9dt03727f\synthesis_001.json,no,,[Zn(L)(H2O)]·H2O (1),1950609,Indium,,"29.7 mg, 0.1 mmol",0.1,mmol,nan,,,,,nan,,,,,4-(pyridine-4-yl)phthalic acid,H2L,"12.2 mg, 0.05 mmol",0.05,mmol,,,,,,,,,,,,,,,,,,,,,"N,N-dimethylacetamide",DMA,3 mL (from DMA/H2O 3/2 v/v; total 5 mL),3.0,water,H2O,2 mL (from DMA/H2O 3/2 v/v; total 5 mL),2.0,85.0,85 °C,6.0,6 h,capped vial,,,,,,,colorless block crystals,67.0,,hcb,ZnO4N 5-coordinate nodes; 3-connected hcb layers,"a=11.0839(6) Å, b=16.4996(10) Å, c=7.0477(4) Å, β=101.834(5)°, P21/c",,,not_reported,yes,,photocatalysis;dye_degradation,10.1039/c9dt03727f,ok,
10.1039/b917483d,downloaded\10.1039_b917483d.pdf,,mof_json_store\10.1039_b917483d\raw_output.json,mof_json_store\10.1039_b917483d\synthesis_001.json,no,,F-MOF-1,,Indium,Cu(NO3)2·3H2O,"0.029 g, 0.12 mmol",0.12,mmol,nan,,,,,nan,,,,,"1,10-phenanthroline",phen,"0.024 g, 0.12 mmol",0.12,mmol,"4,4'-(Hexafluoroisopropylidene) bis(benzoic acid)",H2hfbba,"0.196 g, 0.50 mmol",0.5,mmol,,,,,,,,,,,,,,,,water (de-ionized),H2O,7 mL,7.0,,,,,120.0,120 °C,72.0,3 d,23 mL acid-digestion bomb,stirred before sealing,,,dried in air (10 min),,0.1667,blue crystals,40.0,,,mononuclear Cu(II) distorted octahedral SBU; H-bonded network,,,,not_reported,not_reported,,,10.1039/b917483d,ok,
10.1039/b917483d,downloaded\10.1039_b917483d.pdf,,mof_json_store\10.1039_b917483d\raw_output.json,mof_json_store\10.1039_b917483d\synthesis_002.json,no,,F-MOF-2,,Indium,Cu(NO3)2·3H2O,"0.20 M, 0.5 mL",0.1,mmol,nan,,,,,nan,,,,,"2,2'-bipyridine","2,2'-bipy","0.20 M, 0.5 mL",0.1,mmol,"4,4'-(Hexafluoroisopropylidene) bis(benzoic acid)",H2hfbba,"0.20 M, 1.5 mL",0.3,mmol,,,,,,,,,,,,,,,,"N,N-dimethylformamide",DMF,,,,,,,85.0,85 °C,96.0,96 h,5 mL glass vial,,DMF,3×,dried in air (10 min),,0.1667,blue crystals,30.0,,,dinuclear Cu2 SBU; 2D grid-like sheets,,,,not_reported,not_reported,,,10.1039/b917483d,ok,
10.1039/b917483d,downloaded\10.1039_b917483d.pdf,,mof_json_store\10.1039_b917483d\raw_output.json,mof_json_store\10.1039_b917483d\synthesis_003.json,no,,F-MOF-3,,Indium,Cu(NO3)2·3H2O,"0.029 g, 0.12 mmol",0.12,mmol,nan,,,,,nan,,,,,"4,4'-dimethyl-2,2'-bipyridine","4,4'-dime-2,2'-bipy","0.022 g, 0.12 mmol",0.12,mmol,"4,4'-(Hexafluoroisopropylidene) bis(benzoic acid)",H2hfbba,"0.196 g, 0.50 mmol",0.5,mmol,,,,,,,,,,,,,,,,water (de-ionized),H2O,7 mL,7.0,,,,,120.0,120 °C,72.0,3 d,25 mL acid-digestion bomb,stirred before sealing,,,dried in air (10 min),,0.1667,blue crystals,60.0,,,mononuclear Cu(II) square-pyramidal SBU; 1D chains,,,,not_reported,not_reported,,,10.1039/b917483d,ok,
10.1039/b917483d,downloaded\10.1039_b917483d.pdf,,mof_json_store\10.1039_b917483d\raw_output.json,mof_json_store\10.1039_b917483d\synthesis_004.json,no,,F-MOF-4,,Indium,Cu(NO3)2·3H2O,"0.20 M, 0.5 mL",0.1,mmol,nan,,,,,nan,,,,,3-methylpyridine,3-mepy,"0.20 M, 0.5 mL",0.1,mmol,"4,4'-(Hexafluoroisopropylidene) bis(benzoic acid)",H2hfbba,"0.20 M, 1.5 mL",0.3,mmol,,,,,,,,,,,,,,,,"N,N-dimethylformamide",DMF,,,,,,,85.0,85 °C,96.0,96 h,5 mL glass vial,,"DMF, CHCl3",DMF 3×; CHCl3 thorough,120 °C under vacuum for 3 h,120.0,3.0,blue crystals,50.0,,,"Cu2 paddlewheel SBU; 2D (4,4) layers",,5.5,196.0,not_reported,not_reported,,hydrogen storage,10.1039/b917483d,ok,
10.1039/b917483d,downloaded\10.1039_b917483d.pdf,,mof_json_store\10.1039_b917483d\raw_output.json,mof_json_store\10.1039_b917483d\synthesis_005.json,no,,F-MOF-5,,Indium,Cu(NO3)2·3H2O,"0.20 M, 0.5 mL",0.1,mmol,nan,,,,,nan,,,,,"1,10-phenanthroline",phen,"0.20 M, 0.5 mL",0.1,mmol,"4,4'-(Hexafluoroisopropylidene) bis(benzoic acid)",H2hfbba,"0.20 M, 1.5 mL",0.3,mmol,,,,,,,,,,,,,,,,"N,N-dimethylformamide",DMF,,,,,,,85.0,85 °C,96.0,96 h,5 mL glass vial,,DMF,3×,dried in air (10 min),,0.1667,blue crystals,68.0,,,mononuclear Cu(II) distorted octahedral SBU; 1D chains,,,,not_reported,not_reported,,,10.1039/b917483d,ok,
10.1039/c2dt32138f,downloaded\10.1039_c2dt32138f.pdf,SI downloaded\10.1039_c2dt32138f_SI.pdf,mof_json_store\10.1039_c2dt32138f\raw_output.json,mof_json_store\10.1039_c2dt32138f\synthesis_001.json,no,,Cu2(dhtp),,Indium,,0.500 g,0.5,g,nan,,,,,nan,,,,,"2,5-dihydroxyterephthalic acid",H2dhtp,to achieve Cu2+:H2dhtp = 1.6:1,,,,,,,,,,,,,,,,,,,,,,,"N,N-dimethylformamide",DMF,20 mL,20.0,water,H2O,1 mL,1.0,100.0,100 °C,18.0,18 h,,,"DMF, MeOH",DMF wash; MeOH exchange 24 h (renewed once),dried at 70 °C under vacuum (0.2 bar); then evacuated under high vacuum (<1e-7 bar) for 5 h at 150–225 °C prior to sorption,,5.0,reddish needle-shaped crystals,,,,CuO5 1D helical chains (MOF-74/CPO-27 type),,,,not_reported,not_reported,350.0,CO2_capture,10.1039/c2dt32138f,ok,
10.1039/c2dt32138f,downloaded\10.1039_c2dt32138f.pdf,SI downloaded\10.1039_c2dt32138f_SI.pdf,mof_json_store\10.1039_c2dt32138f\raw_output.json,mof_json_store\10.1039_c2dt32138f\synthesis_002.json,no,,Cu2(dhtp),,Indium,,0.500 g,0.5,g,nan,,,,,nan,,,,,"2,5-dihydroxyterephthalic acid",H2dhtp,to achieve Cu2+:H2dhtp = 2.2:1,,,,,,,,,,,,,,,,,,,,,,,"N,N-dimethylformamide",DMF,20 mL,20.0,water,H2O,1 mL,1.0,100.0,100 °C,18.0,18 h,,,"DMF, MeOH",DMF wash; MeOH exchange 24 h (renewed once),dried at 70 °C under vacuum (0.2 bar); then evacuated under high vacuum (<1e-7 bar) for 5 h at 150–225 °C prior to sorption,,5.0,reddish needle-shaped crystals,,,,CuO5 1D helical chains (MOF-74/CPO-27 type),,10.1,734.0,not_reported,not_reported,350.0,CO2_capture,10.1039/c2dt32138f,ok,
10.1039/c2dt32138f,downloaded\10.1039_c2dt32138f.pdf,SI downloaded\10.1039_c2dt32138f_SI.pdf,mof_json_store\10.1039_c2dt32138f\raw_output.json,mof_json_store\10.1039_c2dt32138f\synthesis_003.json,no,,Cu2(dhtp),,Indium,,0.500 g,0.5,g,nan,,,,,nan,,,,,"2,5-dihydroxyterephthalic acid",H2dhtp,to achieve Cu2+:H2dhtp = 2.8:1,,,,,,,,,,,,,,,,,,,,,,,"N,N-dimethylformamide",DMF,20 mL,20.0,water,H2O,1 mL,1.0,100.0,100 °C,18.0,18 h,,,"DMF, MeOH",DMF wash; MeOH exchange 24 h (renewed once),dried at 70 °C under vacuum (0.2 bar); then evacuated under high vacuum (<1e-7 bar) for 5 h at 150–225 °C prior to sorption,,5.0,reddish needle-shaped crystals,,,,CuO5 1D helical chains (MOF-74/CPO-27 type),,,,not_reported,not_reported,350.0,CO2_capture,10.1039/c2dt32138f,ok,
10.1039/c2dt32138f,downloaded\10.1039_c2dt32138f.pdf,SI downloaded\10.1039_c2dt32138f_SI.pdf,mof_json_store\10.1039_c2dt32138f\raw_output.json,mof_json_store\10.1039_c2dt32138f\synthesis_004.json,no,,Cu2(dhtp),,ZrCl4,,0.500 g,2.14559,mmol,nan,,,,,nan,,,,,"2,5-dihydroxyterephthalic acid",H2dhtp,to achieve Cu2+:H2dhtp = 2.2:1,,,,,,,,,,,,,,,,,,,,,,,"N,N-dimethylformamide",DMF,20 mL,20.0,water,H2O,1 mL,1.0,100.0,100 °C,18.0,18 h,,,"DMF, MeOH",DMF wash; MeOH exchange 24 h (renewed once),dried at 70 °C under vacuum (0.2 bar); then evacuated under high vacuum (<1e-7 bar) for 5 h at 150–225 °C prior to sorption,,5.0,reddish needle-shaped crystals,,,,CuO5 1D helical chains (MOF-74/CPO-27 type),,11.7,605.0,not_reported,not_reported,350.0,CO2_capture,10.1039/c2dt32138f,ok,
10.1039/c2dt32138f,downloaded\10.1039_c2dt32138f.pdf,SI downloaded\10.1039_c2dt32138f_SI.pdf,mof_json_store\10.1039_c2dt32138f\raw_output.json,mof_json_store\10.1039_c2dt32138f\synthesis_005.json,no,,Cu2(dhtp),901474,ZrCl4,,0.500 g,2.14559,mmol,nan,,,,,nan,,,,,"2,5-dihydroxyterephthalic acid",H2dhtp,to achieve Cu2+:H2dhtp = 2.2:1,,,,,,,,,,,,,,,,,,,,,,,"N,N-dimethylformamide",DMF,20 mL,20.0,2-propanol,,1 mL,1.0,100.0,100 °C,18.0,18 h,,,"DMF, MeOH",DMF wash; MeOH exchange 24 h (renewed once),dried at 70 °C under vacuum (0.2 bar); then evacuated under high vacuum (<1e-7 bar) for 5 h at 150–225 °C prior to sorption,,5.0,reddish needle-shaped crystals,,0.20 × 0.02 × 0.02 mm,,CuO5 1D helical chains (MOF-74/CPO-27 type),"a = b = 25.9972(11) Å, c = 6.2587(3) Å, R-3 (hexagonal)",11.7,822.0,not_reported,not_reported,350.0,CO2_capture,10.1039/c2dt32138f,ok,
10.1021/acs.organomet.9b00482,downloaded\10.1021_acs.organomet.9b00482.pdf,SI downloaded\10.1021_acs.organomet.9b00482_SI.pdf,mof_json_store\10.1021_acs.organomet.9b00482\raw_output.json,mof_json_store\10.1021_acs.organomet.9b00482\synthesis_001.json,no,,,,ZrCl4,,"16 mg, 0.070 mmol",0.07,mmol,nan,,,,,nan,,,,,[H4L-Ru(TFA)(CO)(PPh3)]TFA,,"30 mg, 0.024 mmol",0.024,mmol,,,,,,,,,,,glacial acetic acid,AcOH,1.5 mL,,,,,,,,"N,N-dimethylformamide",DMF,6 mL total (4 mL + 2 mL),6.0,,,,,120.0,120 °C,16.0,16 h,"20 mL glass scintillation vial, Teflon-lined screw-top cap",static,"DMF, MeOH",DMF 3× (10 mL each); MeOH 4× (10 mL each) over 24 h,Desolvated at 100 °C under vacuum (~1e-4 Torr) for 16 h,100.0,16.0,nearly colorless microcrystalline powder,,,csq,"Zr6O4(OH)4 8-connected SBU (D4h), acetate-capped","a=31.9437(6) Å, c=15.8051(3) Å, P6/mmm (SXPD, 295 K)",,928.0,not_reported,not_reported,,,10.1021/acs.organomet.9b00482,ok,
10.1021/acs.organomet.9b00482,downloaded\10.1021_acs.organomet.9b00482.pdf,SI downloaded\10.1021_acs.organomet.9b00482_SI.pdf,mof_json_store\10.1021_acs.organomet.9b00482\raw_output.json,mof_json_store\10.1021_acs.organomet.9b00482\synthesis_002.json,no,,,,ZrOCl2·8H2O,,"44 mg, 0.19 mmol",0.19,mmol,nan,,,,,nan,,,,,[H4L-RuCl(CO)2]TFA,,"60 mg, 0.062 mmol",0.062,mmol,,,,,,,,,,,formic acid,HCO2H,3 mL,,,,,,,,"N,N-dimethylformamide",DMF,12 mL total (8 mL + 4 mL),12.0,,,,,120.0,120 °C,18.0,18 h,"20 mL glass scintillation vial, Teflon-lined screw-top cap",static,"DMF, THF",DMF 3× (10 mL each); THF 4× (10 mL each) over 24 h,Desolvated at 100 °C under vacuum (~1e-4 Torr) for 16 h,100.0,16.0,nearly colorless microcrystalline powder,,,csq,"Zr6O4(OH)4 8-connected SBU (D4h), formate-capped",,,334.0,not_reported,not_reported,,,10.1021/acs.organomet.9b00482,ok,
10.1021/acs.organomet.9b00482,downloaded\10.1021_acs.organomet.9b00482.pdf,SI downloaded\10.1021_acs.organomet.9b00482_SI.pdf,mof_json_store\10.1021_acs.organomet.9b00482\raw_output.json,mof_json_store\10.1021_acs.organomet.9b00482\synthesis_003.json,no,,,,Cd(ClO4)2·6H2O,,"49 mg, 0.21 mmol",0.21,mmol,nan,,,,,nan,,,,,cis-/trans-H4L-RuCl2(CO),,"60 mg, 0.070 mmol",0.07,mmol,,,,,,,,,,,glacial acetic acid,AcOH,3 mL,,,,,,,,"N,N-dimethylformamide",DMF,12 mL total (8 mL + 4 mL),12.0,,,,,120.0,120 °C,20.0,20 h,"20 mL glass scintillation vial, Teflon-lined screw-top cap",static,"DMF, MeOH",DMF 3× (10 mL each); MeOH 4× (10 mL each) over 24 h,Desolvated at 100 °C under vacuum (~1e-4 Torr) for 16 h,100.0,16.0,colorless microcrystalline powder,,,csq,"Zr6O4(OH)4 8-connected SBU (D4h), acetate-capped",,,728.0,not_reported,not_reported,,,10.1021/acs.organomet.9b00482,ok,
10.1021/acsomega.2c06705,downloaded\10.1021_acsomega.2c06705.pdf,SI downloaded\10.1021_acsomega.2c06705_SI.pdf,mof_json_store\10.1021_acsomega.2c06705\raw_output.json,mof_json_store\10.1021_acsomega.2c06705\synthesis_001.json,no,,ZIF-8,,Cd(ClO4)2·6H2O,,150.0 mg (in 3.0 mL H2O),0.441953,mmol,nan,,,,,nan,,,,,2-methylimidazole,HmIm,561.0 mg (in 3.0 mL H2O),561.0,mg,,,,,,,,,,,,,,,,,,,,,water,H2O,12.0 mL total,12.0,,,,,25,room temperature,24.0,24 h,,,,,,,,truncated rhombic dodecahedron (larger particles vs GA-assisted),,"≈708 nm (average, 24 h)",,,,,,,,,,10.1021/acsomega.2c06705,ok,
10.1021/acs.inorgchem.9b00261,downloaded\10.1021_acs.inorgchem.9b00261.pdf,SI downloaded\10.1021_acs.inorgchem.9b00261_SI.pdf,mof_json_store\10.1021_acs.inorgchem.9b00261\raw_output.json,mof_json_store\10.1021_acs.inorgchem.9b00261\synthesis_001.json,no,,MOZ-200,,Ce4(OH)2(piv)10·2H2O,,"0.5 mmol, 0.148 g",0.5,mmol,nan,,,,,nan,,,,,5-methyltetrazole,5-Hmtz,"0.5 mmol, 0.042 g",0.5,mmol,terephthalic acid,BDC,"0.5 mmol, 0.0830 g",0.5,mmol,,,,,,tetramethylammonium hydroxide (25 wt%),,two drops,,,,,,,,"N,N-dimethylformamide",DMF,5 mL,5.0,,,,,120.0,120 °C,24.0,24 h,"glass vial (20 mL), sealed",,DMF,several times,"Solvent exchange with dry ethanol and CH2Cl2, then evacuated at 60 °C for 10 h",60.0,10.0,colorless prism crystals,83.0,,BCT,tetrahedral Zn(II) 4-connected nodes,"a=30.7475(6), b=30.7475(6), c=9.9133(3) Å, P42/ncm (tetragonal)",,317.0,yes,not_reported,,CO2_capture;ion_exchange,10.1021/acs.inorgchem.9b00261,ok,
10.1021/acs.inorgchem.9b00261,downloaded\10.1021_acs.inorgchem.9b00261.pdf,SI downloaded\10.1021_acs.inorgchem.9b00261_SI.pdf,mof_json_store\10.1021_acs.inorgchem.9b00261\raw_output.json,mof_json_store\10.1021_acs.inorgchem.9b00261\synthesis_002.json,no,,MOZ-201,,Ce6O8(piv)8(deta)4,,"0.5 mmol, 0.148 g",0.5,mmol,nan,,,,,nan,,,,,5-methyltetrazole,5-Hmtz,"0.5 mmol, 0.042 g",0.5,mmol,5-hydroxyisophthalic acid,idc,"0.5 mmol, 0.0830 g",0.5,mmol,,,,,,tetramethylammonium hydroxide (25 wt%),,two drops,,,,,,,,"N,N-dimethylformamide",DMF,5 mL,5.0,,,,,120.0,120 °C,24.0,24 h,"glass vial (20 mL), sealed",,DMF,several times,"Solvent exchange with dry ethanol and CH2Cl2, then evacuated at 60 °C for 10 h",60.0,10.0,colorless prism crystals,78.0,,ATN,tetrahedral Zn(II) 4-connected nodes,"a=31.199(8), b=31.199(8), c=10.196(4) Å, P42/nmc (tetragonal)",,,yes,not_reported,,,10.1021/acs.inorgchem.9b00261,ok,
10.1039/d5ce00247h,downloaded\10.1039_d5ce00247h.pdf,,mof_json_store\10.1039_d5ce00247h\raw_output.json,mof_json_store\10.1039_d5ce00247h\synthesis_001.json,yes,Water/MeOH at 298–333 K failed for UdP-20; excess bibCF3 did not give 2:1 pillared phase.,UdP-20,,Ce(CH3COO)3·3/2H2O,,"0.03 M, 10 mL (aqueous)",0.3,mmol,nan,,,,,nan,,,,,"1,1′-(2-(trifluoromethyl)-1,4-phenylene)bis(1H-imidazole)",bibCF3,"0.06 M, 10 mL (in CH3CN)",0.6,mmol,,,,,,,,,,,,,,,,,,,,,acetonitrile,CH3CN,10 mL,10.0,water,H2O,10 mL,10.0,80.0,353 K,4.0,4 h,,stirred,"CH3CN, acetone","CH3CN 10 mL at 328 K for 1 h; acetone 2×5 mL, 20 min each","Dried in air overnight, then 80 °C in oven for 20 min",80.0,0.33,light blue solid,69.0,,sql,"Cu2O2 sulfate-bridged dimer, 4-connected node","a=9.9888(5), b=11.4316(5), c=12.6577(7) Å, α=104.810(2)°, β=94.908(2)°, γ=102.704(2)°, P-1",,,not_reported,not_reported,,CO2_capture,10.1039/d5ce00247h,ok,
10.1039/d5ce00247h,downloaded\10.1039_d5ce00247h.pdf,,mof_json_store\10.1039_d5ce00247h\raw_output.json,mof_json_store\10.1039_d5ce00247h\synthesis_002.json,yes,Water/MeOH at 298–333 K failed for UdP-20; excess bibCF3 did not give 2:1 pillared phase.,UdP-21,,Ce4(OH)2(piv)10·2H2O,,"0.3 M, 1.0 mL (aqueous)",0.3,mmol,nan,,,,,nan,,,,,"1,1′-(2-chloro-1,4-phenylene)bis(1H-imidazole)",bibCl,"0.6 M, 1.0 mL (in MeOH)",0.6,mmol,,,,,,,,,,,,,,,,,,,,,methanol,MeOH,1.0 mL,1.0,water,H2O,1.0 mL,1.0,25,room temperature,18.0,18 h,,vigorously stirred,"MeOH, acetone",MeOH 2×3 mL for 30 h; acetone 4 mL for 20 min,"Dried in air overnight, then 80 °C in oven for 20 min",80.0,0.33,light blue solid,79.0,,sql,4-connected Cu nodes; sulfate pillars (anion-pillared sql),,,,not_reported,not_reported,,CO2_capture,10.1039/d5ce00247h,ok,
10.1039/d5ce00247h,downloaded\10.1039_d5ce00247h.pdf,,mof_json_store\10.1039_d5ce00247h\raw_output.json,mof_json_store\10.1039_d5ce00247h\synthesis_003.json,yes,Water/MeOH at 298–333 K failed for UdP-20; excess bibCF3 did not give 2:1 pillared phase.,UdP-22,,Ce(CH3COO)3·3/2H2O,,"0.3 M, 1.0 mL (aqueous)",0.3,mmol,nan,,,,,nan,,,,,"1,1′-(2-methyl-1,4-phenylene)bis(1H-imidazole)",bibMe,"0.6 M, 1.0 mL (in MeOH)",0.6,mmol,,,,,,,,,,,,,,,,,,,,,methanol,MeOH,1.0 mL,1.0,water,H2O,1.0 mL,1.0,25,room temperature,18.0,18 h,,vigorously stirred,"MeOH, acetone",MeOH 2×3 mL for 30 h; acetone 4 mL for 20 min,"Dried in air overnight, then 80 °C in oven for 20 min",80.0,0.33,light blue solid,93.0,,sql,4-connected Cu nodes; sulfate pillars (anion-pillared sql),,,,not_reported,not_reported,,CO2_capture,10.1039/d5ce00247h,ok,
10.1039/c3ra23443f,downloaded\10.1039_c3ra23443f.pdf,SI downloaded\10.1039_c3ra23443f_SI.pdf,mof_json_store\10.1039_c3ra23443f\raw_output.json,mof_json_store\10.1039_c3ra23443f\synthesis_001.json,yes,30% H2ATA proportion did not yield MIL-101(Cr) phase (no low-angle peaks).,MIL-101(Cr),,CuI,,0.7663 g,4.02363,mmol,nan,,,,,nan,,,,,terephthalic acid,BDC,0.319 g,0.319,g,,,,,,,,,,,hydrofluoric acid (48 wt%),HF,69 b5L,,,,,,,,water,H2O,10.0 mL,10.0,,,,,180.0,180 b0C,8.0,8 h,Teflon-lined autoclave,static,"H2O, EtOH, NH4F (30 mmol L 39 31) solution","refluxed sequentially: 5 h (H2O), 3 h (EtOH), 10 h (NH4F)",150 b0C under vacuum for 12 h,150.0,12.0,"green, octahedra",,,,oxo-bridged Cr3 cluster,,,6110.0,not_reported,not_reported,,,10.1039/c3ra23443f,ok,
10.1039/c3ra23443f,downloaded\10.1039_c3ra23443f.pdf,SI downloaded\10.1039_c3ra23443f_SI.pdf,mof_json_store\10.1039_c3ra23443f\raw_output.json,mof_json_store\10.1039_c3ra23443f\synthesis_002.json,yes,30% H2ATA proportion did not yield MIL-101(Cr) phase (no low-angle peaks).,10%NH2-MIL-101(Cr),,ZnCl2·2H2O,,0.7663 g,4.90223,mmol,nan,,,,,nan,,,,,terephthalic acid,BDC,0.287 g,0.287,g,2-aminoterephthalic acid,H2ATA,0.035 g,0.035,g,,,,,,hydrofluoric acid (48 wt%),HF,69 b5L,,,,,,,,water,H2O,10.0 mL,10.0,,,,,180.0,180 b0C,8.0,8 h,Teflon-lined autoclave,static,"H2O, EtOH, NH4F (30 mmol L 39 31) solution","refluxed sequentially: 5 h (H2O), 3 h (EtOH), 10 h (NH4F)",150 b0C under vacuum for 12 h,150.0,12.0,"green, less-defined particles",,,,oxo-bridged Cr3 cluster,,,2680.0,not_reported,not_reported,,,10.1039/c3ra23443f,ok,
10.1039/c3ra23443f,downloaded\10.1039_c3ra23443f.pdf,SI downloaded\10.1039_c3ra23443f_SI.pdf,mof_json_store\10.1039_c3ra23443f\raw_output.json,mof_json_store\10.1039_c3ra23443f\synthesis_003.json,yes,30% H2ATA proportion did not yield MIL-101(Cr) phase (no low-angle peaks).,20%NH2-MIL-101(Cr),,Zn(ClO4)2·6H2O,,0.7663 g,2.62098,mmol,nan,,,,,nan,,,,,terephthalic acid,BDC,0.255 g,0.255,g,2-aminoterephthalic acid,H2ATA,0.070 g,0.07,g,,,,,,hydrofluoric acid (48 wt%),HF,69 b5L,,,,,,,,water,H2O,10.0 mL,10.0,,,,,180.0,180 b0C,8.0,8 h,Teflon-lined autoclave,static,"H2O, EtOH, NH4F (30 mmol L 39 31) solution","refluxed sequentially: 5 h (H2O), 3 h (EtOH), 10 h (NH4F)",150 b0C under vacuum for 12 h,150.0,12.0,"green, less-defined particles",,,,oxo-bridged Cr3 cluster,,,2380.0,not_reported,not_reported,,,10.1039/c3ra23443f,ok,
10.1039/b801985a,downloaded\10.1039_b801985a.pdf,,mof_json_store\10.1039_b801985a\raw_output.json,mof_json_store\10.1039_b801985a\synthesis_001.json,yes,Many solvent systems screened; H2O/HNO3 reliably gave single crystals,,,Zn(SO4)·7H2O,,0.076 g; 0.25 mmol,0.25,mmol,nan,,,,,nan,,,,,"4,4',6,6'-tetracarboxy-2,2'-bipyridine",H4tcbp,0.083 g; 0.25 mmol,0.25,mmol,,,,,,,,,,,nitric acid,HNO3,0.45 M; 0.1 mL,,,,,,,,water,H2O,10 mL,10.0,,,,,160.0,160 °C,96.0,4 d,Teflon-lined digestion bomb (23 mL),stirred 10 min before sealing,,,,,,pale red block crystals,,,,La(III) 9-coordinate; 1D chain,,,,not_reported,not_reported,,,10.1039/b801985a,ok,
10.1039/b801985a,downloaded\10.1039_b801985a.pdf,,mof_json_store\10.1039_b801985a\raw_output.json,mof_json_store\10.1039_b801985a\synthesis_002.json,yes,Many solvent systems screened; H2O/HNO3 reliably gave single crystals,,,Zn(ClO4)2·6H2O,,0.076 g; 0.25 mmol,0.25,mmol,nan,,,,,nan,,,,,"4,4',6,6'-tetracarboxy-2,2'-bipyridine",H4tcbp,0.083 g; 0.25 mmol,0.25,mmol,,,,,,,,,,,sodium acetate,NaOAc,0.02 g; 0.25 mmol,0.25,mmol,nitric acid,HNO3,0.45 M; 0.1 mL,,,water,H2O,10 mL,10.0,,,,,160.0,160 °C,96.0,4 d,Teflon-lined digestion bomb (23 mL),stirred 10 min before sealing,,,,,,colourless block crystals,,,,"La(III) nodes 4-connected; 2D (4,4) sheet",,,,not_reported,not_reported,,,10.1039/b801985a,ok,
10.1039/b801985a,downloaded\10.1039_b801985a.pdf,,mof_json_store\10.1039_b801985a\raw_output.json,mof_json_store\10.1039_b801985a\synthesis_003.json,yes,Many solvent systems screened; H2O/HNO3 reliably gave single crystals,,,Zn(ClO4)2·6H2O,Eu2O3,0.088 g; 0.25 mmol,0.25,mmol,nan,,,,,nan,,,,,"4,4',6,6'-tetracarboxy-2,2'-bipyridine",H4tcbp,0.083 g; 0.25 mmol,0.25,mmol,,,,,,,,,,,nitric acid,HNO3,0.45 M; 0.1 mL,,,,,,,,water,H2O,10 mL,10.0,,,,,160.0,160 °C,96.0,4 d,Teflon-lined digestion bomb (23 mL),stirred 10 min before sealing,,,,,,colourless prism-like crystals,,,,"Eu(III) nodes 4-connected; 2D (4,4) sheet",,,,not_reported,not_reported,,,10.1039/b801985a,ok,
10.1039/b801985a,downloaded\10.1039_b801985a.pdf,,mof_json_store\10.1039_b801985a\raw_output.json,mof_json_store\10.1039_b801985a\synthesis_004.json,yes,Many solvent systems screened; H2O/HNO3 reliably gave single crystals,,,Zn(NO3)2·6H2O,Gd2O3,0.091 g; 0.25 mmol,0.25,mmol,nan,,,,,nan,,,,,"4,4',6,6'-tetracarboxy-2,2'-bipyridine",H4tcbp,0.083 g; 0.25 mmol,0.25,mmol,,,,,,,,,,,nitric acid,HNO3,0.45 M; 0.1 mL,,,,,,,,water,H2O,10 mL,10.0,,,,,180.0,180 °C,96.0,4 d,Teflon-lined digestion bomb (23 mL),stirred 10 min before sealing,,,,,,colourless block crystals,,,,"Gd(III) nodes 4-connected; 2D (4,4) sheet",,,,not_reported,not_reported,,,10.1039/b801985a,ok,
10.1039/b801985a,downloaded\10.1039_b801985a.pdf,,mof_json_store\10.1039_b801985a\raw_output.json,mof_json_store\10.1039_b801985a\synthesis_005.json,yes,Many solvent systems screened; H2O/HNO3 reliably gave single crystals,,,Zn(NO3)2·6H2O,Eu2O3,0.088 g; 0.25 mmol,0.25,mmol,nan,,,,,nan,,,,,"4,4',6,6'-tetracarboxy-2,2'-bipyridine",H4tcbp,0.083 g; 0.25 mmol,0.25,mmol,,,,,,,,,,,,,,,,,,,,,"N,N-dimethylformamide",DMF,5 mL,5.0,water,H2O,5 mL,5.0,160.0,160 °C,96.0,4 d,Teflon-lined digestion bomb (23 mL),stirred 10 min before sealing,,,,,,colourless block-like crystals,,,,Eu(III) nodes 5-connected; 2D (33.43.54) net,,,,not_reported,not_reported,,,10.1039/b801985a,ok,
10.1039/c6ra22001k,downloaded\10.1039_c6ra22001k.pdf,SI downloaded\10.1039_c6ra22001k_SI.pdf,mof_json_store\10.1039_c6ra22001k\raw_output.json,mof_json_store\10.1039_c6ra22001k\synthesis_001.json,no,,,,Zn(NO3)2·6H2O,,"11 mg, 0.03 mmol",0.03,mmol,nan,,,,,nan,,,,,"1,1'-Butadiynebenzene-3,3',5,5'-tetracarboxylic acid",H4BBTC,"10 mg, 0.026 mmol",10.0,mg,,,,,,,,,,,HNO3 (in DMF),,"0.06 mL, 1 M in DMF",0.06,mL,,,,,,"N,N-dimethylformamide",DMF,0.5 mL,0.5,,,,,90.0,90 °C,24.0,24 h; cooled to RT at 5 °C h−1,15 mL Teflon-lined autoclave,static,,,,,,Light-yellow block-shaped crystals,64.0,,,"Ln2(CO2)4 and Ln2(CO2)2 dinuclear SBUs; (4,6)-connected","a=29.919(5), b=21.281(3), c=19.185(3), beta=93.690(4), C2/c",,,not_reported,not_reported,354.0,luminescence,10.1039/c6ra22001k,ok,
10.1039/c5dt02276b,downloaded\10.1039_c5dt02276b.pdf,SI downloaded\10.1039_c5dt02276b_SI.pdf,mof_json_store\10.1039_c5dt02276b\raw_output.json,mof_json_store\10.1039_c5dt02276b\synthesis_001.json,no,,DUT-5,,In(NO3)3·6H2O,,0.2600 g (0.70 mmol),0.7,mmol,nan,,,,,nan,,,,,"biphenyl-4,4'-dicarboxylic acid",H2BPDC,0.54 mmol,0.54,mmol,,,,,,,,,,,,,,,,,,,,,"N,N-dimethylformamide",DMF,20 mL (linker solution),20.0,"N,N-dimethylformamide",DMF,5 mL (metal solution),5.0,120.0,120 °C (reflux),24.0,24 h,,stirred,"DMF, H2O",DMF 3×25 mL; H2O 1×25 mL,"Dried overnight at RT, then 130 °C in air for 3 days",130.0,72.0,,,,,Al–OH chains (1D rod SBU),,,1880.0,not_reported,not_reported,450.0,,10.1039/c5dt02276b,ok,
10.1039/c5dt02276b,downloaded\10.1039_c5dt02276b.pdf,SI downloaded\10.1039_c5dt02276b_SI.pdf,mof_json_store\10.1039_c5dt02276b\raw_output.json,mof_json_store\10.1039_c5dt02276b\synthesis_002.json,no,,DUT-5-amine,,In(NO3)3·6H2O,,0.2600 g (0.70 mmol),0.7,mmol,nan,,,,,nan,,,,,"2-amino-[1,1′-biphenyl]-4,4′-dicarboxylic acid",H2amineBPDC,0.54 mmol; 0.1377 g,0.1377,g,,,,,,,,,,,,,,,,,,,,,"N,N-dimethylformamide",DMF,20 mL (linker solution),20.0,"N,N-dimethylformamide",DMF,5 mL (metal solution),5.0,120.0,120 °C (reflux),24.0,24 h,,stirred,"DMF, H2O",DMF 3×25 mL; H2O 1×25 mL,"Dried overnight at RT, then 130 °C in air for 3 days",130.0,72.0,,,,,Al–OH chains (1D rod SBU),,,1570.0,not_reported,not_reported,370.0,,10.1039/c5dt02276b,ok,
10.1039/c5dt02276b,downloaded\10.1039_c5dt02276b.pdf,SI downloaded\10.1039_c5dt02276b_SI.pdf,mof_json_store\10.1039_c5dt02276b\raw_output.json,mof_json_store\10.1039_c5dt02276b\synthesis_003.json,no,,DUT-5-alkyne,,Zn(NO3)2·6H2O,,0.2600 g (0.70 mmol),0.7,mmol,nan,,,,,nan,,,,,"2-ethynyl-[1,1′-biphenyl]-4,4′-dicarboxylic acid",H2alkyneBPDC,0.54 mmol; 0.1425 g,0.1425,g,,,,,,,,,,,,,,,,,,,,,"N,N-dimethylformamide",DMF,20 mL (linker solution),20.0,"N,N-dimethylformamide",DMF,5 mL (metal solution),5.0,120.0,120 °C (reflux),24.0,24 h,,stirred,"DMF, H2O",DMF 3×25 mL; H2O 1×25 mL,"Dried overnight at RT, then 130 °C in air for 3 days",130.0,72.0,,,,,Al–OH chains (1D rod SBU),,,1270.0,not_reported,not_reported,390.0,,10.1039/c5dt02276b,ok,
10.1039/c5dt02276b,downloaded\10.1039_c5dt02276b.pdf,SI downloaded\10.1039_c5dt02276b_SI.pdf,mof_json_store\10.1039_c5dt02276b\raw_output.json,mof_json_store\10.1039_c5dt02276b\synthesis_004.json,no,,DUT-5-azide,,Zn(NO3)2·6H2O,,0.2600 g (0.70 mmol),0.7,mmol,nan,,,,,nan,,,,,"2-azido-[1,1′-biphenyl]-4,4′-dicarboxylic acid",H2azideBPDC,0.54 mmol; 0.1516 g,0.1516,g,,,,,,,,,,,,,,,,,,,,,"N,N-dimethylformamide",DMF,20 mL (linker solution),20.0,"N,N-dimethylformamide",DMF,5 mL (metal solution),5.0,120.0,120 °C (reflux),24.0,24 h,,stirred,"DMF, H2O",DMF 3×25 mL; H2O 1×25 mL,"Dried overnight at RT, then 130 °C in air for 3 days",130.0,72.0,,,,,Al–OH chains (1D rod SBU),,,540.0,not_reported,not_reported,370.0,,10.1039/c5dt02276b,ok,
10.1039/c5dt02276b,downloaded\10.1039_c5dt02276b.pdf,SI downloaded\10.1039_c5dt02276b_SI.pdf,mof_json_store\10.1039_c5dt02276b\raw_output.json,mof_json_store\10.1039_c5dt02276b\synthesis_005.json,no,,DUT-5-nitro,,Zn(NO3)2·6H2O,,0.2600 g (0.70 mmol),0.7,mmol,nan,,,,,nan,,,,,"2-nitro-[1,1′-biphenyl]-4,4′-dicarboxylic acid",H2nitroBPDC,0.54 mmol; 0.1537 g,0.1537,g,,,,,,,,,,,,,,,,,,,,,"N,N-dimethylformamide",DMF,20 mL (linker solution),20.0,"N,N-dimethylformamide",DMF,5 mL (metal solution),5.0,120.0,120 °C (reflux),24.0,24 h,,stirred,"DMF, H2O",DMF 3×25 mL; H2O 1×25 mL,"Dried overnight at RT, then 130 °C in air for 3 days",130.0,72.0,,,,,Al–OH chains (1D rod SBU),,,550.0,not_reported,not_reported,340.0,,10.1039/c5dt02276b,ok,
10.1039/c5dt02276b,downloaded\10.1039_c5dt02276b.pdf,SI downloaded\10.1039_c5dt02276b_SI.pdf,mof_json_store\10.1039_c5dt02276b\raw_output.json,mof_json_store\10.1039_c5dt02276b\synthesis_006.json,no,,MIXDUT-5-amine(25),,Zn(NO3)2·6H2O,,0.2600 g (0.70 mmol),0.7,mmol,nan,,,,,nan,,,,,"biphenyl-4,4'-dicarboxylic acid",H2BPDC,0.0972 g (part of 0.54 mmol total),0.0972,g,"2-amino-[1,1′-biphenyl]-4,4′-dicarboxylic acid",H2amineBPDC,0.0344 g (part of 0.54 mmol total),0.0344,g,,,,,,,,,,,,,,,,"N,N-dimethylformamide",DMF,20 mL (linker solution),20.0,"N,N-dimethylformamide",DMF,5 mL (metal solution),5.0,120.0,120 °C (reflux),24.0,24 h,,stirred,"DMF, H2O",DMF 3×25 mL; H2O 1×25 mL,"Dried overnight at RT, then 130 °C in air for 3 days",130.0,72.0,,,,,Al–OH chains (1D rod SBU),,,1600.0,not_reported,not_reported,420.0,,10.1039/c5dt02276b,ok,
10.1039/c5dt02276b,downloaded\10.1039_c5dt02276b.pdf,SI downloaded\10.1039_c5dt02276b_SI.pdf,mof_json_store\10.1039_c5dt02276b\raw_output.json,mof_json_store\10.1039_c5dt02276b\synthesis_007.json,no,,MIXDUT-5-amine(50),,Zn(NO3)2·6H2O,,0.2600 g (0.70 mmol),0.7,mmol,nan,,,,,nan,,,,,"biphenyl-4,4'-dicarboxylic acid",H2BPDC,0.0648 g (part of 0.54 mmol total),0.0648,g,"2-amino-[1,1′-biphenyl]-4,4′-dicarboxylic acid",H2amineBPDC,0.0688 g (part of 0.54 mmol total),0.0688,g,,,,,,,,,,,,,,,,"N,N-dimethylformamide",DMF,20 mL (linker solution),20.0,"N,N-dimethylformamide",DMF,5 mL (metal solution),5.0,120.0,120 °C (reflux),24.0,24 h,,stirred,"DMF, H2O",DMF 3×25 mL; H2O 1×25 mL,"Dried overnight at RT, then 130 °C in air for 3 days",130.0,72.0,,,,,Al–OH chains (1D rod SBU),,,1630.0,not_reported,not_reported,400.0,,10.1039/c5dt02276b,ok,
10.1039/c5dt02276b,downloaded\10.1039_c5dt02276b.pdf,SI downloaded\10.1039_c5dt02276b_SI.pdf,mof_json_store\10.1039_c5dt02276b\raw_output.json,mof_json_store\10.1039_c5dt02276b\synthesis_008.json,no,,MIXDUT-5-amine(75),,Zn(NO3)2·6H2O,,0.2600 g (0.70 mmol),0.7,mmol,nan,,,,,nan,,,,,"biphenyl-4,4'-dicarboxylic acid",H2BPDC,0.0324 g (part of 0.54 mmol total),0.0324,g,"2-amino-[1,1′-biphenyl]-4,4′-dicarboxylic acid",H2amineBPDC,0.1032 g (part of 0.54 mmol total),0.1032,g,,,,,,,,,,,,,,,,"N,N-dimethylformamide",DMF,20 mL (linker solution),20.0,"N,N-dimethylformamide",DMF,5 mL (metal solution),5.0,120.0,120 °C (reflux),24.0,24 h,,stirred,"DMF, H2O",DMF 3×25 mL; H2O 1×25 mL,"Dried overnight at RT, then 130 °C in air for 3 days",130.0,72.0,,,,,Al–OH chains (1D rod SBU),,,1630.0,not_reported,not_reported,390.0,,10.1039/c5dt02276b,ok,
10.1039/c5dt02276b,downloaded\10.1039_c5dt02276b.pdf,SI downloaded\10.1039_c5dt02276b_SI.pdf,mof_json_store\10.1039_c5dt02276b\raw_output.json,mof_json_store\10.1039_c5dt02276b\synthesis_009.json,no,,MIXDUT-5-alkyne(25),,ZrCl4,,0.2600 g (0.70 mmol),0.7,mmol,nan,,,,,nan,,,,,"biphenyl-4,4'-dicarboxylic acid",H2BPDC,0.0972 g (part of 0.54 mmol total),0.0972,g,"2-ethynyl-[1,1′-biphenyl]-4,4′-dicarboxylic acid",H2alkyneBPDC,0.0356 g (part of 0.54 mmol total),0.0356,g,,,,,,,,,,,,,,,,"N,N-dimethylformamide",DMF,20 mL (linker solution),20.0,"N,N-dimethylformamide",DMF,5 mL (metal solution),5.0,120.0,120 °C (reflux),24.0,24 h,,stirred,"DMF, H2O",DMF 3×25 mL; H2O 1×25 mL,"Dried overnight at RT, then 130 °C in air for 3 days",130.0,72.0,,,,,Al–OH chains (1D rod SBU),,,650.0,not_reported,not_reported,440.0,,10.1039/c5dt02276b,ok,
10.1039/c5dt02276b,downloaded\10.1039_c5dt02276b.pdf,SI downloaded\10.1039_c5dt02276b_SI.pdf,mof_json_store\10.1039_c5dt02276b\raw_output.json,mof_json_store\10.1039_c5dt02276b\synthesis_010.json,no,,MIXDUT-5-alkyne(50),,ZrCl4,,0.2600 g (0.70 mmol),0.7,mmol,nan,,,,,nan,,,,,"biphenyl-4,4'-dicarboxylic acid",H2BPDC,0.0648 g (part of 0.54 mmol total),0.0648,g,"2-ethynyl-[1,1′-biphenyl]-4,4′-dicarboxylic acid",H2alkyneBPDC,0.0712 g (part of 0.54 mmol total),0.0712,g,,,,,,,,,,,,,,,,"N,N-dimethylformamide",DMF,20 mL (linker solution),20.0,"N,N-dimethylformamide",DMF,5 mL (metal solution),5.0,120.0,120 °C (reflux),24.0,24 h,,stirred,"DMF, H2O",DMF 3×25 mL; H2O 1×25 mL,"Dried overnight at RT, then 130 °C in air for 3 days",130.0,72.0,,,,,Al–OH chains (1D rod SBU),,,1350.0,not_reported,not_reported,420.0,,10.1039/c5dt02276b,ok,
10.1039/c5dt02276b,downloaded\10.1039_c5dt02276b.pdf,SI downloaded\10.1039_c5dt02276b_SI.pdf,mof_json_store\10.1039_c5dt02276b\raw_output.json,mof_json_store\10.1039_c5dt02276b\synthesis_011.json,no,,MIXDUT-5-alkyne(75),,ZrCl4,,0.2600 g (0.70 mmol),0.7,mmol,nan,,,,,nan,,,,,"biphenyl-4,4'-dicarboxylic acid",H2BPDC,0.0324 g (part of 0.54 mmol total),0.0324,g,"2-ethynyl-[1,1′-biphenyl]-4,4′-dicarboxylic acid",H2alkyneBPDC,0.1069 g (part of 0.54 mmol total),0.1069,g,,,,,,,,,,,,,,,,"N,N-dimethylformamide",DMF,20 mL (linker solution),20.0,"N,N-dimethylformamide",DMF,5 mL (metal solution),5.0,120.0,120 °C (reflux),24.0,24 h,,stirred,"DMF, H2O",DMF 3×25 mL; H2O 1×25 mL,"Dried overnight at RT, then 130 °C in air for 3 days",130.0,72.0,,,,,Al–OH chains (1D rod SBU),,,970.0,not_reported,not_reported,400.0,,10.1039/c5dt02276b,ok,
10.1039/c5dt02276b,downloaded\10.1039_c5dt02276b.pdf,SI downloaded\10.1039_c5dt02276b_SI.pdf,mof_json_store\10.1039_c5dt02276b\raw_output.json,mof_json_store\10.1039_c5dt02276b\synthesis_012.json,no,,MIXDUT-5-nitro(50),,ZrCl4,,0.2600 g (0.70 mmol),0.7,mmol,nan,,,,,nan,,,,,"biphenyl-4,4'-dicarboxylic acid",H2BPDC,0.0654 g (part of 0.54 mmol total),0.0654,g,"2-nitro-[1,1′-biphenyl]-4,4′-dicarboxylic acid",H2nitroBPDC,0.0776 g (part of 0.54 mmol total),0.0776,g,,,,,,,,,,,,,,,,"N,N-dimethylformamide",DMF,20 mL (linker solution),20.0,"N,N-dimethylformamide",DMF,5 mL (metal solution),5.0,120.0,120 °C (reflux),24.0,24 h,,stirred,"DMF, H2O",DMF 3×25 mL; H2O 1×25 mL,"Dried overnight at RT, then 130 °C in air for 3 days",130.0,72.0,,,,,Al–OH chains (1D rod SBU),,,700.0,not_reported,not_reported,380.0,,10.1039/c5dt02276b,ok,
10.1039/c5dt02276b,downloaded\10.1039_c5dt02276b.pdf,SI downloaded\10.1039_c5dt02276b_SI.pdf,mof_json_store\10.1039_c5dt02276b\raw_output.json,mof_json_store\10.1039_c5dt02276b\synthesis_013.json,no,,MIXDUT-5-azide(50),,CrO3,,0.2600 g (0.70 mmol),0.7,mmol,nan,,,,,nan,,,,,"biphenyl-4,4'-dicarboxylic acid",H2BPDC,0.0648 g (part of 0.54 mmol total),0.0648,g,"2-azido-[1,1′-biphenyl]-4,4′-dicarboxylic acid",H2azideBPDC,0.0758 g (part of 0.54 mmol total),0.0758,g,,,,,,,,,,,,,,,,"N,N-dimethylformamide",DMF,20 mL (linker solution),20.0,"N,N-dimethylformamide",DMF,5 mL (metal solution),5.0,120.0,120 °C (reflux),24.0,24 h,,stirred,"DMF, H2O",DMF 3×25 mL; H2O 1×25 mL,"Dried overnight at RT, then 130 °C in air for 3 days",130.0,72.0,,,,,Al–OH chains (1D rod SBU),,,820.0,not_reported,not_reported,,,10.1039/c5dt02276b,ok,
10.1039/c5dt02276b,downloaded\10.1039_c5dt02276b.pdf,SI downloaded\10.1039_c5dt02276b_SI.pdf,mof_json_store\10.1039_c5dt02276b\raw_output.json,mof_json_store\10.1039_c5dt02276b\synthesis_014.json,no,,MIXDUT-5-amine(33)-alkyne(33),,CrO3,,0.2600 g (0.70 mmol),0.7,mmol,nan,,,,,nan,,,,,"biphenyl-4,4'-dicarboxylic acid",H2BPDC,0.0432 g (part of 0.54 mmol total),0.0432,g,"2-amino-[1,1′-biphenyl]-4,4′-dicarboxylic acid",H2amineBPDC,0.0459 g (part of 0.54 mmol total),0.0459,g,"2-ethynyl-[1,1′-biphenyl]-4,4′-dicarboxylic acid",H2alkyneBPDC,0.0475 g (part of 0.54 mmol total),0.0475,g,,,,,,,,,,,"N,N-dimethylformamide",DMF,20 mL (linker solution),20.0,"N,N-dimethylformamide",DMF,5 mL (metal solution),5.0,120.0,120 °C (reflux),24.0,24 h,,stirred,"DMF, H2O",DMF 3×25 mL; H2O 1×25 mL,"Dried overnight at RT, then 130 °C in air for 3 days",130.0,72.0,,,,,Al–OH chains (1D rod SBU),,,1630.0,not_reported,not_reported,410.0,,10.1039/c5dt02276b,ok,
10.1021/am301772k,downloaded\10.1021_am301772k.pdf,,mof_json_store\10.1021_am301772k\raw_output.json,mof_json_store\10.1021_am301772k\synthesis_001.json,no,,Cu3(BTC)2,,CrO3,,0.400 g,4.00028,mmol,nan,,,,,nan,,,,,"benzene-1,3,5-tricarboxylic acid",H3BTC,0.200 g,0.2,g,,,,,,,,,,,,,,,,,,,,,"N,N-dimethylformamide",DMF,10 mL total; DMF/EtOH/H2O 1:1:1 (v/v),,ethanol,EtOH,10 mL total; DMF/EtOH/H2O 1:1:1 (v/v),,90.0,90 °C,20.0,20 h,15 mL flask (tightly capped) in oven,static,"water, ethanol",,200 °C under nitrogen for 12 h,200.0,12.0,blue crystals,,2–30 μm,,,,,1448.0,not_reported,not_reported,,CO2_capture,10.1021/am301772k,ok,
10.1002/chem.200802691,downloaded\10.1002_chem.200802691.pdf,SI downloaded\10.1002_chem.200802691_SI.pdf,mof_json_store\10.1002_chem.200802691\raw_output.json,mof_json_store\10.1002_chem.200802691\synthesis_001.json,no,,TDC-MOF-1a,,CrO3,,typically 3.3 mmol,3.3,mmol,nan,,,,,nan,,,,,triptycenedicarboxylic acid,H2TDC,typically 0.56–3.3 mmol,,mmol,,,,,,,,,,,,,,,,,,,,,"N,N-diethylformamide",DEF,20 mL,20.0,,,,,25,RT to 80 °C,,1–30 days (1 d at 80 °C; 30 d at 20 °C),,static,,,,,,colorless platelets,65.0,,,Zn2 paddle-wheel layers,"tetragonal (PXRD): a=b=15.300 Å, c=28.122 Å",,,not_reported,not_reported,,,10.1002/chem.200802691,ok,
10.1002/chem.200802691,downloaded\10.1002_chem.200802691.pdf,SI downloaded\10.1002_chem.200802691_SI.pdf,mof_json_store\10.1002_chem.200802691\raw_output.json,mof_json_store\10.1002_chem.200802691\synthesis_003.json,no,,TDC-MOF-4,,CrO3,,"100 mg, 0.34 mmol",0.34,mmol,nan,,,,,nan,,,,,triptycenedicarboxylic acid,H2TDC,"100 mg, 0.29 mmol",0.29,mmol,"4,4'-bipyridine",BiPy,"100 mg, 0.64 mmol",0.64,mmol,,,,,,,,,,,,,,,,N-methyl-2-pyrrolidinone,Pyrr,10 mL total (5 mL + 5 mL solutions),,,,,,70.0,70 °C,24.0,24 h,sealed vial,static,,,Evacuated at 180 °C for 24 h (dynamic vacuum) to give guest-free TDC-MOF-4/GF,180.0,24.0,fine colorless prisms,,,,Zn2 paddle-wheel layers pillared by bipyridine,"I4/mcm, a=b=15.2904(5) Å, c=27.9462(11) Å",5.6,700.0,not_reported,no,,,10.1002/chem.200802691,ok,
10.1002/chem.200802691,downloaded\10.1002_chem.200802691.pdf,SI downloaded\10.1002_chem.200802691_SI.pdf,mof_json_store\10.1002_chem.200802691\raw_output.json,mof_json_store\10.1002_chem.200802691\synthesis_004.json,no,,TDC-MOF-4,,CrO3,,1–3 mmol,3,mmol,nan,,,,,nan,,,,,triptycenedicarboxylic acid,H2TDC,1 mmol,1.0,mmol,"4,4'-bipyridine",BiPy,1 mmol,1.0,mmol,,,,,,,,,,,,,,,,"N,N-diethylformamide",DEF,20 mL,20.0,,,,,80.0,80 °C,24.0,24 h,sealed vial,static,"CHCl3, CH2Cl2",several times (for solvent exchange when needed),Evacuated at 180–190 °C for 5–24 h after solvent exchange (guest-free TDC-MOF-4/GF),180.0,24.0,colorless prisms,,,,Zn2 paddle-wheel layers pillared by bipyridine,"I4/mcm, a=b=15.2904(5) Å, c=27.9462(11) Å",5.6,700.0,not_reported,no,,,10.1002/chem.200802691,ok,
10.1002/chem.200802691,downloaded\10.1002_chem.200802691.pdf,SI downloaded\10.1002_chem.200802691_SI.pdf,mof_json_store\10.1002_chem.200802691\raw_output.json,mof_json_store\10.1002_chem.200802691\synthesis_005.json,no,,TDC-MOF-4,,CrO3,,1–3 mmol,3,mmol,nan,,,,,nan,,,,,triptycenedicarboxylic acid,H2TDC,1 mmol,1.0,mmol,"4,4'-bipyridine",BiPy,1 mmol,1.0,mmol,,,,,,,,,,,,,,,,"N,N-dimethylformamide",DMF,20 mL,20.0,,,,,110.0,110 °C,24.0,24 h,sealed vial,static,"CHCl3, CH2Cl2",several times (for solvent exchange when needed),Evacuated at 180–190 °C for 5–24 h (after solvent exchange) to give TDC-MOF-4/GF,180.0,24.0,colorless prisms,58.0,,,Zn2 paddle-wheel layers pillared by bipyridine,"I4/mcm, a=b=15.2904(5) Å, c=27.9462(11) Å",5.6,700.0,not_reported,no,,,10.1002/chem.200802691,ok,
