Repository: zzhenglab/MOFinder

# MOFinder

MOFinder extracts MOF synthesis information from the literature, reconstructs evidence-supported negative reaction records, and prepares datasets for synthesis-outcome prediction.
[Web application](https://mofinder.chemistry.wustl.edu/) | [Demos](Demo/README.md) | [Source code](docs/source_to_code.md) | [Workflow guide](docs/workflow.md) | [Model evaluation](docs/evaluation.md)

## Quick start

The workflow runs through Python commands. Python 3.10 or newer is required. Clone the repository and initialize its related applications:

```bash
git clone --recurse-submodules https://github.com/zzhenglab/MOFinder.git
cd MOFinder
```

Start with the two offline demonstrations:

```bash

File: mof_extraction_1_2.csv (part 240 of 305)
doi,main_pdf,si_pdf,raw_output,parsed_json,article_trial_or_failure,article_trial_or_failure_notes,mof_name,crystal_code,metal_1,metal_1_abbr,metal_1_amount_text,metal_1_amount_value,metal_1_amount_unit,metal_2,metal_2_abbr,metal_2_amount_text,metal_2_amount_value,metal_2_amount_unit,metal_3,metal_3_abbr,metal_3_amount_text,metal_3_amount_value,metal_3_amount_unit,linker_1,linker_1_abbr,linker_1_amount_text,linker_1_amount_value,linker_1_amount_unit,linker_2,linker_2_abbr,linker_2_amount_text,linker_2_amount_value,linker_2_amount_unit,linker_3,linker_3_abbr,linker_3_amount_text,linker_3_amount_value,linker_3_amount_unit,modulator_1,modulator_1_abbr,modulator_1_amount_text,modulator_1_amount_value,modulator_1_amount_unit,modulator_2,modulator_2_abbr,modulator_2_amount_text,modulator_2_amount_value,modulator_2_amount_unit,solvent_main,solvent_main_abbr,solvent_main_amount_text,solvent_main_ml,solvent_secondary,solvent_secondary_abbr,solvent_secondary_amount_text,solvent_secondary_ml,temperature_c,temperature_c_text,time_h,time_text,vessel_type,stirring,washing_solvent,washing_cycles,activation_text,activation_temp_c,activation_time_h,crystal_morphology,yield_percent,crystal_size,topology_code,metal_cluster_connectivity,unit_cell_short,pore_diameter_A,BET_surface_area_m2g,air_stable,water_stable,tga_decomposition_temp_c,applications,reference,status,error
10.1002/chem.200802691,downloaded\10.1002_chem.200802691.pdf,SI downloaded\10.1002_chem.200802691_SI.pdf,mof_json_store\10.1002_chem.200802691\raw_output.json,mof_json_store\10.1002_chem.200802691\synthesis_007.json,no,,TDC-MOF-4,,Co(CH3COO)2·4H2O,,0.67 mmol,0.67,mmol,nan,,,,,nan,,,,,triptycenedicarboxylic acid,H2TDC,0.134 mmol,0.134,mmol,"4,4'-bipyridine",BiPy,0.058 mmol,0.058,mmol,,,,,,diethylamine,DEA,0.2 mL (in DEF 30 mL in desiccator),0.2,mL,,,,,,"N,N-diethylformamide",DEF,2 mL (metal+H2TDC) + 1 mL (BiPy) in open tubes; additional DEF (30 mL) as reservoir in desiccator,,,,,,25,RT (DEA vapor diffusion),,a few days,open reaction tubes in desiccator (vapor diffusion),static,,,Evacuated to obtain guest-free TDC-MOF-4/GF (conditions as for other TDC-MOF-4 batches),,,"colorless prisms (brick-like, suitable for SXRD)",,,,Zn2 paddle-wheel layers pillared by bipyridine,"I4/mcm, a=b=15.2904(5) Å, c=27.9462(11) Å",5.6,700.0,not_reported,no,,,10.1002/chem.200802691,ok,
10.1002/chem.200802691,downloaded\10.1002_chem.200802691.pdf,SI downloaded\10.1002_chem.200802691_SI.pdf,mof_json_store\10.1002_chem.200802691\raw_output.json,mof_json_store\10.1002_chem.200802691\synthesis_008.json,no,,TDC-MOF-5,,Ni(CH3COO)2·4H2O,,"100 mg, 0.34 mmol",0.34,mmol,nan,,,,,nan,,,,,triptycenedicarboxylic acid,H2TDC,"110 mg, 0.032 mmol",0.032,mmol,bis(4-pyridyl)-s-tetrazine,BiPyTz,"120 mg, 0.033 mmol (in DEF 35 mL)",0.033,mmol,,,,,,diethylamine,DEA,0.1 mL (in DEF 35 mL top layer),0.1,mL,,,,,,"N,N-diethylformamide",DEF,"layered: 6 mL (bottom, Zn(NO3)2 + H2TDC) and 35 mL (top, BiPyTz·2HNO3 + DEA)",,,,,,25,RT (layered diffusion),,2–5 days,layered diffusion (glass vessel),static,"DEF, CHCl3, CH2Cl2",several times,dried under vacuum at elevated temperature after CHCl3/CH2Cl2 exchange,,,red prisms (fade to yellowish over time),48.0,,,Zn2 paddle-wheel layers partially pillared by BiPyTz,"tetragonal (PXRD): a=b=15.300 Å, c=35.830 Å",,,not_reported,not_reported,,,10.1002/chem.200802691,ok,
10.1002/chem.200802691,downloaded\10.1002_chem.200802691.pdf,SI downloaded\10.1002_chem.200802691_SI.pdf,mof_json_store\10.1002_chem.200802691\raw_output.json,mof_json_store\10.1002_chem.200802691\synthesis_009.json,no,,TDC-MOF-7,,Mn(CH3COO)2·4H2O,,"24 mg, 0.081 mmol",0.081,mmol,nan,,,,,nan,,,,,triptycenedicarboxylic acid,H2TDC,"24 mg, 0.07 mmol",0.07,mmol,bis(4-pyridyl)-dimethoxy-p-phenylenedivinylene,PyPV,"25 mg, 0.073 mmol (in DMF 25 mL)",0.073,mmol,,,,,,,,,,,,,,,,"N,N-dimethylformamide",DMF,5 mL (Zn + H2TDC) + 25 mL (PyPV),,,,,,90.0,90 °C,20.0,20 h,sealed vial,static,"DMF, CH2Cl2",several times,dried at room temperature under ~0.05 mbar; heating to 100 °C causes decomposition,,,yellow microcrystalline material,30.0,,,Zn2 paddle-wheel layers pillared by PyPV,"monoclinic (PXRD): a=15.217 Å, b=15.182 Å, c=45.205 Å, β=97.92°",,,not_reported,not_reported,,luminescence;sensing,10.1002/chem.200802691,ok,
10.1021/acs.inorgchem.2c04060,downloaded\10.1021_acs.inorgchem.2c04060.pdf,SI downloaded\10.1021_acs.inorgchem.2c04060_SI.pdf,mof_json_store\10.1021_acs.inorgchem.2c04060\raw_output.json,mof_json_store\10.1021_acs.inorgchem.2c04060\synthesis_001.json,no,,Eu-MOF,2174804,ZrCl4,,"0.0223 g, 0.05 mmol",0.05,mmol,nan,,,,,nan,,,,,"1,2,4,5-tetrakis(4-carboxyphenyl)benzene",H4TCPB,"0.0279 g, 0.05 mmol",0.05,mmol,,,,,,,,,,,orthofluorobenzoic acid,,"0.030 g, 0.21 mmol",0.21,mmol,,,,,,"N,N-dimethylformamide",DMF,"part of 6 mL total, DMF/H2O = 1:1 (≈3 mL DMF)",3.0,water,H2O,"part of 6 mL total, DMF/H2O = 1:1 (≈3 mL H2O)",3.0,120.0,120 °C,72.0,3 days,25 mL Teflon-lined autoclave,sonicated 30 min before heating; static during reaction,"deionized water, absolute ethanol",,dried in air,,,transparent crystals,34.8,,flu,"dinuclear [Eu2(COO)4] 8-connected SBU (4,8-c)","a=11.0597(5), b=11.4941(5), c=16.6468(7) Å, α=84.0220(10)°, β=76.9270(10)°, γ=65.3370(10)°, P-1",,,not_reported,yes,450.0,sensing;luminescence,10.1021/acs.inorgchem.2c04060,ok,
10.1021/acsami.7b08117,downloaded\10.1021_acsami.7b08117.pdf,SI downloaded\10.1021_acsami.7b08117_SI.pdf,mof_json_store\10.1021_acsami.7b08117\raw_output.json,mof_json_store\10.1021_acsami.7b08117\synthesis_001.json,no,,HKUST-1,,Zirconium(IV),,2.174 g,2.174,g,nan,,,,,nan,,,,,"benzene-1,3,5-tricarboxylic acid",H3BTC,1.05 g,1.05,g,,,,,,,,,,,,,,,,,,,,,deionized water,H2O,30 mL,30.0,ethanol,EtOH,30 mL,30.0,120.0,120 °C,12.0,12 h,100 mL Teflon-lined autoclave,stirred 30 min before heating; static during solvothermal,ethanol,several times,60 °C under vacuum overnight,60.0,,blue octahedra,,~10 μm particles,,,,,1466.0,not_reported,not_reported,,CO2_capture,10.1021/acsami.7b08117,ok,
10.1039/d2cc05149d,downloaded\10.1039_d2cc05149d.pdf,SI downloaded\10.1039_d2cc05149d_SI.pdf,mof_json_store\10.1039_d2cc05149d\raw_output.json,mof_json_store\10.1039_d2cc05149d\synthesis_001.json,no,,UiO-66-NH2,,Zirconium(IV),ZrCl4,"1 mmol, 0.233 g",1,mmol,nan,,,,,nan,,,,,2-aminoterephthalic acid,NH2-BDC,"1 mmol, 0.181 g",1.0,mmol,,,,,,,,,,,acetic acid,,"100 mmol, 6 mL",100.0,mmol,,,,,,"N,N-dimethylformamide",DMF,50 mL,50.0,,,,,120.0,120 °C,24.0,24 h,Teflon-lined bomb,static,"DMF, MeOH",several times,vacuum dried at 60 °C for 24 h,60.0,24.0,"light yellow, octahedra",,about 500 nm,,,,,,,,,,10.1039/d2cc05149d,ok,
10.1039/c5cc06694h,downloaded\10.1039_c5cc06694h.pdf,SI downloaded\10.1039_c5cc06694h_SI.pdf,mof_json_store\10.1039_c5cc06694h\raw_output.json,mof_json_store\10.1039_c5cc06694h\synthesis_001.json,no,,NH2-UiO-66,,Zirconium(IV),ZrCl4,"0.320 g, 1.372 mmol",1.372,mmol,nan,,,,,nan,,,,,2-aminoterephthalic acid,NH2-BDC,"0.248 g, 1.372 mmol",1.372,mmol,,,,,,,,,,,water,H2O,"1.236 mL (68.7 mmol, 50 equiv to ZrCl4)",1.236,mL,,,,,,"N,N-dimethylformamide",DMF,80 mL,80.0,,,,,120.0,120 °C,24.0,24 h,"120 mL Teflon-lined, stainless steel autoclave",static,"DMF, MeOH","3× each; immersed in MeOH 24 h, washed again",dried under reduced pressure for 24 h at 80 °C,80.0,24.0,spherical nanoparticles,,20–70 nm,,,,,,not_reported,yes,380.0,,10.1039/c5cc06694h,ok,
10.1039/c5cc07042b,downloaded\10.1039_c5cc07042b.pdf,SI downloaded\10.1039_c5cc07042b_SI.pdf,mof_json_store\10.1039_c5cc07042b\raw_output.json,mof_json_store\10.1039_c5cc07042b\synthesis_001.json,no,,UiO-66(NH2),,Mn(NO3)2,,0.087 mmol,0.087,mmol,nan,,,,,nan,,,,,2-aminoterephthalic acid,ATA,0.065 mmol,0.065,mmol,,,,,,,,,,,,,,,,,,,,,"N,N-dimethylformamide",DMF,15 mL,15.0,,,,,120.0,120 °C,24.0,24 h,20 mL Teflon-lined stainless steel autoclave,static,ethanol,several times,120 °C under vacuum for 12 h,120.0,12.0,nanocrystals,,,,Zr6O4(OH)4 cluster,,7.15,813.0,not_reported,not_reported,,photocatalysis,10.1039/c5cc07042b,ok,
10.1039/c9ta04842a,downloaded\10.1039_c9ta04842a.pdf,SI downloaded\10.1039_c9ta04842a_SI.pdf,mof_json_store\10.1039_c9ta04842a\raw_output.json,mof_json_store\10.1039_c9ta04842a\synthesis_001.json,no,,BIF-101,1892775,Cu(CH3COO)2·1H2O,,0.050 g,0.250441,mmol,nan,,,,,nan,,,,,KBH(2-mim)3,,0.035 g,0.035,g,2-nitroterephthalic acid,NBDC,0.015 g,0.015,g,,,,,,,,,,,,,,,,"N,N-dimethylacetamide",DMA,2 mL,2.0,water,H2O,1 mL,1.0,80.0,80 °C,120.0,5 days,20 mL vial,"stirred 0.5 h, then static",,,,,,orange red block crystals,58.0,,,trinuclear Co3(μ2-H2O)2(–COO)2 rod SBU,"a=26.697(8) Å, b=11.981(3) Å, c=22.084(4) Å, α=90°, β=92.738°, γ=90°, C2/c",,328.1,not_reported,yes,360.0,CO2_capture;CO2_reduction,10.1039/c9ta04842a,ok,
10.1039/c8ce01266k,downloaded\10.1039_c8ce01266k.pdf,SI downloaded\10.1039_c8ce01266k_SI.pdf,mof_json_store\10.1039_c8ce01266k\raw_output.json,mof_json_store\10.1039_c8ce01266k\synthesis_001.json,no,,ZIF-67,,Co(NO3)2·6H2O,,2.910 g (10 mmol),10,mmol,nan,,,,,nan,,,,,2-methylimidazole,2-MI,3.284 g (40 mmol),3.284,g,,,,,,,,,,,,,,,,,,,,,methanol,MeOH,200 mL (metal solution) + 200 mL (linker solution),,,,,,25,room temperature,,"0.5 h stirring, then 24 h aging at RT",,stirred then aged (static),methanol,several times,dried at 60 °C under vacuum,60.0,,"purple dodecahedra, ~500 nm",,about 500 nm,,,,9.3,2129.0,not_reported,not_reported,500.0,water_oxidation,10.1039/c8ce01266k,ok,
10.1021/acs.inorgchem.5c01724,downloaded\10.1021_acs.inorgchem.5c01724.pdf,SI downloaded\10.1021_acs.inorgchem.5c01724_SI.pdf,mof_json_store\10.1021_acs.inorgchem.5c01724\raw_output.json,mof_json_store\10.1021_acs.inorgchem.5c01724\synthesis_001.json,no,,,2425859,La(NO3)3·6H2O,,"0.13 g, 0.3 mmol in 9 mL H2O",0.3,mmol,nan,,,,,nan,,,,,"pyridazine-3,6-dicarboxylic acid","Pym-3,6-dca","0.0504 g, 0.3 mmol",0.3,mmol,,,,,,,,,,,,,,,,,,,,,water,H2O,9 mL,9.0,"N,N-dimethylformamide",DMF,3 mL,3.0,130.0,130 °C,32.0,32 h,30 mL Teflon-lined stainless-steel container,stirred 30 min before transfer; static during heating,,,,,,colorless star-shaped crystals,57.0,,,oxo-bridged dimeric Tb2 SBU,"I41/a, tetragonal; a=14.9675(3) Å, b=14.9675(3) Å, c=14.6948(4) Å",,,not_reported,yes,,luminescence;sensing;photocatalysis,10.1021/acs.inorgchem.5c01724,ok,
10.1021/acs.inorgchem.5c01724,downloaded\10.1021_acs.inorgchem.5c01724.pdf,SI downloaded\10.1021_acs.inorgchem.5c01724_SI.pdf,mof_json_store\10.1021_acs.inorgchem.5c01724\raw_output.json,mof_json_store\10.1021_acs.inorgchem.5c01724\synthesis_002.json,no,,,2425860,Ce(NO3)3·6H2O,,"0.136 g, 0.3 mmol in 9 mL H2O",0.3,mmol,nan,,,,,nan,,,,,"pyridazine-3,6-dicarboxylic acid","Pym-3,6-dca","0.0504 g, 0.3 mmol",0.3,mmol,,,,,,,,,,,,,,,,,,,,,water,H2O,9 mL,9.0,"N,N-dimethylformamide",DMF,3 mL,3.0,130.0,130 °C,32.0,32 h,30 mL Teflon-lined stainless-steel container,stirred 30 min before transfer; static during heating,,,,,,colorless star-shaped crystals,54.0,,,oxo-bridged dimeric Dy2 SBU,"I41/a, tetragonal; a=14.9201(2) Å, b=14.9201(2) Å, c=14.6831(3) Å",,4.817,not_reported,yes,,luminescence;sensing;photocatalysis,10.1021/acs.inorgchem.5c01724,ok,
10.1039/c4ra03129f,downloaded\10.1039_c4ra03129f.pdf,SI downloaded\10.1039_c4ra03129f_SI.pdf,mof_json_store\10.1039_c4ra03129f\raw_output.json,mof_json_store\10.1039_c4ra03129f\synthesis_001.json,no,,UiO-66,,Gd(NO3)3·6H2O,,0.106 g,0.285441,mmol,nan,,,,,nan,,,,,"1,4-benzene-dicarboxylate",BDC,0.068 g,0.068,g,,,,,,,,,,,,,,,,,,,,,"N,N-dimethylformamide",DMF,24.9 g,,,,,,120.0,393 K,24.0,24 h,Teflon-lined stainless steel autoclave,static,"DMF, MeOH","DMF 3× (12 h each, stirred), MeOH 2× (12 h each)",dried in a vacuum oven at 423 K overnight,150.0,,aggregated cubic particles,,~100 nm,,Zr6O4(OH)4 12-connected SBU,"a=b=c=20.700 Å, α=β=γ=90°",,1048.0,not_reported,not_reported,,,10.1039/c4ra03129f,ok,
10.1039/c6ra00852f,downloaded\10.1039_c6ra00852f.pdf,SI downloaded\10.1039_c6ra00852f_SI.pdf,mof_json_store\10.1039_c6ra00852f\raw_output.json,mof_json_store\10.1039_c6ra00852f\synthesis_001.json,no,,Cu-MOF-74,,Tb(NO3)3·6H2O,,"0.500 g, 2.07 mmol",2.07,mmol,nan,,,,,nan,,,,,"2,5-dihydroxyterephthalic acid",H2dhtp,"0.186 g, 0.97 mmol",0.97,mmol,,,,,,,,,,,,,,,,,,,,,"N,N-dimethylformamide",DMF,20 mL,20.0,water,H2O,1 mL,1.0,85.0,85 °C,18.0,18 h,10 mL glass vials,static,"DMF, methanol",DMF 3×20 mL for 3 days; MeOH 3×20 mL for 3 days,150 °C under vacuum for 5 h,150.0,5.0,reddish black crystals,60.0,,,,,,,,,,,10.1039/c6ra00852f,ok,
10.1039/c8ra02941e,downloaded\10.1039_c8ra02941e.pdf,,mof_json_store\10.1039_c8ra02941e\raw_output.json,mof_json_store\10.1039_c8ra02941e\synthesis_001.json,no,,MIL-101(Cr),,Dy(NO3)3·6H2O,,"2000 mg, 2.0 mmol",2,mmol,nan,,,,,nan,,,,,"1,4-benzene dicarboxylic acid",TPA,"830 mg, 2.0 mmol",2.0,mmol,,,,,,,,,,,,,,,,,,,,,water,H2O,24 mL,24.0,,,,,220.0,220 °C,8.0,8 h,Teflon-lined autoclave,static,"DMF, EtOH",Soaked in DMF 1 day; washed with DMF and hot ethanol,150 °C in oven for 5 h,150.0,5.0,green powder; octahedral crystals,,300–500 nm,,,,,2989.0,not_reported,not_reported,,dye_adsorption;acid_catalysis,10.1039/c8ra02941e,ok,
10.1021/jacs.2c07283,downloaded\10.1021_jacs.2c07283.pdf,SI downloaded\10.1021_jacs.2c07283_SI.pdf,mof_json_store\10.1021_jacs.2c07283\raw_output.json,mof_json_store\10.1021_jacs.2c07283\synthesis_001.json,no,,Zr-bptc,,Ho(NO3)3·6H2O,,322 mg (1.0 mmol),1,mmol,nan,,,,,nan,,,,,"biphenyl-3,3′,5,5′-tetracarboxylic acid",H4bptc,330 mg (1.0 mmol),1.0,mmol,,,,,,,,,,,formic acid,,50 mL,,,,,,,,"N,N-dimethylformamide",DMF,50 mL,50.0,,,,,120.0,120 °C,72.0,3 days,Teflon-lined autoclave,static,"DMF, MeOH",,300 °C under dynamic vacuum for 24 h,300.0,24.0,white microcrystalline powder,,,ftw,Zr6O4(OH)4 12-connected SBU,"a=24.4047(5) Å, Im-3, 298 K",,960.0,yes,yes,,,10.1021/jacs.2c07283,ok,
10.1021/acs.inorgchem.1c03412,downloaded\10.1021_acs.inorgchem.1c03412.pdf,SI downloaded\10.1021_acs.inorgchem.1c03412_SI.pdf,mof_json_store\10.1021_acs.inorgchem.1c03412\raw_output.json,mof_json_store\10.1021_acs.inorgchem.1c03412\synthesis_001.json,no,,Eu-sbdc,2100649,Er(NO3)3·6H2O,,0.2 mmol (0.089 g),0.2,mmol,nan,,,,,nan,,,,,"5,5-dioxo-5H-dibenzo[b,d]thiophene-3,7-dicarboxylic acid",H2sbdc,0.3 mmol (0.091 g),0.3,mmol,,,,,,,,,,,,,,,,,,,,,ethyl alcohol,EtOH,5 mL,5.0,water,H2O,1 mL,1.0,140.0,140 °C,96.0,4 days at 140 °C; cooled to ambient in 2 days; crystals aged static at RT for 10 days,9 mL bottle,static,"ethyl alcohol, diethyl ether",,dried in vacuum,,,colorless block crystals,,0.280 × 0.260 × 0.240 mm,,tetranuclear Eu4 unit,"a=13.9701(18), b=14.2775(19), c=15.045(2) Å, α=61.706(3)°, β=68.604(3)°, γ=77.323(3)°, P-1",,169.61,not_reported,yes,500.0,luminescence;sensing,10.1021/acs.inorgchem.1c03412,ok,
10.1021/ja064343u,downloaded\10.1021_ja064343u.pdf,,mof_json_store\10.1021_ja064343u\raw_output.json,mof_json_store\10.1021_ja064343u\synthesis_001.json,yes,Could not grow single crystals; longer time and seeding did not yield larger crystals.,MIL-102,,Lu(NO3)3·6H2O,,"400 mg, 1 mmol",1,mmol,nan,,,,,nan,,,,,"naphthalene-1,4,5,8-tetracarboxylic acid",,"203 mg, 0.66 mmol",0.66,mmol,,,,,,,,,,,hydrofluoric acid,,2 mmol,2.0,mmol,,,,,,water,H2O,H2O in the molar ratio 1:0.66:2:255,,,,,,200.0,200 b0C,15.0,15 h,Teflon-lined steel autoclave,stirred 10 min then static,"H2O, DMF",,activated at 200 b0C for 15 h,200.0,15.0,green powder,,,,Cr3O trimer SBU with 2 H2O and 1 F terminal,"a=12.632(1) c5, c=9.622(1) c5, P6h (No. 169)",4.4,,not_reported,not_reported,300.0,hydrogen_storage;CO2_capture,10.1021/ja064343u,ok,
10.1021/acsami.9b09311,downloaded\10.1021_acsami.9b09311.pdf,SI downloaded\10.1021_acsami.9b09311_SI.pdf,mof_json_store\10.1021_acsami.9b09311\raw_output.json,mof_json_store\10.1021_acsami.9b09311\synthesis_001.json,no,,UiO-66,,ZrCl4,,0.233 g,0.999846,mmol,nan,,,,,nan,,,,,terephthalic acid,BDC,0.166 g,0.166,g,,,,,,,,,,,acetic acid,,22.9 mL,22.9,mL,,,,,,"N,N-dimethylformamide",DMF,102.1 mL,102.1,,,,,120.0,120 °C,16.0,16 h,Teflon-lined stainless steel autoclave,,"DMF, CH3OH",3×,dried overnight in a vacuum oven at 80 °C,80.0,,octahedra,,,,,,,764.0,,,,,10.1021/acsami.9b09311,ok,
10.1021/acsami.9b09311,downloaded\10.1021_acsami.9b09311.pdf,SI downloaded\10.1021_acsami.9b09311_SI.pdf,mof_json_store\10.1021_acsami.9b09311\raw_output.json,mof_json_store\10.1021_acsami.9b09311\synthesis_002.json,no,,UiO-66,,ZrCl4,,0.233 g,0.999846,mmol,nan,,,,,nan,,,,,terephthalic acid,BDC,0.166 g,0.166,g,,,,,,,,,,,hydrochloric acid,HCl,170 μL,170.0,μL,,,,,,"N,N-dimethylformamide",DMF,25 mL,25.0,,,,,120.0,120 °C,12.0,12 h,Teflon-lined stainless steel autoclave,,"DMF, CH3OH",3×,dried overnight in a vacuum oven at 80 °C,80.0,,bricklike,,,,,,,,,,,,10.1021/acsami.9b09311,ok,
10.1039/c9nj06358g,downloaded\10.1039_c9nj06358g.pdf,SI downloaded\10.1039_c9nj06358g_SI.pdf,mof_json_store\10.1039_c9nj06358g\raw_output.json,mof_json_store\10.1039_c9nj06358g\synthesis_001.json,no,,CPO-27-Mg,,ZrCl4,Mg(NO3)2·6H2O,457 mg (1.83 mmol),1.83,mmol,nan,,,,,nan,,,,,"2,5-dihydroxyterephthalic acid",DHTA,107 mg (0.53 mmol),107.0,mg,,,,,,,,,,,,,,,,,,,,,"N,N-dimethylformamide",DMF,44 mL,44.0,ethanol,EtOH,3 mL,3.0,125.0,398 K,21.0,21 h,digestion bomb (60 mL),,"DMF, MeOH","DMF: 2 days, replaced twice; MeOH: 2 days, replaced twice",dried under vacuum at room temperature,25.0,,rod-shaped prismatic crystals; floret-like aggregates,,,,,,13.0,1100.0,not_reported,not_reported,,CO2_capture,10.1039/c9nj06358g,ok,
10.1039/c7ce00410a,downloaded\10.1039_c7ce00410a.pdf,SI downloaded\10.1039_c7ce00410a_SI.pdf,mof_json_store\10.1039_c7ce00410a\raw_output.json,mof_json_store\10.1039_c7ce00410a\synthesis_001.json,yes,Other diastereomer linker gave X-ray amorphous product.,DUT-129,1525727,ZrCl4,,"51.9 mg, 0.199 mmol, 2.1 equiv.",0.199,mmol,nan,,,,,nan,,,,,"(1R,2R,4R,5R)-2,5-bis(((R)-1-phenylethyl)amino)bicyclo[2.2.2]octane-1,4-dicarboxylic acid",H2L,"40.8 mg, 0.093 mmol",0.093,mmol,,,,,,,,,,,"1,3,5-tris(4-carboxyphenyl)benzene",H3btb,"19.6 mg, 0.045 mmol, 0.5 equiv.",0.045,mmol,,,,,,"N,N-diethylformamide",DEF,3 mL,3.0,,,,,80.0,80 °C,20.0,20 h,,,DEF,3×,,,,white precipitate,,0.07 × 0.05 × 0.05 mm,sod,tetrahedral Zn2+ [Zn(CO2)4] 4-connected node,"tetragonal I4, a = 32.490(5) Å, c = 25.780(5) Å, V = 27213(9) Å3, Z = 12",5.2,,not_reported,not_reported,,,10.1039/c7ce00410a,ok,
10.1039/c7ce00410a,downloaded\10.1039_c7ce00410a.pdf,SI downloaded\10.1039_c7ce00410a_SI.pdf,mof_json_store\10.1039_c7ce00410a\raw_output.json,mof_json_store\10.1039_c7ce00410a\synthesis_002.json,yes,Other diastereomer linker gave X-ray amorphous product.,DUT-129,1525727,ZrCl4,,"51.9 mg, 0.199 mmol, 2.1 equiv.",0.199,mmol,nan,,,,,nan,,,,,"(1R,2R,4R,5R)-2,5-bis(((R)-1-phenylethyl)amino)bicyclo[2.2.2]octane-1,4-dicarboxylic acid",H2L,"40.8 mg, 0.093 mmol",0.093,mmol,,,,,,,,,,,benzoic acid,,"16.3 mg, 0.133 mmol, 1.4 equiv.",0.133,mmol,,,,,,"N,N-diethylformamide",DEF,3 mL,3.0,,,,,80.0,80 °C,20.0,20 h,,,DEF,3×,,,,white precipitate,,0.07 × 0.05 × 0.05 mm,sod,tetrahedral Zn2+ [Zn(CO2)4] 4-connected node,"tetragonal I4, a = 32.490(5) Å, c = 25.780(5) Å, V = 27213(9) Å3, Z = 12",5.2,,not_reported,not_reported,,,10.1039/c7ce00410a,ok,
10.1002/zaac.202100184,downloaded\10.1002_zaac.202100184.pdf,SI downloaded\10.1002_zaac.202100184_SI.pdf,mof_json_store\10.1002_zaac.202100184\raw_output.json,mof_json_store\10.1002_zaac.202100184\synthesis_002.json,yes,HT screening varied solvent ratios/time; unidentified low-crystallinity Hf-PzDC phase observed.,Hf-CAU-22-PzDC,,ZrCl4,,240 mg (0.75 mmol),0.75,mmol,nan,,,,,nan,,,,,"2,5-pyrazinedicarboxylic acid dihydrate",H2PzDC,91.9 mg (0.45 mmol),0.45,mmol,,,,,,,,,,,formic acid,,7.5 mL,,,,,,,,water,H2O,7.5 mL,7.5,,,,,120.0,120 °C,72.0,72 h,Teflon-lined autoclave,,"water, ethanol",twice,120 °C under dynamic vacuum overnight,120.0,,microcrystalline,,,,chain of condensed Hf6O4(OH)4(μ-OH)2 clusters (rod IBU),"a=21.2710(7), b=14.5326(6), c=8.0868(3) Å, β=84.193(3)°, C2/m",3.4,170.0,not_reported,not_reported,325.0,,10.1002/zaac.202100184,ok,
10.1039/c8ta07080f,downloaded\10.1039_c8ta07080f.pdf,SI downloaded\10.1039_c8ta07080f_SI.pdf,mof_json_store\10.1039_c8ta07080f\raw_output.json,mof_json_store\10.1039_c8ta07080f\synthesis_001.json,no,,ZIF-67,,CoCl2·6H2O,,58 mg,0.367245,mmol,nan,,,,,nan,,,,,2-methylimidazole,,908 mg,908.0,mg,,,,,,,,,,,cetrimonium bromide (CTAB),CTAB,1 mg,1.0,mg,,,,,,water,H2O,14 mL,14.0,water,H2O,2 mL,2.0,25,room temperature,0.333,20 min,,stirred,ethanol (EtOH),six times,,,,nanocubes,,average diameter ~800 nm,,,,,,not_reported,not_reported,,,10.1039/c8ta07080f,ok,
10.1039/d4ce00041b,downloaded\10.1039_d4ce00041b.pdf,SI downloaded\10.1039_d4ce00041b_SI.pdf,mof_json_store\10.1039_d4ce00041b\raw_output.json,mof_json_store\10.1039_d4ce00041b\synthesis_001.json,no,,Fe-cage-MOF,2325370,CoCl2·6H2O,,"8.0 mg in DMF, 1.0 mL",0.0506545,mmol,nan,,,,,nan,,,,,"4,4′-(1,10-phenanthroline-2,9-diyl)dibenzoic acid",PHDC,"5.0 mg in DMF, 1.0 mL",5.0,mg,,,,,,,,,,,acetic acid,,0.1 mL,0.1,mL,,,,,,"N,N-dimethylformamide",DMF,1.0 mL + 1.0 mL,,,,,,150.0,150 °C,48.0,2 days,"glass vial, 15 mL (sealed)",static,"DMF, acetone","DMF 2×; acetone exchange 2 days, replace 3×",120 °C under vacuum for 12 h,120.0,12.0,,,0.2 × 0.1 × 0.1 mm,,μ3-oxo-centered Fe3 trinuclear cluster (3-connected),"a=34.238(2) Å, b=16.0211(9) Å, c=33.7881(17) Å, β=91.078(1)°, C2/c (173 K)",5.5,820.0,not_reported,not_reported,,SF6_separation,10.1039/d4ce00041b,ok,
10.1039/c5dt01183c,downloaded\10.1039_c5dt01183c.pdf,SI downloaded\10.1039_c5dt01183c_SI.pdf,mof_json_store\10.1039_c5dt01183c\raw_output.json,mof_json_store\10.1039_c5dt01183c\synthesis_001.json,yes,"MgCl2 starting material gave discrete complex; varying concentrations (50:25, 150:75 mM) or THF solvent yielded poorly crystalline powders.",Mg-ZIF-8,,Zn(NO3)2·6H2O,Mg(BH4)2,"50 mM, 10 mL (27.0 mg) in acetonitrile",0.124149,mmol,nan,,,,,nan,,,,,2-methylimidazole,2-mimH,"100 mM, 10 mL (82.1 mg) in acetonitrile",82.1,mg,,,,,,,,,,,,,,,,,,,,,acetonitrile,MeCN,10 mL + 10 mL (two MeCN solutions mixed),,,,,,100.0,373 K,48.0,2 days,hydrothermal bomb with a Teflon vial,static,acetonitrile,several times,353 K under vacuum for 12 h,80.0,12.0,white precipitate (powder),81.0,,sod,tetrahedral Mg2+–N coordination geometry,"a=17.28(5) Å, I-43m",,1806.0,no,no,,,10.1039/c5dt01183c,ok,
10.1039/c6nj02863b,downloaded\10.1039_c6nj02863b.pdf,SI downloaded\10.1039_c6nj02863b_SI.pdf,mof_json_store\10.1039_c6nj02863b\raw_output.json,mof_json_store\10.1039_c6nj02863b\synthesis_001.json,no,,,,Co(CH3COO)2·4H2O,,0.05 mmol,0.05,mmol,nan,,,,,nan,,,,,"5-(1-oxo-1,3-dihydro-isoindol-2-yl)-isophthalic acid",H2L,0.03 mmol,0.03,mmol,"4,4'-bipyridine","4,4'-bpy",0.05 mmol,0.05,mmol,,,,,,,,,,,,,,,,"N,N-dimethylformamide",DMF,DMF/CH3OH/H2O molar ratio 1:2:2,,methanol,MeOH,DMF/CH3OH/H2O molar ratio 1:2:2,,80.0,80 °C,72.0,72 h,25 mL Teflon-lined stainless steel vessel,,,,,,,pink block-shaped crystals,45.0,,,"rod SBU from linked Zn2 units; pillar-layered by 4,4'-bpy",,,,not_reported,not_reported,,photocatalysis,10.1039/c6nj02863b,ok,
10.1039/c6nj02863b,downloaded\10.1039_c6nj02863b.pdf,SI downloaded\10.1039_c6nj02863b_SI.pdf,mof_json_store\10.1039_c6nj02863b\raw_output.json,mof_json_store\10.1039_c6nj02863b\synthesis_002.json,no,,,,FeCl3·6H2O,,0.05 mmol,0.05,mmol,nan,,,,,nan,,,,,"5-(1-oxo-1,3-dihydro-isoindol-2-yl)-isophthalic acid",H2L,0.03 mmol,0.03,mmol,,,,,,,,,,,,,,,,,,,,,methanol,MeOH,CH3OH/H2O/DMF molar ratio 1:2:1,,water,H2O,CH3OH/H2O/DMF molar ratio 1:2:1,,80.0,80 °C,72.0,72 h,25 mL Teflon-lined stainless steel vessel,,,,,,,green block-shaped crystals,68.0,,,binuclear Cu nodes; 3D helical interlocked framework,,,,not_reported,not_reported,,photocatalysis,10.1039/c6nj02863b,ok,
10.1021/acs.inorgchem.6b00865,downloaded\10.1021_acs.inorgchem.6b00865.pdf,SI downloaded\10.1021_acs.inorgchem.6b00865_SI.pdf,mof_json_store\10.1021_acs.inorgchem.6b00865\raw_output.json,mof_json_store\10.1021_acs.inorgchem.6b00865\synthesis_001.json,no,,1-L,1447091,FeCl3·6H2O,,"20 mg, 0.1 mmol",0.1,mmol,nan,,"6 mg, 0.1 mmol",0.1,mmol,nan,,"8 mg, 0.1 mmol",0.1,mmol,(S)-H3CIA,CIA,"30 mg, 0.1 mmol",0.1,mmol,,,,,,,,,,,pyrazine,,"48 mg, 0.6 mmol",0.6,mmol,"4,4'-bipyridine",bipy,"23 mg, 0.15 mmol",0.15,mmol,"N,N-dimethylacetamide",DMA,4 mL,4.0,water (distilled),H2O,2 mL,2.0,100.0,100 °C,144.0,6 days,screw-capped vial,,EtOH,10 days at RT,40 °C under dynamic vacuum for 12 h,40.0,12.0,"light grey, rodlike crystals",30.0,,CAN,Mn3KNa pentanuclear cluster (trigonal-bipyramidal),"a=20.4751(3), b=20.4751(3), c=10.4075(2), α=90°, β=90°, γ=120°, P63",12.0,1164.0,not_reported,no,,enantioselective_separation,10.1021/acs.inorgchem.6b00865,ok,
10.1021/acs.inorgchem.6b00865,downloaded\10.1021_acs.inorgchem.6b00865.pdf,SI downloaded\10.1021_acs.inorgchem.6b00865_SI.pdf,mof_json_store\10.1021_acs.inorgchem.6b00865\raw_output.json,mof_json_store\10.1021_acs.inorgchem.6b00865\synthesis_002.json,no,,1-D,1447092,FeCl3·6H2O,,"20 mg, 0.1 mmol",0.1,mmol,nan,,"6 mg, 0.1 mmol",0.1,mmol,nan,,"8 mg, 0.1 mmol",0.1,mmol,(R)-H3CIA,CIA,"30 mg, 0.1 mmol",0.1,mmol,,,,,,,,,,,pyrazine,,"48 mg, 0.6 mmol",0.6,mmol,"4,4'-bipyridine",bipy,"23 mg, 0.15 mmol",0.15,mmol,"N,N-dimethylacetamide",DMA,4 mL,4.0,water (distilled),H2O,2 mL,2.0,100.0,100 °C,144.0,6 days,screw-capped vial,,EtOH,7 days at RT,,,,"light grey, rodlike crystals",25.0,,CAN,Mn3KNa pentanuclear cluster (trigonal-bipyramidal),"a=20.4489(4), b=20.4489(4), c=10.3928(2), α=90°, β=90°, γ=120°, P63",12.0,,not_reported,no,,enantioselective_separation,10.1021/acs.inorgchem.6b00865,ok,
10.1021/ic301423c,downloaded\10.1021_ic301423c.pdf,SI downloaded\10.1021_ic301423c_SI.pdf,mof_json_store\10.1021_ic301423c\raw_output.json,mof_json_store\10.1021_ic301423c\synthesis_001.json,no,,Mn3(OH)2(C6H2O4S)2,,FeCl3·6H2O,,"1 mmol, 0.20 g in 8 mL of water",1,mmol,nan,,,,,nan,,,,,"2,5-thiophenedicarboxylic acid",tdc,"1.5 mmol, 0.26 g (dissolved in 10 mL H2O; pH adjusted to 9.0)",1.5,mmol,,,,,,,,,,,sodium hydroxide,NaOH,"≈ 2 mmol, 10 mL 0.2 M; pH adjusted to 9.0",2.0,mmol,,,,,,water,H2O,10 mL (ligand solution) + 8 mL (metal solution),,,,,,150.0,150 °C,72.0,3 days,Teflon-walled stainless steel autoclave,stirred during pH-controlled addition (1 h 30); static during hydrothermal step,"H2O, EtOH (1:1)",twice,dried at room temperature,,,powder,72.0,,,μ3-OH-bridged ribbons of edge-sharing MnO6 octahedra (triple chains),"a=3.4473(1) Å, b=19.1287(1) Å, c=11.0069(1) Å, β=97.48(1)°, P21/c",,,not_reported,not_reported,350.0,,10.1021/ic301423c,ok,
10.1002/slct.202002897,,SI downloaded\10.1002_slct.202002897_SI.pdf,mof_json_store\10.1002_slct.202002897\raw_output.json,mof_json_store\10.1002_slct.202002897\synthesis_001.json,no,,MOF-5@imidazole,,CuCl2,,"0.29 g, 1.00 mmol",1,mmol,nan,,,,,nan,,,,,terephthalic acid,BDC,"0.12 g, 0.75 mmol",0.75,mmol,,,,,,,,,,,Sodium (S)-2-(1H-imidazol-1-yl)-3-phenylpropanoate,,0.25 mmol,0.25,mmol,,,,,,"N,N-dimethylformamide",DMF,10 mL,10.0,,,,,110.0,110 °C,48.0,48 h,Teflon-lined steel bomb,,DMF,,vacuum for 3 min,,0.05,yellow crystals,,,,,,,,,,,,10.1002/slct.202002897,ok,
10.1002/slct.202002897,,SI downloaded\10.1002_slct.202002897_SI.pdf,mof_json_store\10.1002_slct.202002897\raw_output.json,mof_json_store\10.1002_slct.202002897\synthesis_002.json,no,,MOF-5@imidazole,,CuCl2,,"0.29 g, 1.00 mmol",1,mmol,nan,,,,,nan,,,,,terephthalic acid,BDC,"0.12 g, 0.75 mmol",0.75,mmol,,,,,,,,,,,Sodium (S)-2-(1H-imidazol-1-yl)-3-methylbutanoate,,0.25 mmol,0.25,mmol,,,,,,"N,N-dimethylformamide",DMF,10 mL,10.0,,,,,110.0,110 °C,48.0,48 h,Teflon-lined steel bomb,,DMF,,vacuum for 3 min,,0.05,yellow crystals,,,,,,,,,,,,10.1002/slct.202002897,ok,
10.1039/c8ce01424h,downloaded\10.1039_c8ce01424h.pdf,SI downloaded\10.1039_c8ce01424h_SI.pdf,mof_json_store\10.1039_c8ce01424h\raw_output.json,mof_json_store\10.1039_c8ce01424h\synthesis_001.json,yes,0 eq and 1 eq BA gave amorphous products under the same solvothermal conditions.,Zr-fum-3 eq BA,,CuBr2,,743 mg (2 mmol),2,mmol,nan,,,,,nan,,,,,fumaric acid,,250 mg (2 mmol),2.0,mmol,,,,,,,,,,,benzoic acid,BA,3 eq relative to ZrCl4,,,,,,,,"N,N-dimethylformamide",DMF,70 mL,70.0,,,,,120.0,120 °C,24.0,24 h,Teflon-lined autoclave (100 mL stainless-steel),static,"DMF, EtOH, H2O",EtOH 3–4×; H2O wash,80 °C under vacuum for 24 h; then water washed and freeze-dried,80.0,24.0,,,,,,,,483.9,not_reported,not_reported,,,10.1039/c8ce01424h,ok,
10.1039/c8ce01424h,downloaded\10.1039_c8ce01424h.pdf,SI downloaded\10.1039_c8ce01424h_SI.pdf,mof_json_store\10.1039_c8ce01424h\raw_output.json,mof_json_store\10.1039_c8ce01424h\synthesis_002.json,yes,0 eq and 1 eq BA gave amorphous products under the same solvothermal conditions.,Zr-fum-5 eq BA,,CuCl2,,743 mg (2 mmol),2,mmol,nan,,,,,nan,,,,,fumaric acid,,250 mg (2 mmol),2.0,mmol,,,,,,,,,,,benzoic acid,BA,5 eq relative to ZrCl4,,,,,,,,"N,N-dimethylformamide",DMF,70 mL,70.0,,,,,120.0,120 °C,24.0,24 h,Teflon-lined autoclave (100 mL stainless-steel),static,"DMF, EtOH, H2O",EtOH 3–4×; H2O wash,80 °C under vacuum for 24 h; then water washed and freeze-dried,80.0,24.0,,,,,,,,760.1,not_reported,not_reported,,,10.1039/c8ce01424h,ok,
10.1039/c8ce01424h,downloaded\10.1039_c8ce01424h.pdf,SI downloaded\10.1039_c8ce01424h_SI.pdf,mof_json_store\10.1039_c8ce01424h\raw_output.json,mof_json_store\10.1039_c8ce01424h\synthesis_003.json,yes,0 eq and 1 eq BA gave amorphous products under the same solvothermal conditions.,Zr-fum-10 eq BA,,CuCl2,,743 mg (2 mmol),2,mmol,nan,,,,,nan,,,,,fumaric acid,,250 mg (2 mmol),2.0,mmol,,,,,,,,,,,benzoic acid,BA,10 eq relative to ZrCl4,,,,,,,,"N,N-dimethylformamide",DMF,70 mL,70.0,,,,,120.0,120 °C,24.0,24 h,Teflon-lined autoclave (100 mL stainless-steel),static,"DMF, EtOH, H2O",EtOH 3–4×; H2O wash,80 °C under vacuum for 24 h; then water washed and freeze-dried,80.0,24.0,,,,,,,,566.1,not_reported,not_reported,,,10.1039/c8ce01424h,ok,
10.1039/c5ra01172h,downloaded\10.1039_c5ra01172h.pdf,,mof_json_store\10.1039_c5ra01172h\raw_output.json,mof_json_store\10.1039_c5ra01172h\synthesis_001.json,no,,UiO-66,,Tb(NO3)2·6H2O,,"88 mg, 0.38 mmol",0.38,mmol,nan,,,,,nan,,,,,terephthalic acid,H2BDC,"54.8 mg, 0.33 mmol",0.33,mmol,,,,,,,,,,,,,,,,,,,,,"N,N-dimethylformamide",DMF,4 mL,4.0,,,,,120.0,120 °C,24.0,24 h,Teflon cell (~23 mL) in stainless steel Parr autoclave,,DMF,,200 °C in oven,200.0,,white powder; cubic crystals,,400–500 nm,,Zr6O4(OH)4 subunit,"Fm-3m, a=20.743 Å",,,,,,,10.1039/c5ra01172h,ok,
10.1039/c5ra01172h,downloaded\10.1039_c5ra01172h.pdf,,mof_json_store\10.1039_c5ra01172h\raw_output.json,mof_json_store\10.1039_c5ra01172h\synthesis_002.json,no,,Zr-NDC (UiO-66-like),,Ni(CH3COO)2·4H2O,,"83.5 mg, 0.36 mmol",0.36,mmol,nan,,,,,nan,,,,,"2,6-naphthalenedicarboxylic acid",H2NDC,"76.7 mg, 0.35 mmol",0.35,mmol,,,,,,,,,,,,,,,,,,,,,"N,N-dimethylformamide",DMF,4 mL,4.0,,,,,120.0,120 °C,24.0,24 h,Teflon cell (~23 mL) in stainless steel Parr autoclave,,DMF,,200 °C in oven,200.0,,white powder; octahedra; aggregates,,~50–300 nm,,Zr6O4(OH)4 subunit,"F23, a=23.785 Å",,,,,,,10.1039/c5ra01172h,ok,
10.1039/c5ra01172h,downloaded\10.1039_c5ra01172h.pdf,,mof_json_store\10.1039_c5ra01172h\raw_output.json,mof_json_store\10.1039_c5ra01172h\synthesis_003.json,no,,UiO-67,,NiCl2·6H2O,,"86.1 mg, 0.37 mmol",0.37,mmol,nan,,,,,nan,,,,,"biphenyl-4,4'-dicarboxylic acid",BPDC,"83.8 mg, 0.35 mmol",0.35,mmol,,,,,,,,,,,,,,,,,,,,,"N,N-dimethylformamide",DMF,4 mL,4.0,,,,,120.0,120 °C,24.0,24 h,Teflon cell (~23 mL) in stainless steel Parr autoclave,,DMF,,200 °C in oven,200.0,,white powder; aggregates of interpenetrated crystallites,,,,Zr6O4(OH)4 subunit,"Fm-3m, a=27.094 Å",,,,,,,10.1039/c5ra01172h,ok,
10.1021/ic9021118,downloaded\10.1021_ic9021118.pdf,SI downloaded\10.1021_ic9021118_SI.pdf,mof_json_store\10.1021_ic9021118\raw_output.json,mof_json_store\10.1021_ic9021118\synthesis_001.json,yes,Other zinc salts/solvents and non-optimal temperatures gave amorphous or little 7; lower T gave amorphous material.,,,Ni(CH3COO)2·4H2O,,"60 mg, 0.30 mmol",0.3,mmol,FeCl3·6H2O,,,,,nan,,,,,"1,3-bis(3-carboxyphenyl)imidazolium chloride, 6(Cl)",,"50.0 mg, 0.15 mmol",0.15,mmol,,,,,,,,,,,,,,,,,,,,,"N,N-dimethylformamide",DMF,2 mL,2.0,,,,,120.0,120 °C,120.0,5 days at 120 °C; then stand 7 days at RT,20 mL glass vial with Teflon-lined screw cap,sonicated 5 min; static,"DMF, CHCl3",,,,,pale-brown powder,69.0,,,Zn2 paddlewheel SBU; μ2-formate bridge,"a=20.796(4) Å, b=18.019(4) Å, c=10.943(2) Å, β=91.907(8)°, C 2/m",,,not_reported,not_reported,,,10.1021/ic9021118,ok,
10.1039/d1ra01742j,downloaded\10.1039_d1ra01742j.pdf,SI downloaded\10.1039_d1ra01742j_SI.pdf,mof_json_store\10.1039_d1ra01742j\raw_output.json,mof_json_store\10.1039_d1ra01742j\synthesis_001.json,yes,For compound 2: 2 days gave no crystals; continuous 6+ days heating failed; pressure relief between holds required.,,,NiCl2·6H2O,,"11.40 mg, 0.02 mmol",0.02,mmol,nan,,,,,nan,,,,,"1,2,4,5-tetrakis(4-carboxyphenyl)benzene",H4TCPB,"11.17 mg, 0.02 mmol",0.02,mmol,,,,,,,,,,,trifluoroacetic acid,TFA,0.025 mL,,,,,,,,"N,N-dimethylformamide",DMF,1.5 mL,1.5,,,,,130.0,130 °C,6.0,6 h,7 mL capped vial,static,EtOH,,Solvent exchange with n-hexane and DCM for 6 h; then 100 °C under vacuum for 6 h,100.0,6.0,colorless sheets,54.3,0.006 × 0.005 × 0.003 mm,,"mononuclear Th(IV), 8-coordinate","P2/n; a=5.640(3) Å, b=11.024(6) Å, c=28.315(15) Å, β=92.102(12)°",,342.0,not_reported,not_reported,573.66,luminescence,10.1039/d1ra01742j,ok,
10.1039/d1ra01742j,downloaded\10.1039_d1ra01742j.pdf,SI downloaded\10.1039_d1ra01742j_SI.pdf,mof_json_store\10.1039_d1ra01742j\raw_output.json,mof_json_store\10.1039_d1ra01742j\synthesis_002.json,yes,For compound 2: 2 days gave no crystals; continuous 6+ days heating failed; pressure relief between holds required.,,,NiCl2·6H2O,,"22.81 mg, 0.04 mmol",0.04,mmol,nan,,,,,nan,,,,,"1,2,4,5-tetrakis(4-carboxyphenyl)benzene",H4TCPB,"11.17 mg, 0.02 mmol",0.02,mmol,,,,,,,,,,,trifluoroacetic acid,TFA,0.5 mL,,,,,,,,"N,N-dimethylformamide",DMF,3 mL,3.0,,,,,120.0,120 °C,144.0,"2 days, pressure relief, then 4 days",10 mL Teflon-lined stainless steel autoclave,static,EtOH,,Solvent exchange with n-hexane and DCM for 6 h; then 100 °C under vacuum for 6 h,100.0,6.0,pale yellow biconical pillars,55.8,0.05 × 0.03 × 0.02 mm,,Th2O3(H2O)4 binuclear cluster; 10-coordinate Th(IV),"Cmca; a=33.443(2) Å, b=16.4404(9) Å, c=20.0127(12) Å",,408.0,not_reported,not_reported,532.48,luminescence,10.1039/d1ra01742j,ok,
10.1039/d1ra01742j,downloaded\10.1039_d1ra01742j.pdf,SI downloaded\10.1039_d1ra01742j_SI.pdf,mof_json_store\10.1039_d1ra01742j\raw_output.json,mof_json_store\10.1039_d1ra01742j\synthesis_003.json,yes,For compound 2: 2 days gave no crystals; continuous 6+ days heating failed; pressure relief between holds required.,,,NiCl2·6H2O,,"11.40 mg, 0.02 mmol",0.02,mmol,nan,,,,,nan,,,,,"1,2,4,5-tetrakis(4-carboxyphenyl)benzene",H4TCPB,"11.17 mg, 0.02 mmol",0.02,mmol,,,,,,,,,,,trifluoroacetic acid,TFA,0.025 mL,,,,,,,,"N,N-dimethylformamide",DMF,1.5 mL,1.5,,,,,80.0,80 °C,48.0,2 days,7 mL capped vial,static,EtOH,,Solvent exchange with n-hexane and DCM for 6 h; then 100 °C under vacuum for 6 h,100.0,6.0,colorless lumps,43.8,0.006 × 0.005 × 0.003 mm,,"mononuclear Th(IV), 9-coordinate","P21/n; a=12.0770(15) Å, b=31.421(4) Å, c=14.830(2) Å, β=112.117(4)°",,283.0,not_reported,not_reported,582.29,luminescence,10.1039/d1ra01742j,ok,
10.1021/acs.langmuir.0c02549,downloaded\10.1021_acs.langmuir.0c02549.pdf,SI downloaded\10.1021_acs.langmuir.0c02549_SI.pdf,mof_json_store\10.1021_acs.langmuir.0c02549\raw_output.json,mof_json_store\10.1021_acs.langmuir.0c02549\synthesis_001.json,yes,Using water as solvent gave Znx(mim)x(CO3)x instead of ZIF-8; CO2 bubbling in EtOH did not induce dissolution.,ZIF-8,,Ni(CH3COO)2·4H2O,,0.66 g,3.28616,mmol,nan,,,,,nan,,,,,2-methylimidazole,Hmim,1.09 g,1.09,g,,,,,,,,,,,triethylamine,TEA,1.15 mL,1.15,mL,,,,,,methanol,MeOH,15 mL,15.0,methanol,MeOH,5 mL,5.0,25,room temperature,0.5,30 min,,vigorous stirring,EtOH,three times,60 °C in oven overnight,60.0,,"white, irregular particles",,100 nm to 10 μm (broad distribution),sod,,,,445.0,not_reported,not_reported,,photocatalysis,10.1021/acs.langmuir.0c02549,ok,
10.1021/acs.langmuir.0c02549,downloaded\10.1021_acs.langmuir.0c02549.pdf,SI downloaded\10.1021_acs.langmuir.0c02549_SI.pdf,mof_json_store\10.1021_acs.langmuir.0c02549\raw_output.json,mof_json_store\10.1021_acs.langmuir.0c02549\synthesis_002.json,yes,Using water as solvent gave Znx(mim)x(CO3)x instead of ZIF-8; CO2 bubbling in EtOH did not induce dissolution.,ZIF-8-CO2,,Cd(CH3COO)2·2H2O,,0.66 g,2.63443,mmol,nan,,,,,nan,,,,,2-methylimidazole,Hmim,1.09 g,1.09,g,,,,,,,,,,,triethylamine,TEA,1.15 mL,1.15,mL,,,,,,methanol,MeOH,15 mL,15.0,methanol,MeOH,5 mL,5.0,25,room temperature,1.0,"CO2 bubbling 30 min (70 mL/min), then stirred 30 min after stopping CO2",,stirred,EtOH,three times,60 °C in oven overnight,60.0,,white rhombic dodecahedra nanoparticles,,160 ± 12 nm,sod,,,,1185.0,not_reported,not_reported,,photocatalysis,10.1021/acs.langmuir.0c02549,ok,
10.1039/c7qi00765e,downloaded\10.1039_c7qi00765e.pdf,SI downloaded\10.1039_c7qi00765e_SI.pdf,mof_json_store\10.1039_c7qi00765e\raw_output.json,mof_json_store\10.1039_c7qi00765e\synthesis_001.json,no,,ZTIF-11,,Cu(NO3)2,,"0.25 mmol, 0.075 g",0.25,mmol,nan,,,,,nan,,,,,tetrazole,tz,"0.10 mmol, 0.007 g",0.1,mmol,2-nitroimidazole,nim,"0.40 mmol, 0.045 g",0.4,mmol,,,,,,,,,,,,,,,,Ethylene Glycol,EG,2 ml,2.0,,,,,120.0,120 oC,24.0,1 days,20 ml vial,,ethanol,,solvent exchange with dry methanol followed by evacuation at 80 °C for 6 h,80.0,6.0,pale yellow polyhedral crystals,51.0,,frl,tetrahedral Zn(II) nodes; Zn(nim)4 and Zn(nim)3(tz) environments,"Orthorhombic, Ibam, a=11.0060(19) Å, b=22.801(4) Å, c=24.571(4) Å, V=6166.0(18) Å3, Z=4",,460.56,not_reported,yes,300.0,CO2_capture,10.1039/c7qi00765e,ok,
10.1039/c7qi00765e,downloaded\10.1039_c7qi00765e.pdf,SI downloaded\10.1039_c7qi00765e_SI.pdf,mof_json_store\10.1039_c7qi00765e\raw_output.json,mof_json_store\10.1039_c7qi00765e\synthesis_002.json,no,,ZTIF-12,,Co(CH3COO)2·4H2O,,"0.25 mmol, 0.075 g",0.25,mmol,Mo12O40,,,,,nan,,,,,5-phenyl-1H-tetrazole,ptz,"0.125 mmol, 0.018 g",0.125,mmol,2-nitroimidazole,nim,"0.375 mmol, 0.042 g",0.375,mmol,,,,,,,,,,,,,,,,Ethylene Glycol,EG,2 ml,2.0,,,,,120.0,120 oC,48.0,2 days,20 ml vial,,ethanol,,dried at room temperature,,,yellow crystals,55.0,,mmt,tetrahedral Zn(II) nodes; Zn(nim)4 and Zn(nim)2(ptz),"Orthorhombic, Pna21, a=18.363(3) Å, b=15.899(2) Å, c=7.6788(11) Å, V=2241.9(6) Å3, Z=4",,,not_reported,yes,300.0,,10.1039/c7qi00765e,ok,
10.1039/c7qi00765e,downloaded\10.1039_c7qi00765e.pdf,SI downloaded\10.1039_c7qi00765e_SI.pdf,mof_json_store\10.1039_c7qi00765e\raw_output.json,mof_json_store\10.1039_c7qi00765e\synthesis_003.json,no,,ZTIF-13,,CdCl2,,"0.25 mmol, 0.075 g",0.25,mmol,Mo12O40,,,,,nan,,,,,5-(Ethylthio)-1H-tetrazole,ett,"0.25 mmol, 0.033 g",0.25,mmol,2-nitroimidazole,nim,"0.25 mmol, 0.028 g",0.25,mmol,,,,,,,,,,,,,,,,Ethylene Glycol,EG,2 ml,2.0,,,,,120.0,120 oC,48.0,2 days,20 ml vial,,ethanol,,dried at room temperature,,,yellow crystals,60.0,,dia,tetrahedral Zn(II) nodes; 2 nim + 2 ett around Zn,"Orthorhombic, P212121, a=7.624(2) Å, b=9.745(3) Å, c=15.392(5) Å, V=1143.6(6) Å3, Z=4",,,not_reported,yes,300.0,,10.1039/c7qi00765e,ok,
10.1039/c5ta02320c,downloaded\10.1039_c5ta02320c.pdf,SI downloaded\10.1039_c5ta02320c_SI.pdf,mof_json_store\10.1039_c5ta02320c\raw_output.json,mof_json_store\10.1039_c5ta02320c\synthesis_001.json,no,,CeMIL-101,,VOSO4,,"760 mg, 1.9 mmol",1.9,mmol,nan,,"43.4 mg, 0.1 mmol",0.1,mmol,nan,,,,,2-aminoterephthalic acid,NH2-BDC,"360 mg, 2 mmol",2.0,mmol,,,,,,,,,,,sodium hydroxide,,"200 mg, 5 mmol",5.0,mmol,,,,,,water (deionized),H2O,15 mL,15.0,,,,,160.0,433 K,16.0,16 h,50 mL Teflon-lined stainless steel autoclave,static,"water, methanol",,calcination at 473 K for 6 h,200.0,6.0,,,~50 nm particles,,,,,1370.0,not_reported,not_reported,,photocatalysis;H2_production;AB_hydrolysis,10.1039/c5ta02320c,ok,
10.1021/ic501801f,downloaded\10.1021_ic501801f.pdf,SI downloaded\10.1021_ic501801f_SI.pdf,mof_json_store\10.1021_ic501801f\raw_output.json,mof_json_store\10.1021_ic501801f\synthesis_001.json,yes,Changing solvent from EtOH/H2O (4:1) prevented formation of 2.,[Cd3(L1)2(DMA)2]·DMA,,Zn(CH3COO)2·2H2O,,"5.0 mg, 0.016 mmol",0.016,mmol,nan,,,,,nan,,,,,tris(p-carboxylic acid)tridurylborane,H3L1,"2.0 mg, 0.0053 mmol",0.0053,mmol,,,,,,,,,,,,,,,,,,,,,"N,N-dimethylacetamide",DMA,1 mL,1.0,,,,,120.0,120 °C,50.0,3000 min,sealed tube,static,"DMA, EtOH",,MeOH exchange; 60 °C under high vacuum for 3 h,60.0,3.0,colorless crystalline blocks,25.0,,rtl,"trinuclear Cd3 hourglass SBU, 6-connected","a=14.9156(7), b=15.0624(8), c=28.7668(11) Å, β=117.561(3)°, P21/c",,,not_reported,not_reported,,luminescence,10.1021/ic501801f,ok,
