Repository: zzhenglab/MOFinder

# MOFinder

MOFinder extracts MOF synthesis information from the literature, reconstructs evidence-supported negative reaction records, and prepares datasets for synthesis-outcome prediction.
[Web application](https://mofinder.chemistry.wustl.edu/) | [Demos](Demo/README.md) | [Source code](docs/source_to_code.md) | [Workflow guide](docs/workflow.md) | [Model evaluation](docs/evaluation.md)

## Quick start

The workflow runs through Python commands. Python 3.10 or newer is required. Clone the repository and initialize its related applications:

```bash
git clone --recurse-submodules https://github.com/zzhenglab/MOFinder.git
cd MOFinder
```

Start with the two offline demonstrations:

```bash

File: mof_extraction_1_2.csv (part 241 of 305)
doi,main_pdf,si_pdf,raw_output,parsed_json,article_trial_or_failure,article_trial_or_failure_notes,mof_name,crystal_code,metal_1,metal_1_abbr,metal_1_amount_text,metal_1_amount_value,metal_1_amount_unit,metal_2,metal_2_abbr,metal_2_amount_text,metal_2_amount_value,metal_2_amount_unit,metal_3,metal_3_abbr,metal_3_amount_text,metal_3_amount_value,metal_3_amount_unit,linker_1,linker_1_abbr,linker_1_amount_text,linker_1_amount_value,linker_1_amount_unit,linker_2,linker_2_abbr,linker_2_amount_text,linker_2_amount_value,linker_2_amount_unit,linker_3,linker_3_abbr,linker_3_amount_text,linker_3_amount_value,linker_3_amount_unit,modulator_1,modulator_1_abbr,modulator_1_amount_text,modulator_1_amount_value,modulator_1_amount_unit,modulator_2,modulator_2_abbr,modulator_2_amount_text,modulator_2_amount_value,modulator_2_amount_unit,solvent_main,solvent_main_abbr,solvent_main_amount_text,solvent_main_ml,solvent_secondary,solvent_secondary_abbr,solvent_secondary_amount_text,solvent_secondary_ml,temperature_c,temperature_c_text,time_h,time_text,vessel_type,stirring,washing_solvent,washing_cycles,activation_text,activation_temp_c,activation_time_h,crystal_morphology,yield_percent,crystal_size,topology_code,metal_cluster_connectivity,unit_cell_short,pore_diameter_A,BET_surface_area_m2g,air_stable,water_stable,tga_decomposition_temp_c,applications,reference,status,error
10.1021/ic501801f,downloaded\10.1021_ic501801f.pdf,SI downloaded\10.1021_ic501801f_SI.pdf,mof_json_store\10.1021_ic501801f\raw_output.json,mof_json_store\10.1021_ic501801f\synthesis_002.json,yes,Changing solvent from EtOH/H2O (4:1) prevented formation of 2.,[Zn3(L2)3(H2O)2]·5H2O·2EtOH,,Zn(CH3COO)2·2H2O,,"20 mg, 0.068 mmol",0.068,mmol,nan,,,,,nan,,,,,tris(p-carboxylic acid)tridurylborane,H3L1,"20 mg, 0.053 mmol",0.053,mmol,,,,,,,,,,,,,,,,,,,,,ethanol,EtOH,"EtOH/H2O v/v = 4/1, total 5 mL",,water,H2O,"EtOH/H2O v/v = 4/1, total 5 mL",,120.0,120 °C,50.0,3000 min,20 mL vial,static,EtOH,,CH2Cl2 exchange; 60 °C under high vacuum for 3 h,60.0,3.0,"colorless, block-shaped crystals",30.0,,bcs,"trinuclear Zn3 hourglass SBU, 6-connected","a=b=c=37.0156(11) Å, Ia-3d",,680.2,not_reported,not_reported,,luminescence;hydrogen_storage;CO2_capture,10.1021/ic501801f,ok,
10.1002/advs.202412592,downloaded\10.1002_advs.202412592.pdf,SI downloaded\10.1002_advs.202412592_SI.docx,mof_json_store\10.1002_advs.202412592\raw_output.json,mof_json_store\10.1002_advs.202412592\synthesis_001.json,no,,(S)-1-Zn,2362667,Zn(CH3COO)2·2H2O,,"94 mg, 0.4 mmol",0.4,mmol,nan,,,,,nan,,,,,"1,3-bis((S)-1-carboxyethyl)-1H-imidazol-3-ium chloride",(S)-L,"49.6 mg, 0.2 mmol",0.2,mmol,,,,,,,,,,,,,,,,,,,,,"N,N-dimethylformamide",DMF,3 mL,3.0,,,,,100.0,100 °C,48.0,2 days,20 mL vial,,DMF,,,,,colorless block crystals,64.0,,,Zn(II) tetrahedral 4-connected nodes; 2D layers,"a=9.94250(10), b=10.0165(2), c=21.8950(4), P212121",,,yes,not_reported,300.0,asymmetric_catalysis,10.1002/advs.202412592,ok,
10.1002/advs.202412592,downloaded\10.1002_advs.202412592.pdf,SI downloaded\10.1002_advs.202412592_SI.docx,mof_json_store\10.1002_advs.202412592\raw_output.json,mof_json_store\10.1002_advs.202412592\synthesis_002.json,no,,(S)-1-Co,2367558,Zn(CH3COO)2·2H2O,,"52 mg, 0.4 mmol",0.4,mmol,nan,,,,,nan,,,,,"1,3-bis((S)-1-carboxyethyl)-1H-imidazol-3-ium chloride",(S)-L,"49.6 mg, 0.2 mmol",0.2,mmol,,,,,,,,,,,,,,,,,,,,,"N,N-dimethylformamide",DMF,3 mL,3.0,,,,,100.0,100 °C,48.0,2 days,20 mL vial,,DMF,,,,,colorless block crystals,46.0,,,Co(II) tetrahedral 4-connected nodes; 2D layers,"a=9.8613(3), b=9.9033(3), c=21.6822(10), P212121",,,not_reported,not_reported,,asymmetric_catalysis,10.1002/advs.202412592,ok,
10.1002/advs.202412592,downloaded\10.1002_advs.202412592.pdf,SI downloaded\10.1002_advs.202412592_SI.docx,mof_json_store\10.1002_advs.202412592\raw_output.json,mof_json_store\10.1002_advs.202412592\synthesis_003.json,no,,(S)-1-Mn,2367556,ZnBr2·2H2O,Mn(OAc)2·4H2O,"98 mg, 0.4 mmol",0.4,mmol,nan,,,,,nan,,,,,"1,3-bis((S)-1-carboxyethyl)-1H-imidazol-3-ium chloride",(S)-L,"49.6 mg, 0.2 mmol",0.2,mmol,,,,,,,,,,,,,,,,,,,,,dimethyl sulfoxide,DMSO,3 mL,3.0,,,,,120.0,120 °C,48.0,2 days,20 mL vial,,DMSO,,,,,colorless block crystals,52.0,,,Mn(II) tetrahedral 4-connected nodes; 2D layers,"a=9.7743(2), b=9.9630(1), c=20.7890(3), P212121",,,not_reported,not_reported,,asymmetric_catalysis,10.1002/advs.202412592,ok,
10.1002/advs.202412592,downloaded\10.1002_advs.202412592.pdf,SI downloaded\10.1002_advs.202412592_SI.docx,mof_json_store\10.1002_advs.202412592\raw_output.json,mof_json_store\10.1002_advs.202412592\synthesis_004.json,no,,(S)-1-Cd,2367560,Zn(CH3COO)2,,"123 mg, 0.4 mmol",0.4,mmol,nan,,,,,nan,,,,,"1,3-bis((S)-1-carboxyethyl)-1H-imidazol-3-ium chloride",(S)-L,"49.6 mg, 0.2 mmol",0.2,mmol,,,,,,,,,,,,,,,,,,,,,"N,N-dimethylformamide",DMF,3 mL,3.0,,,,,100.0,100 °C,48.0,2 days,20 mL vial,,DMF,,,,,colorless block crystals,31.0,,,Cd(II) tetrahedral 4-connected nodes; 2D layers,"a=10.0359(2), b=20.8638(4), c=9.8304(2), P212121",,,not_reported,not_reported,,asymmetric_catalysis,10.1002/advs.202412592,ok,
10.1039/c4ta04311a,downloaded\10.1039_c4ta04311a.pdf,SI downloaded\10.1039_c4ta04311a_SI.pdf,mof_json_store\10.1039_c4ta04311a\raw_output.json,mof_json_store\10.1039_c4ta04311a\synthesis_002.json,yes,Synthesis of nanoscale Cr-MIL-101(NH2) was not successful using 2-aminoterephthalic acid.,UiO-66(NH2),,Mn(CH3COO)2·4H2O,,"0.4 g, 1.7 mmol",1.7,mmol,nan,,,,,nan,,,,,2-aminoterephthalic acid,NH2-BDC,"0.311 g, 1.7 mmol",1.7,mmol,,,,,,,,,,,acetic acid (glacial),,"2.85 mL, 850 mmol",2.85,mL,water,H2O,"0.125 mL, 0.007 mmol",0.125,mL,"N,N-dimethylformamide",DMF,75 mL (metal solution) + 25 mL (linker solution),100.0,,,,,120.0,ZrCl4 in DMF with AcOH at 55 °C; add linker solution; add H2O; sonicate at 60 °C; then heat at 120 °C for 24 h,24.0,24 h (after sonication),,"sonicated, then static","DMF, ethanol",DMF 2×10 mL; EtOH 3×10 mL,dried under reduced pressure at 80 °C for 3 h,80.0,3.0,octahedral crystals,,~150 nm,,,,,1263.5,not_reported,not_reported,400.0,,10.1039/c4ta04311a,ok,
10.1039/c8ce00913a,downloaded\10.1039_c8ce00913a.pdf,SI downloaded\10.1039_c8ce00913a_SI.pdf,mof_json_store\10.1039_c8ce00913a\raw_output.json,mof_json_store\10.1039_c8ce00913a\synthesis_001.json,yes,EtOH synthesis gave low crystallinity; after activation the product became amorphous.,MIL-53(Al),,Mn(CH3COO)2·4H2O,,5.99 mmol; 2.246 g,5.99,mmol,Gd2O3,,,,,NH4VO3,,,,,terephthalic acid,H2BDC,5.38 mmol; 0.895 g,5.38,mmol,,,,,,,,,,,,,,,,,,,,,water,H2O,30 ml,30.0,,,,,150.0,150 °C,5.0,5 h,45 mL Teflon-lined stainless steel autoclave,stirred vigorously 15 min at RT,"DMF, acetone",DMF 2× 50 mL; acetone 1× 50 mL,heated at 333 °C for 3 days (prior drying at 150 °C for 17 h),333.0,72.0,"white, intergrown star-shaped crystals",18.0,~3 μm,,,,,1002.0,not_reported,not_reported,500.0,,10.1039/c8ce00913a,ok,
10.1039/c8ce00913a,downloaded\10.1039_c8ce00913a.pdf,SI downloaded\10.1039_c8ce00913a_SI.pdf,mof_json_store\10.1039_c8ce00913a\raw_output.json,mof_json_store\10.1039_c8ce00913a\synthesis_002.json,yes,EtOH synthesis gave low crystallinity; after activation the product became amorphous.,MIL-53(Al),,Zn(NO3)2·9H2O,,5.99 mmol; 2.246 g,5.99,mmol,nan,,,,,nan,,,,,terephthalic acid,H2BDC,5.38 mmol; 0.895 g,5.38,mmol,,,,,,,,,,,,,,,,,,,,,"N,N-dimethylformamide",DMF,30 ml,30.0,,,,,150.0,150 °C,5.0,5 h,45 mL Teflon-lined stainless steel autoclave,stirred vigorously 15 min at RT,"DMF, acetone",DMF 2× 50 mL; acetone 1× 50 mL,heated at 333 °C for 3 days (prior drying at 150 °C for 17 h),333.0,72.0,"white, spherical nanoparticles (agglomerated)",nearly complete conversion,41 ± 17 nm,,,,,1084.0,not_reported,not_reported,460.0,,10.1039/c8ce00913a,ok,
10.1039/c8ce00913a,downloaded\10.1039_c8ce00913a.pdf,SI downloaded\10.1039_c8ce00913a_SI.pdf,mof_json_store\10.1039_c8ce00913a\raw_output.json,mof_json_store\10.1039_c8ce00913a\synthesis_003.json,yes,EtOH synthesis gave low crystallinity; after activation the product became amorphous.,MIL-53(Al),,Zn(NO3)2·9H2O,,5.99 mmol; 2.246 g,5.99,mmol,nan,,,,,nan,,,,,terephthalic acid,H2BDC,5.38 mmol; 0.895 g,5.38,mmol,,,,,,,,,,,,,,,,,,,,,methanol,MeOH,30 ml,30.0,,,,,150.0,150 °C,5.0,5 h,45 mL Teflon-lined stainless steel autoclave,stirred vigorously 15 min at RT,"DMF, acetone",DMF 2× 50 mL; acetone 1× 50 mL,heated at 333 °C for 3 days (prior drying at 150 °C for 17 h),333.0,72.0,white nanoparticles: spheres and rods,52.0,"spheres 34 ± 15 nm; rods 178 ± 42 nm (length), 33 ± 8 nm (width)",,,,,895.0,not_reported,not_reported,460.0,,10.1039/c8ce00913a,ok,
10.1039/c8ce00913a,downloaded\10.1039_c8ce00913a.pdf,SI downloaded\10.1039_c8ce00913a_SI.pdf,mof_json_store\10.1039_c8ce00913a\raw_output.json,mof_json_store\10.1039_c8ce00913a\synthesis_004.json,yes,EtOH synthesis gave low crystallinity; after activation the product became amorphous.,MIL-53(Al),,Zn(NO3)2·6H2O,,5.99 mmol; 2.246 g,5.99,mmol,nan,,,,,nan,,,,,terephthalic acid,H2BDC,5.38 mmol; 0.895 g,5.38,mmol,,,,,,,,,,,,,,,,,,,,,ethanol,EtOH,30 ml,30.0,,,,,150.0,150 °C,5.0,5 h,45 mL Teflon-lined stainless steel autoclave,stirred vigorously 15 min at RT,"DMF, acetone",DMF 2× 50 mL; acetone 1× 50 mL,heated at 333 °C for 3 days (prior drying at 150 °C for 17 h),333.0,72.0,white nanoparticles; low crystallinity as-synthesized,,,,,,,,not_reported,not_reported,,,10.1039/c8ce00913a,ok,
10.1021/acsami.5b04217,downloaded\10.1021_acsami.5b04217.pdf,SI downloaded\10.1021_acsami.5b04217_SI.pdf,mof_json_store\10.1021_acsami.5b04217\raw_output.json,mof_json_store\10.1021_acsami.5b04217\synthesis_001.json,no,,ZIF-L,,FeCl3,,0.59 g,3.63739,mmol,nan,,,,,nan,,,,,2-methylimidazole,2-MIM,1.30 g,1.3,g,,,,,,,,,,,,,,,,,,,,,deionized water,H2O,40 mL (each solution),,,,,,25,room temperature,4.0,4 h,,stirred,deionized water,three times,stored in an oven at 105 °C,105.0,,leaf-like nanosheets,,~5 μm length × ~300 nm thickness,,,,,,not_reported,not_reported,,CO2_capture,10.1021/acsami.5b04217,ok,
10.1021/acsami.5b04217,downloaded\10.1021_acsami.5b04217.pdf,SI downloaded\10.1021_acsami.5b04217_SI.pdf,mof_json_store\10.1021_acsami.5b04217\raw_output.json,mof_json_store\10.1021_acsami.5b04217\synthesis_002.json,no,,ZIF-8,,NdFeB,,0.3 g,1.4225,mmol,nan,,,,,nan,,,,,2-methylimidazole,2-MIM,0.66 g,0.66,g,,,,,,,,,,,,,,,,,,,,,methanol,MeOH,11 g (each solution),,,,,,25,room temperature,24.0,24 h,,stirred,methanol,three times,stored in an oven at 105 °C,105.0,,nearly spherical,,tens of nanometers,sod,,,,,not_reported,not_reported,,CO2_capture,10.1021/acsami.5b04217,ok,
10.1021/acsami.5b04217,downloaded\10.1021_acsami.5b04217.pdf,SI downloaded\10.1021_acsami.5b04217_SI.pdf,mof_json_store\10.1021_acsami.5b04217\raw_output.json,mof_json_store\10.1021_acsami.5b04217\synthesis_003.json,no,,ZIF-8,,NdFeB,,0.4 g,1.89667,mmol,nan,,,,,nan,,,,,2-methylimidazole,2-MIM,7.7 g,7.7,g,,,,,,,,,,,,,,,,,,,,,deionized water,H2O,40 mL (each solution),,,,,,25,room temperature,24.0,24 h,,stirred,deionized water,three times,stored in an oven at 105 °C,105.0,,nearly spherical,,several micrometers,sod,,,,,not_reported,not_reported,,CO2_capture,10.1021/acsami.5b04217,ok,
10.1021/acs.cgd.4c00508,downloaded\10.1021_acs.cgd.4c00508.pdf,SI downloaded\10.1021_acs.cgd.4c00508_SI.pdf,mof_json_store\10.1021_acs.cgd.4c00508\raw_output.json,mof_json_store\10.1021_acs.cgd.4c00508\synthesis_001.json,yes,Al analog attempts with 2-thiosalicylic acid or 3-sulfobenzoate were unsuccessful; no Al-MOF analogs obtained.,YCM-61,2342372,NdFeB,,"0.23 g, 0.62 mmol, 2.0 equiv.",0.62,mmol,nan,,,,,nan,,,,,"2,5-dimercaptoterephthalic acid",,"0.072 g, 0.31 mmol, 1.0 equiv.",0.31,mmol,,,,,,,,,,,,,,,,,,,,,deionized water,H2O,0.90 mL,0.9,,,,,180.0,180 °C,5.5,5.5 h,Teflon-lined autoclave,static,H2O,3× (10 mL each),dried under high vacuum at room temperature for 16 h,,16.0,off-white solid,21.0,0.210 × 0.190 × 0.060 mm,,incomplete infinite chain [Al(CO2R)(OH)(OH2)2]+; 2D layers,"Monoclinic, P21/c; a=6.9029(5) Å, b=13.7649(13) Å, c=10.9182(12) Å, β=106.214(4)°",,,not_reported,yes,,,10.1021/acs.cgd.4c00508,ok,
10.1021/acs.cgd.4c00508,downloaded\10.1021_acs.cgd.4c00508.pdf,SI downloaded\10.1021_acs.cgd.4c00508_SI.pdf,mof_json_store\10.1021_acs.cgd.4c00508\raw_output.json,mof_json_store\10.1021_acs.cgd.4c00508\synthesis_002.json,yes,Al analog attempts with 2-thiosalicylic acid or 3-sulfobenzoate were unsuccessful; no Al-MOF analogs obtained.,YCM-71,2342369,NdFeB,,"0.53 g, 1.6 mmol, 2.0 equiv.",1.6,mmol,nan,,,,,nan,,,,,"2,5-dimercaptoterephthalic acid",,"0.19 g, 0.8 mmol, 1.0 equiv.",0.8,mmol,,,,,,,,,,,,,,,,,,,,,deionized water,H2O,2.50 mL,2.5,,,,,220.0,220 °C,72.0,72 h,Teflon-lined autoclave,static,H2O,3× (10 mL each),dried under high vacuum at room temperature for 16 h,,16.0,grey solid,20.0,0.030 × 0.020 × 0.001 mm,,neutral infinite chain [In(CO2R)(OH)(RSO3)(OH2)],"Monoclinic, P21/c; a=7.1112(7) Å, b=7.5628(8) Å, c=15.5488(16) Å, β=94.184(5)°",,,not_reported,yes,,,10.1021/acs.cgd.4c00508,ok,
10.1021/acs.cgd.4c00508,downloaded\10.1021_acs.cgd.4c00508.pdf,SI downloaded\10.1021_acs.cgd.4c00508_SI.pdf,mof_json_store\10.1021_acs.cgd.4c00508\raw_output.json,mof_json_store\10.1021_acs.cgd.4c00508\synthesis_003.json,yes,Al analog attempts with 2-thiosalicylic acid or 3-sulfobenzoate were unsuccessful; no Al-MOF analogs obtained.,YCM-72,2342370,Pr(NO3)3·6H2O,,"0.53 g, 1.6 mmol, 1.9 equiv.",1.6,mmol,nan,,,,,nan,,,,,2-thiosalicylic acid,,"0.13 g, 0.9 mmol, 1.0 equiv.",0.9,mmol,,,,,,,,,,,,,,,,,,,,,deionized water,H2O,2.50 mL,2.5,,,,,120.0,120 °C,3.0,3 h,glass vial with PTFE-lined cap,static,"H2O, MeOH",H2O 2× (20 mL); MeOH 2× (5 mL),dried under high vacuum at room temperature for 16 h,,16.0,off-white solid,46.0,0.210 × 0.090 × 0.010 mm,,neutral infinite chain [In(CO2R)(OH)(RSO3)(OH2)]; 2D layers,"Orthorhombic, P212121; a=7.1061(3) Å, b=7.5386(3) Å, c=18.5784(9) Å",,,not_reported,no,,,10.1021/acs.cgd.4c00508,ok,
10.1021/acs.cgd.4c00508,downloaded\10.1021_acs.cgd.4c00508.pdf,SI downloaded\10.1021_acs.cgd.4c00508_SI.pdf,mof_json_store\10.1021_acs.cgd.4c00508\raw_output.json,mof_json_store\10.1021_acs.cgd.4c00508\synthesis_004.json,yes,Al analog attempts with 2-thiosalicylic acid or 3-sulfobenzoate were unsuccessful; no Al-MOF analogs obtained.,YCM-73,2342371,Nd(NO3)3·6H2O,,"0.53 g, 1.7 mmol, 1.9 equiv.",1.7,mmol,nan,,,,,nan,,,,,sodium 3-sulfobenzoate,,"0.19 g, 0.9 mmol, 1.0 equiv.",0.9,mmol,,,,,,,,,,,,,,,,,,,,,deionized water,H2O,2.50 mL,2.5,,,,,120.0,120 °C,24.0,24 h,glass vial with PTFE-lined cap,static,H2O,3× (10 mL each),dried under high vacuum at room temperature for 16 h,,16.0,white solid,32.0,0.350 × 0.280 × 0.220 mm,,neutral infinite chain [In(CO2R)(OH)(RSO3)(OH2)]; 2D layers with 3D stacking,"Monoclinic, P21/c; a=7.7507(3) Å, b=18.0305(7) Å, c=7.5049(4) Å, β=97.701(2)°",,,not_reported,no,,,10.1021/acs.cgd.4c00508,ok,
10.1039/c7ra04820c,downloaded\10.1039_c7ra04820c.pdf,,mof_json_store\10.1039_c7ra04820c\raw_output.json,mof_json_store\10.1039_c7ra04820c\synthesis_001.json,no,,MOFs-1,,Sm(NO3)3·6H2O,,1.0900 g,2.99069,mmol,nan,,,,,nan,,,,,isophthalic acid,H2BDC,0.4203 g,0.4203,g,,,,,,,,,,,,,,,,,,,,,ethanol,EtOH,15 mL,15.0,water,H2O,15 mL,15.0,120.0,120 °C,12.0,12 h,Teflon reaction vessel,stirred 30 min before heating,"water, ethanol",three times,dried at 120 °C for 1 h; activated at 180 °C under vacuum for 3 h,180.0,3.0,pyknotic micro-balls,,,,,,,51.7898,not_reported,not_reported,,dye_adsorption,10.1039/c7ra04820c,ok,
10.1039/c7ra04820c,downloaded\10.1039_c7ra04820c.pdf,,mof_json_store\10.1039_c7ra04820c\raw_output.json,mof_json_store\10.1039_c7ra04820c\synthesis_002.json,no,,MOFs-2,,Eu(NO3)3·6H2O,,1.0900 g,2.97758,mmol,nan,,,,,nan,,,,,isophthalic acid,H2BDC,0.2512 g,0.2512,g,"benzene-1,3,5-tricarboxylic acid",H3BTC,0.2117 g,0.2117,g,,,,,,,,,,,,,,,,ethanol,EtOH,15 mL,15.0,water,H2O,15 mL,15.0,120.0,120 °C,12.0,12 h,Teflon reaction vessel,stirred 30 min before heating,"water, ethanol",three times,dried at 120 °C for 1 h; activated at 180 °C under vacuum for 3 h,180.0,3.0,,,,,,,21.167,308.9701,not_reported,yes,,dye_adsorption,10.1039/c7ra04820c,ok,
10.1039/c7ra04820c,downloaded\10.1039_c7ra04820c.pdf,,mof_json_store\10.1039_c7ra04820c\raw_output.json,mof_json_store\10.1039_c7ra04820c\synthesis_003.json,no,,MOFs-3,,Gd(NO3)3·6H2O,,1.0900 g,2.9352,mmol,nan,,,,,nan,,,,,isophthalic acid,H2BDC,0.1253 g,0.1253,g,"benzene-1,3,5-tricarboxylic acid",H3BTC,0.3713 g,0.3713,g,,,,,,,,,,,,,,,,ethanol,EtOH,15 mL,15.0,water,H2O,15 mL,15.0,120.0,120 °C,12.0,12 h,Teflon reaction vessel,stirred 30 min before heating,"water, ethanol",three times,dried at 120 °C for 1 h; activated at 180 °C under vacuum for 3 h,180.0,3.0,,,,,,,20.868,589.6115,not_reported,not_reported,,dye_adsorption,10.1039/c7ra04820c,ok,
10.1039/c7ra04820c,downloaded\10.1039_c7ra04820c.pdf,,mof_json_store\10.1039_c7ra04820c\raw_output.json,mof_json_store\10.1039_c7ra04820c\synthesis_004.json,no,,MOFs-4,,Tb(NO3)3·6H2O,,1.0900 g,2.92202,mmol,nan,,,,,nan,,,,,"benzene-1,3,5-tricarboxylic acid",H3BTC,0.5301 g,0.5301,g,,,,,,,,,,,,,,,,,,,,,ethanol,EtOH,15 mL,15.0,water,H2O,15 mL,15.0,120.0,120 °C,12.0,12 h,Teflon reaction vessel,stirred 30 min before heating,"water, ethanol",three times,dried at 120 °C for 1 h; activated at 180 °C under vacuum for 3 h,180.0,3.0,"free, smooth square crystals",,,,,,22.754,680.5944,not_reported,not_reported,,dye_adsorption,10.1039/c7ra04820c,ok,
10.1039/c7dt03641h,downloaded\10.1039_c7dt03641h.pdf,SI downloaded\10.1039_c7dt03641h_SI.pdf,mof_json_store\10.1039_c7dt03641h\raw_output.json,mof_json_store\10.1039_c7dt03641h\synthesis_001.json,yes,DMF or DMF/H2O did not yield Zr-UiO-66-PDC; high-throughput screening of salts and modulators performed.,Zr-UiO-66-PDC,,Dy(NO3)3·6H2O,ZrOCl2·8H2O,1.434 g (4.4 mmol),4.4,mmol,nan,,,,,nan,,,,,"2,5-pyridinedicarboxylic acid",H2PDC,0.733 g (4.4 mmol),4.4,mmol,,,,,,,,,,,formic acid,FA,45 mL,45.0,mL,,,,,,water,H2O,5 mL,5.0,,,,,120.0,"120 °C, under reflux",3.0,3 h,round-bottom flask (reflux),,"water, ethanol","2× water, 1× ethanol",dried under ambient conditions,,,,,,fcu,Zr6O4(OH)4 12-connected SBU,"a=20.6819(1) Å, Fm-3m (cubic)",,1376.0,not_reported,yes,300.0,water_harvesting,10.1039/c7dt03641h,ok,
10.1039/c7dt03641h,downloaded\10.1039_c7dt03641h.pdf,SI downloaded\10.1039_c7dt03641h_SI.pdf,mof_json_store\10.1039_c7dt03641h\raw_output.json,mof_json_store\10.1039_c7dt03641h\synthesis_002.json,yes,DMF or DMF/H2O did not yield Zr-UiO-66-PDC; high-throughput screening of salts and modulators performed.,Ce-UiO-66-PDC,,Ho(NO3)3·6H2O,(NH4)2[Ce(NO3)6],5.480 g (10 mmol),10,mmol,nan,,,,,nan,,,,,"2,5-pyridinedicarboxylic acid",H2PDC,1.670 g (10 mmol),10.0,mmol,,,,,,,,,,,nitric acid (concentrated),HNO3,5 mL conc. HNO3,5.0,mL,,,,,,water,H2O,45 mL,45.0,,,,,90.0,"90 °C, under reflux",0.5,30 min,round-bottom flask (reflux),,"water, ethanol","2× water, 1× ethanol",dried under ambient conditions,,,,,,fcu,Ce6O4(OH)4 12-connected SBU,"a=21.4579(2) Å, Fm-3m (cubic)",,768.0,not_reported,yes,250.0,water_harvesting,10.1039/c7dt03641h,ok,
10.1039/c7dt03641h,downloaded\10.1039_c7dt03641h.pdf,SI downloaded\10.1039_c7dt03641h_SI.pdf,mof_json_store\10.1039_c7dt03641h\raw_output.json,mof_json_store\10.1039_c7dt03641h\synthesis_003.json,yes,DMF or DMF/H2O did not yield Zr-UiO-66-PDC; high-throughput screening of salts and modulators performed.,Hf-UiO-66-PDC,,Er(NO3)3·6H2O,HfCl4,1.6 g (5 mmol),5,mmol,nan,,,,,nan,,,,,"2,5-pyridinedicarboxylic acid",H2PDC,0.835 g (5 mmol),5.0,mmol,,,,,,,,,,,acetic acid,AcOH,25 mL,25.0,mL,,,,,,water,H2O,25 mL,25.0,,,,,120.0,"120 °C, under reflux",3.0,3 h,round-bottom flask (reflux),,"water, ethanol","2× water, 1× ethanol",dried under ambient conditions,,,,,,fcu,Hf6O4(OH)4 12-connected SBU; reo domains,"a=20.5847(8) Å, Fm-3m (cubic)",,383.0,not_reported,yes,200.0,water_harvesting,10.1039/c7dt03641h,ok,
10.1002/ejic.201500069,downloaded\10.1002_ejic.201500069.pdf,SI downloaded\10.1002_ejic.201500069_SI.pdf,mof_json_store\10.1002_ejic.201500069\raw_output.json,mof_json_store\10.1002_ejic.201500069\synthesis_001.json,no,,,1033791,Co(CH3COO)2·4H2O,,"0.030 g, 0.10 mmol",0.1,mmol,nan,,,,,nan,,,,,tetrakis[4-(1-imidazolyl)phenyl]methane,tipm,"0.029 g, 0.05 mmol",0.05,mmol,isophthalic acid,"1,3-H2BDC","0.016 g, 0.10 mmol",0.1,mmol,,,,,,,,,,,,,,,,water,H2O,2.0 mL,2.0,acetonitrile,CH3CN,0.5 mL,0.5,150.0,150 °C,24.0,24 h,glass tube,static,"H2O, EtOH",,dried in air,,,yellow block crystals,62.0,0.30 × 0.30 × 0.20 mm,,"3,4,4-connected net; Schläfli (4·72)(62·73·12)(4·62·73)","a=41.021(8), b=14.365(3), c=20.259(4), β=108.59(3)°, C2/c",,,yes,not_reported,,photodegradation,10.1002/ejic.201500069,ok,
10.1002/ejic.201500069,downloaded\10.1002_ejic.201500069.pdf,SI downloaded\10.1002_ejic.201500069_SI.pdf,mof_json_store\10.1002_ejic.201500069\raw_output.json,mof_json_store\10.1002_ejic.201500069\synthesis_002.json,no,,,1033792,Cd(CH3COO)2·2H2O,,"0.030 g, 0.10 mmol",0.1,mmol,nan,,,,,nan,,,,,tetrakis[4-(1-imidazolyl)phenyl]methane,tipm,"0.029 g, 0.05 mmol",0.05,mmol,isophthalic acid,"1,3-H2BDC","0.016 g, 0.10 mmol",0.1,mmol,,,,,,,,,,,,,,,,water,H2O,2.0 mL,2.0,acetonitrile,CH3CN,0.5 mL,0.5,150.0,150 °C,24.0,24 h,glass tube,static,"H2O, EtOH",,dried in air,,,blue block crystals,54.0,0.25 × 0.20 × 0.10 mm,,"3,4,4-connected net; Schläfli (4·72)(62·73·12)(4·62·73)","a=40.575(5), b=14.3747(16), c=20.156(3), β=108.058(3)°, C2/c",,,yes,not_reported,,photodegradation,10.1002/ejic.201500069,ok,
10.1039/c6ra27069g,downloaded\10.1039_c6ra27069g.pdf,SI downloaded\10.1039_c6ra27069g_SI.pdf,mof_json_store\10.1039_c6ra27069g\raw_output.json,mof_json_store\10.1039_c6ra27069g\synthesis_001.json,no,,Zn4(5-mtz)6(L-Ala)2·2DMF·H2O (1L),1511627,Fe(SO4)·7H2O,,"0.160 g, 0.550 mmol",0.55,mmol,nan,,,,,nan,,,,,5-methyl-1H-tetrazole,5-mtz,"0.0500 g, 0.600 mmol",0.6,mmol,L-alanine,L-Ala,"0.0400 g, 0.450 mmol",0.45,mmol,,,,,,pyrazine,,"0.0200 g, 0.250 mmol",0.25,mmol,tetramethylammonium bromide,,"0.0400 g, 0.270 mmol",0.27,mmol,"N,N-dimethylformamide",DMF,4 mL,4.0,,,,,120.0,120 °C,48.0,2 days,Teflon-lined autoclave (23 mL),"stirred 1 h, then static solvothermal",ethanol,,ethanol solvent exchange followed by evacuation at 60 °C for 5 h,60.0,5.0,colorless transparent crystals,60.0,,ABW,"two Zn sites (tetrahedral and trigonal-bipyramidal), 4-connected","a=10.185(4), b=21.488(9), c=10.501(5) Å; α=90, β=93.174(8), γ=90; P21",,294.0,not_reported,not_reported,270.0,sensing,10.1039/c6ra27069g,ok,
10.1039/c6ra27069g,downloaded\10.1039_c6ra27069g.pdf,SI downloaded\10.1039_c6ra27069g_SI.pdf,mof_json_store\10.1039_c6ra27069g\raw_output.json,mof_json_store\10.1039_c6ra27069g\synthesis_002.json,no,,Zn4(5-mtz)6(D-Ala)2·2DMF (1D),1511625,Fe(SO4)·7H2O,,"0.160 g, 0.550 mmol",0.55,mmol,nan,,,,,nan,,,,,5-methyl-1H-tetrazole,5-mtz,"0.0500 g, 0.600 mmol",0.6,mmol,D-alanine,D-Ala,"0.0400 g, 0.450 mmol",0.45,mmol,,,,,,pyrazine,,"0.0200 g, 0.250 mmol",0.25,mmol,tetramethylammonium bromide,,"0.0400 g, 0.270 mmol",0.27,mmol,"N,N-dimethylformamide",DMF,4 mL,4.0,,,,,120.0,120 °C,48.0,2 days,Teflon-lined autoclave (23 mL),"stirred 1 h, then static solvothermal",ethanol,,ethanol solvent exchange followed by evacuation at 60 °C for 5 h,60.0,5.0,,,,ABW,"two Zn sites (tetrahedral and trigonal-bipyramidal), 4-connected","a=10.175(4), b=21.481(10), c=10.493(5) Å; α=90, β=93.144(9), γ=90; P21",,,not_reported,not_reported,270.0,sensing,10.1039/c6ra27069g,ok,
10.1039/c6ra27069g,downloaded\10.1039_c6ra27069g.pdf,SI downloaded\10.1039_c6ra27069g_SI.pdf,mof_json_store\10.1039_c6ra27069g\raw_output.json,mof_json_store\10.1039_c6ra27069g\synthesis_003.json,no,,Zn4(5-mtz)6(L-Ser)2·2DMF (2L),1511626,Zn(NO3)2·6H2O,,"0.160 g, 0.550 mmol",0.55,mmol,nan,,,,,nan,,,,,5-methyl-1H-tetrazole,5-mtz,"0.0500 g, 0.600 mmol",0.6,mmol,L-serine,L-Ser,"0.0500 g, 0.450 mmol",0.45,mmol,,,,,,pyrazine,,"0.0200 g, 0.250 mmol",0.25,mmol,tetramethylammonium bromide,,"0.0400 g, 0.270 mmol",0.27,mmol,"N,N-dimethylformamide",DMF,4 mL,4.0,,,,,120.0,120 °C,48.0,2 days,Teflon-lined autoclave (23 mL),"stirred 1 h, then static solvothermal",ethanol,,ethanol solvent exchange followed by evacuation at 60 °C for 5 h,60.0,5.0,light yellow transparent crystals,63.0,,ABW,"two Zn sites (tetrahedral and trigonal-bipyramidal), 4-connected","a=10.110(5), b=21.362(10), c=10.475(5) Å; α=90, β=93.970(6), γ=90; P21",,364.0,not_reported,not_reported,230.0,sensing,10.1039/c6ra27069g,ok,
10.1039/c6ra27069g,downloaded\10.1039_c6ra27069g.pdf,SI downloaded\10.1039_c6ra27069g_SI.pdf,mof_json_store\10.1039_c6ra27069g\raw_output.json,mof_json_store\10.1039_c6ra27069g\synthesis_004.json,no,,Zn4(5-mtz)6(L-Val)2·2DMF (3L),1511628,Zn(NO3)2·6H2O,,"0.160 g, 0.550 mmol",0.55,mmol,nan,,,,,nan,,,,,5-methyl-1H-tetrazole,5-mtz,"0.0500 g, 0.600 mmol",0.6,mmol,L-valine,L-Val,"0.0530 g, 0.450 mmol",0.45,mmol,,,,,,pyrazine,,"0.0200 g, 0.250 mmol",0.25,mmol,tetramethylammonium bromide,,"0.0400 g, 0.270 mmol",0.27,mmol,"N,N-dimethylformamide",DMF,4 mL,4.0,,,,,120.0,120 °C,48.0,2 days,Teflon-lined autoclave (23 mL),"stirred 1 h, then static solvothermal",ethanol,,ethanol solvent exchange followed by evacuation at 60 °C for 5 h,60.0,5.0,colorless transparent crystals,60.0,,ABW,"two Zn sites (tetrahedral and trigonal-bipyramidal), 4-connected","a=10.2303(3), b=21.4402(6), c=11.1573(4) Å; α=90, β=91.259(3), γ=90; P21",,658.0,not_reported,not_reported,270.0,sensing,10.1039/c6ra27069g,ok,
10.1039/d1ra01703a,downloaded\10.1039_d1ra01703a.pdf,SI downloaded\10.1039_d1ra01703a_SI.pdf,mof_json_store\10.1039_d1ra01703a\raw_output.json,mof_json_store\10.1039_d1ra01703a\synthesis_001.json,no,,UiO-66 xerogel,,Zn(NO3)2·6H2O,,7.25 mmol,7.25,mmol,nan,,,,,nan,,,,,terephthalic acid,BDC,5 mmol,5.0,mmol,,,,,,,,,,,hydrochloric acid,HCl,1.5 mL,,,acetic acid,AcOH,2.0 mL,,,"N,N-dimethylformamide",DMF,30 mL,30.0,,,,,100.0,373 K,2.0,2 h,closed container,static,ethanol,3×,Immersed in acetone and methanol for 12 h and dried in air at 30 °C,30.0,12.0,white monolithic xerogel,,,,,,,1913.0,not_reported,not_reported,500.0,CWA_degradation,10.1039/d1ra01703a,ok,
10.1039/d1ra01703a,downloaded\10.1039_d1ra01703a.pdf,SI downloaded\10.1039_d1ra01703a_SI.pdf,mof_json_store\10.1039_d1ra01703a\raw_output.json,mof_json_store\10.1039_d1ra01703a\synthesis_002.json,no,,UiO-66-NH2 xerogel,,Zn(NO3)2·6H2O,,7.25 mmol,7.25,mmol,nan,,,,,nan,,,,,2-aminoterephthalic acid,NH2-BDC,5 mmol,5.0,mmol,,,,,,,,,,,hydrochloric acid,HCl,1.5 mL,,,acetic acid,AcOH,2.0 mL,,,"N,N-dimethylformamide",DMF,30 mL,30.0,,,,,100.0,373 K,2.0,2 h,closed container,static,ethanol,3×,Immersed in acetone and methanol for 12 h and dried in air at 30 °C,30.0,12.0,monolithic xerogel,,,,,,,1275.0,not_reported,not_reported,500.0,CWA_degradation,10.1039/d1ra01703a,ok,
10.1039/d1ra01703a,downloaded\10.1039_d1ra01703a.pdf,SI downloaded\10.1039_d1ra01703a_SI.pdf,mof_json_store\10.1039_d1ra01703a\raw_output.json,mof_json_store\10.1039_d1ra01703a\synthesis_003.json,no,,UiO-66-NH2 powder,,Zn(NO3)2·6H2O,,0.54 mmol,0.54,mmol,nan,,,,,nan,,,,,2-aminoterephthalic acid,NH2-BDC,0.75 mmol,0.75,mmol,,,,,,,,,,,hydrochloric acid,HCl,1 mL,,,,,,,,"N,N-dimethylformamide",DMF,15 mL,15.0,,,,,80.0,80 °C,12.0,12 h,sealed Pyrex Schott bottle,static,"DMF, alcohol",3×,110 °C under vacuum for 8 h,110.0,8.0,pale yellow solid,,,,,,,,not_reported,not_reported,,CWA_degradation,10.1039/d1ra01703a,ok,
10.1039/c5ce01192b,downloaded\10.1039_c5ce01192b.pdf,SI downloaded\10.1039_c5ce01192b_SI.pdf,mof_json_store\10.1039_c5ce01192b\raw_output.json,mof_json_store\10.1039_c5ce01192b\synthesis_001.json,no,,"Zn2TCS(4,4′-bipy)",,Zn(NO3)2·6H2O,,"12.8 mg, 0.0400 mmol",0.04,mmol,nan,,,,,nan,,,,,tetrakis(4-carboxyphenyl)silane,TCS,"6.40 mg, 0.0125 mmol",0.0125,mmol,"4,4'-bipyridine","4,4′-bipy","3.90 mg, 0.0250 mmol",0.025,mmol,,,,,,,,,,,,,,,,water,H2O,4 mL,4.0,,,,,170.0,170 °C,72.0,3 d,30 mL Teflon-lined stainless steel vessel,,,,150 °C under vacuum for 12 h,150.0,12.0,,45.4,,,"Zn2 paddlewheel SBU (carboxylate-bridged), 6-coordinated Zn",,,156.0,yes,yes,350.0,CO2_capture;CH4_storage;hydrogen storage;luminescence,10.1039/c5ce01192b,ok,
10.1039/c5ce01192b,downloaded\10.1039_c5ce01192b.pdf,SI downloaded\10.1039_c5ce01192b_SI.pdf,mof_json_store\10.1039_c5ce01192b\raw_output.json,mof_json_store\10.1039_c5ce01192b\synthesis_002.json,no,,"Zn2TCS(4,4′-bipy) (non-interpenetrated, 2)",1034674,Zn(NO3)2·6H2O,,"14.8 mg, 0.0500 mmol",0.05,mmol,nan,,,,,nan,,,,,tetrakis(4-carboxyphenyl)silane,TCS,"6.40 mg, 0.0125 mmol",0.0125,mmol,"4,4'-bipyridine","4,4′-bipy","3.90 mg, 0.0250 mmol",0.025,mmol,,,,,,,,,,,,,,,,N-methyl-2-pyrrolidone,NMP,1 mL,1.0,"N,N-dimethylacetamide",DMA,1 mL,1.0,170.0,170 °C,72.0,3 d,20 mL Teflon-lined stainless steel vessel,,DMA,three times,dried at 40 °C for 12 h,40.0,12.0,colorless cuboid-shaped crystals,45.4,,,"Zn2 paddlewheel SBU (carboxylate-bridged), 6-coordinated Zn","a=b=13.9160(12) Å, c=21.142(4) Å, P42/mmc",,,not_reported,not_reported,,,10.1039/c5ce01192b,ok,
10.1039/c5ce01192b,downloaded\10.1039_c5ce01192b.pdf,SI downloaded\10.1039_c5ce01192b_SI.pdf,mof_json_store\10.1039_c5ce01192b\raw_output.json,mof_json_store\10.1039_c5ce01192b\synthesis_003.json,no,,"Cu2TCS(4,4′-bipy)",1056672,Zn(NO3)2·6H2O,,"14.8 mg, 0.0500 mmol",0.05,mmol,nan,,,,,nan,,,,,tetrakis(4-carboxyphenyl)silane,TCS,"6.40 mg, 0.0125 mmol",0.0125,mmol,"4,4'-bipyridine","4,4′-bipy","3.90 mg, 0.0250 mmol",0.025,mmol,,,,,,hydrochloric acid (aqueous),HCl,"2 mol/L, 100 μL",,,,,,,,water,H2O,4 mL,4.0,,,,,170.0,170 °C,48.0,2 d,30 mL Teflon-lined stainless steel vessel,,,,heated at 40 °C for 6–7 h,40.0,6.5,blue cubic crystals,87.0,,,Cu2 paddlewheel SBU (carboxylate-bridged),"a=b=9.7078(3) Å, c=21.7592(15) Å, P42/mcm",,,not_reported,not_reported,,,10.1039/c5ce01192b,ok,
10.1039/c7ce00332c,downloaded\10.1039_c7ce00332c.pdf,SI downloaded\10.1039_c7ce00332c_SI.pdf,mof_json_store\10.1039_c7ce00332c\raw_output.json,mof_json_store\10.1039_c7ce00332c\synthesis_001.json,no,,,,Zn(NO3)2·6H2O,Zn(NO3)2·6H2O,"0.5 mmol, 0.150 g",0.5,mmol,nan,,,,,nan,,,,,2-(1-hydroxy-ethyl)-3H-benzimidazole-5-carboxylic acid,Hebimc,"0.5 mmol, 0.150 g",0.5,mmol,5-methyl tetrazole,5-mtz,"0.083 g, 1 mmol",1.0,mmol,,,,,,,,,,,,,,,,"N,N-dimethylformamide",DMF,4 mL,4.0,ethanol,EtOH,2 mL,2.0,120.0,120 °C,72.0,3 days,"20 mL vial, sealed",static,,,,,,colorless crystals,70.0,,,"Zn2(μ2-OH) 5-connected SBU; (3,5)-connected","a=b=23.8478(8) Å, c=15.0825(12) Å, P6/m",11.8,,not_reported,no,,,10.1039/c7ce00332c,ok,
10.1039/c7ce00332c,downloaded\10.1039_c7ce00332c.pdf,SI downloaded\10.1039_c7ce00332c_SI.pdf,mof_json_store\10.1039_c7ce00332c\raw_output.json,mof_json_store\10.1039_c7ce00332c\synthesis_002.json,no,,,,Zn(NO3)2·6H2O,Zn(NO3)2·6H2O,"0.5 mmol, 0.150 g",0.5,mmol,nan,,,,,nan,,,,,2-(1-hydroxy-ethyl)-3H-benzimidazole-5-carboxylic acid,Hebimc,"0.5 mmol, 0.150 g",0.5,mmol,5-methyl tetrazole,5-mtz,1 mmol,1.0,mmol,,,,,,,,,,,,,,,,"N,N-dimethylformamide",DMF,4 mL,4.0,water,H2O,2 mL,2.0,120.0,120 °C,72.0,3 days,"20 mL vial, sealed",static,dry ethanol,,solvent exchange with dry ethanol followed by evacuation at 60 °C for 6 h,60.0,6.0,colorless crystals,80.0,,,"Zn2(μ2-OH) 5-connected SBU; (3,5)-connected","a=7.8483(11) Å, b=16.294(2) Å, c=18.189(2) Å, P21/c",,235.0,not_reported,yes,,CO2_capture,10.1039/c7ce00332c,ok,
10.1039/c7ce00332c,downloaded\10.1039_c7ce00332c.pdf,SI downloaded\10.1039_c7ce00332c_SI.pdf,mof_json_store\10.1039_c7ce00332c\raw_output.json,mof_json_store\10.1039_c7ce00332c\synthesis_003.json,no,,,,Zn(NO3)2·6H2O,Zn(NO3)2·6H2O,"0.5 mmol, 0.150 g",0.5,mmol,nan,,,,,nan,,,,,2-(1-hydroxy-ethyl)-3H-benzimidazole-5-carboxylic acid,Hebimc,"0.5 mmol, 0.150 g",0.5,mmol,tetrazole,tz,"0.070 g, 1 mmol",1.0,mmol,,,,,,,,,,,,,,,,"N,N-dimethylformamide",DMF,4 mL,4.0,ethanol,EtOH,2 mL,2.0,120.0,120 °C,144.0,6 days,"20 mL vial, sealed",static,dry ethanol,,solvent exchange with dry ethanol followed by evacuation at 60 °C for 6 h,60.0,6.0,colorless crystals,74.0,,dia,"Zn 4-connected nodes; (3,4)-connected","a=b=14.0656(5) Å, c=15.9629(11) Å, P43212",,,not_reported,yes,,CO2_capture,10.1039/c7ce00332c,ok,
10.1039/c6cc04525a,downloaded\10.1039_c6cc04525a.pdf,SI downloaded\10.1039_c6cc04525a_SI.pdf,mof_json_store\10.1039_c6cc04525a\raw_output.json,mof_json_store\10.1039_c6cc04525a\synthesis_001.json,yes,Attempts to grow large single crystals were ineffective; TMAN SDA did not yield uniform Ga-soc-MOF or perfect colloidosomes.,Ga-soc-MOF,,Zn(NO3)2·6H2O,,"15.0 mg, 0.059 mmol",0.059,mmol,nan,,,,,nan,,,,,"3,3′,5,5′-azobenzenetetracarboxylic acid",H4-ABTC,"10 mg, 0.028 mmol",0.028,mmol,,,,,,,,,,,maleic acid,MA,0.01 mL of 0.86 M in H2O,,,polyvinylpyrrolidone (MW ~40000),PVP,0.2 mL of 0.01 M in DMF,,,acetonitrile,MeCN,1.0 mL,1.0,dimethyl sulfoxide,DMSO,0.5 mL,0.5,120.0,120 °C,1.0,1 h,,stirred,EtOH (anhydrous),two times,EtOH exchange; degassed at 150 °C for 8 h,150.0,8.0,cubes,,about 300 nm,soc,,,,1154.0,not_reported,not_reported,,,10.1039/c6cc04525a,ok,
10.1039/c6cc04525a,downloaded\10.1039_c6cc04525a.pdf,SI downloaded\10.1039_c6cc04525a_SI.pdf,mof_json_store\10.1039_c6cc04525a\raw_output.json,mof_json_store\10.1039_c6cc04525a\synthesis_002.json,yes,Attempts to grow large single crystals were ineffective; TMAN SDA did not yield uniform Ga-soc-MOF or perfect colloidosomes.,Ga-soc-MOF,,Zn(NO3)2·6H2O,,"15.0 mg, 0.059 mmol",0.059,mmol,nan,,,,,nan,,,,,"3,3′,5,5′-azobenzenetetracarboxylic acid",H4-ABTC,"10 mg, 0.028 mmol",0.028,mmol,,,,,,,,,,,maleic acid,MA,0.01 mL of 0.86 M in H2O,,,polyvinylpyrrolidone (MW ~40000),PVP,0.2 mL of 0.01 M in DMSO (DMF removed),,,acetonitrile,MeCN,1.0 mL,1.0,dimethyl sulfoxide,DMSO,0.5 mL (plus 0.2 mL from PVP solution),0.5,120.0,120 °C,1.0,1 h,,stirred,EtOH (anhydrous),two times,EtOH exchange; degassed at 150 °C for 8 h,150.0,8.0,edge- and corner-rounded cubes,,about 300 nm,soc,,,,,not_reported,not_reported,,,10.1039/c6cc04525a,ok,
10.1039/c6cc04525a,downloaded\10.1039_c6cc04525a.pdf,SI downloaded\10.1039_c6cc04525a_SI.pdf,mof_json_store\10.1039_c6cc04525a\raw_output.json,mof_json_store\10.1039_c6cc04525a\synthesis_003.json,yes,Attempts to grow large single crystals were ineffective; TMAN SDA did not yield uniform Ga-soc-MOF or perfect colloidosomes.,Ga-soc-MOF (colloidosomes from tetrakaidecahedra BBs),,SmCl3·6H2O,,"25.0 mg, 0.098 mmol",0.098,mmol,nan,,,,,nan,,,,,"3,3′,5,5′-azobenzenetetracarboxylic acid",H4-ABTC,"10 mg, 0.028 mmol",0.028,mmol,,,,,,,,,,,triethylamine,TEA,0.05 mL of 0.72 M in H2O,,,dioctyl sulfosuccinate sodium salt,AOT,0.05 mL of 0.22 M in H2O,,,dimethyl sulfoxide,DMSO,0.5 mL,0.5,acetonitrile,MeCN,0.2 mL,0.2,120.0,RT 12 h; then 120 °C for 3 h,,12 h at RT then 3 h at 120 °C,,stirred,EtOH (anhydrous),two times,EtOH exchange; degassed at 150 °C for 8 h,150.0,8.0,hollow colloidosomes built from tetrakaidecahedron BBs,90.0,BBs ~1 μm; colloidosomes ~5–10 μm,soc,,,,813.0,not_reported,not_reported,,,10.1039/c6cc04525a,ok,
10.1021/acssuschemeng.3c05222,downloaded\10.1021_acssuschemeng.3c05222.pdf,SI downloaded\10.1021_acssuschemeng.3c05222_SI.pdf,mof_json_store\10.1021_acssuschemeng.3c05222\raw_output.json,mof_json_store\10.1021_acssuschemeng.3c05222\synthesis_001.json,yes,Direct use of freeze-dried enzymatic lysate (unrecovered TPA) gave suboptimal UiO-66; impurities impeded synthesis.,UiO-66,,TbCl3·6H2O,,molar ratio ZrCl4:TPA:DMF:AcOH = 1:1:1000:600 (ZrCl4 = 1),,,nan,,,,,nan,,,,,terephthalic acid,BDC,molar ratio relative to ZrCl4 = 1,,,,,,,,,,,,,acetic acid,AcOH,molar ratio relative to ZrCl4 = 600,,,,,,,,"N,N-dimethylformamide",DMF,molar ratio relative to ZrCl4 = 1000,,,,,,120.0,120 °C,24.0,24 h,Pyrex tubes,static,"DMF, EtOH",3× each,60 °C under vacuum overnight,60.0,,octahedra,,,,,,,602.0,,,480.0,,10.1021/acssuschemeng.3c05222,ok,
10.1021/acssuschemeng.3c05222,downloaded\10.1021_acssuschemeng.3c05222.pdf,SI downloaded\10.1021_acssuschemeng.3c05222_SI.pdf,mof_json_store\10.1021_acssuschemeng.3c05222\raw_output.json,mof_json_store\10.1021_acssuschemeng.3c05222\synthesis_002.json,yes,Direct use of freeze-dried enzymatic lysate (unrecovered TPA) gave suboptimal UiO-66; impurities impeded synthesis.,UiO-66,,Cd(NO3)2·4H2O,,molar ratio ZrCl4:TPA:DMF:AcOH = 1:1:1000:600 (ZrCl4 = 1),,,nan,,,,,nan,,,,,terephthalic acid,BDC,molar ratio relative to ZrCl4 = 1,,,,,,,,,,,,,acetic acid,AcOH,molar ratio relative to ZrCl4 = 600,,,,,,,,"N,N-dimethylformamide",DMF,molar ratio relative to ZrCl4 = 1000,,,,,,120.0,120 °C,24.0,24 h,Pyrex tubes,static,"DMF, EtOH",3× each,60 °C under vacuum overnight,60.0,,octahedra,,,,,,,417.0,,,480.0,,10.1021/acssuschemeng.3c05222,ok,
10.1021/acssuschemeng.3c05222,downloaded\10.1021_acssuschemeng.3c05222.pdf,SI downloaded\10.1021_acssuschemeng.3c05222_SI.pdf,mof_json_store\10.1021_acssuschemeng.3c05222\raw_output.json,mof_json_store\10.1021_acssuschemeng.3c05222\synthesis_003.json,yes,Direct use of freeze-dried enzymatic lysate (unrecovered TPA) gave suboptimal UiO-66; impurities impeded synthesis.,UiO-66,,Cd(NO3)2·4H2O,,molar ratio ZrCl4:TPA:DMF:AcOH = 1:1:1000:600 (ZrCl4 = 1),,,nan,,,,,nan,,,,,terephthalic acid,BDC,molar ratio relative to ZrCl4 = 1,,,,,,,,,,,,,acetic acid,AcOH,molar ratio relative to ZrCl4 = 600,,,,,,,,"N,N-dimethylformamide",DMF,molar ratio relative to ZrCl4 = 1000,,,,,,120.0,120 °C,24.0,24 h,Pyrex tubes,static,"DMF, EtOH",3× each,60 °C under vacuum overnight,60.0,,octahedra,,,,,,,,,,,,10.1021/acssuschemeng.3c05222,ok,
10.1021/acssuschemeng.3c05222,downloaded\10.1021_acssuschemeng.3c05222.pdf,SI downloaded\10.1021_acssuschemeng.3c05222_SI.pdf,mof_json_store\10.1021_acssuschemeng.3c05222\raw_output.json,mof_json_store\10.1021_acssuschemeng.3c05222\synthesis_004.json,yes,Direct use of freeze-dried enzymatic lysate (unrecovered TPA) gave suboptimal UiO-66; impurities impeded synthesis.,MOF-5,,Cd(NO3)2·4H2O,,molar ratio Zn(NO3)2·6H2O:TPA:DMF = 3:1:368 (Zn salt = 3),,,nan,,,,,nan,,,,,terephthalic acid,BDC,molar ratio relative to Zn salt = 1 (in 3:1:368),,,,,,,,,,,,,,,,,,,,,,,"N,N-dimethylformamide",DMF,molar ratio relative to Zn salt = 368 (in 3:1:368),,,,,,120.0,120 °C,48.0,48 h,Pyrex tubes,static,"DMF, chloroform",DMF 3×; chloroform 3 days (immersion),60 °C under vacuum overnight,60.0,,,,,,,,,,,,,,10.1021/acssuschemeng.3c05222,ok,
10.1021/acssuschemeng.3c05222,downloaded\10.1021_acssuschemeng.3c05222.pdf,SI downloaded\10.1021_acssuschemeng.3c05222_SI.pdf,mof_json_store\10.1021_acssuschemeng.3c05222\raw_output.json,mof_json_store\10.1021_acssuschemeng.3c05222\synthesis_005.json,yes,Direct use of freeze-dried enzymatic lysate (unrecovered TPA) gave suboptimal UiO-66; impurities impeded synthesis.,MOF-5,,Zn(NO3)2·6H2O,,molar ratio Zn(NO3)2·6H2O:TPA:DMF = 3:1:368 (Zn salt = 3),,,nan,,,,,nan,,,,,terephthalic acid,BDC,molar ratio relative to Zn salt = 1 (in 3:1:368),,,,,,,,,,,,,,,,,,,,,,,"N,N-dimethylformamide",DMF,molar ratio relative to Zn salt = 368 (in 3:1:368),,,,,,120.0,120 °C,48.0,48 h,Pyrex tubes,static,"DMF, chloroform",DMF 3×; chloroform 3 days (immersion),60 °C under vacuum overnight,60.0,,,,,,,,,,,,,,10.1021/acssuschemeng.3c05222,ok,
10.1021/acssuschemeng.3c05222,downloaded\10.1021_acssuschemeng.3c05222.pdf,SI downloaded\10.1021_acssuschemeng.3c05222_SI.pdf,mof_json_store\10.1021_acssuschemeng.3c05222\raw_output.json,mof_json_store\10.1021_acssuschemeng.3c05222\synthesis_006.json,yes,Direct use of freeze-dried enzymatic lysate (unrecovered TPA) gave suboptimal UiO-66; impurities impeded synthesis.,MIL-101(Fe),,Zn(ClO4)2·6H2O,,molar ratio FeCl3·6H2O:TPA:DMF = 2:1:433 (Fe salt = 2),,,nan,,,,,nan,,,,,terephthalic acid,BDC,molar ratio relative to Fe salt = 1 (in 2:1:433),,,,,,,,,,,,,,,,,,,,,,,"N,N-dimethylformamide",DMF,molar ratio relative to Fe salt = 433 (in 2:1:433),,,,,,150.0,150 °C,24.0,24 h,Pyrex tubes,static,"DMF, EtOH",3× each,60 °C under vacuum overnight,60.0,,,,,,,,,,,,,,10.1021/acssuschemeng.3c05222,ok,
10.1021/acssuschemeng.3c05222,downloaded\10.1021_acssuschemeng.3c05222.pdf,SI downloaded\10.1021_acssuschemeng.3c05222_SI.pdf,mof_json_store\10.1021_acssuschemeng.3c05222\raw_output.json,mof_json_store\10.1021_acssuschemeng.3c05222\synthesis_007.json,yes,Direct use of freeze-dried enzymatic lysate (unrecovered TPA) gave suboptimal UiO-66; impurities impeded synthesis.,MIL-101(Fe),,Cd(NO3)2·4H2O,,molar ratio FeCl3·6H2O:TPA:DMF = 2:1:433 (Fe salt = 2),,,nan,,,,,nan,,,,,terephthalic acid,BDC,molar ratio relative to Fe salt = 1 (in 2:1:433),,,,,,,,,,,,,,,,,,,,,,,"N,N-dimethylformamide",DMF,molar ratio relative to Fe salt = 433 (in 2:1:433),,,,,,150.0,150 °C,24.0,24 h,Pyrex tubes,static,"DMF, EtOH",3× each,60 °C under vacuum overnight,60.0,,,,,,,,,,,,,,10.1021/acssuschemeng.3c05222,ok,
10.1021/la503269f,downloaded\10.1021_la503269f.pdf,SI downloaded\10.1021_la503269f_SI.pdf,mof_json_store\10.1021_la503269f\raw_output.json,mof_json_store\10.1021_la503269f\synthesis_001.json,no,,Co-DMOF-TM,,Cd(CH3COO)2·2H2O,Co(NO3)2·6H2O,0.63 mmol,0.63,mmol,nan,,,,,nan,,,,,terephthalic acid,TMBDC,0.63 mmol,0.63,mmol,"1,4-diazabicyclo[2.2.2]octane",DABCO,0.31 mmol,0.31,mmol,,,,,,,,,,,,,,,,"N,N-dimethylformamide",DMF,15 mL,15.0,,,,,120.0,120 °C,48.0,48 h; pre-stir 3 h at RT,Teflon-lined stainless steel reactor,"stirred 3 h at RT (premix), then static",DMF,repeatedly,110 °C under vacuum overnight,110.0,,,,,,paddle-wheel SBU; noncatenated,,3.5,1052.0,not_reported,yes,310.0,,10.1021/la503269f,ok,
