Repository: zzhenglab/MOFinder

# MOFinder

MOFinder extracts MOF synthesis information from the literature, reconstructs evidence-supported negative reaction records, and prepares datasets for synthesis-outcome prediction.
[Web application](https://mofinder.chemistry.wustl.edu/) | [Demos](Demo/README.md) | [Source code](docs/source_to_code.md) | [Workflow guide](docs/workflow.md) | [Model evaluation](docs/evaluation.md)

## Quick start

The workflow runs through Python commands. Python 3.10 or newer is required. Clone the repository and initialize its related applications:

```bash
git clone --recurse-submodules https://github.com/zzhenglab/MOFinder.git
cd MOFinder
```

Start with the two offline demonstrations:

```bash

File: mof_extraction_1_2.csv (part 242 of 305)
doi,main_pdf,si_pdf,raw_output,parsed_json,article_trial_or_failure,article_trial_or_failure_notes,mof_name,crystal_code,metal_1,metal_1_abbr,metal_1_amount_text,metal_1_amount_value,metal_1_amount_unit,metal_2,metal_2_abbr,metal_2_amount_text,metal_2_amount_value,metal_2_amount_unit,metal_3,metal_3_abbr,metal_3_amount_text,metal_3_amount_value,metal_3_amount_unit,linker_1,linker_1_abbr,linker_1_amount_text,linker_1_amount_value,linker_1_amount_unit,linker_2,linker_2_abbr,linker_2_amount_text,linker_2_amount_value,linker_2_amount_unit,linker_3,linker_3_abbr,linker_3_amount_text,linker_3_amount_value,linker_3_amount_unit,modulator_1,modulator_1_abbr,modulator_1_amount_text,modulator_1_amount_value,modulator_1_amount_unit,modulator_2,modulator_2_abbr,modulator_2_amount_text,modulator_2_amount_value,modulator_2_amount_unit,solvent_main,solvent_main_abbr,solvent_main_amount_text,solvent_main_ml,solvent_secondary,solvent_secondary_abbr,solvent_secondary_amount_text,solvent_secondary_ml,temperature_c,temperature_c_text,time_h,time_text,vessel_type,stirring,washing_solvent,washing_cycles,activation_text,activation_temp_c,activation_time_h,crystal_morphology,yield_percent,crystal_size,topology_code,metal_cluster_connectivity,unit_cell_short,pore_diameter_A,BET_surface_area_m2g,air_stable,water_stable,tga_decomposition_temp_c,applications,reference,status,error
10.1021/la503269f,downloaded\10.1021_la503269f.pdf,SI downloaded\10.1021_la503269f_SI.pdf,mof_json_store\10.1021_la503269f\raw_output.json,mof_json_store\10.1021_la503269f\synthesis_002.json,no,,Ni-DMOF-TM,,Cd(CH3COO)2·2H2O,Ni(NO3)2·6H2O,0.63 mmol,0.63,mmol,nan,,,,,nan,,,,,terephthalic acid,TMBDC,0.63 mmol,0.63,mmol,"1,4-diazabicyclo[2.2.2]octane",DABCO,0.31 mmol,0.31,mmol,,,,,,,,,,,,,,,,"N,N-dimethylformamide",DMF,15 mL,15.0,,,,,120.0,120 °C,48.0,48 h; pre-stir 3 h at RT,Teflon-lined stainless steel reactor,"stirred 3 h at RT (premix), then static",DMF,repeatedly,110 °C under vacuum overnight,110.0,,,,,,paddle-wheel SBU; noncatenated,,3.5,1095.0,not_reported,yes,310.0,,10.1021/la503269f,ok,
10.1021/la503269f,downloaded\10.1021_la503269f.pdf,SI downloaded\10.1021_la503269f_SI.pdf,mof_json_store\10.1021_la503269f\raw_output.json,mof_json_store\10.1021_la503269f\synthesis_003.json,no,,Cu-DMOF-TM,,Cd(CH3COO)2·2H2O,Cu(NO3)2·3H2O,0.63 mmol,0.63,mmol,nan,,,,,nan,,,,,terephthalic acid,TMBDC,0.63 mmol,0.63,mmol,"1,4-diazabicyclo[2.2.2]octane",DABCO,0.31 mmol,0.31,mmol,,,,,,,,,,,,,,,,"N,N-dimethylformamide",DMF,15 mL,15.0,,,,,120.0,120 °C,48.0,48 h; pre-stir 3 h at RT,Teflon-lined stainless steel reactor,"stirred 3 h at RT (premix), then static",DMF,repeatedly,110 °C under vacuum overnight,110.0,,,,,,paddle-wheel SBU; noncatenated,,3.5,1041.0,not_reported,yes,310.0,,10.1021/la503269f,ok,
10.1021/la503269f,downloaded\10.1021_la503269f.pdf,SI downloaded\10.1021_la503269f_SI.pdf,mof_json_store\10.1021_la503269f\raw_output.json,mof_json_store\10.1021_la503269f\synthesis_004.json,no,,Co-BTTB-DMBPY,992483,Cd(CH3COO)2·2H2O,Co(NO3)2·6H2O,0.2 mmol,0.2,mmol,nan,,,,,nan,,,,,"4,4′,4″,4‴-benzene-1,2,4,5-tetrayltetrabenzoic acid",BTTB,0.1 mmol,0.1,mmol,"4,4'-bipyridine",DMBPY,0.1 mmol,0.1,mmol,,,,,,hydrochloric acid (1 N),HCl,two drops of 1 N HCl,,,,,,,,"N,N-diethylformamide",DEF,"in DEF/EtOH/H2O (2:2:1 v/v), total 5 mL",5.0,ethanol,EtOH,"in DEF/EtOH/H2O (2:2:1 v/v), total 5 mL",,100.0,100 °C,96.0,96 h,Teflon-lined stainless steel reactor,,DEF,repeatedly,"solvent exchange with chloroform, then 120 °C under vacuum overnight",120.0,,,,0.128 × 0.536 × 0.555 mm,,paddle-wheel clusters; 2-fold catenated,"a=11.632(2), b=27.860(6), c=31.017(7) Å, Pbcm",4.41,809.0,not_reported,yes,340.0,,10.1021/la503269f,ok,
10.1021/la503269f,downloaded\10.1021_la503269f.pdf,SI downloaded\10.1021_la503269f_SI.pdf,mof_json_store\10.1021_la503269f\raw_output.json,mof_json_store\10.1021_la503269f\synthesis_005.json,no,,Zn-BTTB-DMBPY,,CdCl2,Zn(NO3)2·6H2O,0.2 mmol,0.2,mmol,nan,,,,,nan,,,,,"4,4′,4″,4‴-benzene-1,2,4,5-tetrayltetrabenzoic acid",BTTB,0.1 mmol,0.1,mmol,"4,4'-bipyridine",DMBPY,0.1 mmol,0.1,mmol,,,,,,hydrochloric acid (1 N),HCl,two drops of 1 N HCl,,,,,,,,"N,N-diethylformamide",DEF,"in DEF/EtOH/H2O (2:2:1 v/v), total 5 mL",5.0,ethanol,EtOH,"in DEF/EtOH/H2O (2:2:1 v/v), total 5 mL",,100.0,100 °C,96.0,96 h,Teflon-lined stainless steel reactor,,DEF,repeatedly,"solvent exchange with chloroform, then 120 °C under vacuum overnight",120.0,,,,,,paddle-wheel clusters; 2-fold catenated,,4.41,749.0,not_reported,yes,340.0,,10.1021/la503269f,ok,
10.1021/ic200054b,downloaded\10.1021_ic200054b.pdf,SI downloaded\10.1021_ic200054b_SI.pdf,mof_json_store\10.1021_ic200054b\raw_output.json,mof_json_store\10.1021_ic200054b\synthesis_001.json,yes,Without organic base the reaction gave a mixture; pH* outside 4.0–4.5 yielded other phases (2 or 3).,interpenetrated MOF-5 (1),,Cd(CH3COO)2·2H2O,,"0.600 g, 2.00 mmol",2,mmol,nan,,,,,nan,,,,,terephthalic acid,BDC,"0.125 g, 0.75 mmol",0.75,mmol,,,,,,,,,,,melamine,,"0.050 g, 0.38 mmol",0.38,mmol,,,,,,"N,N-dimethylformamide",DMF,15 mL,15.0,,,,,110.0,110 °C,12.0,12 h,Teflon-lined bomb reactor,static,DMF,,120 °C for 2 days,120.0,48.0,colorless crystalline precipitate,76.0,0.20 × 0.20 × 0.20 mm,,Zn4O 6-connected SBU; 2-fold interpenetrated,"a=18.388(3) Å, c=43.916(9) Å, R3",6.7,,yes,not_reported,450.0,hydrogen storage,10.1021/ic200054b,ok,
10.1021/ic200054b,downloaded\10.1021_ic200054b.pdf,SI downloaded\10.1021_ic200054b_SI.pdf,mof_json_store\10.1021_ic200054b\raw_output.json,mof_json_store\10.1021_ic200054b\synthesis_002.json,yes,Without organic base the reaction gave a mixture; pH* outside 4.0–4.5 yielded other phases (2 or 3).,interpenetrated MOF-5 (1),,CdI2,,"0.600 g, 2.00 mmol",2,mmol,nan,,,,,nan,,,,,terephthalic acid,BDC,"0.125 g, 0.75 mmol",0.75,mmol,,,,,,,,,,,aniline,,"0.1 mL, 1.10 mmol",1.1,mmol,,,,,,"N,N-dimethylformamide",DMF,15 mL,15.0,,,,,110.0,110 °C,12.0,12 h,Teflon-lined bomb reactor,static,DMF,,120 °C for 2 days,120.0,48.0,colorless crystalline precipitate,81.0,,,Zn4O 6-connected SBU; 2-fold interpenetrated,"a=18.388(3) Å, c=43.916(9) Å, R3",6.7,,yes,not_reported,450.0,hydrogen storage,10.1021/ic200054b,ok,
10.1021/ic200054b,downloaded\10.1021_ic200054b.pdf,SI downloaded\10.1021_ic200054b_SI.pdf,mof_json_store\10.1021_ic200054b\raw_output.json,mof_json_store\10.1021_ic200054b\synthesis_003.json,yes,Without organic base the reaction gave a mixture; pH* outside 4.0–4.5 yielded other phases (2 or 3).,interpenetrated MOF-5 (1),,CdI2,,"0.600 g, 2.00 mmol",2,mmol,nan,,,,,nan,,,,,terephthalic acid,BDC,"0.125 g, 0.75 mmol",0.75,mmol,,,,,,,,,,,"2,4,6-tri(4-pyridyl)-1,3,5-triazine",,"15 mg, 0.048 mmol",0.048,mmol,,,,,,"N,N-dimethylformamide",DMF,15 mL,15.0,,,,,110.0,110 °C,12.0,12 h,Teflon-lined bomb reactor,static,DMF,,120 °C for 2 days,120.0,48.0,colorless crystalline product,80.0,,,Zn4O 6-connected SBU; 2-fold interpenetrated,"a=18.388(3) Å, c=43.916(9) Å, R3",6.7,,yes,not_reported,450.0,hydrogen storage,10.1021/ic200054b,ok,
10.1021/ic200054b,downloaded\10.1021_ic200054b.pdf,SI downloaded\10.1021_ic200054b_SI.pdf,mof_json_store\10.1021_ic200054b\raw_output.json,mof_json_store\10.1021_ic200054b\synthesis_004.json,yes,Without organic base the reaction gave a mixture; pH* outside 4.0–4.5 yielded other phases (2 or 3).,interpenetrated MOF-5 (1),,Zn(NO3)2,,"0.600 g, 2.00 mmol",2,mmol,nan,,,,,nan,,,,,terephthalic acid,BDC,"0.125 g, 0.75 mmol",0.75,mmol,,,,,,,,,,,sodium hydroxide (aqueous),,2.5 M NaOH solution added to adjust pH* to 4.3 (amount not specified),,,,,,,,"N,N-dimethylformamide",DMF,15 mL,15.0,,,,,110.0,110 °C,12.0,12 h,Teflon-lined bomb reactor,static,DMF,,120 °C for 2 days,120.0,48.0,colorless crystalline precipitate,,,,Zn4O 6-connected SBU; 2-fold interpenetrated,"a=18.388(3) Å, c=43.916(9) Å, R3",6.7,,yes,not_reported,450.0,hydrogen storage,10.1021/ic200054b,ok,
10.1039/c8dt02999g,downloaded\10.1039_c8dt02999g.pdf,SI downloaded\10.1039_c8dt02999g_SI.pdf,mof_json_store\10.1039_c8dt02999g\raw_output.json,mof_json_store\10.1039_c8dt02999g\synthesis_001.json,yes,Formic acid or benzoic acid modulators failed to yield hcp UiO-66 under otherwise identical conditions.,hcp UiO-66,,HfCl4,ZrCl4,0.28 g,0.874175,mmol,nan,,,,,nan,,,,,di-(tributyl-ethoxymethylphosphonium) terephthalate,[PBuMEE]2[BDC],0.50 g,0.5,g,,,,,,,,,,,acetic acid,AA,6 mL,6.0,mL,,,,,,water,H2O,20 mL,20.0,,,,,100.0,100 °C,72.0,72 h,100 mL screw-cap bottle,static,H2O,2×,Dried at 100 °C in a convection oven for ~24 h,100.0,24.0,"white powder; intergrown flat plates (~300 nm diameter, ~30 nm thick)",84.0,,,Zr12O8(OH)14 double-cluster SBU,"a=b=14.713(9) Å, c=36.979(9) Å, P63/mmc, V=6933 Å3",,874.0,yes,yes,,,10.1039/c8dt02999g,ok,
10.1039/c8dt02999g,downloaded\10.1039_c8dt02999g.pdf,SI downloaded\10.1039_c8dt02999g_SI.pdf,mof_json_store\10.1039_c8dt02999g\raw_output.json,mof_json_store\10.1039_c8dt02999g\synthesis_002.json,yes,Formic acid or benzoic acid modulators failed to yield hcp UiO-66 under otherwise identical conditions.,hcp UiO-66,,HfCl4,ZrCl4,0.28 g,0.874175,mmol,nan,,,,,nan,,,,,1-ethyl-3-methylimidazolium hydrogen terephthalate,[EMIM][HBDC],0.20 g,0.2,g,,,,,,,,,,,acetic acid,AA,6 mL,6.0,mL,,,,,,water,H2O,20 mL,20.0,,,,,100.0,100 °C,72.0,72 h,100 mL screw-cap bottle,static,"H2O, DMF, EtOH",H2O 2×; DMF extraction (300 mL); EtOH soxhlet 24 h,Dried at 100 °C in a convection oven for ~24 h,100.0,24.0,"white powder; intergrown flat plates (~300 nm diameter, ~30 nm thick)",,,,Zr12O8(OH)14 double-cluster SBU,"a=b=14.713(9) Å, c=36.979(9) Å, P63/mmc, V=6933 Å3",,531.0,yes,yes,,,10.1039/c8dt02999g,ok,
10.1039/c8dt02999g,downloaded\10.1039_c8dt02999g.pdf,SI downloaded\10.1039_c8dt02999g_SI.pdf,mof_json_store\10.1039_c8dt02999g\raw_output.json,mof_json_store\10.1039_c8dt02999g\synthesis_003.json,yes,Formic acid or benzoic acid modulators failed to yield hcp UiO-66 under otherwise identical conditions.,hcp UiO-66,,HfCl4,ZrCl4,0.28 g,0.874175,mmol,nan,,,,,nan,,,,,bis(1-ethyl-3-methylimidazolium) terephthalate,[EMIM]2[BDC],0.28 g,0.28,g,,,,,,,,,,,acetic acid,AA,6 mL,6.0,mL,,,,,,water,H2O,20 mL,20.0,,,,,100.0,100 °C,72.0,72 h,100 mL screw-cap bottle,static,H2O,2×,Dried at 100 °C in a convection oven for ~24 h,100.0,24.0,"white powder; intergrown flat plates (~300 nm diameter, ~30 nm thick)",,,,Zr12O8(OH)14 double-cluster SBU,"a=b=14.713(9) Å, c=36.979(9) Å, P63/mmc, V=6933 Å3",,696.0,yes,yes,,,10.1039/c8dt02999g,ok,
10.1039/c8dt02999g,downloaded\10.1039_c8dt02999g.pdf,SI downloaded\10.1039_c8dt02999g_SI.pdf,mof_json_store\10.1039_c8dt02999g\raw_output.json,mof_json_store\10.1039_c8dt02999g\synthesis_004.json,yes,Formic acid or benzoic acid modulators failed to yield hcp UiO-66 under otherwise identical conditions.,hcp UiO-66,,HfCl4,ZrCl4,0.28 g,0.874175,mmol,nan,,,,,nan,,,,,terephthalic acid,H2BDC,0.12 g,0.12,g,,,,,,,,,,,acetic acid,AA,6 mL,6.0,mL,,,,,,water,H2O,20 mL,20.0,,,,,100.0,100 °C,72.0,72 h,100 mL screw-cap bottle,static,"H2O, DMF, EtOH",H2O 2×; DMF extraction (300 mL); EtOH soxhlet 24 h,Dried at 100 °C in a convection oven for ~24 h,100.0,24.0,"white powder; intergrown flat plates (~300 nm diameter, ~30 nm thick)",,,,Zr12O8(OH)14 double-cluster SBU,"a=b=14.713(9) Å, c=36.979(9) Å, P63/mmc, V=6933 Å3",,836.0,yes,yes,,,10.1039/c8dt02999g,ok,
10.1039/c8dt02999g,downloaded\10.1039_c8dt02999g.pdf,SI downloaded\10.1039_c8dt02999g_SI.pdf,mof_json_store\10.1039_c8dt02999g\raw_output.json,mof_json_store\10.1039_c8dt02999g\synthesis_005.json,yes,Formic acid or benzoic acid modulators failed to yield hcp UiO-66 under otherwise identical conditions.,UiO-66,,HfCl4,ZrCl4,0.2 g,0.624411,mmol,nan,,,,,nan,,,,,terephthalic acid,H2BDC,0.1425 g,0.1425,g,,,,,,,,,,,acetic acid,AA,1.475 mL,1.475,mL,,,,,,"N,N-dimethylformamide",DMF,50 mL,50.0,,,,,120.0,120 °C,24.0,24 h,100 mL screw-cap bottle,static,"DMF, EtOH",two washing steps (DMF then EtOH); DMF extraction 24 h (150 mL); EtOH soxhlet 24 h,Soxhlet-extracted with ethanol for 24 h,,24.0,white powder,,,,,,,,not_reported,not_reported,,,10.1039/c8dt02999g,ok,
10.1021/acs.cgd.7b00877,downloaded\10.1021_acs.cgd.7b00877.pdf,SI downloaded\10.1021_acs.cgd.7b00877_SI.pdf,mof_json_store\10.1021_acs.cgd.7b00877\raw_output.json,mof_json_store\10.1021_acs.cgd.7b00877\synthesis_001.json,no,,1,1538793,HfCl4,CuI,"0.15 mmol, 0.0281 g",0.15,mmol,nan,,,,,nan,,,,,(1S)-1-(5-tetrazolyl)ethylamine,5-eatz,"0.15 mmol, 0.0175 g",0.15,mmol,,,,,,,,,,,potassium iodide,KI,1.352 g in 1.5 mL H2O,1.352,g,sodium hexacyanoferrate(II) decahydrate,Na4[Fe(CN)6]·10H2O,"0.05 mmol, 0.0242 g",0.05,mmol,water,H2O,1.5 mL + 1.5 mL (KI aq.),,,,,,100.0,100 °C,12.0,12 h,,stirred (10 min) then static,"H2O, EtOH",,air-dried,,,orange rod-like crystals,50.0,,dia,Cu2I tetrahedral 4-node; trans-Cu(5-eatz)2 and CN− as linkers,,,,not_reported,not_reported,280.0,,10.1021/acs.cgd.7b00877,ok,
10.1021/acs.cgd.7b00877,downloaded\10.1021_acs.cgd.7b00877.pdf,SI downloaded\10.1021_acs.cgd.7b00877_SI.pdf,mof_json_store\10.1021_acs.cgd.7b00877\raw_output.json,mof_json_store\10.1021_acs.cgd.7b00877\synthesis_003.json,no,,3,1538790,NH4)2Ce(NO3)6,Cu(NO3)2,"0.0882 g, 0.3 mmol",0.3,mmol,nan,,,,,nan,,,,,(1S)-1-(5-tetrazolyl)ethylamine,5-eatz,"0.0173 g, 0.15 mmol",0.15,mmol,,,,,,,,,,,sodium hydroxide,NaOH,"0.0128 g, 0.3 mmol",0.3,mmol,potassium hexacyanoferrate(III),K3[Fe(CN)6],"0.0113 g, 0.02 mmol",0.02,mmol,water,H2O,1.5 mL,1.5,ethanol,EtOH,0.5 mL,0.5,100.0,100 °C,72.0,3 days,,,,,,,,dark blue/purple crystals,,,mog,planar 4-node trans-Cu(5-eatz)2; tetrahedral Cu node; CN− linkers,,,,not_reported,not_reported,280.0,,10.1021/acs.cgd.7b00877,ok,
10.1021/acs.cgd.7b00877,downloaded\10.1021_acs.cgd.7b00877.pdf,SI downloaded\10.1021_acs.cgd.7b00877_SI.pdf,mof_json_store\10.1021_acs.cgd.7b00877\raw_output.json,mof_json_store\10.1021_acs.cgd.7b00877\synthesis_004.json,no,,4,1538792,NH4)2Ce(NO3)6,Cu(NO3)2,"0.0882 g, 0.3 mmol",0.3,mmol,nan,,,,,nan,,,,,(1S)-1-(5-tetrazolyl)ethylamine,5-eatz,"0.0173 g, 0.15 mmol",0.15,mmol,,,,,,,,,,,sodium hydroxide,NaOH,"0.0128 g, 0.3 mmol",0.3,mmol,potassium hexacyanoferrate(III),K3[Fe(CN)6],"0.0113 g, 0.02 mmol",0.02,mmol,water,H2O,1.5 mL,1.5,,,,,100.0,100 °C,48.0,2 days,,,,,,,,purple crystals,,,qtz,distorted tetrahedral Cu2(5-eatz)2 node + tetrahedral Cu node; CN− linkers,,,,not_reported,not_reported,280.0,,10.1021/acs.cgd.7b00877,ok,
10.1021/acs.cgd.7b00877,downloaded\10.1021_acs.cgd.7b00877.pdf,SI downloaded\10.1021_acs.cgd.7b00877_SI.pdf,mof_json_store\10.1021_acs.cgd.7b00877\raw_output.json,mof_json_store\10.1021_acs.cgd.7b00877\synthesis_005.json,no,,5,1538791,NH4)2Ce(NO3)6,CuI,"0.15 mmol, 0.0281 g",0.15,mmol,nan,,,,,nan,,,,,(1S)-1-(5-tetrazolyl)isobutylamine,5-iatz,"0.15 mmol, 0.0175 g",0.15,mmol,,,,,,,,,,,,,,,,,,,,,water,H2O,,,acetonitrile,MeCN,,,120.0,120 °C,12.0,12 h,,stirred (10 min) then static,EtOH,,,,,orange block crystals,,,dia,distorted tetrahedral Cu2(5-iatz)2I node,,,,not_reported,not_reported,280.0,,10.1021/acs.cgd.7b00877,ok,
10.1021/acsomega.3c07606,downloaded\10.1021_acsomega.3c07606.pdf,SI downloaded\10.1021_acsomega.3c07606_SI.pdf,mof_json_store\10.1021_acsomega.3c07606\raw_output.json,mof_json_store\10.1021_acsomega.3c07606\synthesis_001.json,no,,ZIF-8,,NH4)2Ce(NO3)6,,"0.3028 g, 1.018 mmol",1.018,mmol,nan,,,,,nan,,,,,2-methylimidazole,,"0.3287 g, 4.004 mM",0.3287,g,,,,,,,,,,,,,,,,,,,,,methanol,MeOH,25 mL (metal solution),25.0,methanol,MeOH,25 mL (linker solution),25.0,25,room temperature,24.0,"stirred 10 min, then stood undisturbed 24 h",,stirred 10 min; then static,methanol,3×,dried at 60 °C overnight,60.0,,,,100–200 nm (from TEM/SEM),,,,,,not_reported,not_reported,,,10.1021/acsomega.3c07606,ok,
10.1021/acsomega.3c07606,downloaded\10.1021_acsomega.3c07606.pdf,SI downloaded\10.1021_acsomega.3c07606_SI.pdf,mof_json_store\10.1021_acsomega.3c07606\raw_output.json,mof_json_store\10.1021_acsomega.3c07606\synthesis_002.json,no,,ZIF-67,,NH4)2Ce(NO3)6,,0.873 g,0.873,g,nan,,,,,nan,,,,,2-methylimidazole,,1.97 g,1.97,g,,,,,,,,,,,,,,,,,,,,,methanol,MeOH,30 mL (solution A),30.0,methanol,MeOH,20 mL (solution B),20.0,25,room temperature,24.0,stirred 24 h,,stirred,methanol,twice,vacuum drying at 60 °C overnight; then muffle furnace at 5 °C min−1,60.0,,cubic/rhombic dodecahedral crystals,,100–200 nm (from TEM/SEM),,,,,1140.0,not_reported,not_reported,,,10.1021/acsomega.3c07606,ok,
10.1039/c6ra23143h,downloaded\10.1039_c6ra23143h.pdf,SI downloaded\10.1039_c6ra23143h_SI.pdf,mof_json_store\10.1039_c6ra23143h\raw_output.json,mof_json_store\10.1039_c6ra23143h\synthesis_001.json,no,,UiO-66 mixed-linker (BDC/BDC-NH2),,NH4)2Ce(NO3)6,,"0.4 g, 1.7 mmol",1.7,mmol,nan,,,,,nan,,,,,terephthalic acid,BDC,in DMF solution (25 mL); used with 20% molar ratio of 2-aminoterephthalic acid,,,2-aminoterephthalic acid,BDC-NH2,20% molar fraction in DMF solution (part of 25 mL),,,,,,,,acetic acid,AcOH,"2.85 mL, 850 mmol",,,water,H2O,"0.125 mL, 0.007 mmol",,,"N,N-dimethylformamide",DMF,75 mL + 25 mL (linker solution),100.0,,,,,120.0,120 °C; sonicated at 60 °C before heating,24.0,24 h,,sonicated then static,"DMF, THF",DMF 10 mL; THF 2× 24 h,100 °C under vacuum for 3 h,100.0,3.0,,85.0,,,,,,,,,,Lewis_acid_catalysis,10.1039/c6ra23143h,ok,
10.1039/c6ra23143h,downloaded\10.1039_c6ra23143h.pdf,SI downloaded\10.1039_c6ra23143h_SI.pdf,mof_json_store\10.1039_c6ra23143h\raw_output.json,mof_json_store\10.1039_c6ra23143h\synthesis_002.json,no,,UiO-67 mixed-linker (BPDC/BPDC-NH2),,NH4)2Ce(NO3)6,,"0.4 g, 1.7 mmol",1.7,mmol,nan,,,,,nan,,,,,"biphenyl-4,4'-dicarboxylic acid",BPDC,"in DMF solution (25 mL); used with 20% molar ratio of 4,4′-biphenyl-2-aminodicarboxylic acid",,,"4,4′-biphenyl-2-aminodicarboxylic acid",BPDC-NH2,20% molar fraction in DMF solution (part of 25 mL),,,,,,,,acetic acid,AcOH,"2.85 mL, 850 mmol",,,water,H2O,"0.125 mL, 0.007 mmol",,,"N,N-dimethylformamide",DMF,75 mL + 25 mL (linker solution),100.0,,,,,120.0,120 °C; sonicated at 60 °C before heating,24.0,24 h,,sonicated then static,"DMF, THF",DMF 10 mL; THF 2× 24 h,100 °C under vacuum for 3 h,100.0,3.0,,85.0,,,,,,,,,,Lewis_acid_catalysis,10.1039/c6ra23143h,ok,
10.1039/c6ra23143h,downloaded\10.1039_c6ra23143h.pdf,SI downloaded\10.1039_c6ra23143h_SI.pdf,mof_json_store\10.1039_c6ra23143h\raw_output.json,mof_json_store\10.1039_c6ra23143h\synthesis_003.json,no,,Zr-NDC-NH2 (mixed-linker UiO-NDC),,NH4)2Ce(NO3)6,,"0.4 g, 1.7 mmol",1.7,mmol,nan,,,,,nan,,,,,"2,6-naphthalenedicarboxylic acid",NDC,"in DMF solution (25 mL); used with 20% molar ratio of 4-aminonaphthalene-2,6-dicarboxylic acid",,,"4-aminonaphthalene-2,6-dicarboxylic acid",NDC-NH2,20% molar fraction in DMF solution (part of 25 mL),,,,,,,,acetic acid,AcOH,"2.85 mL, 850 mmol",,,water,H2O,"0.125 mL, 0.007 mmol",,,"N,N-dimethylformamide",DMF,75 mL + 25 mL (linker solution),100.0,,,,,120.0,120 °C; sonicated at 60 °C before heating,24.0,24 h,,sonicated then static,"DMF, THF",DMF 10 mL; THF 2× 24 h,100 °C under vacuum for 3 h,100.0,3.0,,85.0,,,,,16.8,1372.9,,,,Lewis_acid_catalysis,10.1039/c6ra23143h,ok,
10.1039/d4ta00507d,downloaded\10.1039_d4ta00507d.pdf,SI downloaded\10.1039_d4ta00507d_SI.pdf,mof_json_store\10.1039_d4ta00507d\raw_output.json,mof_json_store\10.1039_d4ta00507d\synthesis_001.json,no,,[Co(H2mdp)(Ni(CN)4)],,NH4)2Ce(NO3)6,,"10 mg, 0.04 mmol",0.04,mmol,nan,,"Co(NO3)2·6H2O, 12 mg, 0.04 mmol",,,nan,,,,,"4,4’-methylene-bis(3,5-dimethylpyrazole)",H2mdp,"9 mg, 0.04 mmol",,,,,,,,,,,,,,,,,,,,,,,methanol,MeOH,4 mL,4.0,water,H2O,4 mL,4.0,25,RT,,one week,glass test tube,static,,,,,,orange plate crystals,,0.094 × 0.061 × 0.036 mm,fsc,"undulating 2D [CoNi(CN)4] layers linked by H2mdp pillars; 4,6-connected","tetragonal, P4/nnc; a=14.3689(5), b=14.3689(5), c=21.6026(11) Å",,328.0,not_reported,yes,,acetylene separation;propylene/propane separation;Kr/Xe separation,10.1039/d4ta00507d,ok,
10.1039/d4ta00507d,downloaded\10.1039_d4ta00507d.pdf,SI downloaded\10.1039_d4ta00507d_SI.pdf,mof_json_store\10.1039_d4ta00507d\raw_output.json,mof_json_store\10.1039_d4ta00507d\synthesis_002.json,no,,[Fe(H2mdp)(Ni(CN)4)],,NH4)2Ce(NO3)6,,"10 mg, 0.04 mmol",0.04,mmol,nan,,"Fe(SO4)2·7H2O, 12 mg, 0.04 mmol",,,nan,,,,,"4,4’-methylene-bis(3,5-dimethylpyrazole)",H2mdp,"9 mg, 0.04 mmol",,,,,,,,,,,,,,,,,,,,,,,methanol,MeOH,4 mL,4.0,water,H2O,4 mL,4.0,25,RT,,a couple of days,glass test tube,static,,,,,,yellow plate crystals,,0.107 × 0.094 × 0.046 mm,fsc,"undulating 2D [FeNi(CN)4] layers linked by H2mdp pillars; 4,6-connected","tetragonal, I4/mmm; a=14.4482(3), b=14.4482(3), c=21.7145(8) Å",,283.0,not_reported,yes,,acetylene separation;propylene/propane separation;Kr/Xe separation,10.1039/d4ta00507d,ok,
10.1039/c5ce01864a,downloaded\10.1039_c5ce01864a.pdf,SI downloaded\10.1039_c5ce01864a_SI.pdf,mof_json_store\10.1039_c5ce01864a\raw_output.json,mof_json_store\10.1039_c5ce01864a\synthesis_001.json,yes,"High-throughput solvent screen: many conditions gave amorphous or recrystallized linker; MIL-127 formed mainly in acetonitrile or propan-2-ol, often with base.",MIL-127(Fe),,NH4)2Ce(NO3)6,,0.33 mmol (118 mg),0.33,mmol,nan,,,,,nan,,,,,"3,3′,5,5′-azobenzenetetracarboxylic acid",H4-TazBz,0.33 mmol (119 mg),0.33,mmol,,,,,,,,,,,hydrofluoric acid solution,HF,"5 M, 100 μL",100.0,μL,,,,,,"N,N-dimethylformamide",DMF,15 mL,15.0,,,,,150.0,150 °C,72.0,3 days,Teflon-lined autoclave (23 mL) in Parr bomb,,"DMF, EtOH, H2O","DMF 2×, EtOH 2×, H2O 1×",200 °C under vacuum for 16 h,200.0,16.0,brown cubic microcrystals,26.0,28 ± 10 μm,soc,Fe3O μ3-oxo trimer SBU,"a=21.897(3) Å, P-43n",6.0,1400.0,not_reported,yes,250.0,catalysis;separation;drug_delivery,10.1039/c5ce01864a,ok,
10.1039/c5ce01864a,downloaded\10.1039_c5ce01864a.pdf,SI downloaded\10.1039_c5ce01864a_SI.pdf,mof_json_store\10.1039_c5ce01864a\raw_output.json,mof_json_store\10.1039_c5ce01864a\synthesis_003.json,yes,"High-throughput solvent screen: many conditions gave amorphous or recrystallized linker; MIL-127 formed mainly in acetonitrile or propan-2-ol, often with base.",MIL-127(Fe),,NH4)2Ce(NO3)6,,101.9 mmol (28 g),101.9,mmol,nan,,,,,nan,,,,,"3,3′,5,5′-azobenzenetetracarboxylic acid",H4-TazBz,50.8 mmol (18.3 g),50.8,mmol,,,,,,,,,,,sodium hydroxide,NaOH,5.03 g dissolved in 10 mL H2O,5.03,g,,,,,,propan-2-ol,iPrOH,100 mL + 80 mL,180.0,water,H2O,10 mL (for NaOH solution),10.0,85.0,85 °C,24.0,24 h,closed vessel reactor (400 mL),mechanically stirred,"H2O, EtOH","H2O ~8 L, EtOH ~8 L",200 °C under vacuum for 16 h,200.0,16.0,micrometric particles,86.0,0.91 ± 0.26 μm,soc,Fe3O μ3-oxo trimer SBU,"a=21.972(1) Å, P-43n",6.0,1350.0,not_reported,yes,250.0,catalysis;separation;drug_delivery,10.1039/c5ce01864a,ok,
10.1039/d2ce01686a,downloaded\10.1039_d2ce01686a.pdf,SI downloaded\10.1039_d2ce01686a_SI.pdf,mof_json_store\10.1039_d2ce01686a\raw_output.json,mof_json_store\10.1039_d2ce01686a\synthesis_001.json,yes,Zr-GU-2 crystals decomposed on solvent removal; modulators (acetic or formic acid) for Zr-GU-3/4 were unsuccessful; higher modulator amounts gave different products by PXRD.,Zr-GU-1,2224952,NH4)2Ce(NO3)6,,"0.0155 mmol, 5.0 mg",0.0155,mmol,nan,,,,,nan,,,,,clathrochelate linker GU-1,GU-1,"0.0129 mmol, 11.9 mg",0.0129,mmol,,,,,,,,,,,trifluoroacetic acid,TFA,20 μL,20.0,μL,,,,,,"N,N-dimethylformamide",DMF,1 mL,1.0,,,,,120.0,120 °C,48.0,48 h,,,DMF (anhydrous),washed 3× over two days; sequential DMF immersions,ScCO2 activation from acetonitrile after DMF soak and ACN exchange,,,,,0.2 × 0.2 × 0.15 mm,fcu,hexanuclear Zr6 cluster,"a=b=c=37.5848(3) Å, α=β=γ=90°, Fm-3m",,650.0,,,,,10.1039/d2ce01686a,ok,
10.1039/d0dt03012k,downloaded\10.1039_d0dt03012k.pdf,SI downloaded\10.1039_d0dt03012k_SI.pdf,mof_json_store\10.1039_d0dt03012k\raw_output.json,mof_json_store\10.1039_d0dt03012k\synthesis_001.json,no,,SNU-170,,NH4)2Ce(NO3)6,,"0.060 g, 0.201 mmol",0.201,mmol,nan,,,,,nan,,,,,3-amino-4-(2-carboxyvinyl)benzoic acid,H2CVB-NH2,"0.021 g, 0.101 mmol",0.101,mmol,,,,,,,,,,,,,,,,,,,,,"N,N-dimethylformamide",DMF,5 mL,5.0,,,,,105.0,105 b0C,24.0,24 h,glass serum bottle,static,DMF,,supercritical CO2 activation at 40 b0C and 200 bar for 24 h; evacuated under high vacuum,40.0,24.0,yellow cubic crystals,54.0,,,[Zn4O] 6-connected SBU,"a=30.197(10) c5, Fm-3m",,3200.0,not_reported,not_reported,,hydrogen_storage;CO2_capture;luminescence;sensing,10.1039/d0dt03012k,ok,
10.1039/c1ce05956d,downloaded\10.1039_c1ce05956d.pdf,SI downloaded\10.1039_c1ce05956d_SI.pdf,mof_json_store\10.1039_c1ce05956d\raw_output.json,mof_json_store\10.1039_c1ce05956d\synthesis_001.json,yes,"MW-assisted synthesis of CAU-1-(OH)2 above 130 °C gave non-porous, X-ray amorphous products.",CAU-1-NH2,,NH4)2Ce(NO3)6,,"146.1 mg, 0.061 mmol",0.061,mmol,nan,,,,,nan,,,,,2-aminoterephthalic acid,BDC-NH2,"36.5 mg, 0.020 mmol",36.5,mg,,,,,,,,,,,,,,,,,,,,,methanol,MeOH,2 mL,2.0,,,,,115.0,,,Induction time t0 = 43.5 min (in situ EDXRD; MW-assisted),"microwave vial (Biotage Initiator, 2–5 mL)",stirred,,,,,,,,,,,,,,,,,,10.1039/c1ce05956d,ok,
10.1039/c1ce05956d,downloaded\10.1039_c1ce05956d.pdf,SI downloaded\10.1039_c1ce05956d_SI.pdf,mof_json_store\10.1039_c1ce05956d\raw_output.json,mof_json_store\10.1039_c1ce05956d\synthesis_002.json,yes,"MW-assisted synthesis of CAU-1-(OH)2 above 130 °C gave non-porous, X-ray amorphous products.",CAU-1-NH2,,NH4)2Ce(NO3)6,,"146.1 mg, 0.061 mmol",0.061,mmol,nan,,,,,nan,,,,,2-aminoterephthalic acid,BDC-NH2,"36.5 mg, 0.020 mmol",36.5,mg,,,,,,,,,,,,,,,,,,,,,methanol,MeOH,2 mL,2.0,,,,,120.0,,,Induction time t0 = 26.5 min (in situ EDXRD; MW-assisted),"microwave vial (Biotage Initiator, 2–5 mL)",stirred,,,,,,,,,,,,,,,,,,10.1039/c1ce05956d,ok,
10.1039/c1ce05956d,downloaded\10.1039_c1ce05956d.pdf,SI downloaded\10.1039_c1ce05956d_SI.pdf,mof_json_store\10.1039_c1ce05956d\raw_output.json,mof_json_store\10.1039_c1ce05956d\synthesis_003.json,yes,"MW-assisted synthesis of CAU-1-(OH)2 above 130 °C gave non-porous, X-ray amorphous products.",CAU-1-NH2,,Cu(NO3)2·6H2O,,"146.1 mg, 0.061 mmol",0.061,mmol,nan,,,,,nan,,,,,2-aminoterephthalic acid,BDC-NH2,"36.5 mg, 0.020 mmol",36.5,mg,,,,,,,,,,,,,,,,,,,,,methanol,MeOH,2 mL,2.0,,,,,125.0,,,Induction time t0 = 13 min (in situ EDXRD; MW-assisted),"microwave vial (Biotage Initiator, 2–5 mL)",stirred,,,,,,,,,,,,,,,,,,10.1039/c1ce05956d,ok,
10.1039/c1ce05956d,downloaded\10.1039_c1ce05956d.pdf,SI downloaded\10.1039_c1ce05956d_SI.pdf,mof_json_store\10.1039_c1ce05956d\raw_output.json,mof_json_store\10.1039_c1ce05956d\synthesis_004.json,yes,"MW-assisted synthesis of CAU-1-(OH)2 above 130 °C gave non-porous, X-ray amorphous products.",CAU-1-NH2,,Cu(NO3)2·3H2O,,"146.1 mg, 0.061 mmol",0.061,mmol,nan,,,,,nan,,,,,2-aminoterephthalic acid,BDC-NH2,"36.5 mg, 0.020 mmol",36.5,mg,,,,,,,,,,,,,,,,,,,,,methanol,MeOH,2 mL,2.0,,,,,130.0,,,Induction time t0 = 7 min (in situ EDXRD; MW-assisted),"microwave vial (Biotage Initiator, 2–5 mL)",stirred,,,,,,,,,,,,,,,,,,10.1039/c1ce05956d,ok,
10.1039/c1ce05956d,downloaded\10.1039_c1ce05956d.pdf,SI downloaded\10.1039_c1ce05956d_SI.pdf,mof_json_store\10.1039_c1ce05956d\raw_output.json,mof_json_store\10.1039_c1ce05956d\synthesis_005.json,yes,"MW-assisted synthesis of CAU-1-(OH)2 above 130 °C gave non-porous, X-ray amorphous products.",CAU-1-NH2,,Zn(NO3)2·6H2O,,"146.1 mg, 0.061 mmol",0.061,mmol,nan,,,,,nan,,,,,2-aminoterephthalic acid,BDC-NH2,"36.5 mg, 0.020 mmol",36.5,mg,,,,,,,,,,,,,,,,,,,,,methanol,MeOH,2 mL,2.0,,,,,135.0,,,Induction time t0 = 4 min (in situ EDXRD; MW-assisted),"microwave vial (Biotage Initiator, 2–5 mL)",stirred,,,,,,,,,,,,,,,,,,10.1039/c1ce05956d,ok,
10.1039/c1ce05956d,downloaded\10.1039_c1ce05956d.pdf,SI downloaded\10.1039_c1ce05956d_SI.pdf,mof_json_store\10.1039_c1ce05956d\raw_output.json,mof_json_store\10.1039_c1ce05956d\synthesis_006.json,yes,"MW-assisted synthesis of CAU-1-(OH)2 above 130 °C gave non-porous, X-ray amorphous products.",CAU-1-NH2,,Zn(NO3)2·6H2O,,"146.1 mg, 0.061 mmol",0.061,mmol,nan,,,,,nan,,,,,2-aminoterephthalic acid,BDC-NH2,"36.5 mg, 0.020 mmol",36.5,mg,,,,,,,,,,,,,,,,,,,,,methanol,MeOH,2 mL,2.0,,,,,140.0,,,Induction time t0 = 3 min (in situ EDXRD; MW-assisted),"microwave vial (Biotage Initiator, 2–5 mL)",stirred,,,,,,,,,,,,,,,,,,10.1039/c1ce05956d,ok,
10.1039/c1ce05956d,downloaded\10.1039_c1ce05956d.pdf,SI downloaded\10.1039_c1ce05956d_SI.pdf,mof_json_store\10.1039_c1ce05956d\raw_output.json,mof_json_store\10.1039_c1ce05956d\synthesis_007.json,yes,"MW-assisted synthesis of CAU-1-(OH)2 above 130 °C gave non-porous, X-ray amorphous products.",CAU-1-NH2,,Zn(CH3COO)2·2H2O,,"146.1 mg, 0.061 mmol",0.061,mmol,nan,,,,,nan,,,,,2-aminoterephthalic acid,BDC-NH2,"36.5 mg, 0.020 mmol",36.5,mg,,,,,,,,,,,,,,,,,,,,,methanol,MeOH,2 mL,2.0,,,,,145.0,,,Induction time t0 = 3 min (in situ EDXRD; MW-assisted),"microwave vial (Biotage Initiator, 2–5 mL)",stirred,,,,,,,,,,,,,,,,,,10.1039/c1ce05956d,ok,
10.1039/c1ce05956d,downloaded\10.1039_c1ce05956d.pdf,SI downloaded\10.1039_c1ce05956d_SI.pdf,mof_json_store\10.1039_c1ce05956d\raw_output.json,mof_json_store\10.1039_c1ce05956d\synthesis_008.json,yes,"MW-assisted synthesis of CAU-1-(OH)2 above 130 °C gave non-porous, X-ray amorphous products.",CAU-1-NH2,,Ni(NO3)2·6H2O,,"146.1 mg, 0.061 mmol",0.061,mmol,nan,,,,,nan,,,,,2-aminoterephthalic acid,BDC-NH2,"36.5 mg, 0.020 mmol",36.5,mg,,,,,,,,,,,,,,,,,,,,,methanol,MeOH,2 mL,2.0,,,,,125.0,,,Induction time t0 = 49 min (in situ EDXRD; CE heating),glass tube (DURAN culture tube) in conventional electric oven,stirred,,,,,,,,,,,,,,,,,,10.1039/c1ce05956d,ok,
10.1039/c1ce05956d,downloaded\10.1039_c1ce05956d.pdf,SI downloaded\10.1039_c1ce05956d_SI.pdf,mof_json_store\10.1039_c1ce05956d\raw_output.json,mof_json_store\10.1039_c1ce05956d\synthesis_009.json,yes,"MW-assisted synthesis of CAU-1-(OH)2 above 130 °C gave non-porous, X-ray amorphous products.",CAU-1-NH2,,Zn(NO3)2·6H2O,,"146.1 mg, 0.061 mmol",0.061,mmol,nan,,,,,nan,,,,,2-aminoterephthalic acid,BDC-NH2,"36.5 mg, 0.020 mmol",36.5,mg,,,,,,,,,,,,,,,,,,,,,methanol,MeOH,2 mL,2.0,,,,,130.0,,,Induction time t0 = 33 min (in situ EDXRD; CE heating),glass tube (DURAN culture tube) in conventional electric oven,stirred,,,,,,,,,,,,,,,,,,10.1039/c1ce05956d,ok,
10.1039/c1ce05956d,downloaded\10.1039_c1ce05956d.pdf,SI downloaded\10.1039_c1ce05956d_SI.pdf,mof_json_store\10.1039_c1ce05956d\raw_output.json,mof_json_store\10.1039_c1ce05956d\synthesis_010.json,yes,"MW-assisted synthesis of CAU-1-(OH)2 above 130 °C gave non-porous, X-ray amorphous products.",CAU-1-NH2,,Zn(NO3)2·6H2O,,"146.1 mg, 0.061 mmol",0.061,mmol,nan,,,,,nan,,,,,2-aminoterephthalic acid,BDC-NH2,"36.5 mg, 0.020 mmol",36.5,mg,,,,,,,,,,,,,,,,,,,,,methanol,MeOH,2 mL,2.0,,,,,135.0,,,Induction time t0 = 20 min (in situ EDXRD; CE heating),glass tube (DURAN culture tube) in conventional electric oven,stirred,,,,,,,,,,,,,,,,,,10.1039/c1ce05956d,ok,
10.1039/c1ce05956d,downloaded\10.1039_c1ce05956d.pdf,SI downloaded\10.1039_c1ce05956d_SI.pdf,mof_json_store\10.1039_c1ce05956d\raw_output.json,mof_json_store\10.1039_c1ce05956d\synthesis_011.json,yes,"MW-assisted synthesis of CAU-1-(OH)2 above 130 °C gave non-porous, X-ray amorphous products.",CAU-1-NH2,,Ni(NO3)2·6H2O,,"146.1 mg, 0.061 mmol",0.061,mmol,nan,,,,,nan,,,,,2-aminoterephthalic acid,BDC-NH2,"36.5 mg, 0.020 mmol",36.5,mg,,,,,,,,,,,,,,,,,,,,,methanol,MeOH,2 mL,2.0,,,,,140.0,,,Induction time t0 = 9 min (in situ EDXRD; CE heating),glass tube (DURAN culture tube) in conventional electric oven,stirred,,,,,,,,,,,,,,,,,,10.1039/c1ce05956d,ok,
10.1039/c1ce05956d,downloaded\10.1039_c1ce05956d.pdf,SI downloaded\10.1039_c1ce05956d_SI.pdf,mof_json_store\10.1039_c1ce05956d\raw_output.json,mof_json_store\10.1039_c1ce05956d\synthesis_012.json,yes,"MW-assisted synthesis of CAU-1-(OH)2 above 130 °C gave non-porous, X-ray amorphous products.",CAU-1-NH2,,NiCl2·6H2O,,"146.1 mg, 0.061 mmol",0.061,mmol,nan,,,,,nan,,,,,2-aminoterephthalic acid,BDC-NH2,"36.5 mg, 0.020 mmol",36.5,mg,,,,,,,,,,,,,,,,,,,,,methanol,MeOH,2 mL,2.0,,,,,145.0,,,Induction time t0 = 9 min (in situ EDXRD; CE heating),glass tube (DURAN culture tube) in conventional electric oven,stirred,,,,,,,,,,,,,,,,,,10.1039/c1ce05956d,ok,
10.1039/c4gc01861c,downloaded\10.1039_c4gc01861c.pdf,SI downloaded\10.1039_c4gc01861c_SI.pdf,mof_json_store\10.1039_c4gc01861c\raw_output.json,mof_json_store\10.1039_c4gc01861c\synthesis_001.json,yes,MOF-74 in water at RT: NaOH/dhtp ratios 2.0–3.0 gave MOF-74 + unknown phase; ratio 5.0 led to amorphous phase.,MIL-53(Al),,CoCl2·6H2O,,30 g (80 mmol),80,mmol,nan,,,,,nan,,,,,disodium terephthalate,Na2BDC,8.4 g (40 mmol),8.4,g,,,,,,,,,,,,,,,,,,,,,water,H2O,115.2 g total (57.6 g in each solution),,,,,,23.0,room temperature (23 °C),168.0,1 week,,stirred; dropwise addition,water,repeatedly,calcined 330 °C in air for 3 days,330.0,72.0,,,,,,,,1048.0,,,,,10.1039/c4gc01861c,ok,
10.1039/c4gc01861c,downloaded\10.1039_c4gc01861c.pdf,SI downloaded\10.1039_c4gc01861c_SI.pdf,mof_json_store\10.1039_c4gc01861c\raw_output.json,mof_json_store\10.1039_c4gc01861c\synthesis_002.json,yes,MOF-74 in water at RT: NaOH/dhtp ratios 2.0–3.0 gave MOF-74 + unknown phase; ratio 5.0 led to amorphous phase.,MIL-53(Al),,Zn(CH3COO)2·2H2O,,same molar ratios as Na2BDC route,,,nan,,,,,nan,,,,,terephthalic acid,H2BDC,same molar ratios as Na2BDC route,,,,,,,,,,,,,sodium hydroxide,NaOH,2 molar equivalents vs H2BDC,,,,,,,,water,H2O,aqueous solutions; same volumes as Na2BDC route,,,,,,23.0,room temperature (23 °C),168.0,1 week,,stirred; dropwise addition,water,repeatedly,calcined 330 °C in air for 3 days,330.0,72.0,,,,,,,,,,,,,10.1039/c4gc01861c,ok,
10.1039/c4gc01861c,downloaded\10.1039_c4gc01861c.pdf,SI downloaded\10.1039_c4gc01861c_SI.pdf,mof_json_store\10.1039_c4gc01861c\raw_output.json,mof_json_store\10.1039_c4gc01861c\synthesis_003.json,yes,MOF-74 in water at RT: NaOH/dhtp ratios 2.0–3.0 gave MOF-74 + unknown phase; ratio 5.0 led to amorphous phase.,NH2-MIL-53(Al),,NiCl2,AlCl3·6H2O,500 mg (2.07 mmol),2.07,mmol,nan,,,,,nan,,,,,2-aminoterephthalic acid,NH2-H2BDC,375.6 mg (2.07 mmol),375.6,mg,,,,,,,,,,,sodium hydroxide,NaOH,"179 mg (4.5 mmol), slight excess over 2 eq.",179.0,mg,,,,,,water,H2O,3 mL (Solution 1) + 2 mL (Solution 2),5.0,,,,,23.0,room temperature (23 °C),24.0,24 h,,stirred; Solution 2 added dropwise to Solution 1,water,several times,treated with DMF at 150 °C to remove NH2-H2BDC (per ref.),150.0,,yellow solid; gel-like during reaction,,,,,,,686.0,,,,,10.1039/c4gc01861c,ok,
10.1039/c4gc01861c,downloaded\10.1039_c4gc01861c.pdf,SI downloaded\10.1039_c4gc01861c_SI.pdf,mof_json_store\10.1039_c4gc01861c\raw_output.json,mof_json_store\10.1039_c4gc01861c\synthesis_004.json,yes,MOF-74 in water at RT: NaOH/dhtp ratios 2.0–3.0 gave MOF-74 + unknown phase; ratio 5.0 led to amorphous phase.,NO2-MIL-53(Al),,CuCl2·2H2O,Al(NO3)3·9H2O,1.49 g (3.97 mmol),3.97,mmol,nan,,,,,nan,,,,,2-nitroterephthalic acid,NO2-H2BDC,0.92 g (4.36 mmol),0.92,g,,,,,,,,,,,sodium hydroxide,NaOH,0.39 g (9.79 mmol),0.39,g,,,,,,water,H2O,25 mL (Solution 1) + 25 mL (Solution 2),50.0,,,,,23.0,room temperature (23 °C),24.0,24 h,,stirred; Solution 2 added dropwise to Solution 1,water,several times,evacuated at 170 °C under vacuum for 12 h,170.0,12.0,white solid,,,,,,,775.0,,,,,10.1039/c4gc01861c,ok,
10.1039/c4gc01861c,downloaded\10.1039_c4gc01861c.pdf,SI downloaded\10.1039_c4gc01861c_SI.pdf,mof_json_store\10.1039_c4gc01861c\raw_output.json,mof_json_store\10.1039_c4gc01861c\synthesis_005.json,yes,MOF-74 in water at RT: NaOH/dhtp ratios 2.0–3.0 gave MOF-74 + unknown phase; ratio 5.0 led to amorphous phase.,Zn-MOF-74,,Zn(CH3COO)2·2H2O,Zn(OAc)2·2H2O,0.754 g (3.4 mmol),3.4,mmol,nan,,,,,nan,,,,,"2,5-dihydroxyterephthalic acid",dhtp,0.3 g (1.51 mmol),0.3,g,,,,,,,,,,,"sodium hydroxide (aqueous, 1 M)",NaOH,"1 M, 4.954 g solution (4.76 mmol)",4.954,g,,,,,,water,H2O,10 g (metal solution) + NaOH solution and linker dissolved in water,,,,,,23.0,room temperature (23 °C),20.0,20 h,,stirred (150 rpm); Solution 2 added dropwise to Solution 1,"water, methanol",water 20 mL; MeOH 20 mL; then MeOH exchange 3× over 6 days,"methanol exchange for 6 days (3 solvent changes), then degassed at 100 °C under vacuum (≥18 h)",100.0,18.0,,,,,,,,1039.0,,,,,10.1039/c4gc01861c,ok,
10.1039/c4gc01861c,downloaded\10.1039_c4gc01861c.pdf,SI downloaded\10.1039_c4gc01861c_SI.pdf,mof_json_store\10.1039_c4gc01861c\raw_output.json,mof_json_store\10.1039_c4gc01861c\synthesis_006.json,yes,MOF-74 in water at RT: NaOH/dhtp ratios 2.0–3.0 gave MOF-74 + unknown phase; ratio 5.0 led to amorphous phase.,MOF-5,,HfCl4,Zn(NO3)2·6H2O,4.39 g (14.76 mmol),14.76,mmol,nan,,,,,nan,,,,,disodium terephthalate,Na2BDC,0.43 g (2.05 mmol),0.43,g,,,,,,,,,,,,,,,,,,,,,"N,N-dimethylformamide",DMF,55.5 g (metal solution) + 55.5 g (linker solution),,,,,,23.0,room temperature,24.0,24 h,,stirred; metal solution added to linker solution,DMF,repeatedly,dried in air for 24 h,,24.0,,,,,,,,626.0,,,,,10.1039/c4gc01861c,ok,
10.1039/c4gc01861c,downloaded\10.1039_c4gc01861c.pdf,SI downloaded\10.1039_c4gc01861c_SI.pdf,mof_json_store\10.1039_c4gc01861c\raw_output.json,mof_json_store\10.1039_c4gc01861c\synthesis_007.json,yes,MOF-74 in water at RT: NaOH/dhtp ratios 2.0–3.0 gave MOF-74 + unknown phase; ratio 5.0 led to amorphous phase.,MOF-5,,ZrOCl2·8H2O,Zn(NO3)2·6H2O,12.08 g (40.61 mmol),40.61,mmol,nan,,,,,nan,,,,,disodium terephthalate,Na2BDC,0.86 g (4.10 mmol),0.86,g,,,,,,,,,,,,,,,,,,,,,"N,N-dimethylformamide",DMF,55.5 g (metal solution) + 55.5 g (linker solution),,,,,,100.0,100 °C (oven),24.0,24 h,,stirred prior to heating; metal solution added to linker solution,DMF,repeatedly,dried in air for 24 h,,24.0,,,,,,,,626.0,,,,,10.1039/c4gc01861c,ok,
10.1039/c5ce00674k,downloaded\10.1039_c5ce00674k.pdf,SI downloaded\10.1039_c5ce00674k_SI.pdf,mof_json_store\10.1039_c5ce00674k\raw_output.json,mof_json_store\10.1039_c5ce00674k\synthesis_001.json,no,,IRMOF-3-NHMe,,CuCl2·2H2O,,"65 mg, 0.22 mmol",0.22,mmol,nan,,,,,nan,,,,,2-(Methylamino)terephthalic acid,BDC-NHMe,"16 mg, 0.082 mmol",0.082,mmol,,,,,,,,,,,,,,,,,,,,,"N,N-dimethylformamide",DMF,2 mL,2.0,,,,,100.0,heated to 100 °C (2.5 °C min−1 ramp),18.0,18 h hold,scintillation vial,static,DMF,3×,"Solvent exchanged with chloroform (5 mL) over 3 days, refreshed every 24 h",,72.0,yellow block-shaped crystals,,,,,,,,not_reported,not_reported,,,10.1039/c5ce00674k,ok,
10.1039/c5ce00674k,downloaded\10.1039_c5ce00674k.pdf,SI downloaded\10.1039_c5ce00674k_SI.pdf,mof_json_store\10.1039_c5ce00674k\raw_output.json,mof_json_store\10.1039_c5ce00674k\synthesis_002.json,no,,IRMOF-3-NMe2,,Ni(NO3)2·6H2O,,"65 mg, 0.22 mmol",0.22,mmol,nan,,,,,nan,,,,,2-(Dimethylamino)terephthalic acid,BDC-NMe2,"17 mg, 0.082 mmol",0.082,mmol,,,,,,,,,,,,,,,,,,,,,"N,N-dimethylformamide",DMF,2 mL,2.0,,,,,120.0,heated to 120 °C (2.5 °C min−1 ramp),18.0,18 h hold,scintillation vial,static,DMF,3×,"Solvent exchanged with chloroform (5 mL) over 3 days, refreshed every 24 h",,72.0,yellow block-shaped crystals,,,,,,,,not_reported,not_reported,,,10.1039/c5ce00674k,ok,
10.1039/c5ce00674k,downloaded\10.1039_c5ce00674k.pdf,SI downloaded\10.1039_c5ce00674k_SI.pdf,mof_json_store\10.1039_c5ce00674k\raw_output.json,mof_json_store\10.1039_c5ce00674k\synthesis_003.json,no,,IRMOF-3-NH2,,Co(NO3)2·6H2O,,"65 mg, 0.22 mmol",0.22,mmol,nan,,,,,nan,,,,,2-aminoterephthalic acid,BDC-NH2,"15 mg, 0.082 mmol",0.082,mmol,,,,,,,,,,,,,,,,,,,,,"N,N-dimethylformamide",DMF,2 mL,2.0,,,,,100.0,heated to 100 °C (2.5 °C min−1 ramp),18.0,18 h hold,scintillation vial,static,DMF,3×,"Solvent exchanged with chloroform (5 mL) over 3 days, refreshed every 24 h",,72.0,,,,,,,,,not_reported,not_reported,,,10.1039/c5ce00674k,ok,
10.1039/c5ce00674k,downloaded\10.1039_c5ce00674k.pdf,SI downloaded\10.1039_c5ce00674k_SI.pdf,mof_json_store\10.1039_c5ce00674k\raw_output.json,mof_json_store\10.1039_c5ce00674k\synthesis_004.json,no,,UiO-66-NHMe,,Co(NO3)2·6H2O,,"82 mg, 0.35 mmol",0.35,mmol,nan,,,,,nan,,,,,2-(Methylamino)terephthalic acid,BDC-NHMe,"68 mg, 0.35 mmol",0.35,mmol,,,,,,,,,,,,,,,,,,,,,"N,N-dimethylformamide",DMF,4 mL,4.0,,,,,120.0,120 °C,24.0,24 h,Teflon-lined autoclave,static,DMF,3× (10 mL each),Soaked in methanol (10 mL) with solvent refresh daily for 3 days,,72.0,microcrystalline powder,,,,,,,,not_reported,not_reported,,,10.1039/c5ce00674k,ok,
10.1039/c5ce00674k,downloaded\10.1039_c5ce00674k.pdf,SI downloaded\10.1039_c5ce00674k_SI.pdf,mof_json_store\10.1039_c5ce00674k\raw_output.json,mof_json_store\10.1039_c5ce00674k\synthesis_005.json,no,,UiO-66-NMe2,,Zn(CH3COO)2·2H2O,,"82 mg, 0.35 mmol",0.35,mmol,nan,,,,,nan,,,,,2-(Dimethylamino)terephthalic acid,BDC-NMe2,"73 mg, 0.35 mmol",0.35,mmol,,,,,,,,,,,,,,,,,,,,,"N,N-dimethylformamide",DMF,4 mL,4.0,,,,,120.0,120 °C,24.0,24 h,Teflon-lined autoclave,static,DMF,3× (10 mL each),Soaked in methanol (10 mL) with solvent refresh daily for 3 days,,72.0,microcrystalline powder,,,,,,,,not_reported,not_reported,,,10.1039/c5ce00674k,ok,
10.1039/c5ce00674k,downloaded\10.1039_c5ce00674k.pdf,SI downloaded\10.1039_c5ce00674k_SI.pdf,mof_json_store\10.1039_c5ce00674k\raw_output.json,mof_json_store\10.1039_c5ce00674k\synthesis_006.json,no,,UiO-66-NH2,,ZrCl4,,"82 mg, 0.35 mmol",0.35,mmol,nan,,,,,nan,,,,,2-aminoterephthalic acid,BDC-NH2,"63 mg, 0.35 mmol",0.35,mmol,,,,,,,,,,,,,,,,,,,,,"N,N-dimethylformamide",DMF,4 mL,4.0,,,,,120.0,120 °C,24.0,24 h,Teflon-lined autoclave,static,DMF,3× (10 mL each),Soaked in methanol (10 mL) with solvent refresh daily for 3 days,,72.0,microcrystalline powder,,,,,,,,not_reported,not_reported,,,10.1039/c5ce00674k,ok,
