Repository: zzhenglab/MOFinder

# MOFinder

MOFinder extracts MOF synthesis information from the literature, reconstructs evidence-supported negative reaction records, and prepares datasets for synthesis-outcome prediction.
[Web application](https://mofinder.chemistry.wustl.edu/) | [Demos](Demo/README.md) | [Source code](docs/source_to_code.md) | [Workflow guide](docs/workflow.md) | [Model evaluation](docs/evaluation.md)

## Quick start

The workflow runs through Python commands. Python 3.10 or newer is required. Clone the repository and initialize its related applications:

```bash
git clone --recurse-submodules https://github.com/zzhenglab/MOFinder.git
cd MOFinder
```

Start with the two offline demonstrations:

```bash

File: mof_extraction_1_2.csv (part 243 of 305)
doi,main_pdf,si_pdf,raw_output,parsed_json,article_trial_or_failure,article_trial_or_failure_notes,mof_name,crystal_code,metal_1,metal_1_abbr,metal_1_amount_text,metal_1_amount_value,metal_1_amount_unit,metal_2,metal_2_abbr,metal_2_amount_text,metal_2_amount_value,metal_2_amount_unit,metal_3,metal_3_abbr,metal_3_amount_text,metal_3_amount_value,metal_3_amount_unit,linker_1,linker_1_abbr,linker_1_amount_text,linker_1_amount_value,linker_1_amount_unit,linker_2,linker_2_abbr,linker_2_amount_text,linker_2_amount_value,linker_2_amount_unit,linker_3,linker_3_abbr,linker_3_amount_text,linker_3_amount_value,linker_3_amount_unit,modulator_1,modulator_1_abbr,modulator_1_amount_text,modulator_1_amount_value,modulator_1_amount_unit,modulator_2,modulator_2_abbr,modulator_2_amount_text,modulator_2_amount_value,modulator_2_amount_unit,solvent_main,solvent_main_abbr,solvent_main_amount_text,solvent_main_ml,solvent_secondary,solvent_secondary_abbr,solvent_secondary_amount_text,solvent_secondary_ml,temperature_c,temperature_c_text,time_h,time_text,vessel_type,stirring,washing_solvent,washing_cycles,activation_text,activation_temp_c,activation_time_h,crystal_morphology,yield_percent,crystal_size,topology_code,metal_cluster_connectivity,unit_cell_short,pore_diameter_A,BET_surface_area_m2g,air_stable,water_stable,tga_decomposition_temp_c,applications,reference,status,error
10.1039/c5ce00674k,downloaded\10.1039_c5ce00674k.pdf,SI downloaded\10.1039_c5ce00674k_SI.pdf,mof_json_store\10.1039_c5ce00674k\raw_output.json,mof_json_store\10.1039_c5ce00674k\synthesis_007.json,no,,DMOF-1-NHMe,,ZrCl4,,"149 mg, 0.5 mmol",0.5,mmol,nan,,,,,nan,,,,,2-(Methylamino)terephthalic acid,BDC-NHMe,"98 mg, 0.5 mmol",0.5,mmol,"1,4-diazabicyclo[2.2.2]octane",dabco,"90 mg, 0.8 mmol",0.8,mmol,,,,,,,,,,,,,,,,"N,N-dimethylformamide",DMF,12.5 mL,12.5,,,,,100.0,heated to 100 °C (1 °C min−1 ramp),12.0,12 h hold,scintillation vial,static,DMF,3× (5 mL each),Solvent exchanged with chloroform (5 mL) over 3 days; then degassed at 105 °C under vacuum ≥12 h before analysis,105.0,12.0,,,,,Zn2 paddle-wheel SBU,,,995.0,not_reported,not_reported,,CO2_capture,10.1039/c5ce00674k,ok,
10.1039/c5ce00674k,downloaded\10.1039_c5ce00674k.pdf,SI downloaded\10.1039_c5ce00674k_SI.pdf,mof_json_store\10.1039_c5ce00674k\raw_output.json,mof_json_store\10.1039_c5ce00674k\synthesis_008.json,no,,DMOF-1-NMe2,,AlCl3·6H2O,,"149 mg, 0.5 mmol",0.5,mmol,nan,,,,,nan,,,,,2-(Dimethylamino)terephthalic acid,BDC-NMe2,"105 mg, 0.5 mmol",0.5,mmol,"1,4-diazabicyclo[2.2.2]octane",dabco,"90 mg, 0.8 mmol",0.8,mmol,,,,,,,,,,,,,,,,"N,N-dimethylformamide",DMF,12.5 mL,12.5,,,,,100.0,heated to 100 °C (2.5 °C min−1 ramp),12.0,12 h hold,scintillation vial,static,DMF,3× (5 mL each),Solvent exchanged with chloroform (5 mL) over 3 days; then degassed at 105 °C under vacuum ≥12 h before analysis,105.0,12.0,,,,,Zn2 paddle-wheel SBU,,,951.0,not_reported,not_reported,,CO2_capture,10.1039/c5ce00674k,ok,
10.1039/c5ce00674k,downloaded\10.1039_c5ce00674k.pdf,SI downloaded\10.1039_c5ce00674k_SI.pdf,mof_json_store\10.1039_c5ce00674k\raw_output.json,mof_json_store\10.1039_c5ce00674k\synthesis_009.json,no,,DMOF-1-NMe2,,Cd(CH3COO)2·2H2O,,"149 mg, 0.5 mmol",0.5,mmol,nan,,,,,nan,,,,,2-(Dimethylamino)terephthalic acid,BDC-NMe2,"105 mg, 0.5 mmol (assumed same scale)",0.5,mmol,"1,4-diazabicyclo[2.2.2]octane",dabco,"90 mg, 0.8 mmol (assumed same scale)",0.8,mmol,,,,,,,,,,,,,,,,"N,N-dimethylformamide",DMF,12.5 mL (assumed same),12.5,,,,,120.0,120 °C,12.0,12 h,scintillation vial,static,DMF,3× (5 mL each),Solvent exchanged with chloroform (5 mL) over 3 days; then degassed at 105 °C under vacuum ≥12 h before analysis,105.0,12.0,,,,,Zn2 paddle-wheel SBU,,,,not_reported,not_reported,,CO2_capture,10.1039/c5ce00674k,ok,
10.1039/c5ce00674k,downloaded\10.1039_c5ce00674k.pdf,SI downloaded\10.1039_c5ce00674k_SI.pdf,mof_json_store\10.1039_c5ce00674k\raw_output.json,mof_json_store\10.1039_c5ce00674k\synthesis_010.json,no,,DMOF-1-NMe2,,CdCl2·5/2H2O,,"149 mg, 0.5 mmol",0.5,mmol,nan,,,,,nan,,,,,2-(Dimethylamino)terephthalic acid,BDC-NMe2,"105 mg, 0.5 mmol (assumed same scale)",0.5,mmol,"1,4-diazabicyclo[2.2.2]octane",dabco,"90 mg, 0.8 mmol (assumed same scale)",0.8,mmol,,,,,,,,,,,,,,,,"N,N-dimethylformamide",DMF,12.5 mL (assumed same),12.5,,,,,120.0,120 °C,72.0,72 h,scintillation vial,static,DMF,3× (5 mL each),Solvent exchanged with chloroform (5 mL) over 3 days; then degassed at 105 °C under vacuum ≥12 h before analysis,105.0,12.0,,,,,Zn2 paddle-wheel SBU,,,,not_reported,not_reported,,CO2_capture,10.1039/c5ce00674k,ok,
10.1039/c5ce00674k,downloaded\10.1039_c5ce00674k.pdf,SI downloaded\10.1039_c5ce00674k_SI.pdf,mof_json_store\10.1039_c5ce00674k\raw_output.json,mof_json_store\10.1039_c5ce00674k\synthesis_011.json,no,,DMOF-1-NH2,,Zn(NO3)2·6H2O,,"149 mg, 0.5 mmol",0.5,mmol,nan,,,,,nan,,,,,2-aminoterephthalic acid,BDC-NH2,"91 mg, 0.5 mmol",0.5,mmol,"1,4-diazabicyclo[2.2.2]octane",dabco,"90 mg, 0.8 mmol",0.8,mmol,,,,,,,,,,,,,,,,"N,N-dimethylformamide",DMF,25 mL,25.0,,,,,120.0,heated to 120 °C (2.5 °C min−1 ramp),12.0,12 h hold,scintillation vial,static,DMF,3× (5 mL each),Solvent exchanged with chloroform (5 mL) over 3 days; then degassed at 105 °C under vacuum ≥12 h before analysis,105.0,12.0,,,,,Zn2 paddle-wheel SBU,,,1295.0,not_reported,not_reported,,CO2_capture,10.1039/c5ce00674k,ok,
10.1021/acs.inorgchem.0c02877,downloaded\10.1021_acs.inorgchem.0c02877.pdf,SI downloaded\10.1021_acs.inorgchem.0c02877_SI.pdf,mof_json_store\10.1021_acs.inorgchem.0c02877\raw_output.json,mof_json_store\10.1021_acs.inorgchem.0c02877\synthesis_001.json,no,,BIF-106,2032423,Cd(NO3)2·4H2O,,"40.0 mg, 0.161 mmol",0.161,mmol,nan,,,,,nan,,,,,KBH(2-mim)3,,"45.4 mg, 0.156 mmol",0.156,mmol,phthalic acid,PA,"25.1 mg, 0.151 mmol",0.151,mmol,,,,,,,,,,,,,,,,water,H2O,2 mL,2.0,ethyl alcohol,EtOH,2 mL,2.0,80.0,80 °C,72.0,3 days,,,,,,,,purple block crystals,32.0,,,Co(II) tetrahedral (CoN2O2) nodes; 2D layers with interdigitation,"monoclinic, P21/n; a=14.1618(9) Å, b=12.4434(6) Å, c=14.6691(12) Å, β=102.951(8)°",,,not_reported,yes,300.0,,10.1021/acs.inorgchem.0c02877,ok,
10.1021/acs.inorgchem.0c02877,downloaded\10.1021_acs.inorgchem.0c02877.pdf,SI downloaded\10.1021_acs.inorgchem.0c02877_SI.pdf,mof_json_store\10.1021_acs.inorgchem.0c02877\raw_output.json,mof_json_store\10.1021_acs.inorgchem.0c02877\synthesis_002.json,no,,BIF-107,2032424,Zn(NO3)2·6H2O,,"65.4 mg, 0.263 mmol",0.263,mmol,nan,,,,,nan,,,,,KBH(2-mim)3,,"42.0 mg, 0.146 mmol",0.146,mmol,isophthalic acid,IPA,"15.6 mg, 0.094 mmol",0.094,mmol,,,,,,,,,,,,,,,,"N,N-dimethylacetamide",DMA,2 mL,2.0,water,H2O,2 mL,2.0,80.0,80 °C,72.0,3 days,20 mL vial,stirred (15 min preheating),,,,,,purple block crystals,40.0,,,double-crankshaft Co2B2 chains; 2D layers,"monoclinic, P21/n; a=14.5962(5) Å, b=12.2593(4) Å, c=14.7969(6) Å, β=98.391(3)°",,860.4,not_reported,yes,300.0,CO2_photoreduction,10.1021/acs.inorgchem.0c02877,ok,
10.1021/acs.inorgchem.7b02022,downloaded\10.1021_acs.inorgchem.7b02022.pdf,SI downloaded\10.1021_acs.inorgchem.7b02022_SI.pdf,mof_json_store\10.1021_acs.inorgchem.7b02022\raw_output.json,mof_json_store\10.1021_acs.inorgchem.7b02022\synthesis_001.json,no,,Spirof-MOF,1478753,Zn(NO3)2·6H2O,,"1.00 g, 3.10 mmol",3.1,mmol,nan,,,,,nan,,,,,"4,4′,4″,4‴-(9,9′-Spirobi[fluorene]-2,2′,7,7′-tetrayl)tetrabenzoic acid",L,"0.60 g, 0.75 mmol",0.75,mmol,,,,,,,,,,,formic acid,HCOOH,"present in DMF/formic acid (3/1, v/v) mixture; 100 mL used in each of ligand and metal solutions (total 200 mL mixture)",,,,,,,,"N,N-dimethylformamide",DMF,"DMF/formic acid (3/1, v/v), 100 mL for ligand solution + 100 mL for metal solution",,,,,,130.0,130 b0C,18.0,18 h,1 L screw-cap glass jar,static,"DMF, acetone",DMF rinse 3 d7 per day for 3 days; acetone exchange 3 d7 for 3 days,supercritical CO2 drying,,,white crystal powder,,14 216 b5m (SEM),scu,Zr6( b5 3-O)8 8-connected SBU,"a=17.842(4) c5, b=37.867(8) c5, c=33.693(7) c5, b1= 90 b0, b2= 90 b0, b3= 90 b0, orthorhombic Cccm",8.0,2020.0,not_reported,not_reported,511.0,nerve_agent_simulant_hydrolysis,10.1021/acs.inorgchem.7b02022,ok,
10.1021/acs.inorgchem.7b02022,downloaded\10.1021_acs.inorgchem.7b02022.pdf,SI downloaded\10.1021_acs.inorgchem.7b02022_SI.pdf,mof_json_store\10.1021_acs.inorgchem.7b02022\raw_output.json,mof_json_store\10.1021_acs.inorgchem.7b02022\synthesis_002.json,no,,Spirof-MOF,1478753,Zn(NO3)2·6H2O,,"40 mg, 0.12 mmol",0.12,mmol,nan,,,,,nan,,,,,"4,4′,4″,4‴-(9,9′-Spirobi[fluorene]-2,2′,7,7′-tetrayl)tetrabenzoic acid",L,"24 mg, 0.03 mmol",0.03,mmol,,,,,,,,,,,formic acid,HCOOH,1 mL,,,,,,,,"N,N-dimethylformamide",DMF,8 mL,8.0,,,,,90.0,90 b0C,1.5,90 min,20 mL glass vial,static,"DMF, EtOH",DMF centrifuge wash 3 d7; EtOH solvent exchange 3 d7 for 24 h,100 b0C under vacuum for 16 h,100.0,16.0,white particles ( 7e0.8 1 b5m),,0.8 1 b5m (SEM),scu,Zr6( b5 3-O)8 8-connected SBU,"a=17.842(4) c5, b=37.867(8) c5, c=33.693(7) c5, b1= 90 b0, b2= 90 b0, b3= 90 b0, orthorhombic Cccm",8.0,2020.0,not_reported,not_reported,511.0,nerve_agent_simulant_hydrolysis,10.1021/acs.inorgchem.7b02022,ok,
10.1021/acs.inorgchem.7b02022,downloaded\10.1021_acs.inorgchem.7b02022.pdf,SI downloaded\10.1021_acs.inorgchem.7b02022_SI.pdf,mof_json_store\10.1021_acs.inorgchem.7b02022\raw_output.json,mof_json_store\10.1021_acs.inorgchem.7b02022\synthesis_003.json,no,,Spirof-MOF,1478753,Cu(CH3COO)2·1H2O,,"40 mg, 0.12 mmol",0.12,mmol,nan,,,,,nan,,,,,"4,4′,4″,4‴-(9,9′-Spirobi[fluorene]-2,2′,7,7′-tetrayl)tetrabenzoic acid",L,"24 mg, 0.03 mmol",0.03,mmol,,,,,,,,,,,formic acid,HCOOH,1 mL,,,,,,,,"N,N-dimethylformamide",DMF,8 mL,8.0,,,,,90.0,90 b0C,3.0,3 h,20 mL glass vial,static,"DMF, EtOH",DMF centrifuge wash 3 d7; EtOH solvent exchange 3 d7 for 24 h,100 b0C under vacuum for 16 h,100.0,16.0,white particles ( 7e0.8 1 b5m with 400 700 nm fraction),,0.8 1 b5m (SEM); additional 400 700 nm particles,scu,Zr6( b5 3-O)8 8-connected SBU,"a=17.842(4) c5, b=37.867(8) c5, c=33.693(7) c5, b1= 90 b0, b2= 90 b0, b3= 90 b0, orthorhombic Cccm",8.0,2020.0,not_reported,not_reported,511.0,nerve_agent_simulant_hydrolysis,10.1021/acs.inorgchem.7b02022,ok,
10.1002/slct.201600526,,SI downloaded\10.1002_slct.201600526_SI.pdf,mof_json_store\10.1002_slct.201600526\raw_output.json,mof_json_store\10.1002_slct.201600526\synthesis_001.json,yes,ZIF-8 + BDC in DMF at 120 °C for 1 h gave no solid; ZIF-8 completely dissolved.,MOF-5,,Cu(CH3COO)2·1H2O,,0.2798 g (in 5 mL DMF),1.40147,mmol,nan,,,,,nan,,,,,terephthalic acid,BDC,0.0699 g (in 5 mL DMF),0.0699,g,,,,,,,,,,,"polyvinylpyrrolidone (~55,000)",PVP,2.49 g,2.49,g,,,,,,"N,N-dimethylformamide",DMF,100 mL (plus 5 mL in Zn/BDC solution),100.0,ethanol,EtOH,45 mL,45.0,120.0,120 °C,0.83,50 min,,,DMF,3×,,,,cubes,,,,,,,,,,,,10.1002/slct.201600526,ok,
10.1002/slct.201600526,,SI downloaded\10.1002_slct.201600526_SI.pdf,mof_json_store\10.1002_slct.201600526\raw_output.json,mof_json_store\10.1002_slct.201600526\synthesis_002.json,yes,ZIF-8 + BDC in DMF at 120 °C for 1 h gave no solid; ZIF-8 completely dissolved.,MOF-5,,HfOCl2·8H2O,,1.699 g (in 50 mL DMF),5.71053,mmol,nan,,,,,nan,,,,,terephthalic acid,BDC,0.507 g,0.507,g,,,,,,,,,,,trimethylamine,,0.85 mL,0.85,mL,,,,,,"N,N-dimethylformamide",DMF,40 mL (plus 50 mL in metal solution),40.0,,,,,25,RT,2.5,2.5 h,,magnetic stirring,DMF,several times,,,,,,,,,,,,,,,,10.1002/slct.201600526,ok,
10.1002/slct.201600526,,SI downloaded\10.1002_slct.201600526_SI.pdf,mof_json_store\10.1002_slct.201600526\raw_output.json,mof_json_store\10.1002_slct.201600526\synthesis_005.json,yes,ZIF-8 + BDC in DMF at 120 °C for 1 h gave no solid; ZIF-8 completely dissolved.,ZIF-8,,Ag(NO3),,0.29 g (in 10 mL DI water),1.70717,mmol,ammonium heptamolybdate tetrahydrate,,,,,nan,,,,,2-methylimidazole,Hmim,4.54 g (in 70 mL DI water),4.54,g,,,,,,,,,,,,,,,,,,,,,water,H2O,10 mL + 70 mL,80.0,,,,,120.0,120 °C,6.0,6 h,Teflon-lined autoclave (50 mL),stirred 5 min at RT before autoclave,"H2O, MeOH",3× each,dried at 65 °C overnight,65.0,,,,,,,,,,,,,,10.1002/slct.201600526,ok,
10.1039/c4ra05407e,downloaded\10.1039_c4ra05407e.pdf,SI downloaded\10.1039_c4ra05407e_SI.pdf,mof_json_store\10.1039_c4ra05407e\raw_output.json,mof_json_store\10.1039_c4ra05407e\synthesis_001.json,no,,[Ni3(HCOO)6],,Ag(NO3),,"5.678 g, 19.5 mmol",19.5,mmol,ammonium heptamolybdate tetrahydrate,,,,,nan,,,,,formic acid,FA,"5 mL, 129.9 mmol",129.9,mmol,,,,,,,,,,,,,,,,,,,,,"N,N-dimethylformamide",DMF,40 mL,40.0,,,,,100.0,373 K,48.0,48 h,Teflon-lined stainless steel autoclave (150 mL),static,"DMF, acetone",1× each,433 K under vacuum for 12 h,160.0,12.0,light green crystalline powder,100.0,,,,,6.12,232.0,yes,yes,230.0,CH4/N2 separation,10.1039/c4ra05407e,ok,
10.1039/c4ra05407e,downloaded\10.1039_c4ra05407e.pdf,SI downloaded\10.1039_c4ra05407e_SI.pdf,mof_json_store\10.1039_c4ra05407e\raw_output.json,mof_json_store\10.1039_c4ra05407e\synthesis_002.json,no,,[Ni3(HCOO)6],,Cd(ClO4)2·6H2O,,"4.852 g, 19.5 mmol",19.5,mmol,nan,,,,,nan,,,,,formic acid,FA,"5 mL, 129.9 mmol",129.9,mmol,,,,,,,,,,,,,,,,,,,,,"N,N-dimethylformamide",DMF,40 mL,40.0,,,,,100.0,373 K,48.0,48 h,Teflon-lined stainless steel autoclave (150 mL),static,"DMF, acetone",1× each,433 K under vacuum for 12 h,160.0,12.0,uniform nanocrystals,97.8,ca. 75 nm,,,,6.42,331.0,yes,yes,230.0,CH4/N2 separation,10.1039/c4ra05407e,ok,
10.1039/c4ra05407e,downloaded\10.1039_c4ra05407e.pdf,SI downloaded\10.1039_c4ra05407e_SI.pdf,mof_json_store\10.1039_c4ra05407e\raw_output.json,mof_json_store\10.1039_c4ra05407e\synthesis_003.json,no,,[Ni3(HCOO)6],,Fe3O(CH3COO)6]ClO4·3H2O,,"4.635 g, 19.5 mmol",19.5,mmol,nan,,,,,nan,,,,,formic acid,FA,"5 mL, 129.9 mmol",129.9,mmol,,,,,,,,,,,,,,,,,,,,,"N,N-dimethylformamide",DMF,40 mL,40.0,,,,,100.0,373 K,48.0,48 h,Teflon-lined stainless steel autoclave (150 mL),static,"DMF, acetone",1× each,433 K under vacuum for 12 h,160.0,12.0,non-uniform crystals,95.1,,,,,6.42,284.0,yes,yes,230.0,CH4/N2 separation,10.1039/c4ra05407e,ok,
10.1039/c4ra05407e,downloaded\10.1039_c4ra05407e.pdf,SI downloaded\10.1039_c4ra05407e_SI.pdf,mof_json_store\10.1039_c4ra05407e\raw_output.json,mof_json_store\10.1039_c4ra05407e\synthesis_004.json,no,,[Ni3(HCOO)6],,Fe3O(CH3COO)6]ClO4·3H2O,,"5.678 g, 19.5 mmol",19.5,mmol,nan,,,,,nan,,,,,methyl formate,MF,"8.2 mL, 130.0 mmol",130.0,mmol,,,,,,,,,,,,,,,,,,,,,"N,N-dimethylformamide",DMF,40 mL,40.0,,,,,100.0,373 K,48.0,48 h,Teflon-lined stainless steel autoclave (150 mL),static,"DMF, acetone",1× each,433 K under vacuum for 12 h,160.0,12.0,"light green, uniform nanosized crystals",100.0,ca. 140 nm,,,,6.42,327.0,yes,yes,230.0,CH4/N2 separation,10.1039/c4ra05407e,ok,
10.1039/c4ra05407e,downloaded\10.1039_c4ra05407e.pdf,SI downloaded\10.1039_c4ra05407e_SI.pdf,mof_json_store\10.1039_c4ra05407e\raw_output.json,mof_json_store\10.1039_c4ra05407e\synthesis_005.json,no,,[Ni3(HCOO)6],,CoSO4·7H2O,,"4.852 g, 19.5 mmol",19.5,mmol,nan,,,,,nan,,,,,methyl formate,MF,"8.2 mL, 130.0 mmol",130.0,mmol,,,,,,,,,,,,,,,,,,,,,"N,N-dimethylformamide",DMF,40 mL,40.0,,,,,100.0,373 K,48.0,48 h,Teflon-lined stainless steel autoclave (150 mL),static,"DMF, acetone",1× each,433 K under vacuum for 12 h,160.0,12.0,heterogeneous crystals,100.0,up to ca. 12.5 μm,,,,8.3,173.0,yes,yes,230.0,CH4/N2 separation,10.1039/c4ra05407e,ok,
10.1039/c4ra05407e,downloaded\10.1039_c4ra05407e.pdf,SI downloaded\10.1039_c4ra05407e_SI.pdf,mof_json_store\10.1039_c4ra05407e\raw_output.json,mof_json_store\10.1039_c4ra05407e\synthesis_006.json,no,,[Ni3(HCOO)6],,Ni(OH)2,,"4.635 g, 19.5 mmol",19.5,mmol,nan,,,,,nan,,,,,methyl formate,MF,"8.2 mL, 130.0 mmol",130.0,mmol,,,,,,,,,,,,,,,,,,,,,"N,N-dimethylformamide",DMF,40 mL,40.0,,,,,100.0,373 K,48.0,48 h,Teflon-lined stainless steel autoclave (150 mL),static,"DMF, acetone",1× each,433 K under vacuum for 12 h,160.0,12.0,,1.69,,,,,,,yes,yes,230.0,CH4/N2 separation,10.1039/c4ra05407e,ok,
10.1039/c6qi00441e,downloaded\10.1039_c6qi00441e.pdf,SI downloaded\10.1039_c6qi00441e_SI.pdf,mof_json_store\10.1039_c6qi00441e\raw_output.json,mof_json_store\10.1039_c6qi00441e\synthesis_001.json,yes,Attempt with CoCl2 yielded cobalt oxide (no MOF).,"Fe(BDC)(DMF,F)",,Eu2O3,FeCl2·4H2O,"4 mmol, 0.80 g",4,mmol,nan,,,,,nan,,,,,terephthalic acid,BDC,"4 mmol, 0.67 g",4.0,mmol,,,,,,,,,,,hydrofluoric acid,HF,"0.8 mL, 5 M",0.8,mL,,,,,,"N,N-dimethylformamide",DMF,40 mL total (20 mL for each solution),40.0,,,,,150.0,150 °C,72.0,3 days,Teflon-lined autoclave,ultrasonicated 10 min; static during solvothermal step,"DMF, methanol, water",,dried at 60 °C in a vacuum oven,60.0,,,,,,,,,,,,,,10.1039/c6qi00441e,ok,
10.1039/c6qi00441e,downloaded\10.1039_c6qi00441e.pdf,SI downloaded\10.1039_c6qi00441e_SI.pdf,mof_json_store\10.1039_c6qi00441e\raw_output.json,mof_json_store\10.1039_c6qi00441e\synthesis_002.json,yes,Attempt with CoCl2 yielded cobalt oxide (no MOF).,Fe/Mn-MOF-91,,Gd2O3,FeCl2·4H2O,3.60 mmol,3.6,mmol,nan,MnCl2·4H2O,0.40 mmol,0.4,mmol,nan,,,,,terephthalic acid,BDC,"4 mmol, 0.67 g",4.0,mmol,,,,,,,,,,,hydrofluoric acid,HF,"0.8 mL, 5 M",0.8,mL,,,,,,"N,N-dimethylformamide",DMF,40 mL total (20 mL for each solution),40.0,,,,,150.0,150 °C,72.0,3 days,Teflon-lined autoclave,ultrasonicated 10 min; static during solvothermal step,"DMF, methanol, water",,dried at 60 °C in a vacuum oven,60.0,,triangular prism crystals,,,,,,,,,,,,10.1039/c6qi00441e,ok,
10.1039/c6qi00441e,downloaded\10.1039_c6qi00441e.pdf,SI downloaded\10.1039_c6qi00441e_SI.pdf,mof_json_store\10.1039_c6qi00441e\raw_output.json,mof_json_store\10.1039_c6qi00441e\synthesis_003.json,yes,Attempt with CoCl2 yielded cobalt oxide (no MOF).,Fe/Mn-MOF-71,,Cd(NO3)2·4H2O,FeCl2·4H2O,3.50 mmol,3.5,mmol,nan,MnCl2·4H2O,0.50 mmol,0.5,mmol,nan,,,,,terephthalic acid,BDC,"4 mmol, 0.67 g",4.0,mmol,,,,,,,,,,,hydrofluoric acid,HF,"0.8 mL, 5 M",0.8,mL,,,,,,"N,N-dimethylformamide",DMF,40 mL total (20 mL for each solution),40.0,,,,,150.0,150 °C,72.0,3 days,Teflon-lined autoclave,ultrasonicated 10 min; static during solvothermal step,"DMF, methanol, water",,dried at 60 °C in a vacuum oven,60.0,,triangular prism crystals,,,,,,,,,,,,10.1039/c6qi00441e,ok,
10.1039/c6qi00441e,downloaded\10.1039_c6qi00441e.pdf,SI downloaded\10.1039_c6qi00441e_SI.pdf,mof_json_store\10.1039_c6qi00441e\raw_output.json,mof_json_store\10.1039_c6qi00441e\synthesis_004.json,yes,Attempt with CoCl2 yielded cobalt oxide (no MOF).,Fe/Mn-MOF-51,,Cd(NO3)2·4H2O,FeCl2·4H2O,3.33 mmol,3.33,mmol,nan,MnCl2·4H2O,0.67 mmol,0.67,mmol,nan,,,,,terephthalic acid,BDC,"4 mmol, 0.67 g",4.0,mmol,,,,,,,,,,,hydrofluoric acid,HF,"0.8 mL, 5 M",0.8,mL,,,,,,"N,N-dimethylformamide",DMF,40 mL total (20 mL for each solution),40.0,,,,,150.0,150 °C,72.0,3 days,Teflon-lined autoclave,ultrasonicated 10 min; static during solvothermal step,"DMF, methanol, water",,dried at 60 °C in a vacuum oven,60.0,,triangular prism crystals,,,,,,,,,,,,10.1039/c6qi00441e,ok,
10.1039/c6qi00441e,downloaded\10.1039_c6qi00441e.pdf,SI downloaded\10.1039_c6qi00441e_SI.pdf,mof_json_store\10.1039_c6qi00441e\raw_output.json,mof_json_store\10.1039_c6qi00441e\synthesis_005.json,yes,Attempt with CoCl2 yielded cobalt oxide (no MOF).,Fe/Mn-MOF-31,,Zn(NO3)2·6H2O,FeCl2·4H2O,3.0 mmol,3,mmol,nan,MnCl2·4H2O,1.0 mmol,1.0,mmol,nan,,,,,terephthalic acid,BDC,"4 mmol, 0.67 g",4.0,mmol,,,,,,,,,,,hydrofluoric acid,HF,"0.8 mL, 5 M",0.8,mL,,,,,,"N,N-dimethylformamide",DMF,40 mL total (20 mL for each solution),40.0,,,,,150.0,150 °C,72.0,3 days,Teflon-lined autoclave,ultrasonicated 10 min; static during solvothermal step,"DMF, methanol, water",,dried at 60 °C in a vacuum oven,60.0,,triangular prism crystals,,,,,,,,,,,,10.1039/c6qi00441e,ok,
10.1039/c6qi00441e,downloaded\10.1039_c6qi00441e.pdf,SI downloaded\10.1039_c6qi00441e_SI.pdf,mof_json_store\10.1039_c6qi00441e\raw_output.json,mof_json_store\10.1039_c6qi00441e\synthesis_006.json,yes,Attempt with CoCl2 yielded cobalt oxide (no MOF).,Fe/Co-MOF-91,,Zn(NO3)2·6H2O,FeCl2·4H2O,3.60 mmol,3.6,mmol,nan,CoCl2·6H2O,0.40 mmol,0.4,mmol,nan,,,,,terephthalic acid,BDC,"4 mmol, 0.67 g",4.0,mmol,,,,,,,,,,,hydrofluoric acid,HF,"0.8 mL, 5 M",0.8,mL,,,,,,"N,N-dimethylformamide",DMF,40 mL total (20 mL for each solution),40.0,,,,,150.0,150 °C,72.0,3 days,Teflon-lined autoclave,ultrasonicated 10 min; static during solvothermal step,"DMF, methanol, water",,dried at 60 °C in a vacuum oven,60.0,,,,,,,,,,,,,,10.1039/c6qi00441e,ok,
10.1039/c6qi00441e,downloaded\10.1039_c6qi00441e.pdf,SI downloaded\10.1039_c6qi00441e_SI.pdf,mof_json_store\10.1039_c6qi00441e\raw_output.json,mof_json_store\10.1039_c6qi00441e\synthesis_007.json,yes,Attempt with CoCl2 yielded cobalt oxide (no MOF).,Fe/Co-MOF-71,,Cu(NO3)2·3H2O,FeCl2·4H2O,3.50 mmol,3.5,mmol,nan,CoCl2·6H2O,0.50 mmol,0.5,mmol,nan,,,,,terephthalic acid,BDC,"4 mmol, 0.67 g",4.0,mmol,,,,,,,,,,,hydrofluoric acid,HF,"0.8 mL, 5 M",0.8,mL,,,,,,"N,N-dimethylformamide",DMF,40 mL total (20 mL for each solution),40.0,,,,,150.0,150 °C,72.0,3 days,Teflon-lined autoclave,ultrasonicated 10 min; static during solvothermal step,"DMF, methanol, water",,dried at 60 °C in a vacuum oven,60.0,,,,,,,,,,,,,,10.1039/c6qi00441e,ok,
10.1039/c6qi00441e,downloaded\10.1039_c6qi00441e.pdf,SI downloaded\10.1039_c6qi00441e_SI.pdf,mof_json_store\10.1039_c6qi00441e\raw_output.json,mof_json_store\10.1039_c6qi00441e\synthesis_008.json,yes,Attempt with CoCl2 yielded cobalt oxide (no MOF).,Fe/Co-MOF-51,,Co(NO3)2·6H2O,FeCl2·4H2O,3.33 mmol,3.33,mmol,nan,CoCl2·6H2O,0.67 mmol,0.67,mmol,nan,,,,,terephthalic acid,BDC,"4 mmol, 0.67 g",4.0,mmol,,,,,,,,,,,hydrofluoric acid,HF,"0.8 mL, 5 M",0.8,mL,,,,,,"N,N-dimethylformamide",DMF,40 mL total (20 mL for each solution),40.0,,,,,150.0,150 °C,72.0,3 days,Teflon-lined autoclave,ultrasonicated 10 min; static during solvothermal step,"DMF, methanol, water",,dried at 60 °C in a vacuum oven,60.0,,,,,,,,,,,,,,10.1039/c6qi00441e,ok,
10.1039/c6qi00441e,downloaded\10.1039_c6qi00441e.pdf,SI downloaded\10.1039_c6qi00441e_SI.pdf,mof_json_store\10.1039_c6qi00441e\raw_output.json,mof_json_store\10.1039_c6qi00441e\synthesis_009.json,yes,Attempt with CoCl2 yielded cobalt oxide (no MOF).,Fe/Co-MOF-31,,Ni(NO3)2·6H2O,FeCl2·4H2O,3.0 mmol,3,mmol,nan,CoCl2·6H2O,1.0 mmol,1.0,mmol,nan,,,,,terephthalic acid,BDC,"4 mmol, 0.67 g",4.0,mmol,,,,,,,,,,,hydrofluoric acid,HF,"0.8 mL, 5 M",0.8,mL,,,,,,"N,N-dimethylformamide",DMF,40 mL total (20 mL for each solution),40.0,,,,,150.0,150 °C,72.0,3 days,Teflon-lined autoclave,ultrasonicated 10 min; static during solvothermal step,"DMF, methanol, water",,dried at 60 °C in a vacuum oven,60.0,,,,,,,,,,,,,,10.1039/c6qi00441e,ok,
10.1039/c6qi00441e,downloaded\10.1039_c6qi00441e.pdf,SI downloaded\10.1039_c6qi00441e_SI.pdf,mof_json_store\10.1039_c6qi00441e\raw_output.json,mof_json_store\10.1039_c6qi00441e\synthesis_010.json,yes,Attempt with CoCl2 yielded cobalt oxide (no MOF).,Fe/Ni-MOF-91,,Cu(NO3)2·3H2O,FeCl2·4H2O,3.60 mmol,3.6,mmol,nan,NiCl2·6H2O,0.40 mmol,0.4,mmol,nan,,,,,terephthalic acid,BDC,"4 mmol, 0.67 g",4.0,mmol,,,,,,,,,,,hydrofluoric acid,HF,"0.8 mL, 5 M",0.8,mL,,,,,,"N,N-dimethylformamide",DMF,40 mL total (20 mL for each solution),40.0,,,,,150.0,150 °C,72.0,3 days,Teflon-lined autoclave,ultrasonicated 10 min; static during solvothermal step,"DMF, methanol, water",,dried at 60 °C in a vacuum oven,60.0,,,,,,,,,,,,,,10.1039/c6qi00441e,ok,
10.1039/c6qi00441e,downloaded\10.1039_c6qi00441e.pdf,SI downloaded\10.1039_c6qi00441e_SI.pdf,mof_json_store\10.1039_c6qi00441e\raw_output.json,mof_json_store\10.1039_c6qi00441e\synthesis_011.json,yes,Attempt with CoCl2 yielded cobalt oxide (no MOF).,Fe/Ni-MOF-71,,Co(NO3)2·6H2O,FeCl2·4H2O,3.50 mmol,3.5,mmol,nan,NiCl2·6H2O,0.50 mmol,0.5,mmol,nan,,,,,terephthalic acid,BDC,"4 mmol, 0.67 g",4.0,mmol,,,,,,,,,,,hydrofluoric acid,HF,"0.8 mL, 5 M",0.8,mL,,,,,,"N,N-dimethylformamide",DMF,40 mL total (20 mL for each solution),40.0,,,,,150.0,150 °C,72.0,3 days,Teflon-lined autoclave,ultrasonicated 10 min; static during solvothermal step,"DMF, methanol, water",,dried at 60 °C in a vacuum oven,60.0,,,,,,,,,,,,,,10.1039/c6qi00441e,ok,
10.1039/c6qi00441e,downloaded\10.1039_c6qi00441e.pdf,SI downloaded\10.1039_c6qi00441e_SI.pdf,mof_json_store\10.1039_c6qi00441e\raw_output.json,mof_json_store\10.1039_c6qi00441e\synthesis_012.json,yes,Attempt with CoCl2 yielded cobalt oxide (no MOF).,Fe/Ni-MOF-51,,Ni(NO3)2·6H2O,FeCl2·4H2O,3.33 mmol,3.33,mmol,nan,NiCl2·6H2O,0.67 mmol,0.67,mmol,nan,,,,,terephthalic acid,BDC,"4 mmol, 0.67 g",4.0,mmol,,,,,,,,,,,hydrofluoric acid,HF,"0.8 mL, 5 M",0.8,mL,,,,,,"N,N-dimethylformamide",DMF,40 mL total (20 mL for each solution),40.0,,,,,150.0,150 °C,72.0,3 days,Teflon-lined autoclave,ultrasonicated 10 min; static during solvothermal step,"DMF, methanol, water",,dried at 60 °C in a vacuum oven,60.0,,,,,,,,,,,,,,10.1039/c6qi00441e,ok,
10.1002/chem.201101239,downloaded\10.1002_chem.201101239.pdf,SI downloaded\10.1002_chem.201101239_SI.pdf,mof_json_store\10.1002_chem.201101239\raw_output.json,mof_json_store\10.1002_chem.201101239\synthesis_001.json,yes,Zn/Co ratios other than 2:1 yielded other compounds; only 2:1 gave CoZnPC-2.,ZnPC-2,746203,Cd(NO3)2·6H2O,,"0.101 g, 0.46 mmol",0.46,mmol,nan,,,,,nan,,,,,"5-phosphonobenzene-1,3-dicarboxylic acid",H4pbdc,"0.075 g, 0.31 mmol",0.31,mmol,,,,,,,,,,,triethylamine,,"0.121 g, 1.21 mmol",1.21,mmol,,,,,,water,H2O,5 mL,5.0,isopropanol,,5 mL,5.0,140.0,140 °C,48.0,2 d,Teflon-lined stainless steel autoclave (15 mL),stirred before heating; static during solvothermal step,,,383 K (≈110 °C) under vacuum for 3 h,110.0,3.0,rodlike crystals,56.0,,,Zn3(CO2)4(PO3)2 6-connected SBU,"a=18.310(6), b=18.310(6), c=23.222(11) Å, I-42d",6.0,,not_reported,not_reported,,Friedel–Crafts benzylation,10.1002/chem.201101239,ok,
10.1002/chem.201101239,downloaded\10.1002_chem.201101239.pdf,SI downloaded\10.1002_chem.201101239_SI.pdf,mof_json_store\10.1002_chem.201101239\raw_output.json,mof_json_store\10.1002_chem.201101239\synthesis_002.json,yes,Zn/Co ratios other than 2:1 yielded other compounds; only 2:1 gave CoZnPC-2.,Hpd@ZnPC-2,776925,Co(NO3)2·6H2O,,"0.101 g, 0.46 mmol",0.46,mmol,nan,,,,,nan,,,,,"5-phosphonobenzene-1,3-dicarboxylic acid",H4pbdc,"0.075 g, 0.31 mmol",0.31,mmol,,,,,,,,,,,pyrrolidine,Hpd,,,,,,,,,water,H2O,5 mL,5.0,isopropanol,,5 mL,5.0,140.0,140 °C,48.0,2 d,Teflon-lined stainless steel autoclave (15 mL),stirred before heating; static during solvothermal step,,,383 K (≈110 °C) under vacuum for 3 h,110.0,3.0,,61.0,,,Zn3(CO2)4(PO3)2 6-connected SBU,"a=18.450(4), b=18.450(4), c=23.201(7) Å, I-42d",5.0,,not_reported,not_reported,,Friedel–Crafts benzylation,10.1002/chem.201101239,ok,
10.1002/chem.201101239,downloaded\10.1002_chem.201101239.pdf,SI downloaded\10.1002_chem.201101239_SI.pdf,mof_json_store\10.1002_chem.201101239\raw_output.json,mof_json_store\10.1002_chem.201101239\synthesis_003.json,yes,Zn/Co ratios other than 2:1 yielded other compounds; only 2:1 gave CoZnPC-2.,CoZnPC-2,808302,In(NO3)3,,"0.044 g, 0.20 mmol",0.2,mmol,nan,,"0.025 g, 0.10 mmol",0.1,mmol,nan,,,,,"5-phosphonobenzene-1,3-dicarboxylic acid",H4pbdc,"0.051 g, 0.21 mmol",0.21,mmol,,,,,,,,,,,triethylamine,,"0.082 g, 0.82 mmol",0.82,mmol,,,,,,water,H2O,5 mL,5.0,isopropanol,,5 mL,5.0,140.0,140 °C,72.0,3 d,Teflon-lined stainless steel autoclave (15 mL),metal solution pre-heated at 50 °C for 30 min; layered; static during solvothermal,,,383 K (≈110 °C) under vacuum for 3 h,110.0,3.0,blue crystals,24.0,,,trinuclear Co/Zn cluster 6-connected SBU,"a=25.298(9), b=26.156(10), c=23.552(9) Å, Fdd2",,,not_reported,not_reported,,Friedel–Crafts benzylation,10.1002/chem.201101239,ok,
10.1002/slct.201800571,,SI downloaded\10.1002_slct.201800571_SI.pdf,mof_json_store\10.1002_slct.201800571\raw_output.json,mof_json_store\10.1002_slct.201800571\synthesis_001.json,no,,HKUST-1,,In(NO3)3,,4.5 mmol,4.5,mmol,nan,,,,,nan,,,,,"benzene-1,3,5-tricarboxylic acid",H3BTC,2.5 mmol,2.5,mmol,,,,,,,,,,,,,,,,,,,,,deionized water,H2O,15 mL,15.0,ethanol,EtOH,15 mL,15.0,110.0,110 °C,24.0,24 h,Teflon-lined stainless steel autoclave,static,,,dried at 150 °C for 12 h,150.0,12.0,,,,,,,,,,,,,10.1002/slct.201800571,ok,
10.1002/slct.201800571,,SI downloaded\10.1002_slct.201800571_SI.pdf,mof_json_store\10.1002_slct.201800571\raw_output.json,mof_json_store\10.1002_slct.201800571\synthesis_002.json,no,,HKUST-1,,In(NO3)3,,1.093 g (4.5 mmol),4.5,mmol,nan,,,,,nan,,,,,"benzene-1,3,5-tricarboxylic acid",H3BTC,0.525 g (2.5 mmol),2.5,mmol,,,,,,,,,,,dual-functional surfactant N2-Ph-N2,,0.045 mmol,0.045,mmol,,,,,,deionized water,H2O,15 mL,15.0,ethanol,EtOH,15 mL,15.0,110.0,110 °C,24.0,24 h,Teflon-lined stainless steel autoclave,static,methanol or ethanol,4 times at 100 °C for 48 h,150 °C in oven overnight,150.0,,,,,,,,,,,,,,10.1002/slct.201800571,ok,
10.1002/slct.201800571,,SI downloaded\10.1002_slct.201800571_SI.pdf,mof_json_store\10.1002_slct.201800571\raw_output.json,mof_json_store\10.1002_slct.201800571\synthesis_003.json,no,,HKUST-1,,Zn(NO3)2·6H2O,,1.093 g (4.5 mmol),4.5,mmol,nan,,,,,nan,,,,,"benzene-1,3,5-tricarboxylic acid",H3BTC,0.525 g (2.5 mmol),2.5,mmol,,,,,,,,,,,dual-functional surfactant N2-Ph-N2,,0.225 mmol,0.225,mmol,,,,,,deionized water,H2O,15 mL,15.0,ethanol,EtOH,15 mL,15.0,110.0,110 °C,24.0,24 h,Teflon-lined stainless steel autoclave,static,methanol or ethanol,4 times at 100 °C for 48 h,150 °C in oven overnight,150.0,,,,,,,,,,,,,,10.1002/slct.201800571,ok,
10.1002/slct.201800571,,SI downloaded\10.1002_slct.201800571_SI.pdf,mof_json_store\10.1002_slct.201800571\raw_output.json,mof_json_store\10.1002_slct.201800571\synthesis_004.json,no,,HKUST-1,,Zn(CH3COO)2·4H2O,,1.093 g (4.5 mmol),4.5,mmol,nan,,,,,nan,,,,,"benzene-1,3,5-tricarboxylic acid",H3BTC,0.525 g (2.5 mmol),2.5,mmol,,,,,,,,,,,dual-functional surfactant N2-Ph-N2,,0.45 mmol,0.45,mmol,,,,,,deionized water,H2O,15 mL,15.0,ethanol,EtOH,15 mL,15.0,110.0,110 °C,24.0,24 h,Teflon-lined stainless steel autoclave,static,methanol or ethanol,4 times at 100 °C for 48 h,150 °C in oven overnight,150.0,,,,,,,,,,,,,,10.1002/slct.201800571,ok,
10.1002/slct.201800571,,SI downloaded\10.1002_slct.201800571_SI.pdf,mof_json_store\10.1002_slct.201800571\raw_output.json,mof_json_store\10.1002_slct.201800571\synthesis_005.json,no,,HKUST-1,,NbCl3(C4H10O2),,1.093 g,3.77696,mmol,nan,,,,,nan,,,,,"benzene-1,3,5-tricarboxylic acid",H3BTC,0.525 g,0.525,g,,,,,,,,,,,zinc oxide,,0.366 g,0.366,g,dual-functional surfactant N2-Ph-N2,,0.268 g,0.268,g,deionized water,H2O,8 mL (ZnO slurry) + 18 mL (Cu solution),,"N,N-dimethylformamide",DMF,16 mL,16.0,25,room temperature,0.0166666667,1 min,,stirred,methanol,4 times at 100 °C for 32 h,"vacuum oven, 150 °C overnight",150.0,,,,,,,,,,,,,,10.1002/slct.201800571,ok,
10.1002/slct.201800571,,SI downloaded\10.1002_slct.201800571_SI.pdf,mof_json_store\10.1002_slct.201800571\raw_output.json,mof_json_store\10.1002_slct.201800571\synthesis_006.json,no,,HKUST-1,,Mo(DMF)6(CF3SO3)3,,1.093 g,1.11336,mmol,nan,,,,,nan,,,,,"benzene-1,3,5-tricarboxylic acid",H3BTC,0.525 g,0.525,g,,,,,,,,,,,zinc oxide,,0.366 g,0.366,g,dual-functional surfactant N2-Ph-N2,,0.268 g,0.268,g,deionized water,H2O,8 mL (ZnO slurry) + 18 mL (Cu solution),,"N,N-dimethylformamide",DMF,16 mL,16.0,25,room temperature,0.1666666667,10 min,,stirred,methanol,4 times at 100 °C for 32 h,"vacuum oven, 150 °C overnight",150.0,,,,,,,,,,,,,,10.1002/slct.201800571,ok,
10.1002/adsu.202100317,downloaded\10.1002_adsu.202100317.pdf,SI downloaded\10.1002_adsu.202100317_SI.pdf,mof_json_store\10.1002_adsu.202100317\raw_output.json,mof_json_store\10.1002_adsu.202100317\synthesis_001.json,no,,ZIF-94,,Co(NO3)2·6H2O,,7.2 mmol,7.2,mmol,nan,,,,,nan,,,,,4-methyl-5-imidazolecarboxaldehyde,,14.4 mmol,14.4,mmol,,,,,,,,,,,sodium hydroxide,NaOH,14.4 mmol,14.4,mmol,,,,,,tetrahydrofuran,THF,15 mL,15.0,methanol,MeOH,6 mL,6.0,25,RT,16.0,16 h,,stirred,MeOH,3×,MeOH reflux (50 mL per g of ZIF-94) for 1.5 h; dried overnight at RT,,1.5,nanoparticles,71.4,53 ± 14 nm,sod,,,2.6,464.0,not_reported,not_reported,270.0,CO2_capture,10.1002/adsu.202100317,ok,
10.1039/c6nr05463c,downloaded\10.1039_c6nr05463c.pdf,SI downloaded\10.1039_c6nr05463c_SI.pdf,mof_json_store\10.1039_c6nr05463c\raw_output.json,mof_json_store\10.1039_c6nr05463c\synthesis_001.json,no,,Fe-MIL-88B-(NO3)-semi (1),,CuBr2·2H2O,,64.0 mg (0.16 mmol),0.16,mmol,[Fe(CN)6]·6H2O,,,,,nan,,,,,terephthalic acid,H2BDC,30.0 mg (0.18 mmol),0.18,mmol,,,,,,,,,,,,,,,,,,,,,"N,N-dimethylformamide",DMF,4 mL,4.0,acetonitrile,MeCN,4 mL,4.0,110.0,110 °C,0.67,40 min,,,"DMF, MeOH",several centrifugation–redispersion cycles,,,,hexagonal rods,,,,trimers of MO6 octahedra connected to BDC,"a=10.8 Å, c=19.2 Å, V=1933 Å3, P-62c",,,,,,,10.1039/c6nr05463c,ok,
10.1039/c6nr05463c,downloaded\10.1039_c6nr05463c.pdf,SI downloaded\10.1039_c6nr05463c_SI.pdf,mof_json_store\10.1039_c6nr05463c\raw_output.json,mof_json_store\10.1039_c6nr05463c\synthesis_002.json,no,,"Fe-MIL-88B-(NO3,acac)-closed (1a)",,CuBr2·2H2O,,130.0 mg (0.32 mmol),0.32,mmol,[Fe(CN)6]·6H2O,,70.6 mg (0.20 mmol),0.2,mmol,nan,,,,,terephthalic acid,H2BDC,60.0 mg (0.36 mmol),0.36,mmol,,,,,,,,,,,,,,,,,,,,,"N,N-dimethylformamide",DMF,6 mL,6.0,acetonitrile,MeCN,2 mL,2.0,110.0,110 °C,0.67,40 min,,,"DMF, MeOH",several centrifugation–redispersion cycles,,,,hexagonal rods,,,,trimers of MO6 octahedra connected to BDC,"a=9.8 Å, c=19.3 Å, V=1602 Å3, P-62c",,,,,,,10.1039/c6nr05463c,ok,
10.1039/c6nr05463c,downloaded\10.1039_c6nr05463c.pdf,SI downloaded\10.1039_c6nr05463c_SI.pdf,mof_json_store\10.1039_c6nr05463c\raw_output.json,mof_json_store\10.1039_c6nr05463c\synthesis_003.json,no,,Fe-MIL-88B-(acac)-closed (1b),,Eu(NO3)3·6H2O,,56.5 mg (0.16 mmol),0.16,mmol,nan,,,,,nan,,,,,terephthalic acid,H2BDC,30.0 mg (0.18 mmol),0.18,mmol,,,,,,,,,,,,,,,,,,,,,"N,N-dimethylformamide",DMF,6 mL,6.0,acetonitrile,MeCN,2 mL,2.0,110.0,110 °C,0.67,40 min,,,"DMF, MeOH",several centrifugation–redispersion cycles,,,,hexagonal rods,,,,trimers of MO6 octahedra connected to BDC,"a=9.9 Å, c=19.4 Å, V=1633 Å3, P-62c",,,,,,,10.1039/c6nr05463c,ok,
10.1039/c6nr05463c,downloaded\10.1039_c6nr05463c.pdf,SI downloaded\10.1039_c6nr05463c_SI.pdf,mof_json_store\10.1039_c6nr05463c\raw_output.json,mof_json_store\10.1039_c6nr05463c\synthesis_004.json,no,,Fe-MIL-88B-(Cl)-open (1c),,Cu(NO3)2·3H2O,,43.3 mg (0.16 mmol),0.16,mmol,nan,,,,,nan,,,,,terephthalic acid,H2BDC,30.0 mg (0.18 mmol),0.18,mmol,,,,,,,,,,,,,,,,,,,,,"N,N-dimethylformamide",DMF,6 mL,6.0,acetonitrile,MeCN,4 mL,4.0,110.0,110 °C,2.0,2 h,,,"DMF, MeOH",several centrifugation–redispersion cycles,,,,hexagonal bipyramids,,,,trimers of MO6 octahedra connected to BDC,"a=12.7 Å, c=18.4 Å, V=2552 Å3, P-62c",,,,,,,10.1039/c6nr05463c,ok,
10.1039/c6nr05463c,downloaded\10.1039_c6nr05463c.pdf,SI downloaded\10.1039_c6nr05463c_SI.pdf,mof_json_store\10.1039_c6nr05463c\raw_output.json,mof_json_store\10.1039_c6nr05463c\synthesis_005.json,no,,{Fe0.69Ga0.31}-MIL-88B-(NO3)-semi (2),,Cu(NO3)2·3H2O,,130.0 mg (0.32 mmol),0.32,mmol,nan,,25.6 mg (0.10 mmol),0.1,mmol,nan,,,,,terephthalic acid,H2BDC,60.0 mg (0.36 mmol),0.36,mmol,,,,,,,,,,,,,,,,,,,,,"N,N-dimethylformamide",DMF,6 mL,6.0,acetonitrile,MeCN,2 mL,2.0,110.0,110 °C,0.67,40 min,,,"DMF, MeOH",several centrifugation–redispersion cycles,,,,hexagonal rods,,,,trimers of MO6 octahedra connected to BDC,"a=10.8 Å, c=19.2 Å, V=1925 Å3, P-62c",,,,,,,10.1039/c6nr05463c,ok,
10.1039/c6nr05463c,downloaded\10.1039_c6nr05463c.pdf,SI downloaded\10.1039_c6nr05463c_SI.pdf,mof_json_store\10.1039_c6nr05463c\raw_output.json,mof_json_store\10.1039_c6nr05463c\synthesis_006.json,no,,{Fe0.30Ga0.70}-MIL-88B-(NO3)-semi (2a),,Co(NO3)2·6H2O,,130.0 mg (0.32 mmol),0.32,mmol,nan,,51.2 mg (0.20 mmol),0.2,mmol,nan,,,,,terephthalic acid,H2BDC,60.0 mg (0.36 mmol),0.36,mmol,,,,,,,,,,,,,,,,,,,,,"N,N-dimethylformamide",DMF,6 mL,6.0,acetonitrile,MeCN,2 mL,2.0,110.0,110 °C,0.67,40 min,,,"DMF, MeOH",several centrifugation–redispersion cycles,,,,hexagonal rods,,,,trimers of MO6 octahedra connected to BDC,"a=10.8 Å, c=19.2 Å, V=1945 Å3, P-62c",,,,,,,10.1039/c6nr05463c,ok,
10.1039/c6nr05463c,downloaded\10.1039_c6nr05463c.pdf,SI downloaded\10.1039_c6nr05463c_SI.pdf,mof_json_store\10.1039_c6nr05463c\raw_output.json,mof_json_store\10.1039_c6nr05463c\synthesis_007.json,no,,"{Fe0.76Co0.24}-MIL-88B-(NO3,acac)-closed (3)",,Cu(NO3)2·3H2O,,130.0 mg (0.32 mmol),0.32,mmol,nan,,71.0 mg (0.20 mmol),0.2,mmol,nan,,,,,terephthalic acid,H2BDC,60.0 mg (0.36 mmol),0.36,mmol,,,,,,,,,,,,,,,,,,,,,"N,N-dimethylformamide",DMF,6 mL,6.0,acetonitrile,MeCN,2 mL,2.0,110.0,110 °C,0.67,40 min,,,"DMF, MeOH",several centrifugation–redispersion cycles,,,,hexagonal rods,,,,trimers of MO6 octahedra connected to BDC,"a=9.3 Å, c=19.6 Å, V=1462 Å3, P-62c",,,,,,,10.1039/c6nr05463c,ok,
10.1039/c6nr05463c,downloaded\10.1039_c6nr05463c.pdf,SI downloaded\10.1039_c6nr05463c_SI.pdf,mof_json_store\10.1039_c6nr05463c\raw_output.json,mof_json_store\10.1039_c6nr05463c\synthesis_008.json,no,,"{Fe0.73Mn0.27}-MIL-88B-(NO3,acac)-closed (4)",,Cu(NO3)2·3H2O,,130.0 mg (0.32 mmol),0.32,mmol,nan,,70.5 mg (0.20 mmol),0.2,mmol,nan,,,,,terephthalic acid,H2BDC,60.0 mg (0.36 mmol),0.36,mmol,,,,,,,,,,,,,,,,,,,,,"N,N-dimethylformamide",DMF,6 mL,6.0,acetonitrile,MeCN,2 mL,2.0,110.0,110 °C,0.67,40 min,,,"DMF, MeOH",several centrifugation–redispersion cycles,,,,hexagonal rods,,,,trimers of MO6 octahedra connected to BDC,"a=9.2 Å, c=19.7 Å, V=1455 Å3, P-62c",,,,,,,10.1039/c6nr05463c,ok,
10.1039/c6nr05463c,downloaded\10.1039_c6nr05463c.pdf,SI downloaded\10.1039_c6nr05463c_SI.pdf,mof_json_store\10.1039_c6nr05463c\raw_output.json,mof_json_store\10.1039_c6nr05463c\synthesis_009.json,no,,"{Fe0.74Ga0.08Co0.18}-MIL-88B-(NO3,acac)-closed (5)",,K2,,130.0 mg (0.32 mmol),0.32,mmol,nan,,12.8 mg (0.05 mmol),0.05,mmol,nan,,53.3 mg (0.15 mmol),0.15,mmol,terephthalic acid,H2BDC,60.0 mg (0.36 mmol),0.36,mmol,,,,,,,,,,,,,,,,,,,,,"N,N-dimethylformamide",DMF,6 mL,6.0,acetonitrile,MeCN,2 mL,2.0,110.0,110 °C,1.0,1 h,,,"DMF, MeOH",several centrifugation–redispersion cycles,,,,hexagonal rods,,,,trimers of MO6 octahedra connected to BDC,"a=9.2 Å, c=19.6 Å, V=1450 Å3, P-62c",,,,,,,10.1039/c6nr05463c,ok,
10.1039/c6nr05463c,downloaded\10.1039_c6nr05463c.pdf,SI downloaded\10.1039_c6nr05463c_SI.pdf,mof_json_store\10.1039_c6nr05463c\raw_output.json,mof_json_store\10.1039_c6nr05463c\synthesis_010.json,no,,"{Fe0.65Ga0.06Mn0.29}-MIL-88B-(NO3,acac)-closed (6)",,K2,,130.0 mg (0.32 mmol),0.32,mmol,nan,,12.8 mg (0.05 mmol),0.05,mmol,nan,,52.8 mg (0.15 mmol),0.15,mmol,terephthalic acid,H2BDC,60.0 mg (0.36 mmol),0.36,mmol,,,,,,,,,,,,,,,,,,,,,"N,N-dimethylformamide",DMF,6 mL,6.0,acetonitrile,MeCN,2 mL,2.0,110.0,110 °C,1.0,1 h,,,"DMF, MeOH",several centrifugation–redispersion cycles,,,,hexagonal rods,,,,trimers of MO6 octahedra connected to BDC,"a=9.1 Å, c=19.8 Å, V=1429 Å3, P-62c",,,,,,,10.1039/c6nr05463c,ok,
10.1002/anie.202013839,downloaded\10.1002_anie.202013839.pdf,SI downloaded\10.1002_anie.202013839_SI.pdf,mof_json_store\10.1002_anie.202013839\raw_output.json,mof_json_store\10.1002_anie.202013839\synthesis_003.json,no,,RhCu-ftw-MOF-1,2031084,Zn(NO3)2·4H2O,,200 mg in 20 mL MeOH (stock),0.936989,mmol,Co(NO3)2·6H2O,,300 μL of Cu(NO3)2 stock solution (43.0 mg in 6.3 mL),,,nan,,,,,isonicotinic acid,HINA,200 μL (12 mol. eq.) of HINA stock (45.5 mg in 4.2 mL DMF),,,,,,,,,,,,,,,,,,,,,,,methanol,MeOH,20 mL,20.0,"N,N-dimethylformamide",DMF,"from stock solutions, about 0.5 mL total",,25,RT,96.0,4 days,,"stirred, then static at RT","DMF, MeOH",,Supercritical CO2 exchange followed by 85 °C under vacuum for 8 h,85.0,8.0,purple nanocrystalline powder,40.0,average size ≈ 650 nm,ftw,Cu2 paddle-wheel 4-connected; Rh2 paddle-wheels in MOP,"a=27.650(5) Å, Pm-3m",,400.0,not_reported,not_reported,,CO2_capture,10.1002/anie.202013839,ok,
10.1002/anie.202013839,downloaded\10.1002_anie.202013839.pdf,SI downloaded\10.1002_anie.202013839_SI.pdf,mof_json_store\10.1002_anie.202013839\raw_output.json,mof_json_store\10.1002_anie.202013839\synthesis_005.json,no,,RhCu-ftw-MOF-2,,Zn(NO3)2·4H2O,,10 mg in 1.4 mL DMF (dispersion),0.0468495,mmol,CdCl2·1H2O,,100 μL of Cu(NO3)2 stock (13.0 mg in 600 μL DMF),,,nan,,,,,isonicotinic acid,HINA,1 mL (12 mol. eq.) of HINA stock (11.5 mg in 5.0 mL DMF),,,,,,,,,,,,,,,,,,,,,,,"N,N-dimethylformamide",DMF,1.4 mL (plus DMF from stock solutions),1.4,,,,,25,RT,168.0,1 week,,"vortex, sonicated 15 min; then static at RT",DMF,,Supercritical CO2 exchange followed by 85 °C under vacuum for 8 h,85.0,8.0,polycrystalline purple solid,45.0,average size ≈ 380 nm,ftw,Cu2 paddle-wheel 4-connected; Rh2 paddle-wheels in MOP,"a=27.650(5) Å, Pm-3m (isostructural to RhCu-ftw-MOF-1)",,680.0,not_reported,not_reported,,CO2_capture,10.1002/anie.202013839,ok,
10.1039/d0ce00490a,downloaded\10.1039_d0ce00490a.pdf,SI downloaded\10.1039_d0ce00490a_SI.pdf,mof_json_store\10.1039_d0ce00490a\raw_output.json,mof_json_store\10.1039_d0ce00490a\synthesis_001.json,no,,MOF1,1976414,Zn(NO3)2·6H2O,,"29.7 mg, 0.1 mmol",0.1,mmol,nan,,,,,nan,,,,,"1,1′-(Anthracene-9,10-diylbis(methylene))bis(pyridin-1-ium-4-olate)",AHP,"39.2 mg, 0.1 mmol",0.1,mmol,"1,5-naphthalenedisulfonic acid","1,5-NDS","35.8 mg, 0.1 mmol",0.1,mmol,,,,,,,,,,,,,,,,"N,N-dimethylformamide",DMF,DMF/MeOH 2:1 v/v (2 parts),,methanol,MeOH,DMF/MeOH 2:1 v/v (1 part),,95.0,95 °C,96.0,four days,capped vial,,MeOH,,,,,yellow crystals,67.0,,hcb,Zn 3-connected node,,,,,,,luminescence;cell_imaging,10.1039/d0ce00490a,ok,
