Repository: zzhenglab/MOFinder

# MOFinder

MOFinder extracts MOF synthesis information from the literature, reconstructs evidence-supported negative reaction records, and prepares datasets for synthesis-outcome prediction.
[Web application](https://mofinder.chemistry.wustl.edu/) | [Demos](Demo/README.md) | [Source code](docs/source_to_code.md) | [Workflow guide](docs/workflow.md) | [Model evaluation](docs/evaluation.md)

## Quick start

The workflow runs through Python commands. Python 3.10 or newer is required. Clone the repository and initialize its related applications:

```bash
git clone --recurse-submodules https://github.com/zzhenglab/MOFinder.git
cd MOFinder
```

Start with the two offline demonstrations:

```bash

File: mof_extraction_1_2.csv (part 244 of 305)
doi,main_pdf,si_pdf,raw_output,parsed_json,article_trial_or_failure,article_trial_or_failure_notes,mof_name,crystal_code,metal_1,metal_1_abbr,metal_1_amount_text,metal_1_amount_value,metal_1_amount_unit,metal_2,metal_2_abbr,metal_2_amount_text,metal_2_amount_value,metal_2_amount_unit,metal_3,metal_3_abbr,metal_3_amount_text,metal_3_amount_value,metal_3_amount_unit,linker_1,linker_1_abbr,linker_1_amount_text,linker_1_amount_value,linker_1_amount_unit,linker_2,linker_2_abbr,linker_2_amount_text,linker_2_amount_value,linker_2_amount_unit,linker_3,linker_3_abbr,linker_3_amount_text,linker_3_amount_value,linker_3_amount_unit,modulator_1,modulator_1_abbr,modulator_1_amount_text,modulator_1_amount_value,modulator_1_amount_unit,modulator_2,modulator_2_abbr,modulator_2_amount_text,modulator_2_amount_value,modulator_2_amount_unit,solvent_main,solvent_main_abbr,solvent_main_amount_text,solvent_main_ml,solvent_secondary,solvent_secondary_abbr,solvent_secondary_amount_text,solvent_secondary_ml,temperature_c,temperature_c_text,time_h,time_text,vessel_type,stirring,washing_solvent,washing_cycles,activation_text,activation_temp_c,activation_time_h,crystal_morphology,yield_percent,crystal_size,topology_code,metal_cluster_connectivity,unit_cell_short,pore_diameter_A,BET_surface_area_m2g,air_stable,water_stable,tga_decomposition_temp_c,applications,reference,status,error
10.1039/d0ce00490a,downloaded\10.1039_d0ce00490a.pdf,SI downloaded\10.1039_d0ce00490a_SI.pdf,mof_json_store\10.1039_d0ce00490a\raw_output.json,mof_json_store\10.1039_d0ce00490a\synthesis_002.json,no,,MOF2,1976415,Zn(NO3)2·6H2O,,"29.7 mg, 0.1 mmol (same as MOF1)",0.1,mmol,Cd(NO3)2·4H2O,,,,,nan,,,,,"1,1′-(Anthracene-9,10-diylbis(methylene))bis(pyridin-1-ium-4-olate)",AHP,"39.2 mg, 0.1 mmol (same as MOF1)",0.1,mmol,4-sulfobenzoic acid,4-SBA,"24.2 mg, 0.1 mmol",0.1,mmol,,,,,,,,,,,,,,,,"N,N-dimethylacetamide",DMAc,"DMA/H2O (v/v, not specified)",,water,H2O,"DMA/H2O (v/v, not specified)",,70.0,70 °C,96.0,four days (same as MOF1),capped vial,,,,,,,yellow crystals,74.0,,hcb,Zn 3-connected node,,,,,,,luminescence;cell_imaging,10.1039/d0ce00490a,ok,
10.1039/d0ce00490a,downloaded\10.1039_d0ce00490a.pdf,SI downloaded\10.1039_d0ce00490a_SI.pdf,mof_json_store\10.1039_d0ce00490a\raw_output.json,mof_json_store\10.1039_d0ce00490a\synthesis_003.json,no,,MOF3,1976416,Co(CH3COO)2·4H2O,,"29.7 mg, 0.1 mmol (same as MOF1)",0.1,mmol,nan,,,,,nan,,,,,"1,1′-(Anthracene-9,10-diylbis(methylene))bis(pyridin-1-ium-4-olate)",AHP,"39.2 mg, 0.1 mmol (same as MOF1)",0.1,mmol,3-sulfobenzoic acid,3-SBA,"21.2 mg, 0.1 mmol",0.1,mmol,,,,,,,,,,,,,,,,"N,N-dimethylformamide",DMF,"DMF/MeOH (v/v, not specified)",,methanol,MeOH,"DMF/MeOH (v/v, not specified)",,80.0,80 °C,96.0,four days (same as MOF1),capped vial,,,,,,,yellow crystals,59.0,,hcb,Zn 3-connected node,,,,,,,luminescence;cell_imaging,10.1039/d0ce00490a,ok,
10.1039/d0ce00490a,downloaded\10.1039_d0ce00490a.pdf,SI downloaded\10.1039_d0ce00490a_SI.pdf,mof_json_store\10.1039_d0ce00490a\raw_output.json,mof_json_store\10.1039_d0ce00490a\synthesis_004.json,no,,MOF4,1976417,Ni(CH3COO)2·4H2O,,"30.8 mg, 0.1 mmol",0.1,mmol,nan,,,,,nan,,,,,"1,1′-(Anthracene-9,10-diylbis(methylene))bis(pyridin-1-ium-4-olate)",AHP,"78.4 mg, 0.2 mmol",0.2,mmol,"1,5-naphthalenedisulfonic acid","1,5-NDS","35.8 mg, 0.1 mmol",0.1,mmol,,,,,,,,,,,,,,,,"N,N-dimethylformamide",DMF,DMF/MeOH 2:1 v/v (2 parts),,methanol,MeOH,DMF/MeOH 2:1 v/v (1 part),,85.0,85 °C,96.0,four days,capped vial,,MeOH,,,,,yellow crystals,61.0,,sql,Cd 4-connected node,,,,,,,luminescence;cell_imaging,10.1039/d0ce00490a,ok,
10.1039/d0ce00490a,downloaded\10.1039_d0ce00490a.pdf,SI downloaded\10.1039_d0ce00490a_SI.pdf,mof_json_store\10.1039_d0ce00490a\raw_output.json,mof_json_store\10.1039_d0ce00490a\synthesis_006.json,no,,MOF6,1976419,Zn(CH3COO)2·2H2O,,"30.8 mg, 0.1 mmol (same as MOF4)",0.1,mmol,nan,,,,,nan,,,,,"1,1′-(Anthracene-9,10-diylbis(methylene))bis(pyridin-1-ium-4-olate)",AHP,"39.2 mg, 0.1 mmol",0.1,mmol,"2,6-naphthalenedisulfonic acid","2,6-NDS","33.6 mg, 0.1 mmol",0.1,mmol,,,,,,,,,,,,,,,,"N,N-dimethylformamide",DMF,"DMF/H2O (v/v, not specified)",,water,H2O,"DMF/H2O (v/v, not specified)",,85.0,85 °C,96.0,four days (same as MOF4),capped vial,,,,,,,yellow crystals,58.0,,,,,,,,,,luminescence;cell_imaging;sensing,10.1039/d0ce00490a,ok,
10.1039/d0ce00490a,downloaded\10.1039_d0ce00490a.pdf,SI downloaded\10.1039_d0ce00490a_SI.pdf,mof_json_store\10.1039_d0ce00490a\raw_output.json,mof_json_store\10.1039_d0ce00490a\synthesis_007.json,no,,MOF7,1976420,Zn(CH3COO)2·2H2O,,"30.8 mg, 0.1 mmol (same as MOF4)",0.1,mmol,nan,,,,,nan,,,,,"1,1′-(Anthracene-9,10-diylbis(methylene))bis(pyridin-1-ium-4-olate)",AHP,"39.2 mg, 0.1 mmol",0.1,mmol,5-sulfoisophthalic acid,SIA,"26.8 mg, 0.1 mmol",0.1,mmol,,,,,,,,,,,,,,,,methanol,MeOH,"MeOH/H2O (v/v, not specified)",,water,H2O,"MeOH/H2O (v/v, not specified)",,80.0,80 °C,96.0,four days (same as MOF4),capped vial,,,,,,,yellow crystals,51.0,,,,,,,,,,luminescence;cell_imaging;sensing,10.1039/d0ce00490a,ok,
10.1039/d0ce00490a,downloaded\10.1039_d0ce00490a.pdf,SI downloaded\10.1039_d0ce00490a_SI.pdf,mof_json_store\10.1039_d0ce00490a\raw_output.json,mof_json_store\10.1039_d0ce00490a\synthesis_008.json,no,,MOF8,1976421,Dy2O3,,"30.8 mg, 0.1 mmol (same as MOF4)",0.1,mmol,nan,,,,,nan,,,,,"1,1′-(Anthracene-9,10-diylbis(methylene))bis(pyridin-1-ium-4-olate)",AHP,"39.2 mg, 0.1 mmol",0.1,mmol,5-sulfosalicylic acid,SSA,"21.8 mg, 0.1 mmol",0.1,mmol,,,,,,,,,,,,,,,,"N,N-dimethylformamide",DMF,"DMF/H2O (v/v, not specified)",,water,H2O,"DMF/H2O (v/v, not specified)",,80.0,80 °C,96.0,four days (same as MOF4),capped vial,,,,,,,yellow crystals,52.0,,,,,,,,,,luminescence;cell_imaging,10.1039/d0ce00490a,ok,
10.1021/acs.inorgchem.2c04470,downloaded\10.1021_acs.inorgchem.2c04470.pdf,SI downloaded\10.1021_acs.inorgchem.2c04470_SI.pdf,mof_json_store\10.1021_acs.inorgchem.2c04470\raw_output.json,mof_json_store\10.1021_acs.inorgchem.2c04470\synthesis_001.json,no,,,2204646,Co(CH3COO)2·4H2O,,25.7 mg,0.127808,mmol,nan,,,,,nan,,,,,"1,3,5-tris(4-carboxyphenyl)benzene",H3BTB,"15.4 mg, 0.035 mmol",0.035,mmol,,,,,,,,,,,nitric acid,HNO3,0.20 mL,,,acetic acid,AcOH,80 μL,,,"N,N-dimethylformamide",DMF,11.0 mL,11.0,water,H2O,2.5 mL,2.5,120.0,120 °C,24.0,24 h,20 mL scintillation vial,static,DMF,three times,250 °C under vacuum for 24 h,250.0,24.0,,,,,"RE9 (15-c) and RE3 (9-c) clusters with μ3-F bridges; (3,9,15)-connected net","a=22.2855(5), b=22.2855(5), c=28.9386(9), P-62c",28.0,,not_reported,not_reported,470.0,,10.1021/acs.inorgchem.2c04470,ok,
10.1021/acs.inorgchem.2c04470,downloaded\10.1021_acs.inorgchem.2c04470.pdf,SI downloaded\10.1021_acs.inorgchem.2c04470_SI.pdf,mof_json_store\10.1021_acs.inorgchem.2c04470\raw_output.json,mof_json_store\10.1021_acs.inorgchem.2c04470\synthesis_002.json,no,,,,Sm(NO3)2·6H2O,,25.7 mg,0.0849696,mmol,Cu(CH3COO)2·1H2O,,,,,nan,,,,,"1,3,5-tris(4-carboxyphenyl)benzene",H3BTB,"15.4 mg, 0.035 mmol",0.035,mmol,,,,,,,,,,,nitric acid,HNO3,0.20 mL,,,acetic acid,AcOH,80 μL,,,"N,N-dimethylformamide",DMF,11.0 mL,11.0,water,H2O,2.5 mL,2.5,120.0,120 °C,24.0,24 h,20 mL scintillation vial,static,DMF,three times,,,,,,,,"RE9 (15-c) and RE3 (9-c) clusters with μ3-F bridges; (3,9,15)-connected net",,28.0,,not_reported,not_reported,,,10.1021/acs.inorgchem.2c04470,ok,
10.1021/acs.inorgchem.2c04470,downloaded\10.1021_acs.inorgchem.2c04470.pdf,SI downloaded\10.1021_acs.inorgchem.2c04470_SI.pdf,mof_json_store\10.1021_acs.inorgchem.2c04470\raw_output.json,mof_json_store\10.1021_acs.inorgchem.2c04470\synthesis_003.json,no,,,,Eu(NO3)2·6H2O,Ho(NO3)3·5H2O,"97.02 mg, 0.22 mmol",0.22,mmol,Cu(CH3COO)2·1H2O,,,,,nan,,,,,"1,3,5-tris(4-carboxyphenyl)benzene",H3BTB,"44.0 mg, 0.10 mmol",0.1,mmol,,,,,,,,,,,perfluorohexanoic acid,PFHxA,"310 μL, 1.74 mmol",1.74,mmol,nitric acid,HNO3,0.20 mL,,,"N,N-dimethylformamide",DMF,11.0 mL,11.0,water,H2O,2.50 mL,2.5,120.0,120 °C,24.0,24 h,20 mL scintillation vial,static,DMF,three times,200 °C under vacuum for 24 h,200.0,24.0,hexagon-shaped crystals,,,,"RE9 (15-c) and RE3 (9-c) clusters with μ3-F bridges; (3,9,15)-connected net",,28.0,,not_reported,not_reported,,,10.1021/acs.inorgchem.2c04470,ok,
10.1021/acs.inorgchem.2c04470,downloaded\10.1021_acs.inorgchem.2c04470.pdf,SI downloaded\10.1021_acs.inorgchem.2c04470_SI.pdf,mof_json_store\10.1021_acs.inorgchem.2c04470\raw_output.json,mof_json_store\10.1021_acs.inorgchem.2c04470\synthesis_004.json,no,,,,Gd(NO3)2·6H2O,Ho(NO3)3·5H2O,"97.02 mg, 0.22 mmol",0.22,mmol,Cu(CH3COO)2·1H2O,,,,,nan,,,,,"1,3,5-tris(4-carboxyphenyl)benzene",H3BTB,"44.0 mg, 0.10 mmol",0.1,mmol,,,,,,,,,,,perfluorooctanoic acid,PFOA,"500.0 mg, 1.20 mmol",1.2,mmol,nitric acid,HNO3,0.20 mL,,,"N,N-dimethylformamide",DMF,11.0 mL,11.0,water,H2O,2.50 mL,2.5,120.0,120 °C,24.0,24 h,20 mL scintillation vial,static,DMF,three times,200 °C under vacuum for 24 h,200.0,24.0,hexagon-shaped crystals,,,,"RE9 (15-c) and RE3 (9-c) clusters with μ3-F bridges; (3,9,15)-connected net",,28.0,,not_reported,not_reported,,,10.1021/acs.inorgchem.2c04470,ok,
10.1021/acs.inorgchem.2c04470,downloaded\10.1021_acs.inorgchem.2c04470.pdf,SI downloaded\10.1021_acs.inorgchem.2c04470_SI.pdf,mof_json_store\10.1021_acs.inorgchem.2c04470\raw_output.json,mof_json_store\10.1021_acs.inorgchem.2c04470\synthesis_005.json,no,,,,Tb(NO3)2·6H2O,Gd(NO3)3·6H2O,"99.30 mg, 0.22 mmol",0.22,mmol,Cu(CH3COO)2·1H2O,,,,,nan,,,,,"1,3,5-tris(4-carboxyphenyl)benzene",H3BTB,"44.0 mg, 0.10 mmol",0.1,mmol,,,,,,,,,,,perfluorohexanoic acid,PFHxA,"310 μL, 1.74 mmol",1.74,mmol,nitric acid,HNO3,0.20 mL,,,"N,N-dimethylformamide",DMF,11.0 mL,11.0,water,H2O,2.50 mL,2.5,120.0,120 °C,24.0,24 h,20 mL scintillation vial,static,DMF,three times,200 °C under vacuum for 24 h,200.0,24.0,hexagon-shaped crystals,,,,"RE9 (15-c) and RE3 (9-c) clusters with μ3-F bridges; (3,9,15)-connected net",,28.0,,not_reported,not_reported,,,10.1021/acs.inorgchem.2c04470,ok,
10.1021/acs.inorgchem.2c04470,downloaded\10.1021_acs.inorgchem.2c04470.pdf,SI downloaded\10.1021_acs.inorgchem.2c04470_SI.pdf,mof_json_store\10.1021_acs.inorgchem.2c04470\raw_output.json,mof_json_store\10.1021_acs.inorgchem.2c04470\synthesis_006.json,no,,,,Dy(NO3)2·6H2O,Gd(NO3)3·6H2O,"99.30 mg, 0.22 mmol",0.22,mmol,Cu(CH3COO)2·1H2O,,,,,nan,,,,,"1,3,5-tris(4-carboxyphenyl)benzene",H3BTB,"44.0 mg, 0.10 mmol",0.1,mmol,,,,,,,,,,,perfluorooctanoic acid,PFOA,"500.0 mg, 1.20 mmol",1.2,mmol,nitric acid,HNO3,0.20 mL,,,"N,N-dimethylformamide",DMF,11.0 mL,11.0,water,H2O,2.50 mL,2.5,120.0,120 °C,24.0,24 h,20 mL scintillation vial,static,DMF,three times,200 °C under vacuum for 24 h,200.0,24.0,hexagon-shaped crystals,,,,"RE9 (15-c) and RE3 (9-c) clusters with μ3-F bridges; (3,9,15)-connected net",,28.0,,not_reported,not_reported,,,10.1021/acs.inorgchem.2c04470,ok,
10.1021/acs.inorgchem.2c04470,downloaded\10.1021_acs.inorgchem.2c04470.pdf,SI downloaded\10.1021_acs.inorgchem.2c04470_SI.pdf,mof_json_store\10.1021_acs.inorgchem.2c04470\raw_output.json,mof_json_store\10.1021_acs.inorgchem.2c04470\synthesis_007.json,no,,,,Zn(NO3)2·6H2O,Ho(NO3)3·5H2O,"97.02 mg, 0.22 mmol",0.22,mmol,nan,,,,,nan,,,,,"1,3,5-tris(4-carboxyphenyl)benzene",H3BTB,"44.0 mg, 0.10 mmol",0.1,mmol,,,,,,,,,,,perfluorohexanoic acid,PFHxA,"310 μL, 1.74 mmol",1.74,mmol,hydrogen peroxide,H2O2,"21 μL, 0.22 mmol",0.22,mmol,"N,N-dimethylformamide",DMF,11.0 mL,11.0,water,H2O,2.50 mL,2.5,120.0,120 °C,24.0,24 h,20 mL scintillation vial,static,DMF,three times,,,,,,,,RE9 (15-c) and RE3 (9-c) clusters with μ3-O(H) bridges,,28.0,,not_reported,not_reported,,,10.1021/acs.inorgchem.2c04470,ok,
10.1021/cg4016977,downloaded\10.1021_cg4016977.pdf,SI downloaded\10.1021_cg4016977_SI.pdf,mof_json_store\10.1021_cg4016977\raw_output.json,mof_json_store\10.1021_cg4016977\synthesis_003.json,yes,"Screened other second ligands (oxalic, malic, BTC); only obtained compound 7, no new structures.","[Zn2(L)2(1,3-bdc)]n (3)",,ZrOCl2·8H2O,,"21.9 mg, 0.1 mmol",0.1,mmol,nan,,,,,nan,,,,,"4′-(2-carboxyphenyl)-4,2′:6′,4″-terpyridine",HL,"35.3 mg, 0.1 mmol",,,isophthalic acid,"1,3-bdc","16.6 mg, 0.1 mmol",,,,,,,,"sodium hydroxide (0.5 mol L−1 aqueous solution), adjusted to pH 4",NaOH,"0.5 M, to pH = 4",,,,,,,,water,H2O,10 mL,10.0,,,,,180.0,180 °C,72.0,72 h,Teflon-lined stainless steel vessel (25 mL),static,,,,,,colorless quadrate crystals,69.3,,,paddle-wheel Zn2 units,,,,not_reported,not_reported,400.0,luminescence,10.1021/cg4016977,ok,
10.1021/cg4016977,downloaded\10.1021_cg4016977.pdf,SI downloaded\10.1021_cg4016977_SI.pdf,mof_json_store\10.1021_cg4016977\raw_output.json,mof_json_store\10.1021_cg4016977\synthesis_004.json,yes,"Screened other second ligands (oxalic, malic, BTC); only obtained compound 7, no new structures.","[Zn2(L)(1,3-bdc)(OH)]n·0.5nH2O (4)",,ZrOCl2·8H2O,,"29.7 mg, 0.1 mmol",0.1,mmol,nan,,,,,nan,,,,,"4′-(2-carboxyphenyl)-4,2′:6′,4″-terpyridine",HL,"35.3 mg, 0.1 mmol",,,isophthalic acid,"1,3-bdc","16.6 mg, 0.1 mmol",,,,,,,,"sodium hydroxide (0.5 mol L−1 aqueous solution), adjusted to pH 7",NaOH,"0.5 M, to pH = 7",,,,,,,,water,H2O,10 mL,10.0,,,,,180.0,180 °C,72.0,72 h,Teflon-lined stainless steel vessel (25 mL),static,,,,,,colorless block crystals,75.8,,,Zn2(μ2-OH)(μ2-carboxylate) unit,,,,not_reported,not_reported,290.0,luminescence,10.1021/cg4016977,ok,
10.1021/cg4016977,downloaded\10.1021_cg4016977.pdf,SI downloaded\10.1021_cg4016977_SI.pdf,mof_json_store\10.1021_cg4016977\raw_output.json,mof_json_store\10.1021_cg4016977\synthesis_005.json,yes,"Screened other second ligands (oxalic, malic, BTC); only obtained compound 7, no new structures.","[Zn9(L)4(1,3-bdc)6(OH)2]n·3nH2O (5)",,ZrOCl2·8H2O,,"29.7 mg, 0.1 mmol",0.1,mmol,nan,,,,,nan,,,,,"4′-(2-carboxyphenyl)-4,2′:6′,4″-terpyridine",HL,"35.3 mg, 0.1 mmol",,,isophthalic acid,"1,3-bdc","16.6 mg, 0.1 mmol",,,,,,,,"sodium hydroxide (0.5 mol L−1 aqueous solution), adjusted to pH 5",NaOH,"0.5 M, to pH = 5",,,,,,,,water,H2O,10 mL,10.0,,,,,180.0,180 °C,72.0,72 h,Teflon-lined stainless steel vessel (25 mL),static,,,,,,colorless prism crystals,77.8,,,pentanuclear Zn5 cluster (Zn5(μ3-OH)2),,,,not_reported,not_reported,400.0,luminescence,10.1021/cg4016977,ok,
10.1021/cg4016977,downloaded\10.1021_cg4016977.pdf,SI downloaded\10.1021_cg4016977_SI.pdf,mof_json_store\10.1021_cg4016977\raw_output.json,mof_json_store\10.1021_cg4016977\synthesis_006.json,yes,"Screened other second ligands (oxalic, malic, BTC); only obtained compound 7, no new structures.","[Zn2(L)2(1,4-bdc)]n·nH2O (6)",,ZrOCl2·8H2O,,"29.7 mg, 0.1 mmol (same as 5)",0.1,mmol,nan,,,,,nan,,,,,"4′-(2-carboxyphenyl)-4,2′:6′,4″-terpyridine",HL,"35.3 mg, 0.1 mmol (same as 5)",,,terephthalic acid,"1,4-bdc","16.6 mg, 0.1 mmol (used instead of 1,3-bdc)",,,,,,,,"sodium hydroxide (0.5 mol L−1 aqueous solution), adjusted to pH 5",NaOH,"0.5 M, to pH = 5",,,,,,,,water,H2O,10 mL,10.0,,,,,180.0,180 °C,72.0,72 h,Teflon-lined stainless steel vessel (25 mL),static,,,,,,colorless block crystals,75.4,,ins,,,,,not_reported,not_reported,200.0,luminescence,10.1021/cg4016977,ok,
10.1021/cg4016977,downloaded\10.1021_cg4016977.pdf,SI downloaded\10.1021_cg4016977_SI.pdf,mof_json_store\10.1021_cg4016977\raw_output.json,mof_json_store\10.1021_cg4016977\synthesis_007.json,yes,"Screened other second ligands (oxalic, malic, BTC); only obtained compound 7, no new structures.",[Cd2(L)4]n·nH2O (7),,ZrOCl2·8H2O,,"11.4 mg, 0.05 mmol",0.05,mmol,nan,,,,,nan,,,,,"4′-(2-carboxyphenyl)-4,2′:6′,4″-terpyridine",HL,"17.6 mg, 0.05 mmol",,,,,,,,,,,,,"sodium hydroxide (0.5 mol L−1 aqueous solution), adjusted to pH 5",NaOH,"0.5 M, to pH = 5",,,,,,,,water,H2O,10 mL,10.0,,,,,180.0,180 °C,72.0,72 h,Teflon-lined stainless steel vessel (25 mL),static,,,,,,colorless quadrate crystals,71.0,,,,,,,not_reported,not_reported,480.0,luminescence,10.1021/cg4016977,ok,
10.1021/cg4016977,downloaded\10.1021_cg4016977.pdf,SI downloaded\10.1021_cg4016977_SI.pdf,mof_json_store\10.1021_cg4016977\raw_output.json,mof_json_store\10.1021_cg4016977\synthesis_008.json,yes,"Screened other second ligands (oxalic, malic, BTC); only obtained compound 7, no new structures.","[Cd3(L)2(1,3-bdc)2]n·nH2O (8)",,ZrOCl2·8H2O,,"11.4 mg, 0.05 mmol (same as 7)",0.05,mmol,nan,,,,,nan,,,,,"4′-(2-carboxyphenyl)-4,2′:6′,4″-terpyridine",HL,"17.6 mg, 0.05 mmol (same as 7)",,,isophthalic acid,"1,3-bdc","16.6 mg, 0.1 mmol (introduced in addition to 7)",,,,,,,,"sodium hydroxide (0.5 mol L−1 aqueous solution), adjusted to pH 5",NaOH,"0.5 M, to pH = 5 (same as 7)",,,,,,,,water,H2O,10 mL,10.0,,,,,180.0,180 °C,72.0,72 h,Teflon-lined stainless steel vessel (25 mL),static,,,,,,colorless block crystals,80.3,,,linear Cd3(COO)6 trinuclear cluster,,,,not_reported,not_reported,290.0,luminescence,10.1021/cg4016977,ok,
10.1021/ic4019597,downloaded\10.1021_ic4019597.pdf,SI downloaded\10.1021_ic4019597_SI.pdf,mof_json_store\10.1021_ic4019597\raw_output.json,mof_json_store\10.1021_ic4019597\synthesis_001.json,no,,,950342,Co(CH3COO)2·4H2O,,"322 mg, 1 mmol",1,mmol,W12O40,,,,,nan,,,,,glyphosate,,"338 mg, 2 mmol",2.0,mmol,,,,,,,,,,,hydrofluoric acid (2.9 M),HF,"2.9 M, 1.4 mL (4 mmol)",4.0,mmol,,,,,,water,H2O,20 mL,20.0,,,,,80.0,80 °C,48.0,2 days,closed plastic vessel,,water,,dried at 80 °C,80.0,,white precipitate; rods,68.0,"nanorods: 100–200 nm thick, 0.2–1 μm long",,ZrO5F octahedra linked by PO3C tetrahedra; 1D chains,"monoclinic, P21/n; a=8.5729(3) Å, b=32.764(1) Å, c=5.3041(1) Å, β=105.693(3)°, V=1434.28(8) Å3",,,not_reported,not_reported,300.0,proton_conduction,10.1021/ic4019597,ok,
10.1021/ic4019597,downloaded\10.1021_ic4019597.pdf,SI downloaded\10.1021_ic4019597_SI.pdf,mof_json_store\10.1021_ic4019597\raw_output.json,mof_json_store\10.1021_ic4019597\synthesis_002.json,no,,,950343,Ni(CH3COO)2·4H2O,,"1.61 g, 5 mmol",5,mmol,W12O40,,,,,nan,,,,,glyphosine,,"2.62 g, 10 mmol",10.0,mmol,,,,,,,,,,,hydrofluoric acid (2.9 M),HF,"2.9 M, 15.5 mL (45 mmol)",45.0,mmol,,,,,,water,H2O,75 mL,75.0,,,,,80.0,80 °C,96.0,4 days,closed plastic vessel,,water,,dried at 60 °C,60.0,,white precipitate; platelets,54.0,"platelets ~200 nm lateral, 0.8–2 μm long, ~50–80 nm thick",,layered structure of ZrO6–PO3C chains (2D),"triclinic, P-1; a=5.3770(2) Å, b=13.3379(7) Å, c=15.5360(5) Å, α=111.959(3)°, β=96.402(5)°, γ=94.863(3)°, V=1017.21(5) Å3",,,not_reported,not_reported,,proton_conduction,10.1021/ic4019597,ok,
10.1021/ic4019597,downloaded\10.1021_ic4019597.pdf,SI downloaded\10.1021_ic4019597_SI.pdf,mof_json_store\10.1021_ic4019597\raw_output.json,mof_json_store\10.1021_ic4019597\synthesis_003.json,no,,,950344,Co(NO3)2·6H2O,,"322 mg, 1 mmol",1,mmol,nan,,,,,nan,,,,,glyphosine,,"524 mg, 2 mmol",2.0,mmol,,,,,,,,,,,hydrofluoric acid (2.9 M),HF,"2.9 M, 4.1 mL (12 mmol)",12.0,mmol,,,,,,water,H2O,15 mL,15.0,,,,,80.0,80 °C,168.0,7 days,closed plastic vessel,,water,,,,,white single crystals; prismatic,35.0,submillimetric prismatic crystals,,3D framework; ZrO6 octahedra bridged by mono- and bidentate phosphonates,"monoclinic, P21/n; a=5.4563(6) Å, b=14.934(1) Å, c=13.282(1) Å, β=95.525(8)°, V=1077.3(2) Å3",,,not_reported,not_reported,,proton_conduction,10.1021/ic4019597,ok,
10.1039/c2cp42137b,downloaded\10.1039_c2cp42137b.pdf,SI downloaded\10.1039_c2cp42137b_SI.pdf,mof_json_store\10.1039_c2cp42137b\raw_output.json,mof_json_store\10.1039_c2cp42137b\synthesis_001.json,no,,NH2-MIL-47,,Co(NO3)2·6H2O,VCl3,9 mmol,9,mmol,nan,,,,,nan,,,,,2-aminoterephthalic acid,NH2-BDC,9 mmol,9.0,mmol,,,,,,,,,,,,,,,,,,,,,water,H2O,16.60 mL,16.6,,,,,150.0,150 °C,96.0,4 days,Teflon-lined autoclave,,DMF,125 °C for 90 min,80 °C under vacuum,80.0,,,,,,octahedral VO6 nodes,,,535.0,not_reported,not_reported,280.0,CO2_capture,10.1039/c2cp42137b,ok,
10.1039/c2cp42137b,downloaded\10.1039_c2cp42137b.pdf,SI downloaded\10.1039_c2cp42137b_SI.pdf,mof_json_store\10.1039_c2cp42137b\raw_output.json,mof_json_store\10.1039_c2cp42137b\synthesis_002.json,no,,NH2-MIL-47,,Co(NO3)2·6H2O,VCl3,1.7 mmol,1.7,mmol,nan,,,,,nan,,,,,2-aminoterephthalic acid,NH2-BDC,1.7 mmol,1.7,mmol,,,,,,,,,,,,,,,,,,,,,water,H2O,3.02 mL,3.02,,,,,150.0,150 °C,0.3333333333,20 minutes,microwave reactor,,DMF,125 °C for 90 min,80 °C under vacuum,80.0,,,,,,octahedral VO6 nodes,,,535.0,not_reported,not_reported,280.0,CO2_capture,10.1039/c2cp42137b,ok,
10.1002/cssc.202200702,downloaded\10.1002_cssc.202200702.pdf,SI downloaded\10.1002_cssc.202200702_SI.pdf,mof_json_store\10.1002_cssc.202200702\raw_output.json,mof_json_store\10.1002_cssc.202200702\synthesis_001.json,no,,MIL-53 (Al),,Zirconium(IV),AlCl3·6H2O,"1.2072 g, 5 mmol",5,mmol,nan,,,,,nan,,,,,"1,4-dicarboxybenzene",BDC,"0.8307 g, 5 mmol",5.0,mmol,,,,,,,,,,,,,,,,,,,,,"N,N-dimethylformamide",DMF,30 mL,30.0,,,,,200.0,200 °C,48.0,48 h,Teflon-lined autoclave,static,"DMF, anhydrous ethanol",three times,70 °C under vacuum for 12 h,70.0,12.0,,,,,,,,555.58,not_reported,not_reported,,toluene_adsorption,10.1002/cssc.202200702,ok,
10.1002/cssc.202200702,downloaded\10.1002_cssc.202200702.pdf,SI downloaded\10.1002_cssc.202200702_SI.pdf,mof_json_store\10.1002_cssc.202200702\raw_output.json,mof_json_store\10.1002_cssc.202200702\synthesis_002.json,no,,for-MIL-53 (Al),,Zirconium(IV),AlCl3·6H2O,"1.2072 g, 5 mmol",5,mmol,nan,,,,,nan,,,,,"1,4-dicarboxybenzene",BDC,"0.8307 g, 5 mmol",5.0,mmol,,,,,,,,,,,formic acid,,"2.18 mL, 50 mmol",50.0,mmol,,,,,,"N,N-dimethylformamide",DMF,30 mL,30.0,,,,,200.0,200 °C,48.0,48 h,Teflon-lined autoclave,static,"DMF, anhydrous ethanol",three times,70 °C under vacuum for 12 h,70.0,12.0,,,,,,,,938.88,not_reported,not_reported,,toluene_adsorption,10.1002/cssc.202200702,ok,
10.1002/cssc.202200702,downloaded\10.1002_cssc.202200702.pdf,SI downloaded\10.1002_cssc.202200702_SI.pdf,mof_json_store\10.1002_cssc.202200702\raw_output.json,mof_json_store\10.1002_cssc.202200702\synthesis_003.json,no,,F-MIL-53-0.2 (Al),,Zirconium(IV),AlCl3·6H2O,"1.2072 g, 5 mmol",5,mmol,nan,,,,,nan,,,,,"1,4-dicarboxybenzene",BDC,4.0 mmol (of total 5 mmol mixed ligands),4.0,mmol,tetrafluoroterephthalic acid,H2BDCF4,1.0 mmol (of total 5 mmol mixed ligands),1.0,mmol,,,,,,,,,,,,,,,,"N,N-dimethylformamide",DMF,30 mL,30.0,,,,,200.0,200 °C,48.0,48 h,Teflon-lined autoclave,static,"DMF, anhydrous ethanol",three times,70 °C under vacuum for 12 h,70.0,12.0,,,,,,,,838.17,not_reported,not_reported,,toluene_adsorption,10.1002/cssc.202200702,ok,
10.1002/cssc.202200702,downloaded\10.1002_cssc.202200702.pdf,SI downloaded\10.1002_cssc.202200702_SI.pdf,mof_json_store\10.1002_cssc.202200702\raw_output.json,mof_json_store\10.1002_cssc.202200702\synthesis_004.json,no,,F-MIL-53-0.3 (Al),,Hafnium(IV),AlCl3·6H2O,"1.2072 g, 5 mmol",5,mmol,nan,,,,,nan,,,,,"1,4-dicarboxybenzene",BDC,3.5 mmol (of total 5 mmol mixed ligands),3.5,mmol,tetrafluoroterephthalic acid,H2BDCF4,1.5 mmol (of total 5 mmol mixed ligands),1.5,mmol,,,,,,,,,,,,,,,,"N,N-dimethylformamide",DMF,30 mL,30.0,,,,,200.0,200 °C,48.0,48 h,Teflon-lined autoclave,static,"DMF, anhydrous ethanol",three times,70 °C under vacuum for 12 h,70.0,12.0,,,,,,,,746.43,not_reported,not_reported,,toluene_adsorption,10.1002/cssc.202200702,ok,
10.1002/cssc.202200702,downloaded\10.1002_cssc.202200702.pdf,SI downloaded\10.1002_cssc.202200702_SI.pdf,mof_json_store\10.1002_cssc.202200702\raw_output.json,mof_json_store\10.1002_cssc.202200702\synthesis_005.json,no,,F-MIL-53-0.4 (Al),,Hafnium(IV),AlCl3·6H2O,"1.2072 g, 5 mmol",5,mmol,nan,,,,,nan,,,,,"1,4-dicarboxybenzene",BDC,3.0 mmol (of total 5 mmol mixed ligands),3.0,mmol,tetrafluoroterephthalic acid,H2BDCF4,2.0 mmol (of total 5 mmol mixed ligands),2.0,mmol,,,,,,,,,,,,,,,,"N,N-dimethylformamide",DMF,30 mL,30.0,,,,,200.0,200 °C,48.0,48 h,Teflon-lined autoclave,static,"DMF, anhydrous ethanol",three times,70 °C under vacuum for 12 h,70.0,12.0,,,,,,,,636.54,not_reported,not_reported,,toluene_adsorption,10.1002/cssc.202200702,ok,
10.1002/cssc.202200702,downloaded\10.1002_cssc.202200702.pdf,SI downloaded\10.1002_cssc.202200702_SI.pdf,mof_json_store\10.1002_cssc.202200702\raw_output.json,mof_json_store\10.1002_cssc.202200702\synthesis_006.json,no,,F-MIL-53-0.5 (Al),,Ag(OTf),AlCl3·6H2O,"1.2072 g, 5 mmol",5,mmol,nan,,,,,nan,,,,,"1,4-dicarboxybenzene",BDC,2.5 mmol (of total 5 mmol mixed ligands),2.5,mmol,tetrafluoroterephthalic acid,H2BDCF4,2.5 mmol (of total 5 mmol mixed ligands),2.5,mmol,,,,,,,,,,,,,,,,"N,N-dimethylformamide",DMF,30 mL,30.0,,,,,200.0,200 °C,48.0,48 h,Teflon-lined autoclave,static,"DMF, anhydrous ethanol",three times,70 °C under vacuum for 12 h,70.0,12.0,,,,,,,,,not_reported,not_reported,,toluene_adsorption,10.1002/cssc.202200702,ok,
10.1002/cssc.202200702,downloaded\10.1002_cssc.202200702.pdf,SI downloaded\10.1002_cssc.202200702_SI.pdf,mof_json_store\10.1002_cssc.202200702\raw_output.json,mof_json_store\10.1002_cssc.202200702\synthesis_007.json,no,,for-F-MIL-53-0.2 (Al),,Ag(SbF6),AlCl3·6H2O,"1.2072 g, 5 mmol",5,mmol,nan,,,,,nan,,,,,"1,4-dicarboxybenzene",BDC,4.0 mmol (of total 5 mmol mixed ligands),4.0,mmol,tetrafluoroterephthalic acid,H2BDCF4,1.0 mmol (of total 5 mmol mixed ligands),1.0,mmol,,,,,,formic acid,,"2.18 mL, 50 mmol",50.0,mmol,,,,,,"N,N-dimethylformamide",DMF,30 mL,30.0,,,,,200.0,200 °C,48.0,48 h,Teflon-lined autoclave,static,"DMF, anhydrous ethanol",three times,70 °C under vacuum for 12 h,70.0,12.0,,,,,,,,969.0,not_reported,not_reported,,toluene_adsorption,10.1002/cssc.202200702,ok,
10.1002/cssc.202200702,downloaded\10.1002_cssc.202200702.pdf,SI downloaded\10.1002_cssc.202200702_SI.pdf,mof_json_store\10.1002_cssc.202200702\raw_output.json,mof_json_store\10.1002_cssc.202200702\synthesis_008.json,no,,for-F-MIL-53-0.3 (Al),,Ag(PF6),AlCl3·6H2O,"1.2072 g, 5 mmol",5,mmol,nan,,,,,nan,,,,,"1,4-dicarboxybenzene",BDC,3.5 mmol (of total 5 mmol mixed ligands),3.5,mmol,tetrafluoroterephthalic acid,H2BDCF4,1.5 mmol (of total 5 mmol mixed ligands),1.5,mmol,,,,,,formic acid,,"2.18 mL, 50 mmol",50.0,mmol,,,,,,"N,N-dimethylformamide",DMF,30 mL,30.0,,,,,200.0,200 °C,48.0,48 h,Teflon-lined autoclave,static,"DMF, anhydrous ethanol",three times,70 °C under vacuum for 12 h,70.0,12.0,,,,,,,,,not_reported,not_reported,,toluene_adsorption,10.1002/cssc.202200702,ok,
10.1002/cssc.202200702,downloaded\10.1002_cssc.202200702.pdf,SI downloaded\10.1002_cssc.202200702_SI.pdf,mof_json_store\10.1002_cssc.202200702\raw_output.json,mof_json_store\10.1002_cssc.202200702\synthesis_009.json,no,,for-F-MIL-53-0.4 (Al),,Ag(SbF6),AlCl3·6H2O,"1.2072 g, 5 mmol",5,mmol,nan,,,,,nan,,,,,"1,4-dicarboxybenzene",BDC,3.0 mmol (of total 5 mmol mixed ligands),3.0,mmol,tetrafluoroterephthalic acid,H2BDCF4,2.0 mmol (of total 5 mmol mixed ligands),2.0,mmol,,,,,,formic acid,,"2.18 mL, 50 mmol",50.0,mmol,,,,,,"N,N-dimethylformamide",DMF,30 mL,30.0,,,,,200.0,200 °C,48.0,48 h,Teflon-lined autoclave,static,"DMF, anhydrous ethanol",three times,70 °C under vacuum for 12 h,70.0,12.0,,,,,,,,312.12,not_reported,not_reported,,toluene_adsorption,10.1002/cssc.202200702,ok,
10.1002/cssc.202200702,downloaded\10.1002_cssc.202200702.pdf,SI downloaded\10.1002_cssc.202200702_SI.pdf,mof_json_store\10.1002_cssc.202200702\raw_output.json,mof_json_store\10.1002_cssc.202200702\synthesis_010.json,no,,for-F-MIL-53-0.5 (Al),,Ag(OTf),AlCl3·6H2O,"1.2072 g, 5 mmol",5,mmol,nan,,,,,nan,,,,,"1,4-dicarboxybenzene",BDC,2.5 mmol (of total 5 mmol mixed ligands),2.5,mmol,tetrafluoroterephthalic acid,H2BDCF4,2.5 mmol (of total 5 mmol mixed ligands),2.5,mmol,,,,,,formic acid,,"2.18 mL, 50 mmol",50.0,mmol,,,,,,"N,N-dimethylformamide",DMF,30 mL,30.0,,,,,200.0,200 °C,48.0,48 h,Teflon-lined autoclave,static,"DMF, anhydrous ethanol",three times,70 °C under vacuum for 12 h,70.0,12.0,,,,,,,,283.04,not_reported,not_reported,,toluene_adsorption,10.1002/cssc.202200702,ok,
10.1002/cssc.202200702,downloaded\10.1002_cssc.202200702.pdf,SI downloaded\10.1002_cssc.202200702_SI.pdf,mof_json_store\10.1002_cssc.202200702\raw_output.json,mof_json_store\10.1002_cssc.202200702\synthesis_011.json,no,,pro-F-MIL-53-0.2 (Al),,ZrCl4,AlCl3·6H2O,"1.2072 g, 5 mmol",5,mmol,nan,,,,,nan,,,,,"1,4-dicarboxybenzene",BDC,4.0 mmol (of total 5 mmol mixed ligands),4.0,mmol,tetrafluoroterephthalic acid,H2BDCF4,1.0 mmol (of total 5 mmol mixed ligands),1.0,mmol,,,,,,propionic acid,,"3.73 mL, 50 mmol",50.0,mmol,,,,,,"N,N-dimethylformamide",DMF,30 mL,30.0,,,,,200.0,200 °C,48.0,48 h,Teflon-lined autoclave,static,"DMF, anhydrous ethanol",three times,70 °C under vacuum for 12 h,70.0,12.0,,,,,,,,946.71,not_reported,not_reported,,toluene_adsorption,10.1002/cssc.202200702,ok,
10.1002/cssc.202200702,downloaded\10.1002_cssc.202200702.pdf,SI downloaded\10.1002_cssc.202200702_SI.pdf,mof_json_store\10.1002_cssc.202200702\raw_output.json,mof_json_store\10.1002_cssc.202200702\synthesis_012.json,no,,pro-F-MIL-53-0.3 (Al),,HfCl4,AlCl3·6H2O,"1.2072 g, 5 mmol",5,mmol,nan,,,,,nan,,,,,"1,4-dicarboxybenzene",BDC,3.5 mmol (of total 5 mmol mixed ligands),3.5,mmol,tetrafluoroterephthalic acid,H2BDCF4,1.5 mmol (of total 5 mmol mixed ligands),1.5,mmol,,,,,,propionic acid,,"3.73 mL, 50 mmol",50.0,mmol,,,,,,"N,N-dimethylformamide",DMF,30 mL,30.0,,,,,200.0,200 °C,48.0,48 h,Teflon-lined autoclave,static,"DMF, anhydrous ethanol",three times,70 °C under vacuum for 12 h,70.0,12.0,,,,,,,,,not_reported,not_reported,,toluene_adsorption,10.1002/cssc.202200702,ok,
10.1002/cssc.202200702,downloaded\10.1002_cssc.202200702.pdf,SI downloaded\10.1002_cssc.202200702_SI.pdf,mof_json_store\10.1002_cssc.202200702\raw_output.json,mof_json_store\10.1002_cssc.202200702\synthesis_013.json,no,,pro-F-MIL-53-0.4 (Al),,ZrCl4,AlCl3·6H2O,"1.2072 g, 5 mmol",5,mmol,nan,,,,,nan,,,,,"1,4-dicarboxybenzene",BDC,3.0 mmol (of total 5 mmol mixed ligands),3.0,mmol,tetrafluoroterephthalic acid,H2BDCF4,2.0 mmol (of total 5 mmol mixed ligands),2.0,mmol,,,,,,propionic acid,,"3.73 mL, 50 mmol",50.0,mmol,,,,,,"N,N-dimethylformamide",DMF,30 mL,30.0,,,,,200.0,200 °C,48.0,48 h,Teflon-lined autoclave,static,"DMF, anhydrous ethanol",three times,70 °C under vacuum for 12 h,70.0,12.0,,,,,,,,,not_reported,not_reported,,toluene_adsorption,10.1002/cssc.202200702,ok,
10.1002/cssc.202200702,downloaded\10.1002_cssc.202200702.pdf,SI downloaded\10.1002_cssc.202200702_SI.pdf,mof_json_store\10.1002_cssc.202200702\raw_output.json,mof_json_store\10.1002_cssc.202200702\synthesis_014.json,no,,pro-F-MIL-53-0.5 (Al),,ZrCl4,AlCl3·6H2O,"1.2072 g, 5 mmol",5,mmol,nan,,,,,nan,,,,,"1,4-dicarboxybenzene",BDC,2.5 mmol (of total 5 mmol mixed ligands),2.5,mmol,tetrafluoroterephthalic acid,H2BDCF4,2.5 mmol (of total 5 mmol mixed ligands),2.5,mmol,,,,,,propionic acid,,"3.73 mL, 50 mmol",50.0,mmol,,,,,,"N,N-dimethylformamide",DMF,30 mL,30.0,,,,,200.0,200 °C,48.0,48 h,Teflon-lined autoclave,static,"DMF, anhydrous ethanol",three times,70 °C under vacuum for 12 h,70.0,12.0,,,,,,,,,not_reported,not_reported,,toluene_adsorption,10.1002/cssc.202200702,ok,
10.1002/cssc.202200702,downloaded\10.1002_cssc.202200702.pdf,SI downloaded\10.1002_cssc.202200702_SI.pdf,mof_json_store\10.1002_cssc.202200702\raw_output.json,mof_json_store\10.1002_cssc.202200702\synthesis_015.json,no,,val-F-MIL-53-0.2 (Al),,ZrCl4,AlCl3·6H2O,"1.2072 g, 5 mmol",5,mmol,nan,,,,,nan,,,,,"1,4-dicarboxybenzene",BDC,4.0 mmol (of total 5 mmol mixed ligands),4.0,mmol,tetrafluoroterephthalic acid,H2BDCF4,1.0 mmol (of total 5 mmol mixed ligands),1.0,mmol,,,,,,valeric acid,,"5.55 mL, 50 mmol",50.0,mmol,,,,,,"N,N-dimethylformamide",DMF,30 mL,30.0,,,,,200.0,200 °C,48.0,48 h,Teflon-lined autoclave,static,"DMF, anhydrous ethanol",three times,70 °C under vacuum for 12 h,70.0,12.0,,,,,,,,815.91,not_reported,not_reported,,toluene_adsorption,10.1002/cssc.202200702,ok,
10.1002/cssc.202200702,downloaded\10.1002_cssc.202200702.pdf,SI downloaded\10.1002_cssc.202200702_SI.pdf,mof_json_store\10.1002_cssc.202200702\raw_output.json,mof_json_store\10.1002_cssc.202200702\synthesis_016.json,no,,val-F-MIL-53-0.3 (Al),,Pr(NO3)3·6H2O,AlCl3·6H2O,"1.2072 g, 5 mmol",5,mmol,nan,,,,,nan,,,,,"1,4-dicarboxybenzene",BDC,3.5 mmol (of total 5 mmol mixed ligands),3.5,mmol,tetrafluoroterephthalic acid,H2BDCF4,1.5 mmol (of total 5 mmol mixed ligands),1.5,mmol,,,,,,valeric acid,,"5.55 mL, 50 mmol",50.0,mmol,,,,,,"N,N-dimethylformamide",DMF,30 mL,30.0,,,,,200.0,200 °C,48.0,48 h,Teflon-lined autoclave,static,"DMF, anhydrous ethanol",three times,70 °C under vacuum for 12 h,70.0,12.0,,,,,,,,,not_reported,not_reported,,toluene_adsorption,10.1002/cssc.202200702,ok,
10.1002/cssc.202200702,downloaded\10.1002_cssc.202200702.pdf,SI downloaded\10.1002_cssc.202200702_SI.pdf,mof_json_store\10.1002_cssc.202200702\raw_output.json,mof_json_store\10.1002_cssc.202200702\synthesis_017.json,no,,val-F-MIL-53-0.4 (Al),,Sm(NO3)3·6H2O,AlCl3·6H2O,"1.2072 g, 5 mmol",5,mmol,nan,,,,,nan,,,,,"1,4-dicarboxybenzene",BDC,3.0 mmol (of total 5 mmol mixed ligands),3.0,mmol,tetrafluoroterephthalic acid,H2BDCF4,2.0 mmol (of total 5 mmol mixed ligands),2.0,mmol,,,,,,valeric acid,,"5.55 mL, 50 mmol",50.0,mmol,,,,,,"N,N-dimethylformamide",DMF,30 mL,30.0,,,,,200.0,200 °C,48.0,48 h,Teflon-lined autoclave,static,"DMF, anhydrous ethanol",three times,70 °C under vacuum for 12 h,70.0,12.0,,,,,,,,,not_reported,not_reported,,toluene_adsorption,10.1002/cssc.202200702,ok,
10.1002/cssc.202200702,downloaded\10.1002_cssc.202200702.pdf,SI downloaded\10.1002_cssc.202200702_SI.pdf,mof_json_store\10.1002_cssc.202200702\raw_output.json,mof_json_store\10.1002_cssc.202200702\synthesis_018.json,no,,val-F-MIL-53-0.5 (Al),,Eu(NO3)3·6H2O,AlCl3·6H2O,"1.2072 g, 5 mmol",5,mmol,nan,,,,,nan,,,,,"1,4-dicarboxybenzene",BDC,2.5 mmol (of total 5 mmol mixed ligands),2.5,mmol,tetrafluoroterephthalic acid,H2BDCF4,2.5 mmol (of total 5 mmol mixed ligands),2.5,mmol,,,,,,valeric acid,,"5.55 mL, 50 mmol",50.0,mmol,,,,,,"N,N-dimethylformamide",DMF,30 mL,30.0,,,,,200.0,200 °C,48.0,48 h,Teflon-lined autoclave,static,"DMF, anhydrous ethanol",three times,70 °C under vacuum for 12 h,70.0,12.0,,,,,,,,,not_reported,not_reported,,toluene_adsorption,10.1002/cssc.202200702,ok,
10.1002/zaac.201000326,downloaded\10.1002_zaac.201000326.pdf,SI downloaded\10.1002_zaac.201000326_SI.pdf,mof_json_store\10.1002_zaac.201000326\raw_output.json,mof_json_store\10.1002_zaac.201000326\synthesis_001.json,no,,{[Co(INAIP)·H2O]·2H2O}n,,Gd(NO3)3·6H2O,,"0.0623 g, 0.25 mmol",0.25,mmol,nan,,,,,nan,,,,,5-(isonicotinamido)isophthalic acid,H2INAIP,"0.0716 g, 0.25 mmol",0.25,mmol,,,,,,,,,,,,,,,,,,,,,water,H2O,15 mL,15.0,,,,,180.0,180 °C,96.0,4 days,Teflon-lined autoclave,static,distilled water,,dried at ambient temperature,,,red needles,29.0,,,Co2(COO)2 6-connected SBU,"a=8.1080(16) Å, b=9.985(2) Å, c=10.550(2) Å, α=64.58(3)°, β=84.25(3)°, γ=82.83(3)°, triclinic P-1",,,not_reported,not_reported,355.0,,10.1002/zaac.201000326,ok,
10.1002/zaac.201000326,downloaded\10.1002_zaac.201000326.pdf,SI downloaded\10.1002_zaac.201000326_SI.pdf,mof_json_store\10.1002_zaac.201000326\raw_output.json,mof_json_store\10.1002_zaac.201000326\synthesis_002.json,no,,{[Cu(INAIP)]·H2O}n,,Dy(NO3)3·6H2O,,"0.0604, 0.25 mmol",0.25,mmol,nan,,,,,nan,,,,,5-(isonicotinamido)isophthalic acid,H2INAIP,"0.0716 g, 0.25 mmol",0.25,mmol,,,,,,,,,,,,,,,,,,,,,water,H2O,15 mL,15.0,,,,,180.0,180 °C,96.0,4 days,Teflon-lined autoclave,static,distilled water,,dried at ambient temperature,,,green blocks,ca. 60,,ths,,"a=8.4070(17) Å, b=10.280(2) Å, c=17.655(4) Å, α=90°, β=102.80(3)°, γ=90°, monoclinic P21/n",,,not_reported,not_reported,284.0,,10.1002/zaac.201000326,ok,
10.1021/acs.jchemed.1c00583,downloaded\10.1021_acs.jchemed.1c00583.pdf,,mof_json_store\10.1021_acs.jchemed.1c00583\raw_output.json,mof_json_store\10.1021_acs.jchemed.1c00583\synthesis_001.json,yes,"Some students used only water as solvent, resulting in unsuccessful MOF-74 synthesis.",Ni-MOF-74,,ZrCl4,,"0.8 mmol, 0.2326 g",0.8,mmol,nan,,,,,nan,,,,,"2,5-dihydroxyterephthalic acid",DOBDC,"0.8 mmol, 0.1585 g",0.8,mmol,,,,,,,,,,,,,,,,,,,,,ethyl alcohol,EtOH,5 mL,5.0,water,H2O,5 mL,5.0,100.0,100 °C,24.0,24 h,"stainless steel autoclave, 25 mL",static,"H2O, MeOH",several times,100 °C under vacuum for 6 h,100.0,6.0,,about 90%,,,metal-oxide rod SBU,,,,not_reported,not_reported,267.0,OER_catalysis,10.1021/acs.jchemed.1c00583,ok,
10.1021/acs.jchemed.1c00583,downloaded\10.1021_acs.jchemed.1c00583.pdf,,mof_json_store\10.1021_acs.jchemed.1c00583\raw_output.json,mof_json_store\10.1021_acs.jchemed.1c00583\synthesis_002.json,yes,"Some students used only water as solvent, resulting in unsuccessful MOF-74 synthesis.",Co-MOF-74,,ZrCl4,,"0.8 mmol, 0.2328 g",0.8,mmol,nan,,,,,nan,,,,,"2,5-dihydroxyterephthalic acid",DOBDC,"0.8 mmol, 0.1585 g",0.8,mmol,,,,,,,,,,,,,,,,,,,,,ethyl alcohol,EtOH,5 mL,5.0,water,H2O,5 mL,5.0,100.0,100 °C,24.0,24 h,"stainless steel autoclave, 25 mL",static,"H2O, MeOH",several times,100 °C under vacuum for 6 h,100.0,6.0,,about 90%,,,metal-oxide rod SBU,,,,not_reported,not_reported,267.0,OER_catalysis,10.1021/acs.jchemed.1c00583,ok,
10.1021/acs.jchemed.1c00583,downloaded\10.1021_acs.jchemed.1c00583.pdf,,mof_json_store\10.1021_acs.jchemed.1c00583\raw_output.json,mof_json_store\10.1021_acs.jchemed.1c00583\synthesis_003.json,yes,"Some students used only water as solvent, resulting in unsuccessful MOF-74 synthesis.",NiCo-MOF-74,,ZrCl4,,"0.4 mmol, 0.1163 g",0.4,mmol,nan,,"0.4 mmol, 0.1164 g",0.4,mmol,nan,,,,,"2,5-dihydroxyterephthalic acid",DOBDC,"0.8 mmol, 0.1585 g",0.8,mmol,,,,,,,,,,,,,,,,,,,,,ethyl alcohol,EtOH,5 mL,5.0,water,H2O,5 mL,5.0,100.0,100 °C,24.0,24 h,"stainless steel autoclave, 25 mL",static,"H2O, MeOH",several times,100 °C under vacuum for 6 h,100.0,6.0,,about 90%,,,metal-oxide rod SBU,,,,not_reported,not_reported,267.0,OER_catalysis,10.1021/acs.jchemed.1c00583,ok,
10.1039/d0ra01294g,downloaded\10.1039_d0ra01294g.pdf,SI downloaded\10.1039_d0ra01294g_SI.pdf,mof_json_store\10.1039_d0ra01294g\raw_output.json,mof_json_store\10.1039_d0ra01294g\synthesis_001.json,no,,,1937367,ZrCl4,CeCl3·7H2O,"0.372 g, 1 mmol",1,mmol,nan,,,,,nan,,,,,"2,5-dihydroxybenzene-1,4-dicarboxylic acid",Dhbdc-H2,"0.198 g, 1 mmol",1.0,mmol,,,,,,,,,,,sodium hydroxide,,"0.1 M NaOH solution, to pH 4–5",,,,,,,,ethanol,EtOH,20 mL,20.0,water,H2O,5 mL,5.0,25,room temperature,,stirred 2 h; crystallized 1 week at RT,,stirred,ethanol,rinsed,,,,light yellow crystals,39.0,,,CeO6Cl2 8-coordinated dodecahedron; chloride-bridged 2D layers,,,,not_reported,not_reported,,magnetism,10.1039/d0ra01294g,ok,
10.1039/d0ra01294g,downloaded\10.1039_d0ra01294g.pdf,SI downloaded\10.1039_d0ra01294g_SI.pdf,mof_json_store\10.1039_d0ra01294g\raw_output.json,mof_json_store\10.1039_d0ra01294g\synthesis_002.json,no,,,1937368,ZrCl4,EuCl3·6H2O,"0.366 g, 1 mmol",1,mmol,nan,,,,,nan,,,,,"2,5-dihydroxybenzene-1,4-dicarboxylic acid",Dhbdc-H2,0.396 g (2 mmol),2.0,mmol,,,,,,,,,,,sodium hydroxide,,"0.1 M NaOH solution, to pH 4–5",,,,,,,,ethanol,EtOH,20 mL,20.0,water,H2O,5 mL,5.0,25,room temperature stir; crystallization at 0 °C (refrigerator),,stirred 3 h; crystallized 2–3 weeks at 0 °C,,stirred,ethanol,rinsed,,,,colorless crystals,40.0,,,EuO8 8-coordinated square antiprism; 3D framework with [001] channels,,,,not_reported,not_reported,,luminescence,10.1039/d0ra01294g,ok,
10.1039/d0ra01294g,downloaded\10.1039_d0ra01294g.pdf,SI downloaded\10.1039_d0ra01294g_SI.pdf,mof_json_store\10.1039_d0ra01294g\raw_output.json,mof_json_store\10.1039_d0ra01294g\synthesis_003.json,no,,,1937369,ZrCl4,GdCl3·6H2O,"0.371 g, 1 mmol",1,mmol,nan,,,,,nan,,,,,"2,5-dihydroxybenzene-1,4-dicarboxylic acid",Dhbdc-H2,0.396 g (2 mmol),2.0,mmol,,,,,,,,,,,sodium hydroxide,,"0.1 M NaOH solution, to pH 4–5",,,,,,,,ethanol,EtOH,20 mL,20.0,water,H2O,5 mL,5.0,25,room temperature stir; crystallization at 0 °C (refrigerator),,stirred 3 h; crystallized 2–3 weeks at 0 °C,,stirred,ethanol,rinsed,,,,colorless crystals,45.0,,,GdO8 8-coordinated square antiprism; 3D framework with [001] channels,,,,not_reported,not_reported,,magnetism;luminescence,10.1039/d0ra01294g,ok,
10.1039/d0ra01294g,downloaded\10.1039_d0ra01294g.pdf,SI downloaded\10.1039_d0ra01294g_SI.pdf,mof_json_store\10.1039_d0ra01294g\raw_output.json,mof_json_store\10.1039_d0ra01294g\synthesis_004.json,no,,,1937370,ZrCl4,TbCl3·6H2O,"0.373 g, 1 mmol",1,mmol,nan,,,,,nan,,,,,"2,5-dihydroxybenzene-1,4-dicarboxylic acid",Dhbdc-H2,0.396 g (2 mmol),2.0,mmol,,,,,,,,,,,sodium hydroxide,,"0.1 M NaOH solution, to pH 4–5",,,,,,,,ethanol,EtOH,20 mL,20.0,water,H2O,5 mL,5.0,25,room temperature stir; crystallization at 0 °C (refrigerator),,stirred 3 h; crystallized 2–3 weeks at 0 °C,,stirred,ethanol,rinsed,,,,colorless crystals,43.0,,,TbO8 8-coordinated square antiprism; 3D framework with [001] channels,,,,not_reported,not_reported,,magnetism;luminescence,10.1039/d0ra01294g,ok,
10.1039/c5cc03398e,downloaded\10.1039_c5cc03398e.pdf,SI downloaded\10.1039_c5cc03398e_SI.pdf,mof_json_store\10.1039_c5cc03398e\raw_output.json,mof_json_store\10.1039_c5cc03398e\synthesis_005.json,no,,NU-1000,,ZrCl4,ZrCl4,70 mg (0.30 mmol),0.3,mmol,nan,,,,,nan,,,,,"1,3,6,8-tetrakis(p-benzoic acid)pyrene",H4TBAPy,40 mg (0.06 mmol),40.0,mg,,,,,,,,,,,benzoic acid,BA,2700 mg (22 mmol),2.7,g,,,,,,"N,N-diethylformamide",DEF,8 mL,8.0,,,,,120.0,120 °C (after 80 °C pre-incubation),48.0,48 h,6-dram vial,static,"DMF, acetone",2×,"Soak in DMF + 8 M HCl at 100 °C for 24 h; wash DMF (2×) and acetone (2×, 12 h soak); activate 120 °C under vacuum for 12 h",120.0,12.0,yellow single crystals on vial walls,,~15 000 nm (∼15 μm),csq,Zr6O4(OH)4 8-connected SBU,,,,not_reported,not_reported,,organophosphate_hydrolysis,10.1039/c5cc03398e,ok,
