Repository: zzhenglab/MOFinder

# MOFinder

MOFinder extracts MOF synthesis information from the literature, reconstructs evidence-supported negative reaction records, and prepares datasets for synthesis-outcome prediction.
[Web application](https://mofinder.chemistry.wustl.edu/) | [Demos](Demo/README.md) | [Source code](docs/source_to_code.md) | [Workflow guide](docs/workflow.md) | [Model evaluation](docs/evaluation.md)

## Quick start

The workflow runs through Python commands. Python 3.10 or newer is required. Clone the repository and initialize its related applications:

```bash
git clone --recurse-submodules https://github.com/zzhenglab/MOFinder.git
cd MOFinder
```

Start with the two offline demonstrations:

```bash

File: mof_extraction_1_2.csv (part 245 of 305)
doi,main_pdf,si_pdf,raw_output,parsed_json,article_trial_or_failure,article_trial_or_failure_notes,mof_name,crystal_code,metal_1,metal_1_abbr,metal_1_amount_text,metal_1_amount_value,metal_1_amount_unit,metal_2,metal_2_abbr,metal_2_amount_text,metal_2_amount_value,metal_2_amount_unit,metal_3,metal_3_abbr,metal_3_amount_text,metal_3_amount_value,metal_3_amount_unit,linker_1,linker_1_abbr,linker_1_amount_text,linker_1_amount_value,linker_1_amount_unit,linker_2,linker_2_abbr,linker_2_amount_text,linker_2_amount_value,linker_2_amount_unit,linker_3,linker_3_abbr,linker_3_amount_text,linker_3_amount_value,linker_3_amount_unit,modulator_1,modulator_1_abbr,modulator_1_amount_text,modulator_1_amount_value,modulator_1_amount_unit,modulator_2,modulator_2_abbr,modulator_2_amount_text,modulator_2_amount_value,modulator_2_amount_unit,solvent_main,solvent_main_abbr,solvent_main_amount_text,solvent_main_ml,solvent_secondary,solvent_secondary_abbr,solvent_secondary_amount_text,solvent_secondary_ml,temperature_c,temperature_c_text,time_h,time_text,vessel_type,stirring,washing_solvent,washing_cycles,activation_text,activation_temp_c,activation_time_h,crystal_morphology,yield_percent,crystal_size,topology_code,metal_cluster_connectivity,unit_cell_short,pore_diameter_A,BET_surface_area_m2g,air_stable,water_stable,tga_decomposition_temp_c,applications,reference,status,error
10.1039/c5cc03398e,downloaded\10.1039_c5cc03398e.pdf,SI downloaded\10.1039_c5cc03398e_SI.pdf,mof_json_store\10.1039_c5cc03398e\raw_output.json,mof_json_store\10.1039_c5cc03398e\synthesis_006.json,no,,PCN-222/MOF-545,,CuO,,50 mg (0.155 mmol),0.155,mmol,nan,,,,,nan,,,,,Fe(III) meso-tetra(4-carboxyphenyl)porphine chloride,FeTCPP,25 mg (0.0284 mmol),25.0,mg,,,,,,,,,,,benzoic acid,BA,0.750 g (6.14 mmol),0.75,g,,,,,,"N,N-dimethylformamide",DMF,10 mL,10.0,,,,,120.0,120 °C,1.0,1 h,6-dram vial (oil bath),static,"DMF, acetone",2×,,,,dark brown microcrystalline powder,,300–750 nm,csq,Zr6O4(OH)4 8-connected SBU,,,,not_reported,not_reported,,,10.1039/c5cc03398e,ok,
10.1039/c5cc03398e,downloaded\10.1039_c5cc03398e.pdf,SI downloaded\10.1039_c5cc03398e_SI.pdf,mof_json_store\10.1039_c5cc03398e\raw_output.json,mof_json_store\10.1039_c5cc03398e\synthesis_007.json,no,,PCN-222/MOF-545,,Al2O3,,50 mg (0.155 mmol),0.155,mmol,nan,,,,,nan,,,,,Fe(III) meso-tetra(4-carboxyphenyl)porphine chloride,FeTCPP,25 mg (0.0284 mmol),25.0,mg,,,,,,,,,,,benzoic acid,BA,0.750 g (6.14 mmol),0.75,g,,,,,,"N,N-dimethylformamide",DMF,8 mL,8.0,,,,,120.0,120 °C,1.0,1 h,6-dram vial (oil bath),static,"DMF, acetone",2×,,,,dark brown microcrystalline powder,,600–1000 nm,csq,Zr6O4(OH)4 8-connected SBU,,,,not_reported,not_reported,,,10.1039/c5cc03398e,ok,
10.1039/c5cc03398e,downloaded\10.1039_c5cc03398e.pdf,SI downloaded\10.1039_c5cc03398e_SI.pdf,mof_json_store\10.1039_c5cc03398e\raw_output.json,mof_json_store\10.1039_c5cc03398e\synthesis_008.json,no,,PCN-222/MOF-545,,Al2O3,,"Zr/BA solution: 0.0497 M ZrOCl2·8H2O, 1 mL added",,,nan,,,,,nan,,,,,Fe(III) meso-tetra(4-carboxyphenyl)porphine chloride,FeTCPP,"FeTCPP solution: 0.0094 M, 1 mL added",,,,,,,,,,,,,benzoic acid (in stock solution),BA,Zr/BA solution contains BA 3.653 M; 1 mL added,,,,,,,,"N,N-dimethylformamide",DMF,total ~2 mL (1 mL each stock solution),2.0,,,,,120.0,120 °C,1.6666666667,1 h 40 min,1.5-dram vial,static,"DMF, acetone",2×,,,,dark brown microcrystalline material,,1.45–1.7 μm,csq,Zr6O4(OH)4 8-connected SBU,,,,not_reported,not_reported,,,10.1039/c5cc03398e,ok,
10.1039/c5cc03398e,downloaded\10.1039_c5cc03398e.pdf,SI downloaded\10.1039_c5cc03398e_SI.pdf,mof_json_store\10.1039_c5cc03398e\raw_output.json,mof_json_store\10.1039_c5cc03398e\synthesis_009.json,no,,PCN-222/MOF-545,,Al2O3,,32 mg (0.0993 mmol),0.0993,mmol,nan,,,,,nan,,,,,Fe(III) meso-tetra(4-carboxyphenyl)porphine chloride,FeTCPP,16.5 mg (0.0187 mmol),16.5,mg,,,,,,,,,,,benzoic acid,BA,0.893 g (2.77 mmol),0.893,g,trifluoroacetic acid,TFA,120 μL (amount not converted),,,"N,N-dimethylformamide",DMF,16 mL,16.0,,,,,120.0,120 °C,20.0,20 h,8-dram vial,static,"DMF, acetone",2×,,,,dark purple microcrystalline material,,10–12 μm,csq,Zr6O4(OH)4 8-connected SBU,,,,not_reported,not_reported,,,10.1039/c5cc03398e,ok,
10.1039/c3ra46706f,downloaded\10.1039_c3ra46706f.pdf,,mof_json_store\10.1039_c3ra46706f\raw_output.json,mof_json_store\10.1039_c3ra46706f\synthesis_001.json,no,,MIL-53(Fe)[H2O],,ZnO,,"10 mmol, 2.7 g",10,mmol,nan,,,,,nan,,,,,terephthalic acid,H2BDC,"10 mmol, 1.66 g",10.0,mmol,,,,,,,,,,,aqueous hydrofluoric acid,HF,"10 mmol, 0.2 g",10.0,mmol,,,,,,"N,N-dimethylformamide",DMF,50 mL,50.0,,,,,150.0,150 °C,72.0,3 days,Teflon-lined steel autoclave,stirred 30 min before sealing; static during heating,"MeOH, H2O",,dried overnight in air,,,blocky granular particles,,,,,,,,,,,,10.1039/c3ra46706f,ok,
10.1002/zaac.201100082,downloaded\10.1002_zaac.201100082.pdf,SI downloaded\10.1002_zaac.201100082_SI.pdf,mof_json_store\10.1002_zaac.201100082\raw_output.json,mof_json_store\10.1002_zaac.201100082\synthesis_001.json,no,,[Zn(INAIP)]·DMA·H2O,809495,ZnO,,"30.1 mg, 0.1 mmol",0.1,mmol,nan,,,,,nan,,,,,H2INAIP (5-(isonicotinamido)isophthalic acid),INAIP,"28.6 mg, 0.1 mmol",0.1,mmol,,,,,,,,,,,,,,,,,,,,,"N,N-dimethylacetamide",DMA,6 mL,6.0,,,,,120.0,120 °C,96.0,4 days,Teflon-lined stainless steel container (16 mL),static,DMA,,140 °C under vacuum for 20 h,140.0,20.0,pale yellow crystals,48.0,,rtl,Zn2 paddle-wheel SBU; 6-connected,"monoclinic, P21/c, a=1.3983(15) nm, b=1.3265(2) nm, c=1.4189(12) nm, β=112.066(3)",,,not_reported,not_reported,340.0,CO2_capture;luminescence,10.1002/zaac.201100082,ok,
10.1021/acs.jpcc.0c09600,downloaded\10.1021_acs.jpcc.0c09600.pdf,SI downloaded\10.1021_acs.jpcc.0c09600_SI.pdf,mof_json_store\10.1021_acs.jpcc.0c09600\raw_output.json,mof_json_store\10.1021_acs.jpcc.0c09600\synthesis_001.json,no,,Mn3(NDC)3(DMF)4,639914,SmCl3,,"50 mg, 0.27 mmol",0.27,mmol,nan,,,,,nan,,,,,"2,6-naphthalenedicarboxylic acid",NDC,"88 mg, 0.48 mmol",0.48,mmol,,,,,,,,,,,,,,,,,,,,,"N,N-dimethylformamide",DMF,2 mL,2.0,,,,,260.0,260 °C,0.12,7 min,crucible,"stirred 15 min at RT, then heated","DMF, acetone",,dried under vacuum,,,light-yellow crystalline powder; truncated microstructures,,40–75 μm,,Mn3 trimer SBU; carboxylate-bridged; terminal DMF on outer Mn,"monoclinic, C2/c; a=13.35 Å, b=18.04 Å, c=21.25 Å",,18.12,not_reported,not_reported,350.0,luminescence,10.1021/acs.jpcc.0c09600,ok,
10.1002/cssc.201702122,downloaded\10.1002_cssc.201702122.pdf,SI downloaded\10.1002_cssc.201702122_SI.pdf,mof_json_store\10.1002_cssc.201702122\raw_output.json,mof_json_store\10.1002_cssc.201702122\synthesis_001.json,no,,[Zn(bpcda)(bdc)]n,1452209,TbCl3,,"0.297 g, 1.0 mmol",1,mmol,nan,,,,,nan,,,,,"N,N’-bis(pyridin-4-ylmethylene)cyclohexane-1,4-diamine",bpcda,"0.297 g, 1.0 mmol",1.0,mmol,terephthalic acid,H2bdc,"0.172 g, 1.0 mmol",1.0,mmol,,,,,,,,,,,,,,,,"N,N-dimethylformamide",DMF,"DMF/H2O 3:1 v/v, total 10 mL",,water,H2O,"DMF/H2O 3:1 v/v, total 10 mL",,105.0,105 °C,72.0,three days,"glass vial, loosely capped",static,DMF,10 mL ×3,dried in air,,,colorless block-shaped crystals,,,dia,4-connected ZnII nodes (diamondoid framework),"a=18.9102(4) Å, b=6.1743(2) Å, c=20.0362(4) Å, β=95.453(2)°, C2/c",,,not_reported,yes,,oxygen_evolution;photoelectrocatalysis,10.1002/cssc.201702122,ok,
10.1002/adfm.201002517,downloaded\10.1002_adfm.201002517.pdf,,mof_json_store\10.1002_adfm.201002517\raw_output.json,mof_json_store\10.1002_adfm.201002517\synthesis_001.json,no,,MIL-100(Fe),,DyCl3,,0.83 g,3.08712,mmol,nan,,,,,nan,,,,,"benzene-1,3,5-tricarboxylic acid",BTC,2.06 g,2.06,g,,,,,,,,,,,hydrofluoric acid (38–40%),,"38–40%, 0.6 mL",0.6,mL,nitric acid (65%),,"65%, 1.14 mL",1.14,mL,deionized water,H2O,80 mL,80.0,,,,,150.0,heated to 150 °C within 8 h; held at 150 °C for 4 days; cooled to RT over ~24 h,96.0,4 days at 150 °C (after 8 h ramp),125 mL Teflon liner in Parr acid digestion vessel,static,deionized water,rinsed; hot water soak 3 h; rinsed,immersed in hot water (80 °C) for 3 h; dried in air,80.0,3.0,well-defined octahedral crystals,,,,trimers of iron octahedra forming supertetrahedra linked by BTC,,,1413.0,not_reported,not_reported,270.0,ammonia_adsorption,10.1002/adfm.201002517,ok,
10.1002/cssc.201700164,downloaded\10.1002_cssc.201700164.pdf,SI downloaded\10.1002_cssc.201700164_SI.pdf,mof_json_store\10.1002_cssc.201700164\raw_output.json,mof_json_store\10.1002_cssc.201700164\synthesis_001.json,no,,MIL-160(Al),,HoCl3,,"75 mmol, 11.71 g",75,mmol,nan,,,,,nan,,,,,"2,5-furandicarboxylic acid",,"75 mmol, 12.16 g",75.0,mmol,,,,,,,,,,,,,,,,,,,,,distilled water,H2O,75 mL,75.0,,,,,100.0,reflux,24.0,approximately 24 h,round-bottomed flask (250 mL),stirred (reflux),ethanol,,dried in the oven at 100 °C,100.0,,white solid,93.0,,,helical cis corner-sharing chains of AlO4(OH)2 octahedra,,5.0,1150.0,,yes,,,10.1002/cssc.201700164,ok,
10.1039/b905663g,downloaded\10.1039_b905663g.pdf,,mof_json_store\10.1039_b905663g\raw_output.json,mof_json_store\10.1039_b905663g\synthesis_001.json,no,,[Gd(tci)(H2O)]·DMF·2H2O,714811,ErCl3,,"0.4 mmol, 0.181 g",0.4,mmol,nan,,,,,nan,,,,,tri(2-carboxyethyl)isocyanurate,H3tci,"0.2 mmol, 0.069 g",0.2,mmol,,,,,,,,,,,,,,,,,,,,,"N,N-dimethylformamide",DMF,"DMF/H2O 1:1, 14 mL",,water,H2O,"DMF/H2O 1:1, 14 mL",,100.0,373 K,72.0,3 days,Teflon-lined autoclave (23 mL),"stirred 20 min, then static",water (distilled),,dried in air,,,colorless block crystals,53.0,0.37 × 0.32 × 0.23 mm,,infinite Gd-(μ-O)2-Gd chains,"a=7.963(1) Å, b=12.133(2) Å, c=13.318(1) Å, α=111.95(1)°, β=104.94(1)°, γ=91.58(2)°, P-1",,,,,,,10.1039/b905663g,ok,
10.1002/zaac.201100160,downloaded\10.1002_zaac.201100160.pdf,SI downloaded\10.1002_zaac.201100160_SI.pdf,mof_json_store\10.1002_zaac.201100160\raw_output.json,mof_json_store\10.1002_zaac.201100160\synthesis_001.json,no,,,,Copper(II),,"29.7 mg, 0.100 mmol",0.1,mmol,nan,,,,,nan,,,,,5-(pyridin-2-ylmethyl)aminoisophthalic acid,H2L,"27.2 mg, 0.100 mmol",0.1,mmol,,,,,,,,,,,sodium hydroxide,,"8.00 mg, 0.200 mmol",0.2,mmol,,,,,,water,H2O,12 mL,12.0,,,,,180.0,180 °C,72.0,3 days,16 mL Teflon-lined stainless steel container,"stirred 10 min, then static","water, ethanol",several times,,,,colorless block crystals,65.9,,,distorted octahedral [MN2O4]; 3-connected nodes,"a=5.5356(7), b=14.4821(19), c=16.449(2), β=93.329(2), P21/c",,,yes,not_reported,383.0,,10.1002/zaac.201100160,ok,
10.1002/zaac.201100160,downloaded\10.1002_zaac.201100160.pdf,SI downloaded\10.1002_zaac.201100160_SI.pdf,mof_json_store\10.1002_zaac.201100160\raw_output.json,mof_json_store\10.1002_zaac.201100160\synthesis_002.json,no,,,,Copper(II),,"29.1 mg, 0.100 mmol",0.1,mmol,nan,,,,,nan,,,,,5-(pyridin-2-ylmethyl)aminoisophthalic acid,H2L,"27.2 mg, 0.100 mmol",0.1,mmol,,,,,,,,,,,sodium hydroxide,,"8.00 mg, 0.200 mmol",0.2,mmol,,,,,,water,H2O,12 mL,12.0,,,,,180.0,180 °C,72.0,3 days,16 mL Teflon-lined stainless steel container,"stirred 10 min, then static","water, ethanol",several times,,,,red block single crystals (plus red powders),57.9,,,distorted octahedral [MN2O4]; 3-connected nodes,"a=5.4613(7), b=14.681(2), c=16.443(2), β=92.457(2), P21/c",,,yes,not_reported,375.0,,10.1002/zaac.201100160,ok,
10.1002/zaac.201100160,downloaded\10.1002_zaac.201100160.pdf,SI downloaded\10.1002_zaac.201100160_SI.pdf,mof_json_store\10.1002_zaac.201100160\raw_output.json,mof_json_store\10.1002_zaac.201100160\synthesis_003.json,no,,,,Copper(II),,"29.1 mg, 0.100 mmol",0.1,mmol,nan,,,,,nan,,,,,5-(pyridin-2-ylmethyl)aminoisophthalic acid,H2L,"27.2 mg, 0.100 mmol",0.1,mmol,,,,,,,,,,,sodium hydroxide,,"8.00 mg, 0.200 mmol",0.2,mmol,,,,,,water,H2O,12 mL,12.0,,,,,180.0,180 °C,72.0,3 days,16 mL Teflon-lined stainless steel container,"stirred 10 min, then static","water, ethanol",several times,,,,green block crystals,47.8,,,distorted octahedral [MN2O4]; 3-connected nodes,"a=8.9619(6), b=12.0053(8), c=14.7534(7), β=123.762(3), P21/c",,,yes,not_reported,347.0,,10.1002/zaac.201100160,ok,
10.1039/c6dt02640k,downloaded\10.1039_c6dt02640k.pdf,SI downloaded\10.1039_c6dt02640k_SI.pdf,mof_json_store\10.1039_c6dt02640k\raw_output.json,mof_json_store\10.1039_c6dt02640k\synthesis_001.json,no,,MIL-100(Fe),,Copper(II),,"4.04 g, 0.01 mol",10,mmol,nan,,,,,nan,,,,,"benzene-1,3,5-tricarboxylic acid",BTC,"1.4097 g, 0.00671 mol",1.4097,g,,,,,,,,,,,,,,,,,,,,,deionized water,H2O,"50.2 mL, 2.8 mol",50.2,,,,,160.0,160 b0C,14.0,14 h,Teflon-lined autoclave,,"H2O, EtOH, aqueous NH4F (38 mM)","H2O 60 mL at 70 b0C for 5 h; EtOH 60 mL at 65 b0C for 3 h, repeated until supernatant colorless; then 38 mM NH4F at 70 b0C for 5 h; finally H2O washes 5 d7 at 60 b0C",dried in air at 75 b0C for 2 d followed by 95 b0C for 2 d,,,dark orange; octahedra,,50 a3500 nm,, b53-oxo-centered FeIII trimer SBU,,,1360.0,not_reported,yes,297.0,water_harvesting;adsorption_chiller,10.1039/c6dt02640k,ok,
10.1039/c2ra21930a,downloaded\10.1039_c2ra21930a.pdf,SI downloaded\10.1039_c2ra21930a_SI.pdf,mof_json_store\10.1039_c2ra21930a\raw_output.json,mof_json_store\10.1039_c2ra21930a\synthesis_001.json,no,,,887707,Copper(II),,"1.120 g, 1.68 mmol",1.68,mmol,nan,,,,,nan,,,,,"1,4-benzenediphosphonic acid",,"0.863 g, 3.62 mmol",3.62,mmol,,,,,,,,,,,pyridine,,"7.245 g, 91.71 mmol",91.71,mmol,hydrofluoric acid (48 wt% in H2O),HF,"0.602 g, 14.45 mmol (48 wt% HF in H2O)",14.45,mmol,water (distilled),H2O,"4.047 g, 225 mmol",,,,,,200.0,200 °C,96.0,4 days,Teflon-lined steel autoclave (23 mL),static,distilled water,,dried under ambient conditions,,,white polycrystalline powder,,,,linear chains of corner-sharing AlO4F2 octahedra,"a=4.9530(1) Å, b=13.0559(3) Å, c=19.7444(5) Å, β=93.651(2)°, C2/c",,,not_reported,not_reported,,,10.1039/c2ra21930a,ok,
10.1039/c0nj00196a,downloaded\10.1039_c0nj00196a.pdf,,mof_json_store\10.1039_c0nj00196a\raw_output.json,mof_json_store\10.1039_c0nj00196a\synthesis_001.json,no,,[NH2(CH3)2]2[Zn3(bdc)4]·DMF·H2O,769431,Copper(II),,"0.300 g, 1.00 mmol",1,mmol,nan,,,,,nan,,,,,terephthalic acid,H2bdc,"0.220 g, 1.30 mmol",1.3,mmol,,,,,,,,,,,dimethylammonium chloride,[NH2(CH3)2]Cl,"0.051 g, 0.60 mmol",0.6,mmol,triethylamine,Et3N,"0.101 g, 1 mmol",1.0,mmol,"N,N-dimethylformamide",DMF,25 mL,25.0,,,,,100.0,100 °C,72.0,3 d,Teflon-lined autoclave,static,"DMF, diethyl ether",2× 10 mL each,50 °C for 20 min,50.0,0.333,colorless crystals,57.0,0.50 × 0.35 × 0.10 mm,hex,Zn3 carboxylate 8-connected nodes,"Monoclinic C2/c: a=33.1453(16), b=9.5959(4), c=18.4950(8) Å, β=90.467(1)°",,,not_reported,not_reported,220.0,luminescence,10.1039/c0nj00196a,ok,
10.1039/c0nj00196a,downloaded\10.1039_c0nj00196a.pdf,,mof_json_store\10.1039_c0nj00196a\raw_output.json,mof_json_store\10.1039_c0nj00196a\synthesis_002.json,no,,[NH2(CH3)2]2[Zn3(bpdc)4]·1.5DMF,769432,Copper(II),,"0.300 g, 1.00 mmol",1,mmol,nan,,,,,nan,,,,,"biphenyl-4,4'-dicarboxylic acid",H2bpdc,"0.480 g, 2.00 mmol",2.0,mmol,,,,,,,,,,,dimethylammonium chloride,[NH2(CH3)2]Cl,"0.082 g, 1.00 mmol",1.0,mmol,,,,,,"N,N-dimethylformamide",DMF,30 mL,30.0,,,,,100.0,100 °C,72.0,3 d,Teflon-lined autoclave,static,"DMF, diethyl ether",2× 10 mL each,50 °C for 20 min,50.0,0.333,colorless crystals,36.0,0.40 × 0.24 × 0.16 mm,hex,Zn3 carboxylate 8-connected nodes,"Orthorhombic Pna21: a=24.6744(5), b=14.5575(5), c=22.4021(6) Å",,,not_reported,not_reported,350.0,luminescence,10.1039/c0nj00196a,ok,
10.1039/c2nj40752c,downloaded\10.1039_c2nj40752c.pdf,SI downloaded\10.1039_c2nj40752c_SI.pdf,mof_json_store\10.1039_c2nj40752c\raw_output.json,mof_json_store\10.1039_c2nj40752c\synthesis_001.json,no,,Zn-mip,865283,Copper(II),,2.0 mmol,2,mmol,nan,,,,,nan,,,,,5-methylisophthalic acid,H2mip,4.0 mmol,4.0,mmol,,,,,,,,,,,ammonia solution (NH3·H2O),,9.0 mmol,9.0,mmol,,,,,,water,H2O,20 mL,20.0,,,,,200.0,200 °C,120.0,five days,Teflon-lined stainless-steel vessel,"stirred 10 min at RT, then static",distilled water,,dried in air,,,colorless sheet crystals,55.0,,,10-connected Zn4(COO)10 SBU,"a=12.0711(4), b=12.2504(4), c=13.3746(5) Å, β=101.194(3)°, P21/c",,,not_reported,not_reported,400.0,luminescence,10.1039/c2nj40752c,ok,
10.1039/c2nj40752c,downloaded\10.1039_c2nj40752c.pdf,SI downloaded\10.1039_c2nj40752c_SI.pdf,mof_json_store\10.1039_c2nj40752c\raw_output.json,mof_json_store\10.1039_c2nj40752c\synthesis_002.json,no,,ZnMg-mip,865282,Copper(II),,2.0 mmol,2,mmol,nan,,1.5 mmol,1.5,mmol,nan,,,,,5-methylisophthalic acid,H2mip,4.0 mmol,4.0,mmol,,,,,,,,,,,ammonia solution (NH3·H2O),,9.0 mmol,9.0,mmol,,,,,,water,H2O,20 mL,20.0,,,,,200.0,200 °C,120.0,five days,Teflon-lined stainless-steel vessel,"stirred 10 min at RT, then static",distilled water,,dried in air,,,colorless block crystals,40.0,,,10-connected Zn2Mg2(COO)10 SBU,"a=22.0170(17), b=16.2879(16), c=13.7909(11) Å, Pnma",,,not_reported,not_reported,,luminescence,10.1039/c2nj40752c,ok,
10.1039/c2nj40752c,downloaded\10.1039_c2nj40752c.pdf,SI downloaded\10.1039_c2nj40752c_SI.pdf,mof_json_store\10.1039_c2nj40752c\raw_output.json,mof_json_store\10.1039_c2nj40752c\synthesis_003.json,no,,Zn-tbip,884314,Copper(II),,1.0 mmol,1,mmol,nan,,,,,nan,,,,,5-tert-butylisophthalic acid,H2tbip,1.5 mmol,1.5,mmol,,,,,,,,,,,ammonia solution (NH3·H2O),,4.0 mmol,4.0,mmol,,,,,,water,H2O,15 mL,15.0,,,,,210.0,210 °C,120.0,five days,Teflon-lined stainless-steel vessel,"stirred 10 min at RT, then static",distilled water,,dried in air,,,colorless sheet crystals,40.0,,,11-connected Zn6O5(COO)11 SBU,"a=8.0667(3), b=12.2547(8), c=12.5910(6) Å, α=95.846(5)°, β=93.184(4)°, γ=95.283(4)°, P-1",,,not_reported,not_reported,410.0,luminescence,10.1039/c2nj40752c,ok,
10.1039/c2nj40752c,downloaded\10.1039_c2nj40752c.pdf,SI downloaded\10.1039_c2nj40752c_SI.pdf,mof_json_store\10.1039_c2nj40752c\raw_output.json,mof_json_store\10.1039_c2nj40752c\synthesis_004.json,no,,ZnBa-tbip,884317,Copper(II),,1.0 mmol,1,mmol,nan,,2.0 mmol,2.0,mmol,nan,,,,,5-tert-butylisophthalic acid,H2tbip,1.5 mmol,1.5,mmol,,,,,,,,,,,ammonia solution (NH3·H2O),,4.0 mmol,4.0,mmol,,,,,,water,H2O,15 mL,15.0,,,,,210.0,210 °C,120.0,five days,Teflon-lined stainless-steel vessel,"stirred 10 min at RT, then static",distilled water,,dried in air,,,colorless sheet crystals,60.0,,ose,7-connected Zn2OBa(COO)7 SBU,"a=18.1400(10), b=31.2496(19), c=6.8627(4) Å, β=106.350(6)°, Cm",,,not_reported,not_reported,400.0,luminescence,10.1039/c2nj40752c,ok,
10.1021/ja051233z,downloaded\10.1021_ja051233z.pdf,SI downloaded\10.1021_ja051233z_SI.pdf,mof_json_store\10.1021_ja051233z\raw_output.json,mof_json_store\10.1021_ja051233z\synthesis_001.json,yes,"Numerous attempts (>30) varying time, temperature, concentrations to grow better quality crystals; strongly diffracting crystals not obtained.",Mn3(BDC)3(DEF)2,,Copper(II),,0.287 g (1.0 mmol),1,mmol,nan,,,,,nan,,,,,terephthalic acid,BDC,0.166 g (1.0 mmol),0.166,g,,,,,,,,,,,,,,,,,,,,,"N,N-diethylformamide",DEF,5 mL + 2 mL,,,,,,102.0,102 °C,72.0,3 days,,,,,,,,clear colorless monoclinic blocks (same shape as monoclinic unit cell),,0.0875 × 0.075 × 0.080 mm,,carboxylate-bridged Mn chains,"20 K: a=19.108(4), b=10.653(2), c=17.391(3) Å, β=94.17(3)°, I2/a",,,no,not_reported,227.0,magnetism,10.1021/ja051233z,ok,
10.1002/zaac.200900440,downloaded\10.1002_zaac.200900440.pdf,,mof_json_store\10.1002_zaac.200900440\raw_output.json,mof_json_store\10.1002_zaac.200900440\synthesis_001.json,no,,,735554,Copper(II),,"29.7 mg, 0.1 mmol",0.1,mmol,nan,,,,,nan,,,,,2-(4-carboxylatophenoxy)propionic acid,H2L,"21.0 mg, 0.1 mmol",0.1,mmol,,,,,,,,,,,,,,,,,,,,,water,H2O,5 mL,5.0,ethanol,EtOH,5 mL,5.0,120.0,120 °C,48.0,48 h,25 mL Teflon-lined stainless steel autoclave,static,,,,,,colorless block crystals,74.9,0.20 × 0.16 × 0.12 mm,,tetrahedral Zn(II) 4-coordinate nodes,"a=4.7904(19) Å, b=9.549(4) Å, c=11.646(5) Å, α=84.122(5)°, β=87.172(5)°, γ=85.503(5)°, P-1",,,yes,not_reported,445.0,,10.1002/zaac.200900440,ok,
10.1039/d0nj00515k,downloaded\10.1039_d0nj00515k.pdf,SI downloaded\10.1039_d0nj00515k_SI.pdf,mof_json_store\10.1039_d0nj00515k\raw_output.json,mof_json_store\10.1039_d0nj00515k\synthesis_001.json,no,,[Cu(Glu)2(H2O)]·H2O,1055770,Copper(II),,0.2 g and 0.5 mmol,0.5,mmol,nan,,,,,nan,,,,,glutamic acid,Glu,0.132 g and 1 mmol,,,,,,,,,,,,,triethylamine,TEA,drops,,,,,,,,water,H2O,10 mL,10.0,methanol,MeOH,10 mL,10.0,25,room temperature,,"mixed 1 h at RT (500 rpm); then left standing for evaporation, crystals formed after 15 days",,mixed at 500 rpm,,,"activated at 90 °C for 1 h, then cooled in a desiccator",90.0,1.0,deep blue crystals,60.0,0.12 × 0.06 × 0.04 mm,,mononuclear Cu(II); carboxylate-bridged 3D polymer,"a=7.2036(5) Å, b=10.2696(7) Å, c=11.0023(8) Å, P212121",,,not_reported,not_reported,380.0,drug_adsorption,10.1039/d0nj00515k,ok,
10.1002/slct.201904119,,SI downloaded\10.1002_slct.201904119_SI.pdf,mof_json_store\10.1002_slct.201904119\raw_output.json,mof_json_store\10.1002_slct.201904119\synthesis_001.json,no,,,,Copper(II),,"0.05 mmol, 11.0 mg",0.05,mmol,nan,,,,,nan,,,,,H4bptc,H4bptc,"0.05 mmol, 16.6 mg",0.05,mmol,,,,,,,,,,,,,,,,,,,,,water,H2O,10 mL,10.0,,,,,200.0,200 °C,72.0,72 h; cooled to room temperature at 5 °C h−1,25 mL Teflon-lined reactor,static,water,several times,,,,colorless block crystals,53.0,,,,"a=8.8704(15) Å, b=9.8802(17) Å, c=9.9848(17) Å, α=101.459(3)°, β=107.223(3)°, γ=116.288(3)°, P-1",,,not_reported,not_reported,,luminescence;sensing,10.1002/slct.201904119,ok,
10.1039/d2ce00133k,downloaded\10.1039_d2ce00133k.pdf,SI downloaded\10.1039_d2ce00133k_SI.pdf,mof_json_store\10.1039_d2ce00133k\raw_output.json,mof_json_store\10.1039_d2ce00133k\synthesis_001.json,no,,SNNU-Bai69,2142041,Copper(II),,"10.0 mg, 0.04 mmol",0.04,mmol,nan,,"18.0 mg, 0.07 mmol",,,nan,,,,,isonicotinic acid,HL,"5.0 mg, 0.04 mmol",,,,,,,,,,,,,,,,,,,,,,,acetonitrile,MeCN,2.0 mL,2.0,"N,N-dimethylformamide",DMF,1.2 mL,1.2,120.0,120 °C,24.0,24 h,sealed Pyrex tube,stirred before sealing,DMF,,"CH2Cl2 exchange 3 days (refresh every 8 h); then 30 °C 2 h, 50 °C 0.5 h and 65 °C 8 h under vacuum",65.0,8.0,yellow block crystals,68.0,0.11 × 0.08 × 0.05 mm,flu,Sc4O2(COO)8 8-connected torsional cube; Cu4OCl6 4-connected tetrahedron,"triclinic, P-1: a=19.6298 Å, b=20.2011 Å, c=20.3398 Å, α=82.881°, β=78.746°, γ=87.263°",7.0,627.4,not_reported,not_reported,,C3H8/CH4 separation;C2H6/CH4 separation;natural gas upgrading,10.1039/d2ce00133k,ok,
10.1002/ejic.201100913,downloaded\10.1002_ejic.201100913.pdf,SI downloaded\10.1002_ejic.201100913_SI.pdf,mof_json_store\10.1002_ejic.201100913\raw_output.json,mof_json_store\10.1002_ejic.201100913\synthesis_001.json,no,,[Zn{PdCl2(INA)2}(H2O)4]n (1),841702,Zn(NO3)2·6H2O,,0.05 mmol,0.05,mmol,nan,,0.10 mmol,0.1,mmol,nan,,,,,isonicotinic acid,H-INA,0.10 mmol,0.1,mmol,,,,,,,,,,,,,,,,,,,,,distilled water,H2O,6 mL,6.0,,,,,100.0,373 K,24.0,24 h,stainless-steel container,static,distilled water,,activated under high vacuum at room temperature for 20 h and at 373 K for 4 h,100.0,4.0,"yellow, plate-like crystals",,,,,,,,yes,not_reported,,,10.1002/ejic.201100913,ok,
10.1002/ejic.201100913,downloaded\10.1002_ejic.201100913.pdf,SI downloaded\10.1002_ejic.201100913_SI.pdf,mof_json_store\10.1002_ejic.201100913\raw_output.json,mof_json_store\10.1002_ejic.201100913\synthesis_002.json,no,,[Zn{Pd(INA)4}(H2O)8.5]n (2),770549,ZrCl4,,0.05 mmol,0.05,mmol,nan,,0.10 mmol,0.1,mmol,nan,,,,,isonicotinic acid,H-INA,0.20 mmol,0.2,mmol,,,,,,,,,,,,,,,,,,,,,distilled water,H2O,6 mL,6.0,,,,,25,room temperature,336.0,2 weeks,20 mL sample vial,static,distilled water,,activated under high vacuum at room temperature for 20 h and at 373 K for 4 h,100.0,4.0,"colorless, block-like crystals",,,PtS,,,,111.0,yes,not_reported,,hydrogen_storage,10.1002/ejic.201100913,ok,
10.1002/ejic.201100913,downloaded\10.1002_ejic.201100913.pdf,SI downloaded\10.1002_ejic.201100913_SI.pdf,mof_json_store\10.1002_ejic.201100913\raw_output.json,mof_json_store\10.1002_ejic.201100913\synthesis_003.json,no,,[{Zn2(μ2-OH)}{Pd(INA)4}Cl(H2O)3]n (4),871701,Zn(NO3)2·6H2O,,0.05 mmol,0.05,mmol,nan,,0.10 mmol,0.1,mmol,nan,,,,,isonicotinic acid,H-INA,0.20 mmol,0.2,mmol,,,,,,,,,,,,,,,,,,,,,distilled water,H2O,6 mL,6.0,,,,,100.0,373 K,24.0,24 h,stainless-steel container,static,distilled water,,activated under high vacuum at room temperature for 20 h and at 373 K for 4 h,100.0,4.0,"colorless, block-like crystals",,,,,,,14.1,yes,not_reported,,hydrogen_storage,10.1002/ejic.201100913,ok,
10.1002/zaac.201100104,downloaded\10.1002_zaac.201100104.pdf,SI downloaded\10.1002_zaac.201100104_SI.pdf,mof_json_store\10.1002_zaac.201100104\raw_output.json,mof_json_store\10.1002_zaac.201100104\synthesis_001.json,no,,"Zn(HL)(4,4'-bpy)1.5 (1)",,Cu(NO3)2·3H2O,,"0.30 mmol, 0.066 g",0.3,mmol,nan,,,,,nan,,,,,5-(4-carboxybenzyloxy)isophthalic acid,H3L,"0.30 mmol, 0.095 g",0.3,mmol,"4,4'-bipyridine","4,4'-bpy","0.25 mmol, 0.039 g",0.25,mmol,,,,,,NaOH,,"0.40 mmol, 0.016 g",0.4,mmol,,,,,,water,H2O,15 mL,15.0,,,,,150.0,150 °C,72.0,3 days,Teflon reactor (25 mL),"stirred 30 min, then static during heating",,,,,,colorless crystals,46.2,,,[Zn2(CO2)4N2] dinuclear fragment; 2D 4-connected layer,"a=7.776(1), b=10.163(1), c=17.687(2) Å, α=102.331(1)°, β=100.353(1)°, γ=102.977(1)°, P-1",,,not_reported,not_reported,260.0,luminescence,10.1002/zaac.201100104,ok,
10.1002/zaac.201100104,downloaded\10.1002_zaac.201100104.pdf,SI downloaded\10.1002_zaac.201100104_SI.pdf,mof_json_store\10.1002_zaac.201100104\raw_output.json,mof_json_store\10.1002_zaac.201100104\synthesis_002.json,no,,[Zn3(L)2(BIMB)2]·5H2O (2),,YbCl3·6H2O,,"0.30 mmol, 0.066 g",0.3,mmol,nan,,,,,nan,,,,,5-(4-carboxybenzyloxy)isophthalic acid,H3L,"0.20 mmol, 0.063 g",0.2,mmol,"1,4-bis(1H-imidazol-1-yl)benzene",BIMB,"0.40 mmol, 0.084 g",0.4,mmol,,,,,,NaOH,,"0.60 mmol, 0.024 g",0.6,mmol,,,,,,water,H2O,15 mL,15.0,,,,,160.0,160 °C,72.0,3 days,Teflon reactor (25 mL),"stirred 30 min, then static during heating",,,,,,colorless crystals,49.5,,,"Zn2(CO2)2O2N2 6-connected SBU; twofold interpenetrating (3,4,6)-connected net","a=13.454(2), b=8.092(3), c=27.122(2) Å, β=90.911(3)°, P2/n",,,not_reported,not_reported,300.0,luminescence,10.1002/zaac.201100104,ok,
10.1021/acs.cgd.5b01481,downloaded\10.1021_acs.cgd.5b01481.pdf,SI downloaded\10.1021_acs.cgd.5b01481_SI.pdf,mof_json_store\10.1021_acs.cgd.5b01481\raw_output.json,mof_json_store\10.1021_acs.cgd.5b01481\synthesis_001.json,yes,"Screened reaction time, temperature, solvent, and pH; only pH = 2.0 gave pure crystalline product.",,1431933,ZrOCl2·8H2O,,"0.044 g, 0.2 mmol",0.2,mmol,nan,,,,,nan,,,,,"potassium 4′-furyl-2,2′:6′,2″-terpyridine-4,4″-dicarboxylate",K2L,"0.047 g, 0.1 mmol",0.1,mmol,,,,,,,,,,,acetic acid,,2.0 mL,2.0,mL,,,,,,water,H2O,10.0 mL,10.0,,,,,180.0,180 °C,120.0,120 h,Teflon-lined autoclave,,H2O,several times,120 °C under high vacuum for 24 h,120.0,24.0,brown crystals,42.0,,sra,Zn(II) 4-connected nodes; tridentate terpyridyl chelation,"a=29.5815(12) Å, b=19.3673(6) Å, c=16.8851(4) Å, Pnaa",8.0,523.6,not_reported,yes,450.0,luminescence;CO2_capture,10.1021/acs.cgd.5b01481,ok,
10.1039/d2ce01105k,downloaded\10.1039_d2ce01105k.pdf,SI downloaded\10.1039_d2ce01105k_SI.pdf,mof_json_store\10.1039_d2ce01105k\raw_output.json,mof_json_store\10.1039_d2ce01105k\synthesis_001.json,no,,[Eu2(ox)(CO3)2(H2O)2]n (1),2181697,FeCl3,Eu(NO3)3·5H2O,"0.048 g, 0.10 mmol",0.1,mmol,nan,,,,,nan,,,,,oxalic acid,H2ox,"0.027 g, 0.30 mmol",0.3,mmol,,,,,,,,,,,sodium hydroxide,NaOH,used to adjust initial pH to 1.40 (amount not stated),,,,,,,,distilled water,H2O,5 mL,5.0,,,,,180.0,180 °C,48.0,48 hours,"PTFE-lined stainless steel autoclave (Parr), 23 mL","stirred briefly, then static (hydrothermal, autogenous pressure)",,,,,,colorless crystals,,,,nine-coordinate Eu3+ nodes; carbonate-bridged layers pillared by oxalate,"a=4.8070(4) Å, b=15.1947(9) Å, c=7.8938(6) Å; orthorhombic, Amm2",,,yes,not_reported,240.0,luminescence,10.1039/d2ce01105k,ok,
10.1039/c0ce00111b,downloaded\10.1039_c0ce00111b.pdf,,mof_json_store\10.1039_c0ce00111b\raw_output.json,mof_json_store\10.1039_c0ce00111b\synthesis_001.json,no,,,773841,AlCl3·6H2O,,"0.0268 g, 0.20 mmol",0.2,mmol,Cu(NO3)2·3H2O,,,,,nan,,,,,disodium croconate,,"0.0373 g, 0.20 mmol",0.2,mmol,"1,2-bis(4-pyridyl)ethylene",bpe,"0.0205 g, 0.11 mmol",0.11,mmol,,,,,,,,,,,,,,,,water,H2O,2 mL + 4 mL (total 6 mL),6.0,,,,,180.0,180 °C,72.0,3 days,Teflon-lined autoclave (23 mL),static,water,,dried in air,,,green block crystals,37.9,,,Ni(II) octahedra linked by m3-/m4-croconate (2D layers),"monoclinic, P21/c; a=7.9639(5) Å, b=24.326(2) Å, c=16.065(1) Å, β=90.412(2)°, V=3112.1(3) Å3",,,not_reported,not_reported,383.0,,10.1039/c0ce00111b,ok,
10.1021/cg100046j,downloaded\10.1021_cg100046j.pdf,SI downloaded\10.1021_cg100046j_SI.pdf,mof_json_store\10.1021_cg100046j\raw_output.json,mof_json_store\10.1021_cg100046j\synthesis_001.json,no,,Cu-BDDC,760800,VCl3,,"10 mg, 0.040 mmol",0.04,mmol,nan,,,,,nan,,,,,"5,5'-(buta-diyne-1,4-diyl)diisophthalic acid",H4BDDC,"5 mg, 0.013 mmol",0.013,mmol,,,,,,,,,,,nitric acid,,"0.2 mL, 2.7 M in DMF",,,,,,,,"N,N-dimethylformamide",DMF,1 mL,1.0,ethanol,EtOH,0.5 mL,0.5,85.0,85 °C,12.0,12 h,20 mL vial,,acetone,8-10 times,100 °C under vacuum for 8 h,100.0,8.0,"green, block-shaped crystals",64.0,0.29 × 0.27 × 0.23 mm,nbo,Cu2(CO2)4 paddle-wheel 4-connected SBU,"hexagonal, R3m, a=18.7762(5) Å, c=40.787(2) Å, V=12453.0(8) Å3",10.4,2357.0,not_reported,not_reported,,hydrogen storage,10.1021/cg100046j,ok,
10.1039/c2jm16236a,downloaded\10.1039_c2jm16236a.pdf,SI downloaded\10.1039_c2jm16236a_SI.pdf,mof_json_store\10.1039_c2jm16236a\raw_output.json,mof_json_store\10.1039_c2jm16236a\synthesis_001.json,yes,"(S,R) diastereomer gave no coordination polymer; Zn(II) salts gave impure phase or no polymer/decomposition under similar conditions.",,855629,VCl3,,"1.10 g, 4.6 mmol",4.6,mmol,nan,,,,,nan,,,,,"(R,R)-thiazolidine-2,4-dicarboxylic acid",H2L-RR,"0.41 g, 2.3 mmol",2.3,mmol,,,,,,,,,,,,,,,,,,,,,deionized water,H2O,7 mL,7.0,,,,,90.0,90 °C under autogenous pressure,24.0,24 h,Teflon-lined stainless steel autoclave,static,"EtOH, petroleum ether (40–60 °C)",4× each,dried under N2 stream at RT; degassed at 190 °C for 24 h (for adsorption),190.0,24.0,purple crystals,10.5,0.05 × 0.05 × 0.1 mm,,,"a=b=12.335(4) Å, c=5.265(3) Å, P41 (tetragonal)",,6.31,not_reported,not_reported,286.0,CO2_capture,10.1039/c2jm16236a,ok,
10.1039/c7dt01744h,downloaded\10.1039_c7dt01744h.pdf,SI downloaded\10.1039_c7dt01744h_SI.pdf,mof_json_store\10.1039_c7dt01744h\raw_output.json,mof_json_store\10.1039_c7dt01744h\synthesis_003.json,no,,CAU-35,1549691,Sc(NO3)3·5H2O,,"5.5 mg, 11.3 µmol",0.0113,mmol,nan,,,,,nan,,,,,"triazine-2,4,6-triyl-tribenzoic acid",H3TATB,"5.0 mg, 11.3 µmol",5.0,mg,,,,,,,,,,,,,,,,,,,,,water,H2O,800 µL,0.8,"N,N-dimethylformamide",DMF,200 µL,0.2,120.0,120 °C solvothermal,,"heated to 120 °C for 12 h, kept 36 h; cooled to RT in 60 h",PTFE insert in autoclave (2 mL),,"DMF, H2O",,150 °C under vacuum for 12 h,150.0,12.0,white powder,,,,oxo/hydroxo-bridged BiO7 chain IBU {Bi2O6.5},"a=20.868(2) Å, b=31.658(3) Å, c=3.9596(3) Å, Pna21",,77.0,not_reported,not_reported,,,10.1039/c7dt01744h,ok,
10.1039/c9ce00218a,downloaded\10.1039_c9ce00218a.pdf,SI downloaded\10.1039_c9ce00218a_SI.pdf,mof_json_store\10.1039_c9ce00218a\raw_output.json,mof_json_store\10.1039_c9ce00218a\synthesis_001.json,no,,MOF-808,,Cu(CH3COO)2,,"0.2417 g, 0.75 mmol",0.75,mmol,nan,,,,,nan,,,,,"benzene-1,3,5-tricarboxylic acid",BTC,"0.0525 g, 0.25 mmol",0.25,mmol,,,,,,,,,,,acetic acid,,114.6 equivalents vs Zr (0.75 mmol) ≈ 85.95 mmol,85.95,mmol,,,,,,"N,N-dimethylformamide",DMF,8 mL total (4 mL + 4 mL),8.0,,,,,108.0,108 °C,24.0,24 h,25 mL screw-capped glass jar,stirred then sonicated; static during heating,"DMF, MeOH, acetone",DMF 1×; MeOH 2×; acetone 2×,"110 °C under vacuum (~0.05 mbar), overnight",110.0,,,,,spn,Zr6O4(OH)4 hexanuclear cluster,"a=b=c=35.14027 Å, Fd-3m",,804.0,not_reported,not_reported,,,10.1039/c9ce00218a,ok,
10.1039/c9ce00218a,downloaded\10.1039_c9ce00218a.pdf,SI downloaded\10.1039_c9ce00218a_SI.pdf,mof_json_store\10.1039_c9ce00218a\raw_output.json,mof_json_store\10.1039_c9ce00218a\synthesis_002.json,no,,MOF-808,,Ni(NO3)2·6H2O,,"0.2417 g, 0.75 mmol",0.75,mmol,nan,,,,,nan,,,,,"benzene-1,3,5-tricarboxylic acid",BTC,"0.0525 g, 0.25 mmol",0.25,mmol,,,,,,,,,,,acetic acid,,83.5 equivalents vs Zr (0.75 mmol) ≈ 62.63 mmol,62.63,mmol,,,,,,"N,N-dimethylformamide",DMF,8 mL total (4 mL + 4 mL),8.0,,,,,108.0,108 °C,24.0,24 h,25 mL screw-capped glass jar,stirred then sonicated; static during heating,"DMF, MeOH, acetone",DMF 1×; MeOH 2×; acetone 2×,"110 °C under vacuum (~0.05 mbar), overnight",110.0,,,,,spn,Zr6O4(OH)4 hexanuclear cluster,"a=b=c=35.05387 Å, Fd-3m",,744.0,not_reported,not_reported,,,10.1039/c9ce00218a,ok,
10.1039/c9ce00218a,downloaded\10.1039_c9ce00218a.pdf,SI downloaded\10.1039_c9ce00218a_SI.pdf,mof_json_store\10.1039_c9ce00218a\raw_output.json,mof_json_store\10.1039_c9ce00218a\synthesis_003.json,no,,MOF-808,,Zn(NO3)2·6H2O,,"0.2417 g, 0.75 mmol",0.75,mmol,nan,,,,,nan,,,,,"benzene-1,3,5-tricarboxylic acid",BTC,"0.0525 g, 0.25 mmol",0.25,mmol,,,,,,,,,,,acetic acid,,52.4 equivalents vs Zr (0.75 mmol) ≈ 39.30 mmol,39.3,mmol,,,,,,"N,N-dimethylformamide",DMF,8 mL total (4 mL + 4 mL),8.0,,,,,108.0,108 °C,24.0,24 h,25 mL screw-capped glass jar,stirred then sonicated; static during heating,"DMF, MeOH, acetone",DMF 1×; MeOH 2×; acetone 2×,"110 °C under vacuum (~0.05 mbar), overnight",110.0,,,,,spn,Zr6O4(OH)4 hexanuclear cluster,"a=b=c=35.07650 Å, Fd-3m",,717.0,not_reported,not_reported,,,10.1039/c9ce00218a,ok,
10.1002/zaac.200700374,downloaded\10.1002_zaac.200700374.pdf,,mof_json_store\10.1002_zaac.200700374\raw_output.json,mof_json_store\10.1002_zaac.200700374\synthesis_001.json,no,,[Tb2(CAM)3(H2O)4]·2H2O,638152,Cd(NO3)2·4H2O,,"0.2 mmol, 42 mg",0.2,mmol,nan,,,,,nan,,,,,"4-Hydroxypyridine-2,6-dicarboxylate",CAM,"146.4 mg, 0.8 mmol",0.8,mmol,,,,,,,,,,,,,,,,,,,,,water,H2O,10 mL,10.0,,,,,160.0,160 °C,72.0,3 days,"Teflon-lined autoclave, 25 mL",static,,,,,,,28.0,,,2D lattice of Tb nodes: Tb1 (8-c) and Tb2 (9-c) linked by CAM,"a=9.5873(16), b=13.469(2), c=21.989(4) Å, β=92.551(3)°, P21/n",,,not_reported,not_reported,,luminescence,10.1002/zaac.200700374,ok,
10.1002/zaac.200700374,downloaded\10.1002_zaac.200700374.pdf,,mof_json_store\10.1002_zaac.200700374\raw_output.json,mof_json_store\10.1002_zaac.200700374\synthesis_002.json,no,,[Pr2(CAM)3(H2O)4]·2H2O,638153,ZrCl4,,"0.2 mmol, 38.4 mg",0.2,mmol,nan,,,,,nan,,,,,"4-Hydroxypyridine-2,6-dicarboxylate",CAM,"146.4 mg, 0.8 mmol",0.8,mmol,,,,,,,,,,,,,,,,,,,,,water,H2O,10 mL,10.0,,,,,160.0,160 °C,72.0,3 days,"Teflon-lined autoclave, 25 mL",static,,,,,,,35.0,,,Isomorphous 2D lattice; Pr nodes 8- and 9-coordinated linked by CAM,"a=9.7337(18), b=13.726(3), c=22.469(4) Å, β=93.229(3)°, P21/n",,,not_reported,not_reported,,luminescence,10.1002/zaac.200700374,ok,
10.1002/slct.202103520,,SI downloaded\10.1002_slct.202103520_SI.pdf,mof_json_store\10.1002_slct.202103520\raw_output.json,mof_json_store\10.1002_slct.202103520\synthesis_001.json,no,,CUT1,2002524,ZrCl4,CuCl2·2H2O,"0.170 g, 1mM",0.729501,mmol,nan,,,,,nan,,,,,5-methyltetrazolate,,,,,,,,,,,,,,,,,,,,,,,,,water,H2O,7 mL,7.0,acetonitrile,CH3CN,5 mL,5.0,125.0,125 b0C,72.0,3 days,PTFE-lined autoclave (23 mL),"stirred 1 h at RT, then static during solvothermal step",H2O,,dried in air,,,light bluish-white crystals,75.0,0.26 d7 0.18 d7 0.18 mm,,,,,,not_reported,not_reported,,dye_adsorption,10.1002/slct.202103520,ok,
10.1039/c0ce00047g,downloaded\10.1039_c0ce00047g.pdf,,mof_json_store\10.1039_c0ce00047g\raw_output.json,mof_json_store\10.1039_c0ce00047g\synthesis_001.json,no,,"Cd(2,2′-bpy)(TBDC)(H2O)·H2O (1)",,Y(NO3)3,,"20 mg, 0.06 mmol",0.06,mmol,nan,,,,,nan,,,,,terephthalic acid,H2TBDC,"10 mg, 0.05 mmol",0.05,mmol,"2,2′-bipyridine","2,2′-bpy","10 mg, 0.06 mmol",0.06,mmol,,,,,,,,,,,,,,,,water,H2O,"total 15 mL, H2O/EtOH 1:1 v/v",,ethanol,EtOH,"total 15 mL, H2O/EtOH 1:1 v/v",,140.0,140 °C,72.0,3 d,Teflon-lined autoclave (steel bomb),static,H2O,,air-dried,,,colourless prism-like crystals,61.0,,,,,,,not_reported,not_reported,330.0,,10.1039/c0ce00047g,ok,
10.1039/c0ce00047g,downloaded\10.1039_c0ce00047g.pdf,,mof_json_store\10.1039_c0ce00047g\raw_output.json,mof_json_store\10.1039_c0ce00047g\synthesis_002.json,no,,"Co(H2O)2(4,4′-bpy)(TBDC)·2H2O (2)",,Zn(NO3)2·6H2O,,"30 mg, 0.10 mmol",0.1,mmol,W12O40,,,,,nan,,,,,terephthalic acid,H2TBDC,"20 mg, 0.09 mmol",0.09,mmol,"4,4'-bipyridine","4,4′-bpy","10 mg, 0.06 mmol",0.06,mmol,,,,,,,,,,,,,,,,water,H2O,15 mL,15.0,,,,,140.0,140 °C,72.0,3 d,Teflon-lined autoclave (steel bomb),static,H2O,,air-dried,,,purple block crystals,46.0,,,"2D (4,4) grid of Co(II) nodes",,,,not_reported,not_reported,370.0,,10.1039/c0ce00047g,ok,
10.1039/c0ce00047g,downloaded\10.1039_c0ce00047g.pdf,,mof_json_store\10.1039_c0ce00047g\raw_output.json,mof_json_store\10.1039_c0ce00047g\synthesis_003.json,no,,"Ni(4,4′-bpy)(TBDC) (3)",,NH4)2Ce(NO3)6,,"20 mg, 0.07 mmol",0.07,mmol,nan,,,,,nan,,,,,"4,4'-bipyridine","4,4′-bpy","10 mg, 0.06 mmol",0.06,mmol,terephthalic acid,H2TBDC,"10 mg, 0.05 mmol",0.05,mmol,,,,,,,,,,,,,,,,water,H2O,"total 15 mL, H2O/EtOH 1:1 v/v",,ethanol,EtOH,"total 15 mL, H2O/EtOH 1:1 v/v",,140.0,140 °C,72.0,3 d,Teflon-lined autoclave (steel bomb),static,H2O,,air-dried,,,green block crystals,74.0,,dia,,,,,not_reported,not_reported,405.0,,10.1039/c0ce00047g,ok,
10.1039/c0ce00047g,downloaded\10.1039_c0ce00047g.pdf,,mof_json_store\10.1039_c0ce00047g\raw_output.json,mof_json_store\10.1039_c0ce00047g\synthesis_004.json,no,,"Cu(4,4′-bpy)(TBDC) (4)",,NH4)2Ce(NO3)6,,"20 mg, 0.08 mmol",0.08,mmol,nan,,,,,nan,,,,,"4,4'-bipyridine","4,4′-bpy","10 mg, 0.06 mmol",0.06,mmol,terephthalic acid,H2TBDC,"10 mg, 0.05 mmol",0.05,mmol,,,,,,,,,,,,,,,,water,H2O,15 mL,15.0,,,,,140.0,140 °C,72.0,3 d,Teflon-lined autoclave (steel bomb),static,H2O,,air-dried,,,green block crystals,64.0,,dia,,,,,not_reported,not_reported,270.0,,10.1039/c0ce00047g,ok,
10.1039/c0ce00047g,downloaded\10.1039_c0ce00047g.pdf,,mof_json_store\10.1039_c0ce00047g\raw_output.json,mof_json_store\10.1039_c0ce00047g\synthesis_005.json,no,,"Co2(4,4′-bpy)(TBDC)2·2H2O·5DMF (5)",,Zn(CH3COO)2·2H2O,,"30 mg, 0.10 mmol",0.1,mmol,nan,,,,,nan,,,,,terephthalic acid,H2TBDC,"20 mg, 0.09 mmol",0.09,mmol,"4,4'-bipyridine","4,4′-bpy","10 mg, 0.06 mmol",0.06,mmol,,,,,,,,,,,,,,,,"N,N-dimethylformamide",DMF,"total 15 mL, DMF/EtOH 2:1 v/v",,ethanol,EtOH,"total 15 mL, DMF/EtOH 2:1 v/v",,100.0,100 °C,72.0,3 d,Teflon-lined autoclave (steel bomb),static,EtOH,,"soaked in MeOH, then vacuum-dried at 120 °C",120.0,,black-purple block crystals,64.0,,pcu,"Co2(COO)4 binuclear SBU, 6-connected",,,465.02,not_reported,not_reported,370.0,hydrogen_storage;CO2_capture,10.1039/c0ce00047g,ok,
10.1039/c2dt00001f,downloaded\10.1039_c2dt00001f.pdf,SI downloaded\10.1039_c2dt00001f_SI.pdf,mof_json_store\10.1039_c2dt00001f\raw_output.json,mof_json_store\10.1039_c2dt00001f\synthesis_001.json,no,,,845650,Zn(CH3COO)2·2H2O,,"0.1250 mmol, 43.60 mg",0.125,mmol,nan,,"0.2500 mmol, 60.40 mg",0.25,mmol,nan,,"0.2500 mmol, 71.00 mg",0.25,mmol,"pyridine-2,6-dicarboxylic acid",H2pdc,"0.2500 mmol, 41.75 mg",0.25,mmol,,,,,,,,,,,nitric acid,HNO3,pH adjusted to 2.0 with 1.0 mol L−1 HNO3,,,,,,,,water,H2O,10.0 mL,10.0,,,,,106.85,380 K,48.0,2 d,"Teflon-lined stainless steel autoclave (Parr, 23 mL)",static,,,,,,yellow block crystals,30.0,,gis,four-connected Ln(III) nodes; Ln8(pdc)8 metallamacrocycle,"a=16.473(3), b=17.068(3), c=17.384(3), α=77.35(3), β=62.91(3), γ=62.40(3), P-1",,,,,514.0,photocatalysis,10.1039/c2dt00001f,ok,
10.1039/c2dt00001f,downloaded\10.1039_c2dt00001f.pdf,SI downloaded\10.1039_c2dt00001f_SI.pdf,mof_json_store\10.1039_c2dt00001f\raw_output.json,mof_json_store\10.1039_c2dt00001f\synthesis_002.json,no,,,847795,Al(NO3)3·9H2O,,"0.2500 mmol, 61.30 mg",0.25,mmol,nan,,182.5 mg,182.5,mg,nan,,,,,"pyridine-2,6-dicarboxylic acid",H2pdc,"0.2500 mmol, 41.75 mg",0.25,mmol,,,,,,,,,,,nitric acid,HNO3,pH adjusted to 2.0 with 1.0 mol L−1 HNO3,,,sodium fluoride,,"0.1250 mmol, 52.00 mg",0.125,mmol,water,H2O,10.0 mL,10.0,,,,,101.85,375 K,48.0,2 d,"Teflon-lined stainless steel autoclave (Parr, 23 mL)",static,,,,,,yellow block crystals,60.0,,gis,four-connected Ln(III) nodes; Ln8(pdc)8 metallamacrocycle,"a=30.882(6), b=15.698(2), c=22.154(7), β=133.288(2), C2/c",,,,,,photocatalysis,10.1039/c2dt00001f,ok,
10.1039/c7ra01125c,downloaded\10.1039_c7ra01125c.pdf,SI downloaded\10.1039_c7ra01125c_SI.pdf,mof_json_store\10.1039_c7ra01125c\raw_output.json,mof_json_store\10.1039_c7ra01125c\synthesis_001.json,no,,,1471464,Y(NO3)3·6H2O,,6.05 mg (0.025 mmol),0.025,mmol,nan,,,,,nan,,,,,"4′-(pyridin-4-yl)-[1,1′-biphenyl]-3,5-dicarboxylic acid",H2PBPD,7.975 mg (0.025 mmol),0.025,mmol,,,,,,,,,,,nitric acid (in DMF),HNO3,"125 μL, 2.7 M in DMF",0.3375,mmol,,,,,,"N,N-dimethylformamide",DMF,1 mL,1.0,,,,,85.0,85 °C,96.0,4 days,sealed 20 mL glass vial,static,"MeOH, CH2Cl2","MeOH 3 days (refreshed every 2 h), then CH2Cl2 3 days (refreshed every 2 h)",Dynamic vacuum at 85 °C for 10 h,85.0,10.0,green diamond-shaped crystals,25.0,,,"Cu2(COO)4 paddle-wheel 6-connected SBU; (3,6)-connected net","Hexagonal, R-3; a=b=18.9711(9) Å, c=44.954(2) Å; V=14011.3 Å³; Z=18",8.47,1682.0,yes,not_reported,,CO2_capture;CO2/CH4_separation,10.1039/c7ra01125c,ok,
