Repository: zzhenglab/MOFinder

# MOFinder

MOFinder extracts MOF synthesis information from the literature, reconstructs evidence-supported negative reaction records, and prepares datasets for synthesis-outcome prediction.
[Web application](https://mofinder.chemistry.wustl.edu/) | [Demos](Demo/README.md) | [Source code](docs/source_to_code.md) | [Workflow guide](docs/workflow.md) | [Model evaluation](docs/evaluation.md)

## Quick start

The workflow runs through Python commands. Python 3.10 or newer is required. Clone the repository and initialize its related applications:

```bash
git clone --recurse-submodules https://github.com/zzhenglab/MOFinder.git
cd MOFinder
```

Start with the two offline demonstrations:

```bash

File: mof_extraction_1_2.csv (part 246 of 305)
doi,main_pdf,si_pdf,raw_output,parsed_json,article_trial_or_failure,article_trial_or_failure_notes,mof_name,crystal_code,metal_1,metal_1_abbr,metal_1_amount_text,metal_1_amount_value,metal_1_amount_unit,metal_2,metal_2_abbr,metal_2_amount_text,metal_2_amount_value,metal_2_amount_unit,metal_3,metal_3_abbr,metal_3_amount_text,metal_3_amount_value,metal_3_amount_unit,linker_1,linker_1_abbr,linker_1_amount_text,linker_1_amount_value,linker_1_amount_unit,linker_2,linker_2_abbr,linker_2_amount_text,linker_2_amount_value,linker_2_amount_unit,linker_3,linker_3_abbr,linker_3_amount_text,linker_3_amount_value,linker_3_amount_unit,modulator_1,modulator_1_abbr,modulator_1_amount_text,modulator_1_amount_value,modulator_1_amount_unit,modulator_2,modulator_2_abbr,modulator_2_amount_text,modulator_2_amount_value,modulator_2_amount_unit,solvent_main,solvent_main_abbr,solvent_main_amount_text,solvent_main_ml,solvent_secondary,solvent_secondary_abbr,solvent_secondary_amount_text,solvent_secondary_ml,temperature_c,temperature_c_text,time_h,time_text,vessel_type,stirring,washing_solvent,washing_cycles,activation_text,activation_temp_c,activation_time_h,crystal_morphology,yield_percent,crystal_size,topology_code,metal_cluster_connectivity,unit_cell_short,pore_diameter_A,BET_surface_area_m2g,air_stable,water_stable,tga_decomposition_temp_c,applications,reference,status,error
10.1021/cm9032308,downloaded\10.1021_cm9032308.pdf,SI downloaded\10.1021_cm9032308_SI.pdf,mof_json_store\10.1021_cm9032308\raw_output.json,mof_json_store\10.1021_cm9032308\synthesis_001.json,yes,"Attempts using DMF, pyridine, or 2-butanol as synthesis solvent were unsuccessful.",SLUG-21,,Zn(NO3)2·6H2O,AgNO3,"1.0 equiv (in AgNO3:EDSA:4,4′-bipy:H2O = 1:1:1:400)",,,nan,,,,,nan,,,,,"4,4'-bipyridine","4,4′-bipy","1.0 equiv (in AgNO3:EDSA:4,4′-bipy:H2O = 1:1:1:400)",,,"1,2-ethanedisulfonic acid",EDSA,"1.0 equiv (in AgNO3:EDSA:4,4′-bipy:H2O = 1:1:1:400)",,,,,,,,,,,,,,,,,,water,H2O,"400 equiv vs AgNO3 (AgNO3:EDSA:4,4′-bipy:H2O = 1:1:1:400)",,,,,,150.0,150 °C,120.0,5 days,15 mL Teflon-lined autoclave (2/3 full),static,acetone,rinsed,,,,colorless large block crystals,98.7,0.06 × 0.05 × 0.03 mm,,"linear 2-coordinate Ag(I) centers; 1D Ag–(4,4′-bipy) chains; weak Ag–O contacts to ethanedisulfonate","a=8.1174(17) Å, b=9.2860(19) Å, c=10.297(2) Å, α=71.589(2)°, β=75.392(2)°, γ=71.286(2)°, P-1",,,not_reported,yes,350.0,ketalization;esterification,10.1021/cm9032308,ok,
10.1021/cm9032308,downloaded\10.1021_cm9032308.pdf,SI downloaded\10.1021_cm9032308_SI.pdf,mof_json_store\10.1021_cm9032308\raw_output.json,mof_json_store\10.1021_cm9032308\synthesis_003.json,yes,"Attempts using DMF, pyridine, or 2-butanol as synthesis solvent were unsuccessful.",SLUG-21,,Zn(NO3)2·6H2O,AgNO3,"1.0 equiv (in AgNO3:EDSA:4,4′-bipy:H2O = 1:1:1:400)",,,nan,,,,,nan,,,,,"4,4'-bipyridine","4,4′-bipy","1.0 equiv (in AgNO3:EDSA:4,4′-bipy:H2O = 1:1:1:400)",,,"1,2-ethanedisulfonic acid",EDSA,"1.0 equiv (in AgNO3:EDSA:4,4′-bipy:H2O = 1:1:1:400)",,,,,,,,,,,,,,,,,,water,H2O,"400 equiv vs AgNO3 (AgNO3:EDSA:4,4′-bipy:H2O = 1:1:1:400)",,,,,,25,room temperature,120.0,5 days,,stirred,,,,,,colorless crystals (lower crystallinity),83.3,,,"linear 2-coordinate Ag(I) centers; 1D Ag–(4,4′-bipy) chains; weak Ag–O contacts to ethanedisulfonate","a=8.1174(17) Å, b=9.2860(19) Å, c=10.297(2) Å, α=71.589(2)°, β=75.392(2)°, γ=71.286(2)°, P-1",,,not_reported,yes,350.0,ketalization;esterification,10.1021/cm9032308,ok,
10.1039/c7nj01650f,downloaded\10.1039_c7nj01650f.pdf,SI downloaded\10.1039_c7nj01650f_SI.pdf,mof_json_store\10.1039_c7nj01650f\raw_output.json,mof_json_store\10.1039_c7nj01650f\synthesis_001.json,no,,,1544751,Zn(NO3)2·6H2O,,"106 mg, 0.3 mmol",0.3,mmol,nan,,,,,nan,,,,,"3,5-bis(4-carboxyphenylmethyloxy) benzoic acid",,"127 mg, 0.3 mmol",0.3,mmol,,,,,,,,,,,HNO3 (1.0 mol L−1),,added to adjust pH to 2.0,,,,,,,,water,H2O,10 mL,10.0,,,,,160.0,160 °C,96.0,4 days; cooled to room temperature at 10 °C h−1,Teflon-lined autoclave (15 mL),static,,,,,,light-brown slice crystals,72.0,,,La2(COO)4 chains linked by L3− to 3D framework,"Pbcn, a=22.645(3) Å, b=7.6075(10) Å, c=29.260(4) Å",,,not_reported,not_reported,,,10.1039/c7nj01650f,ok,
10.1039/c7nj01650f,downloaded\10.1039_c7nj01650f.pdf,SI downloaded\10.1039_c7nj01650f_SI.pdf,mof_json_store\10.1039_c7nj01650f\raw_output.json,mof_json_store\10.1039_c7nj01650f\synthesis_002.json,no,,,1544752,EuCl3·6H2O,,"130 mg, 0.3 mmol",0.3,mmol,nan,,,,,nan,,,,,"3,5-bis(4-carboxyphenylmethyloxy) benzoic acid",,"127 mg, 0.3 mmol",0.3,mmol,,,,,,,,,,,HNO3 (1.0 mol L−1),,added to adjust pH to 2.0,,,,,,,,water,H2O,10 mL,10.0,,,,,160.0,160 °C,96.0,4 days; cooled to room temperature at 10 °C h−1,Teflon-lined autoclave (15 mL),static,,,,,,light-brown slice crystals,60.0,,,Ce2(COO)4 chains linked by L3− to 3D framework,"Pbcn, a=22.702(5) Å, b=7.530(5) Å, c=29.233(5) Å",,,not_reported,not_reported,324.0,luminescence;magnetism,10.1039/c7nj01650f,ok,
10.1039/c7nj01650f,downloaded\10.1039_c7nj01650f.pdf,SI downloaded\10.1039_c7nj01650f_SI.pdf,mof_json_store\10.1039_c7nj01650f\raw_output.json,mof_json_store\10.1039_c7nj01650f\synthesis_003.json,no,,,,EuCl3·6H2O,,"132 mg, 0.30 mmol",0.3,mmol,nan,,,,,nan,,,,,"3,5-bis(4-carboxyphenylmethyloxy) benzoic acid",,"127 mg, 0.3 mmol",0.3,mmol,,,,,,,,,,,HNO3 (1.0 mol L−1),,added to adjust pH to 2.0,,,,,,,,water,H2O,10 mL,10.0,,,,,160.0,160 °C,96.0,4 days; cooled to room temperature at 10 °C h−1,Teflon-lined autoclave (15 mL),static,,,,,,light-brown slice crystals,65.0,,,Nd2(COO)4 chains linked by L3− to 3D framework,,,,not_reported,not_reported,,luminescence;magnetism,10.1039/c7nj01650f,ok,
10.1039/c7nj01650f,downloaded\10.1039_c7nj01650f.pdf,SI downloaded\10.1039_c7nj01650f_SI.pdf,mof_json_store\10.1039_c7nj01650f\raw_output.json,mof_json_store\10.1039_c7nj01650f\synthesis_004.json,no,,,1473239,Zn(NO3)2·6H2O,,"138 mg, 0.3 mmol",0.3,mmol,nan,,,,,nan,,,,,"3,5-bis(4-carboxyphenylmethyloxy) benzoic acid",,"127 mg, 0.3 mmol",0.3,mmol,,,,,,,,,,,HNO3 (1.0 mol L−1),,added to adjust pH to 2.0,,,,,,,,water,H2O,10 mL,10.0,,,,,160.0,160 °C,96.0,4 days; cooled to room temperature at 10 °C h−1,Teflon-lined autoclave (15 mL),static,,,,,,light-pink block crystals,68.0,,,binuclear Er2 units bridged by carboxylates; 2D layers,"C2/m, a=13.538(5) Å, b=23.892(5) Å, c=8.482(5) Å, β=104.265(5)°",,,not_reported,not_reported,415.0,magnetism,10.1039/c7nj01650f,ok,
10.1039/c7nj01650f,downloaded\10.1039_c7nj01650f.pdf,SI downloaded\10.1039_c7nj01650f_SI.pdf,mof_json_store\10.1039_c7nj01650f\raw_output.json,mof_json_store\10.1039_c7nj01650f\synthesis_005.json,no,,,1473241,ZnCl2,,"139 mg, 0.3 mmol",0.3,mmol,nan,,,,,nan,,,,,"3,5-bis(4-carboxyphenylmethyloxy) benzoic acid",,"127 mg, 0.3 mmol",0.3,mmol,,,,,,,,,,,HNO3 (1.0 mol L−1),,added to adjust pH to 2.0,,,,,,,,water,H2O,10 mL,10.0,,,,,160.0,160 °C,96.0,4 days; cooled to room temperature at 10 °C h−1,Teflon-lined autoclave (15 mL),static,,,,,,light-yellow block crystals,62.0,,,binuclear Tm2 units bridged by carboxylates; 2D layers,"C2/m, a=13.544(5) Å, b=23.806(5) Å, c=8.457(5) Å, β=104.523(5)°",,,not_reported,not_reported,,magnetism,10.1039/c7nj01650f,ok,
10.1039/c7nj01650f,downloaded\10.1039_c7nj01650f.pdf,SI downloaded\10.1039_c7nj01650f_SI.pdf,mof_json_store\10.1039_c7nj01650f\raw_output.json,mof_json_store\10.1039_c7nj01650f\synthesis_006.json,no,,,,Cu(NO3)2·3H2O,,"140 mg, 0.30 mmol",0.3,mmol,nan,,,,,nan,,,,,"3,5-bis(4-carboxyphenylmethyloxy) benzoic acid",,"127 mg, 0.3 mmol",0.3,mmol,,,,,,,,,,,HNO3 (1.0 mol L−1),,added to adjust pH to 2.0,,,,,,,,water,H2O,10 mL,10.0,,,,,160.0,160 °C,96.0,4 days; cooled to room temperature at 10 °C h−1,Teflon-lined autoclave (15 mL),static,,,,,,light-yellow block crystals,65.0,,,binuclear Yb2 units bridged by carboxylates; 2D layers,,,,not_reported,not_reported,,luminescence,10.1039/c7nj01650f,ok,
10.1039/c7nj01650f,downloaded\10.1039_c7nj01650f.pdf,SI downloaded\10.1039_c7nj01650f_SI.pdf,mof_json_store\10.1039_c7nj01650f\raw_output.json,mof_json_store\10.1039_c7nj01650f\synthesis_007.json,no,,,1473240,Ag2O,,"141 mg, 0.30 mmol",0.3,mmol,nan,,,,,nan,,,,,"3,5-bis(4-carboxyphenylmethyloxy) benzoic acid",,"127 mg, 0.3 mmol",0.3,mmol,,,,,,,,,,,HNO3 (1.0 mol L−1),,added to adjust pH to 2.0,,,,,,,,water,H2O,10 mL,10.0,,,,,160.0,160 °C,96.0,4 days; cooled to room temperature at 10 °C h−1,Teflon-lined autoclave (15 mL),static,,,,,,light-yellow block crystals,70.0,,,binuclear Lu2 units bridged by carboxylates; 2D layers,"C2/m, a=13.535(5) Å, b=23.826(5) Å, c=8.463(5) Å, β=104.280(5)°",,,not_reported,not_reported,,,10.1039/c7nj01650f,ok,
10.1021/acs.cgd.7b01133,downloaded\10.1021_acs.cgd.7b01133.pdf,SI downloaded\10.1021_acs.cgd.7b01133_SI.pdf,mof_json_store\10.1021_acs.cgd.7b01133\raw_output.json,mof_json_store\10.1021_acs.cgd.7b01133\synthesis_001.json,yes,Varying the concentration did not allow selective formation of compound 3.,,,Cu(NO3)2·3H2O,,"1.0 M in DMF, 3.0 mL (3.0 mmol)",3,mmol,nan,,,,,nan,,,,,"1,3-Bis(1,2,4-triazol-1-yl)propane",btrp,534.6 mg (3 mmol),3.0,mmol,terephthalic acid,H2bdc,498.4 mg (3 mmol),3.0,mmol,,,,,,,,,,,,,,,,"N,N-dimethylformamide",DMF,10.5 mL total (7.5 mL + 3.0 mL as 1.0 M Zn(NO3)2 solution),10.5,,,,,95.0,95 °C,20.0,20 h,glass vial,static,DMF,2×,dried in vacuum,,,colorless prismatic crystals,47.0,0.4 × 0.4 × 0.25 mm,,,"a=19.4772(14) Å, b=19.1029(12) Å, c=25.1966(17) Å, α=90°, β=90°, γ=90°, Pbca",,165.4,yes,not_reported,,luminescence;sensing;CO2_capture,10.1021/acs.cgd.7b01133,ok,
10.1021/acs.cgd.7b01133,downloaded\10.1021_acs.cgd.7b01133.pdf,SI downloaded\10.1021_acs.cgd.7b01133_SI.pdf,mof_json_store\10.1021_acs.cgd.7b01133\raw_output.json,mof_json_store\10.1021_acs.cgd.7b01133\synthesis_002.json,yes,Varying the concentration did not allow selective formation of compound 3.,,,Cd(NO3)2·4H2O,,148.8 mg (0.5 mmol),0.5,mmol,nan,,,,,nan,,,,,terephthalic acid,H2bdc,83.0 mg (0.5 mmol),0.5,mmol,"1,3-Bis(1,2,4-triazol-1-yl)propane",btrp,89.1 mg (0.5 mmol),0.5,mmol,,,,,,,,,,,,,,,,"N,N-dimethylformamide",DMF,20.0 mL,20.0,,,,,95.0,95 °C,44.0,44 h,glass vial,static,DMF,2×,dried in vacuum,,,colorless crystals,37.0,0.45 × 0.2 × 0.08 mm,,linear Zn3 carboxylate unit,"a=9.5833(4) Å, b=18.4856(8) Å, c=19.0300(9) Å, α=118.0590(10)°, β=92.909(2)°, γ=92.560(2)°, P-1",,22.2,not_reported,not_reported,,luminescence,10.1021/acs.cgd.7b01133,ok,
10.1021/acs.cgd.7b01133,downloaded\10.1021_acs.cgd.7b01133.pdf,SI downloaded\10.1021_acs.cgd.7b01133_SI.pdf,mof_json_store\10.1021_acs.cgd.7b01133\raw_output.json,mof_json_store\10.1021_acs.cgd.7b01133\synthesis_003.json,yes,Varying the concentration did not allow selective formation of compound 3.,,,Ce(NO3)3·6H2O,,30.0 mg (0.1 mmol),0.1,mmol,nan,,,,,nan,,,,,terephthalic acid,H2bdc,17.0 mg (0.1 mmol),0.1,mmol,"1,3-Bis(1,2,4-triazol-1-yl)propane",btrp,19.6 mg (0.11 mmol),0.11,mmol,,,,,,,,,,,,,,,,"N,N-dimethylformamide",DMF,4.0 mL,4.0,,,,,105.0,105 °C for 42 h; then RT for 1 month (mother liquor),1008.0,42 h at 105 °C + 1 month at RT,glass vial,static,DMF,2×,,,,small crystals,10.0,0.2 × 0.2 × 0.1 mm,,,"a=11.731(2) Å, b=15.182(2) Å, c=17.902(3) Å, α=90.989(7)°, β=108.633(4)°, γ=90.057(5)°, P-1",,,not_reported,not_reported,,,10.1021/acs.cgd.7b01133,ok,
10.1039/c7ce00803a,downloaded\10.1039_c7ce00803a.pdf,SI downloaded\10.1039_c7ce00803a_SI.pdf,mof_json_store\10.1039_c7ce00803a\raw_output.json,mof_json_store\10.1039_c7ce00803a\synthesis_001.json,no,,,1537707,Pr(NO3)3·6H2O,,"62 mg, 0.2 mmol",0.2,mmol,nan,,"29.8 mg, 0.4 mmol",0.4,mmol,nan,,,,,"2,4,6-tris(3,5-dicarboxylphenylamino)-1,3,5-triazine",TDPAT,"61.8 mg, 0.1 mmol",0.1,mmol,,,,,,,,,,,concentrated hydrochloric acid,HCl,two drops,,,,,,,,"N,N-dimethylformamide",DMF,"5 mL, DMF/MeOH = 1:1 v/v",5.0,methanol,MeOH,"5 mL, DMF/MeOH = 1:1 v/v",5.0,160.0,160 °C,48.0,"heated to 160 °C in 4 h, then maintained for 2 days","Teflon-lined stainless steel vessel (20 mL), autogenous pressure",static,"DMF, MeOH",several times,"immersed in methanol for 3 days, then degassed at 100 °C under vacuum for 12 h",100.0,12.0,colourless cube-shaped crystals,45.0,,,"(6,12)-connected; {Cd2K2(CO2)8} 12-connected SBU","a=b=c=27.973(1) Å, I432",,862.0,not_reported,not_reported,335.0,luminescence,10.1039/c7ce00803a,ok,
10.1039/c7ce00803a,downloaded\10.1039_c7ce00803a.pdf,SI downloaded\10.1039_c7ce00803a_SI.pdf,mof_json_store\10.1039_c7ce00803a\raw_output.json,mof_json_store\10.1039_c7ce00803a\synthesis_002.json,no,,,1537708,Nd(NO3)3·6H2O,,"62 mg, 0.2 mmol",0.2,mmol,nan,,"48 mg, 0.4 mmol",0.4,mmol,nan,,,,,"2,4,6-tris(3,5-dicarboxylphenylamino)-1,3,5-triazine",TDPAT,"61.8 mg, 0.1 mmol",0.1,mmol,,,,,,,,,,,concentrated hydrochloric acid,HCl,two drops,,,,,,,,"N,N-dimethylformamide",DMF,"5 mL, DMF/MeOH = 1:1 v/v",5.0,methanol,MeOH,"5 mL, DMF/MeOH = 1:1 v/v",5.0,160.0,160 °C,48.0,"heated to 160 °C in 4 h, then maintained for 2 days","Teflon-lined stainless steel vessel (20 mL), autogenous pressure",static,"DMF, MeOH",several times,"immersed in methanol for 3 days, then degassed at 100 °C under vacuum for 12 h",100.0,12.0,colourless cube-shaped crystals,65.0,,,"(6,12)-connected; {Cd2Rb2(CO2)8} 12-connected SBU","a=b=c=28.0152(2) Å, I432",,455.0,not_reported,not_reported,335.0,luminescence,10.1039/c7ce00803a,ok,
10.1002/zaac.201300117,downloaded\10.1002_zaac.201300117.pdf,,mof_json_store\10.1002_zaac.201300117\raw_output.json,mof_json_store\10.1002_zaac.201300117\synthesis_001.json,yes,Absence of L-glutamic acid did not yield any crystals.,Cd2(ABTC)(H2O)(DMA)2·H2O·3DMA (1),806577,Cu(NO3)2,,"18.5 mg, 0.06 mmol",0.06,mmol,nan,,,,,nan,,,,,"3,3′,5,5′-azobenzenetetracarboxylic acid",H4ABTC,"8.95 mg, 0.025 mmol",0.025,mmol,,,,,,,,,,,L-glutamic acid,,"14.7 mg, 0.1 mmol",0.1,mmol,nitric acid (2.5 M),HNO3,"a few drops, 2.5 M",,,"N,N-dimethylacetamide",DMA,2 mL,2.0,water,H2O,0.5 mL,0.5,85.0,85 °C,48.0,2 d,Teflon-lined stainless-steel vessel,"stirred 20 min at RT, then static",DMA,,,,,yellow block-shaped,36.0,,,dinuclear Cd2(CO2)4(H2O)(DMA)2 4-connected SBU,"a=14.319(3) Å, b=14.490(3) Å, c=22.598(5) Å, α=90.00°, β=98.21(3)°, γ=90.00°, P21/c",10.5,,not_reported,not_reported,,luminescence,10.1002/zaac.201300117,ok,
10.1039/d0ra09292d,downloaded\10.1039_d0ra09292d.pdf,,mof_json_store\10.1039_d0ra09292d\raw_output.json,mof_json_store\10.1039_d0ra09292d\synthesis_001.json,no,,MIL-101(Fe),,Zn(NO3)2·6H2O,,2703 mg,12.4287,mmol,nan,,,,,nan,,,,,terephthalic acid,BDC,831 mg,831.0,mg,,,,,,,,,,,,,,,,,,,,,"N,N-dimethylformamide",DMF,60 mL,60.0,,,,,110.0,110 °C,24.0,24 h,Teflon-lined stainless steel bomb (autoclave),static (pre-sonicated and stirred 30 min),,,heated under high vacuum for 3 h,,3.0,orange fine powder,,average crystal size ~500 Å (BET-derived),,,,17.0,125.0,not_reported,no,100.0,CO2_capture,10.1039/d0ra09292d,ok,
10.1039/d0ra09292d,downloaded\10.1039_d0ra09292d.pdf,,mof_json_store\10.1039_d0ra09292d\raw_output.json,mof_json_store\10.1039_d0ra09292d\synthesis_002.json,no,,MIL-101(Fe)-NH2,,CdCl2,,2703 mg,14.745,mmol,nan,,,,,nan,,,,,2-aminoterephthalic acid,NH2-BDC,906 mg,906.0,mg,,,,,,,,,,,,,,,,,,,,,"N,N-dimethylformamide",DMF,60 mL,60.0,,,,,110.0,110 °C,24.0,24 h,Teflon-lined stainless steel bomb (autoclave),static (stirred 30 min before heating),ethanol,"2×, 3 h each at 60 °C",heated under high vacuum for 3 h,,3.0,dark brown fine powder,,average crystal size ~65 Å (BET-derived),,,,24.0,915.0,not_reported,yes,120.0,CO2_capture,10.1039/d0ra09292d,ok,
10.1039/d0ra09292d,downloaded\10.1039_d0ra09292d.pdf,,mof_json_store\10.1039_d0ra09292d\raw_output.json,mof_json_store\10.1039_d0ra09292d\synthesis_003.json,no,,MIL-53(Fe),,Zn(NO3)2·6H2O,,2703 mg,12.4287,mmol,NaCOOH·18H2O,,,,,nan,,,,,terephthalic acid,BDC,1661 mg,1661.0,mg,,,,,,,,,,,,,,,,,,,,,"N,N-dimethylformamide",DMF,51 mL,51.0,,,,,150.0,150 °C,15.0,15 h,Teflon-lined stainless steel bomb (autoclave),static (stirred 30 min before heating),,,heated under high vacuum for 3 h,,3.0,yellow fine powder,,average crystal size ~2400 Å (BET-derived),,,,17.0,25.0,not_reported,no,300.0,CO2_capture,10.1039/d0ra09292d,ok,
10.1039/c4dt03468f,downloaded\10.1039_c4dt03468f.pdf,SI downloaded\10.1039_c4dt03468f_SI.pdf,mof_json_store\10.1039_c4dt03468f\raw_output.json,mof_json_store\10.1039_c4dt03468f\synthesis_001.json,no,,,1016482,Zn(NO3)2·6H2O,,"59.5 mg, 0.25 mmol",0.25,mmol,nan,,,,,nan,,,,,"4,4’-methylenebis-(oxy)dibenzoic acid",H2L1,"72.0 mg, 0.25 mmol",0.25,mmol,"1,4-bis(3-pyridylaminomethyl)benzene",px3ampy,"72.5 mg, 0.25 mmol",0.25,mmol,,,,,,sodium hydroxide (0.5 M) for pH adjustment,NaOH,"0.5 M NaOH solution, adjusted to pH 6.52",,,,,,,,water,H2O,10.0 mL,10.0,,,,,160.0,160 °C,72.0,3 days,Teflon-lined stainless steel autoclave (23 mL),stirred 30 min before heating; static during heating,,,,,,red block crystals,48.0,,,tetrahedral CoN2O2 nodes forming 1D ladder,"a=10.411(2), b=14.051(3), c=15.034(3) Å, α=115.27(3)°, β=92.53(3)°, γ=110.65(3)°, P-1",,,yes,not_reported,350.0,,10.1039/c4dt03468f,ok,
10.1002/ejic.201101099,downloaded\10.1002_ejic.201101099.pdf,SI downloaded\10.1002_ejic.201101099_SI.pdf,mof_json_store\10.1002_ejic.201101099\raw_output.json,mof_json_store\10.1002_ejic.201101099\synthesis_001.json,no,,COMOC-3as (V(OH)(NDC)·H2O),847283,Zr(OC3H7)4,VCl3,0.187 g,0.570865,mmol,nan,,,,,nan,,,,,"2,6-naphthalenedicarboxylic acid",H2NDC,0.063 g,0.063,g,,,,,,,,,,,,,,,,,,,,,water,H2O,4 mL,4.0,,,,,200.0,200 °C,48.0,2 d,15 mL Pyrex tube,static,"pyridine, acetone",,calcined in air at 250 °C for 6 h (oxidation to VIV),250.0,6.0,green-yellowish fine powder,36.8,,,hydroxo-bridged V–O–V chains (rod SBU),"a=24.985(4) Å, b=7.5077(6) Å, c=6.7797(8) Å, β=107.68(2)°, C2/c",,,yes,yes,278.0,alkene_epoxidation,10.1002/ejic.201101099,ok,
10.1002/ejic.202400757,downloaded\10.1002_ejic.202400757.pdf,SI downloaded\10.1002_ejic.202400757_SI.pdf,mof_json_store\10.1002_ejic.202400757\raw_output.json,mof_json_store\10.1002_ejic.202400757\synthesis_001.json,no,,La-MOF,2376292,In(NO3)3,LaCl3·6H2O,"0.28 g, 0.8 mmol",0.8,mmol,nan,,,,,nan,,,,,"2,6-pyridinedicarboxylic acid",H2L,"0.27 g, 1.6 mmol",1.6,mmol,,,,,,,,,,,sodium hydroxide (1 M),NaOH,"1 M NaOH, adjust pH to 1.5–2.0",,,,,,,,water,H2O,20 mL,20.0,,,,,180.0,180 °C,72.0,3 days,40 mL reactor,stirred,,,,,,colorless block crystals,80.0,0.2 × 0.1 × 0.1 mm,,,"a=10.9936(6) Å, b=17.5360(9) Å, c=13.5527(7) Å, β=100.5820(10)°, P21/c",,,,,,luminescence;sensing;white_light_emission;cadmium_detection,10.1002/ejic.202400757,ok,
10.1002/ejic.202400757,downloaded\10.1002_ejic.202400757.pdf,SI downloaded\10.1002_ejic.202400757_SI.pdf,mof_json_store\10.1002_ejic.202400757\raw_output.json,mof_json_store\10.1002_ejic.202400757\synthesis_002.json,no,,Eu-MOF,2376297,In(NO3)3,EuCl3·6H2O,0.8 mmol (equimolar to La synthesis),0.8,mmol,nan,,,,,nan,,,,,"2,6-pyridinedicarboxylic acid",H2L,1.6 mmol,1.6,mmol,,,,,,,,,,,sodium hydroxide (1 M),NaOH,"1 M NaOH, adjust pH to 1.5–2.0",,,,,,,,water,H2O,20 mL,20.0,,,,,180.0,180 °C,72.0,3 days,40 mL reactor,stirred,,,,,,,76.0,0.2 × 0.1 × 0.1 mm,,,"a=10.9219(14) Å, b=17.448(2) Å, c=13.2246(17) Å, β=101.746(2)°, P21/c",,,,,,luminescence,10.1002/ejic.202400757,ok,
10.1002/ejic.202400757,downloaded\10.1002_ejic.202400757.pdf,SI downloaded\10.1002_ejic.202400757_SI.pdf,mof_json_store\10.1002_ejic.202400757\raw_output.json,mof_json_store\10.1002_ejic.202400757\synthesis_003.json,no,,Tb-MOF,2376298,ZrO2Cl2·6H2O,TbCl3·6H2O,0.8 mmol (equimolar to La synthesis),0.8,mmol,nan,,,,,nan,,,,,"2,6-pyridinedicarboxylic acid",H2L,1.6 mmol,1.6,mmol,,,,,,,,,,,sodium hydroxide (1 M),NaOH,"1 M NaOH, adjust pH to 1.5–2.0",,,,,,,,water,H2O,20 mL,20.0,,,,,180.0,180 °C,72.0,3 days,40 mL reactor,stirred,,,,,,,72.0,0.2 × 0.1 × 0.1 mm,,,P21/c,,,,,,luminescence,10.1002/ejic.202400757,ok,
10.1002/ejic.201301126,downloaded\10.1002_ejic.201301126.pdf,SI downloaded\10.1002_ejic.201301126_SI.pdf,mof_json_store\10.1002_ejic.201301126\raw_output.json,mof_json_store\10.1002_ejic.201301126\synthesis_001.json,no,,,955697,AlCl3·6H2O,,"20.1 mg, 0.06 mmol",0.06,mmol,nan,,two drops of NaOH (5 M),,,nan,,,,,"(S)-5,5'-Bis(4-carboxyphenyl)-2,2'-bis(diphenylphosphinoyl)-1,1'-binaphthyl",H2L,"20.0 mg, 0.02 mmol",0.02,mmol,,,,,,,,,,,,,,,,,,,,,"N,N-dimethylformamide",DMF,6 mL,6.0,,,,,145.0,145 °C,48.0,"2 d at 145 °C, then slow cooled to RT over 72 h","Teflon-lined steel autoclave, 15 mL (PARR)",stirred ~5 min before heating; static during heating,"CH2Cl2, DMF",separation in biphasic mixture,150 °C for 12 h (prior to N2 adsorption),150.0,12.0,needlelike colourless crystals,82.0,,bcu,Pb2Na(μ-O2CR)6 SBU (NaPb2 unit),"monoclinic P21; a = 1122.13(2) pm, b = 3984.68(7) pm, c = 2249.48(5) pm, β = 104.135(2)°, Z = 2",,4.0,not_reported,not_reported,200.0,luminescence,10.1002/ejic.201301126,ok,
10.1021/ic2020989,downloaded\10.1021_ic2020989.pdf,SI downloaded\10.1021_ic2020989_SI.pdf,mof_json_store\10.1021_ic2020989\raw_output.json,mof_json_store\10.1021_ic2020989\synthesis_001.json,no,,[Co4(triazolate)2(OBA)3] (I),796763,Mo7O24·4H2O,,"0.291 g, 1 mM",1,mmol,Mo,,,,,ZnCl2,,,,,"4,4'-oxybis(benzoic acid)",OBA,"0.26 g, 1 mM",1.0,mmol,"1,2,4-triazole",,"0.069 g, 1 mM",1.0,mmol,,,,,,sodium hydroxide,,"0.08 g, 2 mM",2.0,mmol,,,,,,water,H2O,10 mL,10.0,,,,,180.0,180 °C,48.0,48 h,PTFE-lined stainless steel autoclave,,deionized water,,dried at ambient conditions,,,deep purple crystals,73.0,,,"Co4 clusters; 8-connected node; pillared TiS2-like 3,6 layer","a=28.5598(19) Å, b=14.0774(9) Å, c=10.7417(6) Å, α=90°, β=91.123(3)°, γ=90°, P21/c",,,not_reported,not_reported,,,10.1021/ic2020989,ok,
10.1021/ic051143v,downloaded\10.1021_ic051143v.pdf,,mof_json_store\10.1021_ic051143v\raw_output.json,mof_json_store\10.1021_ic051143v\synthesis_001.json,yes,"EtOH, THF, and ethylene glycol solvents gave no MOF-CJ2.",MOF-CJ2,,Zn(NO3)2·6H2O,,0.145 g,0.666724,mmol,nan,,0.040 g,0.04,g,nan,,,,,isophthalic acid,m-H2BDC,0.084 g,0.084,g,,,,,,,,,,,,,,,,,,,,,"N,N-dimethylformamide",DMF,8 mL,8.0,,,,,170.0,170 °C,48.0,2 days,Teflon-lined stainless steel autoclave,static,DMF,thoroughly,dried at room temperature,,,colorless rod-shaped single crystals,52.0,0.32 × 0.29 × 0.25 mm,pcu,infinite Zn–Na oxo-bridged rods,"a=13.277(6) Å, b=14.323(7) Å, c=11.328(6) Å, β=111.73(2)°, C 2/c",,,not_reported,not_reported,,luminescence,10.1021/ic051143v,ok,
10.1021/jp512629c,downloaded\10.1021_jp512629c.pdf,SI downloaded\10.1021_jp512629c_SI.pdf,mof_json_store\10.1021_jp512629c\raw_output.json,mof_json_store\10.1021_jp512629c\synthesis_001.json,no,,,1046250,Zn(NO3)2·6H2O,,0.4 mmol,0.4,mmol,nan,,,,,nan,,,,,"3,3′-(5,5′-(thiophene-2,5-diyl)bis(3-methyl-4H-1,2,4-triazole-5,4-diyl))dibenzoic acid",H2(Me−trz−mba)2thio,0.1 mmol,0.1,mmol,,,,,,,,,,,,,,,,,,,,,acetonitrile,MeCN,"H2O/MeCN 1:1 v/v, total 5 mL",,water,H2O,"H2O/MeCN 1:1 v/v, total 5 mL",,140.0,"heated to 140 °C in 1 h, held 5 h; cooled to RT over 59 h",5.0,5 h at 140 °C (cool to RT over 59 h),Teflon-lined autoclave,static,H2O/MeCN,,Soxhlet extracted with MeOH for 7 days (fresh MeOH daily); optional vacuum activation 23–120 °C for 24–72 h,,168.0,green prism,72.0,0.10 × 0.10 × 0.15 mm,mgc,Cu2 paddle-wheel SBU with axial H2O,"a=12.3588 Å, b=15.5011 Å, c=34.305 Å, I212121 (180 K)",4.2,,not_reported,not_reported,230.0,,10.1021/jp512629c,ok,
10.1039/b822394g,downloaded\10.1039_b822394g.pdf,,mof_json_store\10.1039_b822394g\raw_output.json,mof_json_store\10.1039_b822394g\synthesis_001.json,yes,Direct mixing with NaOH caused precipitation; hydro/solvothermal conditions used to grow crystals.,,,Zn(NO3)2·6H2O,,"29.1 mg, 0.1 mmol",0.1,mmol,nan,,,,,nan,,,,,"3,5-di(1H-imidazol-1-yl)benzoic acid",HL,"25.4 mg, 0.1 mmol",,,,,,,,,,,,,NaOH,,"4.0 mg, 0.1 mmol",,,,,,,,water,H2O,10 mL,10.0,,,,,160.0,160 °C,72.0,3 d,Teflon-lined stainless steel autoclave (16 mL),,"water, ethanol",several times,,,,red platelet crystals,59.0,,,Co(II) octahedral; nitrate μ-O and carboxylate μ2-κ1:κ1 bridges,"Monoclinic, C2/c; a=12.510(2) Å, b=13.671(2) Å, c=7.5479(12) Å, β=92.307(3)°",,,not_reported,not_reported,350.0,magnetism,10.1039/b822394g,ok,
10.1039/b822394g,downloaded\10.1039_b822394g.pdf,,mof_json_store\10.1039_b822394g\raw_output.json,mof_json_store\10.1039_b822394g\synthesis_002.json,yes,Direct mixing with NaOH caused precipitation; hydro/solvothermal conditions used to grow crystals.,,,Zn(NO3)2·6H2O,,"33.3 mg, 0.1 mmol",0.1,mmol,nan,,,,,nan,,,,,"3,5-di(1H-imidazol-1-yl)benzoic acid",HL,"25.4 mg, 0.1 mmol",,,,,,,,,,,,,NaOH,,"4.0 mg, 0.1 mmol",,,,,,,,ethanol,EtOH,8 mL,8.0,water,H2O,2 mL,2.0,160.0,160 °C,72.0,3 d,Teflon-lined stainless steel autoclave,,"water, ethanol",several times,,,,red block crystals,70.0,,,Co(II) octahedral; carboxylate μ2-κ1:κ1; 4-connected nodes,"Monoclinic, C2; a=19.485(9) Å, b=7.084(3) Å, c=12.134(7) Å, β=103.33(2)°",5.5,,not_reported,yes,,SHG;anion_exchange;magnetism,10.1039/b822394g,ok,
10.1039/c3ce42260g,downloaded\10.1039_c3ce42260g.pdf,SI downloaded\10.1039_c3ce42260g_SI.pdf,mof_json_store\10.1039_c3ce42260g\raw_output.json,mof_json_store\10.1039_c3ce42260g\synthesis_001.json,yes,No crystalline solid formed without addition of 5-methylisophthalic acid (template) in synthesis of 2.,,,Zn(NO3)2·6H2O,,"8.9 mg, 0.03 mmol",0.03,mmol,nan,,,,,nan,,,,,"3,5-di(pyridine-4-yl)benzoic acid",HL,"8.3 mg, 0.03 mmol",0.03,mmol,,,,,,,,,,,,,,,,,,,,,"N,N-dimethylformamide",DMF,"DMF–water mixed solvent (10 mL, v:v 1:1)",,water,H2O,"DMF–water mixed solvent (10 mL, v:v 1:1)",,85.0,85 °C,72.0,3 days,13 mL Teflon-lined stainless steel container,stirred then static,,,,,,colourless plate-shaped crystals,43.0,,,,"a=23.0358(18), b=11.6305(9), c=14.5521(12) Å, β=114.4920(10)°, C2/c",,,not_reported,not_reported,290.0,luminescence,10.1039/c3ce42260g,ok,
10.1039/c3ce42260g,downloaded\10.1039_c3ce42260g.pdf,SI downloaded\10.1039_c3ce42260g_SI.pdf,mof_json_store\10.1039_c3ce42260g\raw_output.json,mof_json_store\10.1039_c3ce42260g\synthesis_002.json,yes,No crystalline solid formed without addition of 5-methylisophthalic acid (template) in synthesis of 2.,,,Cu(NO3)2·3H2O,,"30.1 mg, 0.1 mmol",0.1,mmol,nan,,,,,nan,,,,,"3,5-di(pyridine-4-yl)benzoic acid",HL,"27.6 mg, 0.1 mmol",0.1,mmol,,,,,,,,,,,5-methylisophthalic acid,,"18.0 mg, 0.1 mmol",0.1,mmol,sodium hydroxide,NaOH,"12.0 mg, 0.3 mmol",0.3,mmol,water,H2O,10 mL,10.0,,,,,180.0,180 °C,72.0,3 days,13 mL Teflon-lined stainless steel container,stirred then static,,,,,,colourless plate-shaped crystals,43.0,,,,"a=15.0968(14), b=23.363(2), c=16.7676(16) Å, Pbcn",,,not_reported,not_reported,420.0,luminescence,10.1039/c3ce42260g,ok,
10.1039/c3ce42260g,downloaded\10.1039_c3ce42260g.pdf,SI downloaded\10.1039_c3ce42260g_SI.pdf,mof_json_store\10.1039_c3ce42260g\raw_output.json,mof_json_store\10.1039_c3ce42260g\synthesis_003.json,yes,No crystalline solid formed without addition of 5-methylisophthalic acid (template) in synthesis of 2.,,,ZrCl4,,"14.6 mg, 0.05 mmol",0.05,mmol,nan,,,,,nan,,,,,"3,5-di(pyridine-4-yl)benzoic acid",HL,"13.8 mg, 0.05 mmol",0.05,mmol,terephthalic acid,H2BDC,"8.3 mg, 0.05 mmol",0.05,mmol,,,,,,,,,,,,,,,,"N,N-dimethylformamide",DMF,"DMF–water mixed solvent (10 mL, v:v 1:1)",,water,H2O,"DMF–water mixed solvent (10 mL, v:v 1:1)",,85.0,85 °C,72.0,3 days,13 mL Teflon-lined stainless steel container,stirred then static,,,140 °C under vacuum for 5 h,140.0,5.0,purple block-shaped crystals,71.0,,,,"a=18.601(3), b=13.5351(19), c=14.0326(19) Å, β=94.773(2)°, C2/c",,7.9,not_reported,not_reported,420.0,CO2_capture,10.1039/c3ce42260g,ok,
10.1039/c5dt03705k,downloaded\10.1039_c5dt03705k.pdf,SI downloaded\10.1039_c5dt03705k_SI.pdf,mof_json_store\10.1039_c5dt03705k\raw_output.json,mof_json_store\10.1039_c5dt03705k\synthesis_001.json,no,,Ca(cca)·H2O,,ZrCl4,,"0.2 mmol, 47.2 mg",0.2,mmol,nan,,,,,nan,,,,,4-carboxycinnamic acid,H2cca,"0.1 mmol, 19.2 mg",0.1,mmol,,,,,,,,,,,,,,,,,,,,,"N,N-dimethylformamide",DMF,7 mL,7.0,water,H2O,3 mL,3.0,100.0,100 °C,48.0,48 h,20 mL glass vial,static,DMF,3× (10 mL each),dried under air,,,colourless plate-like crystals,71.0,0.300 × 0.150 × 0.030 mm,,edge-sharing chains of seven-coordinated Ca polyhedra,"a=11.6947(4) Å, b=6.8463(3) Å, c=12.2702(4) Å, β=90.4060(16)°, P21/c",,,not_reported,yes,,luminescence,10.1039/c5dt03705k,ok,
10.1039/c5dt03705k,downloaded\10.1039_c5dt03705k.pdf,SI downloaded\10.1039_c5dt03705k_SI.pdf,mof_json_store\10.1039_c5dt03705k\raw_output.json,mof_json_store\10.1039_c5dt03705k\synthesis_002.json,no,,Mg(cca)·2H2O,,ZrCl4,,"0.2 mmol, 51.2 mg",0.2,mmol,nan,,,,,nan,,,,,4-carboxycinnamic acid,H2cca,"0.1 mmol, 19.2 mg",0.1,mmol,,,,,,,,,,,,,,,,,,,,,"N,N-dimethylformamide",DMF,7 mL,7.0,ethanol,EtOH,1 mL,1.0,100.0,100 °C,48.0,48 h,20 mL glass vial,static,DMF,3× (10 mL each),dried under air,,,colourless block crystals,56.0,0.200 × 0.060 × 0.030 mm,,MgO4(H2O)2 octahedra layers pillared by cca,"a=11.3400(6) Å, b=6.6324(3) Å, c=7.1986(3) Å, β=102.313(3)°, P21/c",,,not_reported,yes,450.0,luminescence,10.1039/c5dt03705k,ok,
10.1039/d2nj04116b,downloaded\10.1039_d2nj04116b.pdf,SI downloaded\10.1039_d2nj04116b_SI.pdf,mof_json_store\10.1039_d2nj04116b\raw_output.json,mof_json_store\10.1039_d2nj04116b\synthesis_001.json,yes,Attempts to obtain crystals with other Ln(NO3)3·xH2O salts were not successful.,,2192268,Zn(NO3)2·6H2O,,0.22 mmol (101.5 mg),0.22,mmol,nan,,,,,nan,,,,,"benzophenone-4,4'-dicarboxylic acid",H2bpndc,0.33 mmol,0.33,mmol,,,,,,,,,,,,,,,,,,,,,"N,N-dimethylformamide",DMF,10 mL,10.0,,,,,120.0,120 °C,72.0,72 h,autoclave (25 mL),stirred 15 min at RT; static during heating,DMF,,dried at room temperature,,,pink block-shaped crystals,76.1,,yfh,rod-MOF; LnO7 polyhedra bridged by carboxylates,"a=9.3025(13) Å, c=54.665(11) Å, tetragonal P41212",,,not_reported,not_reported,,luminescence;glycerol acetalization,10.1039/d2nj04116b,ok,
10.1039/d2nj04116b,downloaded\10.1039_d2nj04116b.pdf,SI downloaded\10.1039_d2nj04116b_SI.pdf,mof_json_store\10.1039_d2nj04116b\raw_output.json,mof_json_store\10.1039_d2nj04116b\synthesis_002.json,yes,Attempts to obtain crystals with other Ln(NO3)3·xH2O salts were not successful.,,2192269,Zn(NO3)2·6H2O,,0.22 mmol (101.5 mg),0.22,mmol,nan,,,,,nan,,,,,"benzophenone-4,4'-dicarboxylic acid",H2bpndc,0.33 mmol,0.33,mmol,,,,,,,,,,,,,,,,,,,,,"N,N-dimethylformamide",DMF,10 mL,10.0,,,,,120.0,120 °C,72.0,72 h,autoclave (25 mL),stirred 15 min at RT; static during heating,DMF,,dried at room temperature,,,light orange irregular aggregates,75.5,,yfh,rod-MOF; LnO7 polyhedra bridged by carboxylates,"a=9.2770(13) Å, c=54.662(11) Å, tetragonal P41212",,,not_reported,not_reported,,luminescence;glycerol acetalization,10.1039/d2nj04116b,ok,
10.1021/acs.inorgchem.3c00049,downloaded\10.1021_acs.inorgchem.3c00049.pdf,SI downloaded\10.1021_acs.inorgchem.3c00049_SI.pdf,mof_json_store\10.1021_acs.inorgchem.3c00049\raw_output.json,mof_json_store\10.1021_acs.inorgchem.3c00049\synthesis_001.json,no,,CAU-58-ODB,2225627,Zn(CH3COO)2,,"1.333 M in acetonitrile, 11.2 mL (1.5 mmol)",1.5,mmol,nan,,,,,nan,,,,,"4,4′-oxydibenzoic acid",H2ODB,386 mg (1.5 mmol),1.5,mmol,,,,,,,,,,,,,,,,,,,,,acetonitrile,MeCN,11.2 mL,11.2,,,,,160.0,160 °C,5.0,5 h,microwave vial (20 mL),,"DMF, acetone",3× each,dried in air,,,orange microcrystalline powder,50.0,,fee,infinite rod of edge-sharing [CeO8] with face-connected [CeO9],"a=6.9988(6) Å, b=14.3619(11) Å, c=29.329(2) Å, P212121",3.19,,not_reported,not_reported,,photocatalysis,10.1021/acs.inorgchem.3c00049,ok,
10.1021/acs.inorgchem.3c00049,downloaded\10.1021_acs.inorgchem.3c00049.pdf,SI downloaded\10.1021_acs.inorgchem.3c00049_SI.pdf,mof_json_store\10.1021_acs.inorgchem.3c00049\raw_output.json,mof_json_store\10.1021_acs.inorgchem.3c00049\synthesis_002.json,no,,CAU-58-CDB,,Al(NO3)3·9H2O,,"1.333 M in acetonitrile, 11.2 mL (1.5 mmol)",1.5,mmol,nan,,,,,nan,,,,,"4,4′-carbonyldibenzoic acid",H2CDB,404 mg (1.5 mmol),1.5,mmol,,,,,,,,,,,,,,,,,,,,,acetonitrile,MeCN,11.2 mL,11.2,,,,,160.0,160 °C,5.0,5 h,microwave vial (20 mL),,"DMF, acetone",3× each,dried in air,,,yellow microcrystalline powder,67.0,,fee,infinite rod of edge-sharing [CeO8] with face-connected [CeO9],"monoclinic, P21: a=6.9511(2) Å, b=16.2008(8) Å, c=29.1879(12) Å, β=84.215(8)°",,,not_reported,not_reported,,photocatalysis,10.1021/acs.inorgchem.3c00049,ok,
10.1021/acs.inorgchem.3c00049,downloaded\10.1021_acs.inorgchem.3c00049.pdf,SI downloaded\10.1021_acs.inorgchem.3c00049_SI.pdf,mof_json_store\10.1021_acs.inorgchem.3c00049\raw_output.json,mof_json_store\10.1021_acs.inorgchem.3c00049\synthesis_003.json,no,,CAU-58-ODB,2225627,Al(NO3)3·9H2O,,"1.333 M in acetonitrile, 800 μL (~1.07 mmol)",1.07,mmol,nan,,,,,nan,,,,,"4,4′-oxydibenzoic acid",H2ODB,27.5 mg (0.107 mmol),0.107,mmol,,,,,,,,,,,,,,,,,,,,,acetonitrile,MeCN,800 μL,0.8,,,,,140.0,140 °C,5.0,5 h,microwave vial (3 mL),stirred,"DMF, acetone",3× each (3 mL portions),dried in air,,,orange microcrystalline powder,,,fee,infinite rod of edge-sharing [CeO8] with face-connected [CeO9],"a=6.9988(6) Å, b=14.3619(11) Å, c=29.329(2) Å, P212121",3.19,,not_reported,not_reported,,photocatalysis,10.1021/acs.inorgchem.3c00049,ok,
10.1021/acs.inorgchem.3c00049,downloaded\10.1021_acs.inorgchem.3c00049.pdf,SI downloaded\10.1021_acs.inorgchem.3c00049_SI.pdf,mof_json_store\10.1021_acs.inorgchem.3c00049\raw_output.json,mof_json_store\10.1021_acs.inorgchem.3c00049\synthesis_004.json,no,,CAU-58-CDB,,CuCl2,,"1.333 M in acetonitrile, 800 μL (~1.07 mmol)",1.07,mmol,W12O40,,,,,nan,,,,,"4,4′-carbonyldibenzoic acid",H2CDB,28.8 mg (0.107 mmol),0.107,mmol,,,,,,,,,,,,,,,,,,,,,acetonitrile,MeCN,800 μL,0.8,,,,,140.0,140 °C,5.0,5 h,microwave vial (3 mL),stirred,"DMF, acetone",3× each (3 mL portions),dried in air,,,yellow microcrystalline powder,,,fee,infinite rod of edge-sharing [CeO8] with face-connected [CeO9],"monoclinic, P21: a=6.9511(2) Å, b=16.2008(8) Å, c=29.1879(12) Å, β=84.215(8)°",,,not_reported,not_reported,,photocatalysis,10.1021/acs.inorgchem.3c00049,ok,
10.1039/c8ra06043f,downloaded\10.1039_c8ra06043f.pdf,,mof_json_store\10.1039_c8ra06043f\raw_output.json,mof_json_store\10.1039_c8ra06043f\synthesis_001.json,no,,CaNDC-MOF,1813621,CuCl2,,molar ratio 1 (relative),,,W12O40,,,,,nan,,,,,"1,4-naphthalenedicarboxylic acid",H2NDC,molar ratio 1 (relative),,,,,,,,,,,,,,,,,,,,,,,ethanol,EtOH,molar ratio relative to Ca: 1000,,distilled water,H2O,molar ratio relative to Ca: 1000,,100.0,100 °C,168.0,7 days,sealed glass vial,"stirred 60 min (polypropylene container), then static during solvothermal step",ethanol,,vacuum-dried 2 days; additionally heated at 120 °C for 2 h prior to N2 sorption measurements,120.0,2.0,white/colorless crystals,74.0,150–200 μm,,CaO8 8-coordinate nodes,"Monoclinic P21/n: a=7.5660(9) Å, b=17.062(2) Å, c=11.3231(15) Å, β=99.531(4)°, V=1441.5(3) Å3, Z=1, 90 K",,353.0,not_reported,not_reported,513.0,luminescence,10.1039/c8ra06043f,ok,
10.1002/zaac.201100308,downloaded\10.1002_zaac.201100308.pdf,SI downloaded\10.1002_zaac.201100308_SI.pdf,mof_json_store\10.1002_zaac.201100308\raw_output.json,mof_json_store\10.1002_zaac.201100308\synthesis_001.json,no,,,,ZrCl4,,"0.066 g, 0.3 mmol",0.3,mmol,nan,,,,,nan,,,,,tris(2-carboxyethyl)isocyanurate,H3tci,"0.069 g, 0.2 mmol",0.2,mmol,"1,2,4-triazole",Htrz,"0.014 g, 0.2 mmol",0.2,mmol,,,,,,,,,,,,,,,,"N,N-dimethylformamide",DMF,4 mL,4.0,water,H2O,4 mL,4.0,200.0,473 K,72.0,three days,Teflon-lined autoclave (23 mL),stirred 20 min pre-mix; static during heating,water,,dried in air,,,colorless block crystals,40.0,,,,"a=12.260(2) Å, b=7.849(1) Å, c=21.467(6) Å, β=103.94(2)°, P21/n",,,not_reported,not_reported,,luminescence,10.1002/zaac.201100308,ok,
10.1039/c4qi00077c,downloaded\10.1039_c4qi00077c.pdf,SI downloaded\10.1039_c4qi00077c_SI.pdf,mof_json_store\10.1039_c4qi00077c\raw_output.json,mof_json_store\10.1039_c4qi00077c\synthesis_001.json,no,,[Cd(L-tart)(bpy)(H2O)]n·9n(H2O),986614,ZrOCl2·8H2O,,"0.2 mmol, 60 mg",0.2,mmol,nan,,,,,nan,,,,,disodium L-tartrate,,"0.3 mmol, 57 mg",0.3,mmol,"4,4'-bipyridine",bpy,"0.3 mmol, 45 mg",0.3,mmol,,,,,,,,,,,,,,,,water,H2O,10 mL (L-Na2tart solution) + 15 mL (Cd(NO3)2·4H2O solution); 2 mL 1:1 H2O/EtOH buffer used in layering; 2 mL aliquots layered,,ethanol,EtOH,12 mL (bpy solution); part of 1:1 H2O/EtOH buffer (2 mL) for diffusion,,25,room temperature,336.0,two weeks,narrow glass tube (solvent diffusion layering),pre-stirred ligand solutions 1 h; static diffusion,EtOH,,air-dried,,,colourless plate-shaped single crystals,80.0,0.42 × 0.37 × 0.24 mm,sql,hepta-coordinated Cd(II) nodes; 4-connected sql layer,"a=21.9953(12) Å, b=8.4064(5) Å, c=11.7118(7) Å, α=90°, β=90°, γ=90°, P21212 (296 K)",,,not_reported,not_reported,300.0,luminescence;proton_conduction;water_adsorption,10.1039/c4qi00077c,ok,
10.1039/c4qi00077c,downloaded\10.1039_c4qi00077c.pdf,SI downloaded\10.1039_c4qi00077c_SI.pdf,mof_json_store\10.1039_c4qi00077c\raw_output.json,mof_json_store\10.1039_c4qi00077c\synthesis_002.json,no,,[Cd(D-tart)(bpy)(H2O)]n·9n(H2O),986613,Cd(NO3)2,,"same as 1 (0.2 mmol, 60 mg) in water",0.2,mmol,nan,,,,,nan,,,,,disodium D-tartrate,,same as 1 (0.3 mmol),0.3,mmol,"4,4'-bipyridine",bpy,"same as 1 (0.3 mmol, 45 mg) in EtOH",0.3,mmol,,,,,,,,,,,,,,,,water,H2O,aqueous D-Na2tart solution; Cd(NO3)2·4H2O in water; 1:1 H2O/EtOH buffer used for layering,,ethanol,EtOH,bpy solution in EtOH; part of 1:1 H2O/EtOH buffer,,25,room temperature,336.0,two weeks,narrow glass tube (solvent diffusion layering),pre-stirred ligand solutions 1 h; static diffusion,EtOH,,air-dried,,,colourless plate-shaped single crystals,73.0,0.42 × 0.37 × 0.24 mm,sql,hepta-coordinated Cd(II) nodes; 4-connected sql layer,"a=21.9737(11) Å, b=8.4037(4) Å, c=11.7037(6) Å, α=90°, β=90°, γ=90°, P21212 (296 K)",,,not_reported,not_reported,300.0,luminescence;proton_conduction;water_adsorption,10.1039/c4qi00077c,ok,
10.1039/c4qi00077c,downloaded\10.1039_c4qi00077c.pdf,SI downloaded\10.1039_c4qi00077c_SI.pdf,mof_json_store\10.1039_c4qi00077c\raw_output.json,mof_json_store\10.1039_c4qi00077c\synthesis_003.json,no,,[Cd(DL-tart)(bpy)(H2O)]n·6n(H2O),,Eu(NO3)3,,"same as 1 (0.2 mmol, 60 mg) in water",0.2,mmol,nan,,,,,nan,,,,,disodium DL-tartrate,,same as 1 (0.3 mmol),0.3,mmol,"4,4'-bipyridine",bpy,"same as 1 (0.3 mmol, 45 mg) in EtOH",0.3,mmol,,,,,,,,,,,,,,,,water,H2O,aqueous DL-Na2tart solution; Cd(NO3)2·4H2O in water; 1:1 H2O/EtOH buffer used for layering,,ethanol,EtOH,bpy solution in EtOH; part of 1:1 H2O/EtOH buffer,,25,room temperature,336.0,two weeks,narrow glass tube (solvent diffusion layering),pre-stirred ligand solutions 1 h; static diffusion,EtOH,,air-dried,,,colourless crystals,45.0,,sql,hepta-coordinated Cd(II) nodes; 4-connected sql layer (isostructural to 1 and 2 by PXRD),,,,not_reported,not_reported,300.0,luminescence;proton_conduction;water_adsorption,10.1039/c4qi00077c,ok,
10.1021/cg3013393,downloaded\10.1021_cg3013393.pdf,SI downloaded\10.1021_cg3013393_SI.pdf,mof_json_store\10.1021_cg3013393\raw_output.json,mof_json_store\10.1021_cg3013393\synthesis_002.json,no,,,,BaO,,59.4 mg (0.2 mmol),0.2,mmol,nan,,,,,nan,,,,,"4,4′,4″,4‴-benzene-1,2,4,5-tetrayltetrabenzoic acid",BTTB,55.8 mg (0.1 mmol),0.1,mmol,,,,,,,,,,,hydrochloric acid (1 N),HCl,2 drops of 1 N HCl,,,,,,,,"N,N-diethylformamide",DEF,2 mL,2.0,ethanol,EtOH,2 mL,2.0,100.0,100 °C,96.0,4 days,23 mL Teflon-lined stainless steel autoclave,,,,250 °C under vacuum for 2 h,250.0,2.0,colorless block-shaped crystals,27.0,0.14 × 0.14 × 0.08 mm,,dinuclear {Zn2(COO)2} pillared-layer; 2-fold interpenetrated,"a=12.0239(15), b=13.4820(17), c=14.0414(18) Å, α=70.491(2)°, β=77.141(2)°, γ=89.312(2)°, P-1",4.47,447.0,yes,not_reported,300.0,CO2_capture,10.1021/cg3013393,ok,
10.1021/cg3013393,downloaded\10.1021_cg3013393.pdf,SI downloaded\10.1021_cg3013393_SI.pdf,mof_json_store\10.1021_cg3013393\raw_output.json,mof_json_store\10.1021_cg3013393\synthesis_003.json,no,,,,Ca(CO3),,51 mg (0.2 mmol),0.2,mmol,nan,,,,,nan,,,,,"4,4′,4″,4‴-benzene-1,2,4,5-tetrayltetrabenzoic acid",BTTB,55.8 mg (0.1 mmol) (same as compound 2),0.1,mmol,,,,,,,,,,,hydrochloric acid (1 N),HCl,2 drops of 1 N HCl,,,,,,,,"N,N-diethylformamide",DEF,2 mL,2.0,ethanol,EtOH,2 mL,2.0,100.0,100 °C,96.0,4 days,23 mL Teflon-lined stainless steel autoclave,,,,120 °C under vacuum for 12 h,120.0,12.0,colorless needle-shaped crystals,22.0,0.12 × 0.12 × 0.10 mm,,"MgII octahedral nodes; (4,4)-connected binodal 3D net","a=17.823(3), b=30.112(4), c=10.7574(12) Å, α=90°, β=118.559(11)°, γ=90°, C2/c",8.56,0.0,yes,not_reported,120.0,CO2_capture,10.1021/cg3013393,ok,
10.1002/ejic.201801291,downloaded\10.1002_ejic.201801291.pdf,SI downloaded\10.1002_ejic.201801291_SI.pdf,mof_json_store\10.1002_ejic.201801291\raw_output.json,mof_json_store\10.1002_ejic.201801291\synthesis_001.json,no,,1,1533262,BaO,,"80 mg, 0.264 mmol",0.264,mmol,nan,,,,,nan,,,,,tris((4-carboxyl)phenyl)amine,H3L,"40 mg, 0.066 mmol",,,,,,,,,,,,,,,,,,,,,,,"N,N-dimethylformamide",DMF,20 mL,20.0,,,,,100.0,100 °C,72.0,3 days,glass tube,,DMF,3×,CHCl3 solvent exchange 3 days; then 50 °C under vacuum for 30 min,50.0,0.5,,29.07,,,Cd-carboxylate chains bridged by μ-H2O and carboxylates,"a=21.063(4), b=35.104(7), c=9.879(2) Å, β=97.87(3)°, C2",,1664.3,not_reported,no,405.0,sensing,10.1002/ejic.201801291,ok,
