Repository: zzhenglab/MOFinder

# MOFinder

MOFinder extracts MOF synthesis information from the literature, reconstructs evidence-supported negative reaction records, and prepares datasets for synthesis-outcome prediction.
[Web application](https://mofinder.chemistry.wustl.edu/) | [Demos](Demo/README.md) | [Source code](docs/source_to_code.md) | [Workflow guide](docs/workflow.md) | [Model evaluation](docs/evaluation.md)

## Quick start

The workflow runs through Python commands. Python 3.10 or newer is required. Clone the repository and initialize its related applications:

```bash
git clone --recurse-submodules https://github.com/zzhenglab/MOFinder.git
cd MOFinder
```

Start with the two offline demonstrations:

```bash

File: mof_extraction_1_2.csv (part 247 of 305)
doi,main_pdf,si_pdf,raw_output,parsed_json,article_trial_or_failure,article_trial_or_failure_notes,mof_name,crystal_code,metal_1,metal_1_abbr,metal_1_amount_text,metal_1_amount_value,metal_1_amount_unit,metal_2,metal_2_abbr,metal_2_amount_text,metal_2_amount_value,metal_2_amount_unit,metal_3,metal_3_abbr,metal_3_amount_text,metal_3_amount_value,metal_3_amount_unit,linker_1,linker_1_abbr,linker_1_amount_text,linker_1_amount_value,linker_1_amount_unit,linker_2,linker_2_abbr,linker_2_amount_text,linker_2_amount_value,linker_2_amount_unit,linker_3,linker_3_abbr,linker_3_amount_text,linker_3_amount_value,linker_3_amount_unit,modulator_1,modulator_1_abbr,modulator_1_amount_text,modulator_1_amount_value,modulator_1_amount_unit,modulator_2,modulator_2_abbr,modulator_2_amount_text,modulator_2_amount_value,modulator_2_amount_unit,solvent_main,solvent_main_abbr,solvent_main_amount_text,solvent_main_ml,solvent_secondary,solvent_secondary_abbr,solvent_secondary_amount_text,solvent_secondary_ml,temperature_c,temperature_c_text,time_h,time_text,vessel_type,stirring,washing_solvent,washing_cycles,activation_text,activation_temp_c,activation_time_h,crystal_morphology,yield_percent,crystal_size,topology_code,metal_cluster_connectivity,unit_cell_short,pore_diameter_A,BET_surface_area_m2g,air_stable,water_stable,tga_decomposition_temp_c,applications,reference,status,error
10.1021/ic400857s,downloaded\10.1021_ic400857s.pdf,SI downloaded\10.1021_ic400857s_SI.pdf,mof_json_store\10.1021_ic400857s\raw_output.json,mof_json_store\10.1021_ic400857s\synthesis_001.json,no,,[Zn(tdc)(bpy)],,Cu(CH3COO)2,,0.1 mmol Zn(OAc)2·xH2O,0.1,mmol,nan,,,,,nan,,,,,"2,5-thiophenedicarboxylic acid",,0.1 mmol (17 mg),0.1,mmol,"4,4'-bipyridine",bpy,0.1 mmol (19 mg),0.1,mmol,,,,,,,,,,,,,,,,methanol,MeOH,10 mL of a 1:1 (v/v) methanol/water mixture,,water,H2O,10 mL of a 1:1 (v/v) methanol/water mixture,,120.0,120 °C,10.0,10 h at 120 °C; cooled to RT in 50 h,Teflon-lined autoclave,,,,heated to 200 °C in air in 5 h; cooled to room temperature in 10 h,200.0,5.0,white crystalline product,65–85,,,dinuclear M2 nodes; 2-fold interpenetrated 3D network,,,88.0,not_reported,not_reported,400.0,,10.1021/ic400857s,ok,
10.1021/ic400857s,downloaded\10.1021_ic400857s.pdf,SI downloaded\10.1021_ic400857s_SI.pdf,mof_json_store\10.1021_ic400857s\raw_output.json,mof_json_store\10.1021_ic400857s\synthesis_002.json,no,,[Co(tdc)(bpy)],,Zn(NO3)2·6H2O,,0.1 mmol Co(OAc)2·xH2O,0.1,mmol,nan,,,,,nan,,,,,"2,5-thiophenedicarboxylic acid",,0.1 mmol (17 mg),0.1,mmol,"4,4'-bipyridine",bpy,0.1 mmol (19 mg),0.1,mmol,,,,,,,,,,,,,,,,methanol,MeOH,10 mL of a 1:1 (v/v) methanol/water mixture,,water,H2O,10 mL of a 1:1 (v/v) methanol/water mixture,,120.0,120 °C,10.0,10 h at 120 °C; cooled to RT in 50 h,Teflon-lined autoclave,,,,heated to 200 °C in air in 5 h; cooled to room temperature in 10 h,200.0,5.0,pink-violet crystalline product,65–85,,,dinuclear M2 nodes; 2-fold interpenetrated 3D network,,,,not_reported,not_reported,400.0,oxidation_catalysis,10.1021/ic400857s,ok,
10.1021/ic400857s,downloaded\10.1021_ic400857s.pdf,SI downloaded\10.1021_ic400857s_SI.pdf,mof_json_store\10.1021_ic400857s\raw_output.json,mof_json_store\10.1021_ic400857s\synthesis_003.json,no,,[Fe(tdc)(bpy)],,Ga(NO3)3,,0.1 mmol Fe(OAc)2·xH2O,0.1,mmol,nan,,,,,nan,,,,,"2,5-thiophenedicarboxylic acid",,0.1 mmol (17 mg),0.1,mmol,"4,4'-bipyridine",bpy,0.1 mmol (19 mg),0.1,mmol,,,,,,,,,,,,,,,,methanol,MeOH,10 mL of a 1:1 (v/v) methanol/water mixture,,water,H2O,10 mL of a 1:1 (v/v) methanol/water mixture,,120.0,120 °C,10.0,10 h at 120 °C; cooled to RT in 50 h,Teflon-lined autoclave,,,,heated to 200 °C in air in 5 h; cooled to room temperature in 10 h,200.0,5.0,brown crystalline product,65–85,,,dinuclear M2 nodes; 2-fold interpenetrated 3D network,,,,not_reported,not_reported,400.0,,10.1021/ic400857s,ok,
10.1021/ic400857s,downloaded\10.1021_ic400857s.pdf,SI downloaded\10.1021_ic400857s_SI.pdf,mof_json_store\10.1021_ic400857s\raw_output.json,mof_json_store\10.1021_ic400857s\synthesis_004.json,no,,[Cd(tdc)(bpy)],,Ga(NO3)3,,0.1 mmol Cd(OAc)2·xH2O,0.1,mmol,nan,,,,,nan,,,,,"2,5-thiophenedicarboxylic acid",,0.1 mmol (17 mg),0.1,mmol,"4,4'-bipyridine",bpy,0.1 mmol (19 mg),0.1,mmol,,,,,,,,,,,,,,,,methanol,MeOH,10 mL of a 1:1 (v/v) methanol/water mixture,,water,H2O,10 mL of a 1:1 (v/v) methanol/water mixture,,120.0,120 °C,10.0,10 h at 120 °C; cooled to RT in 50 h,Teflon-lined autoclave,,,,heated to 200 °C in air in 5 h; cooled to room temperature in 10 h,200.0,5.0,white crystalline product,65–85,,,dinuclear M2 nodes; 2-fold interpenetrated 3D network,,,,not_reported,not_reported,400.0,,10.1021/ic400857s,ok,
10.1021/ic400857s,downloaded\10.1021_ic400857s.pdf,SI downloaded\10.1021_ic400857s_SI.pdf,mof_json_store\10.1021_ic400857s\raw_output.json,mof_json_store\10.1021_ic400857s\synthesis_005.json,no,,[Cd(tdc)(bpy)],,Cd(NO3)2·4H2O,,0.1 mmol Cd(OAc)2·xH2O,0.1,mmol,nan,,,,,nan,,,,,"2,5-thiophenedicarboxylic acid",,0.1 mmol (17 mg),0.1,mmol,"4,4'-bipyridine",bpy,0.1 mmol (19 mg),0.1,mmol,,,,,,,,,,,,,,,,ethanol,EtOH,10 mL of a 1:1 (v/v) ethanol/water mixture,,water,H2O,10 mL of a 1:1 (v/v) ethanol/water mixture,,120.0,120 °C,10.0,10 h at 120 °C; cooled to RT in 50 h,Teflon-lined autoclave,,,,heated to 200 °C in air in 5 h; cooled to room temperature in 10 h,200.0,5.0,white crystalline product (better crystal quality),65–85,,,dinuclear M2 nodes; 2-fold interpenetrated 3D network,,,,not_reported,not_reported,400.0,,10.1021/ic400857s,ok,
10.1021/ic400857s,downloaded\10.1021_ic400857s.pdf,SI downloaded\10.1021_ic400857s_SI.pdf,mof_json_store\10.1021_ic400857s\raw_output.json,mof_json_store\10.1021_ic400857s\synthesis_006.json,no,,[Zn0.9Co0.1(tdc)(bpy)],,ZnO,,0.09 mmol Zn(OAc)2·xH2O,0.09,mmol,nan,,0.01 mmol Co(OAc)2·xH2O,0.01,mmol,nan,,,,,"2,5-thiophenedicarboxylic acid",,0.1 mmol (17 mg),0.1,mmol,"4,4'-bipyridine",bpy,0.1 mmol (19 mg),0.1,mmol,,,,,,,,,,,,,,,,methanol,MeOH,10 mL of a 1:1 (v/v) methanol/water mixture,,water,H2O,10 mL of a 1:1 (v/v) methanol/water mixture,,120.0,120 °C,10.0,10 h at 120 °C; cooled to RT in 50 h,Teflon-lined autoclave,,,,heated to 200 °C in air in 5 h; cooled to room temperature in 10 h,200.0,5.0,,65–85,,,dinuclear M2 nodes; 2-fold interpenetrated 3D network,,,,not_reported,not_reported,400.0,oxidation_catalysis,10.1021/ic400857s,ok,
10.1021/ic400857s,downloaded\10.1021_ic400857s.pdf,SI downloaded\10.1021_ic400857s_SI.pdf,mof_json_store\10.1021_ic400857s\raw_output.json,mof_json_store\10.1021_ic400857s\synthesis_007.json,no,,[Zn0.9Fe0.1(tdc)(bpy)],,ZnO,,0.09 mmol Zn(OAc)2·xH2O,0.09,mmol,nan,,0.01 mmol Fe(OAc)2·xH2O,0.01,mmol,nan,,,,,"2,5-thiophenedicarboxylic acid",,0.1 mmol (17 mg),0.1,mmol,"4,4'-bipyridine",bpy,0.1 mmol (19 mg),0.1,mmol,,,,,,,,,,,,,,,,methanol,MeOH,10 mL of a 1:1 (v/v) methanol/water mixture,,water,H2O,10 mL of a 1:1 (v/v) methanol/water mixture,,120.0,120 °C,10.0,10 h at 120 °C; cooled to RT in 50 h,Teflon-lined autoclave,,,,heated to 200 °C in air in 5 h; cooled to room temperature in 10 h,200.0,5.0,,65–85,,,dinuclear M2 nodes; 2-fold interpenetrated 3D network,,,,not_reported,not_reported,400.0,,10.1021/ic400857s,ok,
10.1002/ejic.201500374,downloaded\10.1002_ejic.201500374.pdf,SI downloaded\10.1002_ejic.201500374_SI.pdf,mof_json_store\10.1002_ejic.201500374\raw_output.json,mof_json_store\10.1002_ejic.201500374\synthesis_001.json,yes,Most combinations of Zr salts/solvents/modulators gave no crystalline product; no acetic acid gave low crystallinity.,,,Zn(NO3)2·6H2O,,"100 mg, 0.43 mmol",0.43,mmol,nan,,,,,nan,,,,,mesaconic acid,,"56 mg, 0.43 mmol",0.43,mmol,,,,,,,,,,,acetic acid,,"0.74 mL, 12.94 mmol",12.94,mmol,,,,,,"N,N-dimethylformamide",DMF,3 mL,3.0,,,,,150.0,150 °C,24.0,24 h,sealed glass tube,,"acetone, ethanol",washed with acetone; Soxhlet in EtOH 24 h,120 °C under dynamic vacuum for 24 h,120.0,24.0,white precipitate,88.0,,fcu,Zr6O4(OH)4 12-connected SBU,"a=17.854(7) Å, V=5691.1(40) Å3, cubic",,662.0,yes,yes,320.0,,10.1002/ejic.201500374,ok,
10.1002/ejic.201500374,downloaded\10.1002_ejic.201500374.pdf,SI downloaded\10.1002_ejic.201500374_SI.pdf,mof_json_store\10.1002_ejic.201500374\raw_output.json,mof_json_store\10.1002_ejic.201500374\synthesis_002.json,yes,Most combinations of Zr salts/solvents/modulators gave no crystalline product; no acetic acid gave low crystallinity.,,,Zn(NO3)2·6H2O,,molar ratio metal/linker/acetic acid = 1:1:30,,,nan,,,,,nan,,,,,mesaconic acid,,molar ratio metal/linker/acetic acid = 1:1:30,,,,,,,,,,,,,acetic acid,,30 equiv relative to Zr,,,,,,,,"N,N-dimethylformamide",DMF,,,,,,,150.0,150 °C,24.0,24 h,sealed glass tube,,,,120 °C under dynamic vacuum for 24 h,120.0,24.0,,,,fcu,Zr6O4(OH)4 12-connected SBU,"a=17.854(7) Å, V=5691.1(40) Å3, cubic",,662.0,yes,yes,320.0,,10.1002/ejic.201500374,ok,
10.1002/ejic.201500374,downloaded\10.1002_ejic.201500374.pdf,SI downloaded\10.1002_ejic.201500374_SI.pdf,mof_json_store\10.1002_ejic.201500374\raw_output.json,mof_json_store\10.1002_ejic.201500374\synthesis_003.json,yes,Most combinations of Zr salts/solvents/modulators gave no crystalline product; no acetic acid gave low crystallinity.,,,Zn(NO3)2·6H2O,,molar ratio ZrCl4/linker/acetic acid = 1:1:0,,,nan,,,,,nan,,,,,mesaconic acid,,molar ratio ZrCl4/linker/acetic acid = 1:1:0,,,,,,,,,,,,,,,,,,,,,,,"N,N-dimethylformamide",DMF,,,,,,,150.0,150 °C,24.0,24 h,sealed glass tube,,,,,,,,,,fcu,Zr6O4(OH)4 12-connected SBU,"a=17.854(7) Å, V=5691.1(40) Å3, cubic",,662.0,yes,yes,320.0,,10.1002/ejic.201500374,ok,
10.1039/b311988b,downloaded\10.1039_b311988b.pdf,,mof_json_store\10.1039_b311988b\raw_output.json,mof_json_store\10.1039_b311988b\synthesis_001.json,no,,[Ni(fum)(bpe)],,Zn(NO3)2·6H2O,,"1 mmol, 0.291 g",1,mmol,nan,,,,,nan,,,,,disodium fumarate,fum,"1 mmol, 0.160 g",1.0,mmol,"1,2-bis(4-pyridyl)ethane",bpe,"1 mmol, 0.184 g",1.0,mmol,,,,,,,,,,,,,,,,water,H2O,"H2O/MeOH 3:1, total 20 mL",,methanol,MeOH,"H2O/MeOH 3:1, total 20 mL",,170.0,170 °C,14.0,14 h,Teflon-lined steel vessel,,,,,,,green crystals,75.0,,,,"Triclinic, P-1; a=8.262(2) Å, b=8.821(2) Å, c=11.317(2) Å, α=92.83°, β=109.98°, γ=94.56°",,,,,,,10.1039/b311988b,ok,
10.1039/b311988b,downloaded\10.1039_b311988b.pdf,,mof_json_store\10.1039_b311988b\raw_output.json,mof_json_store\10.1039_b311988b\synthesis_002.json,no,,[Ni(fum)(bpp)(H2O)],,Mo7O24·4H2O,,"1 mmol, 0.291 g",1,mmol,Mo,,,,,ZnCl2,,,,,disodium fumarate,fum,"1 mmol, 0.160 g",1.0,mmol,"1,3-bis(4-pyridyl)propane",bpp,"1 mmol, 0.198 g",1.0,mmol,,,,,,,,,,,,,,,,water,H2O,"H2O/MeOH 3:1, total 20 mL",,methanol,MeOH,"H2O/MeOH 3:1, total 20 mL",,170.0,170 °C,14.0,14 h,Teflon-lined steel vessel,,,,,,,green crystals,70.0,,,,"Triclinic, P-1; a=8.559(3) Å, b=9.430(2) Å, c=11.635(3) Å, α=92.14°, β=101.60°, γ=109.16°",,,,,,,10.1039/b311988b,ok,
10.1021/cg9011857,downloaded\10.1021_cg9011857.pdf,SI downloaded\10.1021_cg9011857_SI.pdf,mof_json_store\10.1021_cg9011857\raw_output.json,mof_json_store\10.1021_cg9011857\synthesis_001.json,no,,,,Zn(NO3)2·6H2O,,"57.6 mg, 0.2 mmol",0.2,mmol,nan,,,,,nan,,,,,"1,4-di(1H-imidazol-4-yl)benzene",L,"21.0 mg, 0.1 mmol",0.1,mmol,oxalic acid dihydrate,OX,"25.2 mg, 0.2 mmol",0.2,mmol,,,,,,sodium hydroxide,NaOH,"16.0 mg, 0.4 mmol",0.4,mmol,,,,,,water,H2O,10 mL,10.0,,,,,160.0,160 °C,72.0,3 days,16 mL Teflon-lined stainless steel container,static,"water, ethanol",several times,,,,colorless block crystals,62.0,,mab,Zn2O2 binuclear 6-connected SBU,,,,not_reported,not_reported,405.0,luminescence,10.1021/cg9011857,ok,
10.1021/cg9011857,downloaded\10.1021_cg9011857.pdf,SI downloaded\10.1021_cg9011857_SI.pdf,mof_json_store\10.1021_cg9011857\raw_output.json,mof_json_store\10.1021_cg9011857\synthesis_002.json,no,,,,Zn(NO3)2·6H2O,,"57.6 mg, 0.2 mmol",0.2,mmol,nan,,,,,nan,,,,,"1,4-di(1H-imidazol-4-yl)benzene",L,"21.0 mg, 0.1 mmol",0.1,mmol,"1,2-benzenedicarboxylic acid","1,2-H2BDC","33.2 mg, 0.2 mmol",0.2,mmol,,,,,,,,,,,,,,,,water,H2O,10 mL,10.0,,,,,160.0,160 °C,72.0,3 days,16 mL Teflon-lined stainless steel container,static,"water, ethanol",several times,,,,colorless block crystals,48.0,,ins,,,,,not_reported,not_reported,300.0,luminescence,10.1021/cg9011857,ok,
10.1021/cg9011857,downloaded\10.1021_cg9011857.pdf,SI downloaded\10.1021_cg9011857_SI.pdf,mof_json_store\10.1021_cg9011857\raw_output.json,mof_json_store\10.1021_cg9011857\synthesis_003.json,no,,,,Zn(NO3)2·6H2O,,"57.6 mg, 0.2 mmol",0.2,mmol,nan,,,,,nan,,,,,"1,4-di(1H-imidazol-4-yl)benzene",L,"21.0 mg, 0.1 mmol",0.1,mmol,isophthalic acid,"1,3-H2BDC","33.2 mg, 0.2 mmol",0.2,mmol,,,,,,,,,,,,,,,,water,H2O,10 mL,10.0,,,,,160.0,160 °C,72.0,3 days,16 mL Teflon-lined stainless steel container,static,"water, ethanol",several times,,,,colorless block crystals,41.0,,,,,,,not_reported,not_reported,340.0,luminescence,10.1021/cg9011857,ok,
10.1021/cg9011857,downloaded\10.1021_cg9011857.pdf,SI downloaded\10.1021_cg9011857_SI.pdf,mof_json_store\10.1021_cg9011857\raw_output.json,mof_json_store\10.1021_cg9011857\synthesis_004.json,no,,,,Zn(NO3)2·6H2O,,"57.6 mg, 0.2 mmol",0.2,mmol,nan,,,,,nan,,,,,"1,4-di(1H-imidazol-4-yl)benzene",L,"21.0 mg, 0.1 mmol",0.1,mmol,terephthalic acid,"1,4-H2BDC","33.2 mg, 0.2 mmol",0.2,mmol,,,,,,,,,,,,,,,,water,H2O,10 mL,10.0,,,,,160.0,160 °C,72.0,3 days,16 mL Teflon-lined stainless steel container,static,"water, ethanol",several times,,,,colorless block crystals,52.0,,dia,,,,,not_reported,not_reported,470.0,luminescence,10.1021/cg9011857,ok,
10.1021/cg9011857,downloaded\10.1021_cg9011857.pdf,SI downloaded\10.1021_cg9011857_SI.pdf,mof_json_store\10.1021_cg9011857\raw_output.json,mof_json_store\10.1021_cg9011857\synthesis_005.json,no,,,,VCl3,,"57.6 mg, 0.2 mmol",0.2,mmol,nan,,,,,nan,,,,,"1,4-di(1H-imidazol-4-yl)benzene",L,"21.0 mg, 0.1 mmol",0.1,mmol,"biphenyl-4,4'-dicarboxylic acid",H2BPDA,"48.4 mg, 0.2 mmol",0.2,mmol,,,,,,tetrabutylammonium hydroxide solution (10%),TBAOH,10% (0.5 mL),0.5,mL,,,,,,water,H2O,10 mL,10.0,,,,,210.0,210 °C,72.0,3 days,16 mL Teflon-lined stainless steel container,static,"water, ethanol",several times,,,,colorless block crystals,42.0,,pcu,Zn2(COO)2 6-connected SBU,,,,not_reported,not_reported,390.0,luminescence,10.1021/cg9011857,ok,
10.1021/cg9011857,downloaded\10.1021_cg9011857.pdf,SI downloaded\10.1021_cg9011857_SI.pdf,mof_json_store\10.1021_cg9011857\raw_output.json,mof_json_store\10.1021_cg9011857\synthesis_006.json,no,,,,CrCl3·6H2O,,"57.6 mg, 0.2 mmol",0.2,mmol,nan,,,,,nan,,,,,"1,4-di(1H-imidazol-4-yl)benzene",L,"21.0 mg, 0.1 mmol",0.1,mmol,"benzene-1,3,5-tricarboxylic acid",H3BTC,"21.0 mg, 0.1 mmol",0.1,mmol,,,,,,sodium hydroxide,NaOH,"12.0 mg, 0.3 mmol",0.3,mmol,,,,,,water,H2O,10 mL,10.0,,,,,160.0,160 °C,72.0,3 days,16 mL Teflon-lined stainless steel container,static,"water, ethanol",several times,,,,colorless block crystals,72.0,,,,,6.0,,not_reported,not_reported,470.0,luminescence,10.1021/cg9011857,ok,
10.1021/cm0623918,downloaded\10.1021_cm0623918.pdf,SI downloaded\10.1021_cm0623918_SI.pdf,mof_json_store\10.1021_cm0623918\raw_output.json,mof_json_store\10.1021_cm0623918\synthesis_001.json,yes,"Screened reactant ratio, solvent, temperature, and time but could not obtain high-quality single crystals; Ni/Co/Cu analogues unsuccessful.","Zn4(TRZ)4(1,4-NDC)2·2DMF·2H2O",,Al(NO3)3·9H2O,,"0.30 g, 100 mmol",100,mmol,nan,,,,,nan,,,,,"1,2,4-triazole",TRZ,"0.07 g, 100 mmol",0.07,g,"1,4-naphthalenedicarboxylic acid","1,4-NDC","0.11 g, 50 mmol",0.11,g,,,,,,,,,,,,,,,,"N,N-dimethylformamide",DMF,"5.00 g, 82 mmol",,,,,,120.0,120 °C,96.0,4 days,23-mL Teflon-lined Parr autoclave,stirred 1 h before heating,ethanol,,dried in air; outgassed under vacuum at 150 °C for 18 h,150.0,18.0,"small, light-yellow block-shaped crystals",,0.10 × 0.07 × 0.07 mm,,Zn–triazole layers pillared by dicarboxylates,"P21/n; a=13.609(2) Å, b=27.781(5) Å, c=13.617(3) Å, β=92.46(1)°",,362.1,not_reported,not_reported,320.0,hydrogen storage,10.1021/cm0623918,ok,
10.1021/cm0623918,downloaded\10.1021_cm0623918.pdf,SI downloaded\10.1021_cm0623918_SI.pdf,mof_json_store\10.1021_cm0623918\raw_output.json,mof_json_store\10.1021_cm0623918\synthesis_002.json,yes,"Screened reactant ratio, solvent, temperature, and time but could not obtain high-quality single crystals; Ni/Co/Cu analogues unsuccessful.","Zn4(TRZ)4(2,6-NDC)2·2DMF·4H2O",,Ga(NO3)3·9H2O,,"0.30 g, 100 mmol",100,mmol,nan,,,,,nan,,,,,"1,2,4-triazole",TRZ,"0.07 g, 100 mmol",0.07,g,"2,6-naphthalenedicarboxylic acid","2,6-NDC","0.11 g, 50 mmol",0.11,g,,,,,,,,,,,,,,,,"N,N-dimethylformamide",DMF,"5.00 g, 82 mmol",,,,,,150.0,150 °C,72.0,3 days,23-mL Teflon-lined Parr autoclave,stirred 1 h before heating,,,evacuated under high vacuum at 150–200 °C overnight,,,aggregates of colorless plates,,0.04 × 0.03 × 0.03 mm,,Zn–triazole layers pillared by dicarboxylates,"Pna21; a=30.978(6) Å, b=12.620(3) Å, c=13.339(3) Å",,584.1,not_reported,not_reported,360.0,hydrogen storage,10.1021/cm0623918,ok,
10.1021/ic100610t,downloaded\10.1021_ic100610t.pdf,,mof_json_store\10.1021_ic100610t\raw_output.json,mof_json_store\10.1021_ic100610t\synthesis_001.json,no,,,,CrCl3·6H2O,,"0.5 mmol, 0.1140 g",0.5,mmol,nan,,,,,nan,,,,,"1,2,4-triazole",Htrz,"0.5 mmol, 0.0350 g",0.5,mmol,,,,,,,,,,,"N,N′-diformylhydrazine",DFH,"0.5 mmol, 0.0440 g",0.5,mmol,,,,,,water,H2O,4.0 mL,4.0,tetrahydrofuran,THF,4.0 mL,4.0,140.0,140 °C,72.0,3 days,Teflon-lined autoclave (15 mL),stirred 15 min before heating,,,,,,colorless column crystals,80.0,,eta,helical [Cd(trz)Cl]n chains; 3-connected net,"a=11.4544, b=11.4544, c=11.1530 Å, P6522",9.7,,not_reported,not_reported,350.0,luminescence,10.1021/ic100610t,ok,
10.1021/ic100610t,downloaded\10.1021_ic100610t.pdf,,mof_json_store\10.1021_ic100610t\raw_output.json,mof_json_store\10.1021_ic100610t\synthesis_002.json,no,,,,Co(NO3)2·6H2O,,"0.5 mmol, 0.1140 g",0.5,mmol,nan,,,,,nan,,,,,"1,2,4-triazole",Htrz,"0.5 mmol, 0.0350 g",0.5,mmol,,,,,,,,,,,"N,N′-diformylhydrazine",DFH,"0.5 mmol, 0.0440 g",0.5,mmol,,,,,,tetrahydrofuran,THF,6.0 mL,6.0,water,H2O,2.0 mL,2.0,160.0,160 °C,72.0,3 days,Teflon-lined autoclave (15 mL),stirred 15 min before heating,,,,,,colorless polyhedron crystals,62.0,,,"[Cd4(trz)8Cl]− tetranuclear SBU; (5,12)-connected net","a=26.8045, b=11.0726, c=10.8491 Å, β=109.547°, C2/m",,,not_reported,not_reported,350.0,luminescence,10.1021/ic100610t,ok,
10.1021/ic100610t,downloaded\10.1021_ic100610t.pdf,,mof_json_store\10.1021_ic100610t\raw_output.json,mof_json_store\10.1021_ic100610t\synthesis_003.json,no,,,,Zn(NO3)2·4H2O,,"0.2 mmol, 0.0456 g",0.2,mmol,nan,,,,,nan,,,,,"1,2,4-triazole",Htrz,"0.2 mmol, 0.0140 g",0.2,mmol,,,,,,,,,,,"N,N′-diformylhydrazine",DFH,"0.2 mmol, 0.0176 g",0.2,mmol,,,,,,water,H2O,4.0 mL,4.0,acetonitrile,MeCN,4.0 mL,4.0,160.0,160 °C,72.0,3 days,Teflon-lined autoclave (15 mL),,H2O,,air dried,,,colorless polyhedron crystals,42.0,,,[Cd6(trz)6] rings; Cd–Cl zigzag chains; two 1-D nanochannels,"a=10.3417, b=33.579, c=13.4148 Å, Cmc21",,,not_reported,not_reported,350.0,luminescence,10.1021/ic100610t,ok,
10.1021/ic100610t,downloaded\10.1021_ic100610t.pdf,,mof_json_store\10.1021_ic100610t\raw_output.json,mof_json_store\10.1021_ic100610t\synthesis_004.json,no,,,,Zn(NO3)2·4H2O,,"0.2 mmol, 0.0456 g",0.2,mmol,nan,,,,,nan,,,,,"1,2,4-triazole",Htrz,"0.2 mmol, 0.0140 g",0.2,mmol,,,,,,,,,,,"N,N′-diformylhydrazine",DFH,"0.2 mmol, 0.0176 g",0.2,mmol,,,,,,acetonitrile,MeCN,6.0 mL,6.0,water,H2O,2.0 mL,2.0,160.0,160 °C,72.0,3 days,Teflon-lined autoclave (15 mL),,H2O,,air dried,,,colorless polyhedron crystals,45.0,,,"[Cd3Cl2]n zigzag chains; [Cd(trz)2]n layers; (3,4)-connected net","a=16.9117, b=8.3292, c=13.0995 Å, Pnma",,,not_reported,not_reported,350.0,luminescence,10.1021/ic100610t,ok,
10.1021/ic100610t,downloaded\10.1021_ic100610t.pdf,,mof_json_store\10.1021_ic100610t\raw_output.json,mof_json_store\10.1021_ic100610t\synthesis_005.json,no,,,,Zn(NO3)2·4H2O,,"0.5 mmol, 0.1140 g",0.5,mmol,nan,,,,,nan,,,,,"1,2,4-triazole",Htrz,"0.5 mmol, 0.0350 g",0.5,mmol,,,,,,,,,,,"N,N′-diformylhydrazine",DFH,"0.5 mmol, 0.0440 g",0.5,mmol,,,,,,water,H2O,9.0 mL,9.0,pyridine,,1.0 mL,1.0,160.0,160 °C,72.0,3 days,Teflon-lined autoclave (15 mL),stirred 15 min before heating,,,,,,colorless polyhedron crystals,22.0,,,decanuclear [Cd10(trz)14Cl10] metallacycles and 1D S-shaped chains,"a=20.6990, b=16.4603, c=18.0284 Å, β=118.089°, C2/c",,,not_reported,not_reported,350.0,luminescence,10.1021/ic100610t,ok,
10.1021/ic060543v,downloaded\10.1021_ic060543v.pdf,SI downloaded\10.1021_ic060543v_SI.pdf,mof_json_store\10.1021_ic060543v\raw_output.json,mof_json_store\10.1021_ic060543v\synthesis_001.json,yes,Applying the method to Ca/Sr yielded known nonporous phases; Ba gave mixed phase and not single-phase.,r-[Mg3(O2CH)6·DMF],,HfCl4,Mg(NO3)2·6H2O,0.77 g (3 mmol),3,mmol,nan,,,,,nan,,,,,formic acid,HCO2H,0.23 mL (6 mmol),6.0,mmol,,,,,,,,,,,,,,,,,,,,,"N,N-dimethylformamide",DMF,10 mL,10.0,,,,,110.0,110 °C,40.0,40 h,20 mL capped scintillation vial (oil bath),,,,Evacuated under vacuum at 130 °C for 36 h to give guest-free r-[Mg3(O2CH)6],130.0,36.0,,81.7,,,edge- and vertex-sharing MgO6 octahedra; diamondoid lattice with channels,"a=11.4007(6) Å, b=9.9047(4) Å, c=14.5357(6) Å, β=91.317(2)°, P21/n (100 K)",,150.0,not_reported,not_reported,417.0,hydrogen storage,10.1021/ic060543v,ok,
10.1021/cg4008679,downloaded\10.1021_cg4008679.pdf,SI downloaded\10.1021_cg4008679_SI.pdf,mof_json_store\10.1021_cg4008679\raw_output.json,mof_json_store\10.1021_cg4008679\synthesis_001.json,no,,,,ZrCl4,,"0.116 g, 0.5 mmol",0.5,mmol,nan,,"0.032 g, 0.1 mmol",0.032,g,nan,,,,,"1,2,4,5-benzenetetracarboxylic acid",H4bta,"0.127 g, 0.5 mmol",0.127,g,,,,,,,,,,,aqueous ammonia solution,NH3(aq),25% v/v; to pH 5.0,,,tetramethyl orthosilicate,TMOS,0.7 cm3,0.7,cm3,water,H2O,10 cm3 (ligand solution),10.0,water,H2O,4 cm3 (metal salt solution),4.0,25,room temperature (RT),,"1 day gelation at RT, then crystals appeared a few days later",test tube,"stirred for gelation, then static during crystallization",water/ethanol (1:1 v/v),,,,,pale blue needles,4.0,,,"CuII–LnIII dinuclear units linked by bta4− into 4,4-rectangular layers pillared to 3D",,,,not_reported,yes,,,10.1021/cg4008679,ok,
10.1021/cg4008679,downloaded\10.1021_cg4008679.pdf,SI downloaded\10.1021_cg4008679_SI.pdf,mof_json_store\10.1021_cg4008679\raw_output.json,mof_json_store\10.1021_cg4008679\synthesis_002.json,no,,,,ZrCl4,,"0.116 g, 0.5 mmol",0.5,mmol,nan,,"0.043 g, 0.1 mmol",0.043,g,nan,,,,,"1,2,4,5-benzenetetracarboxylic acid",H4bta,"0.127 g, 0.5 mmol",0.127,g,,,,,,,,,,,aqueous ammonia solution,NH3(aq),25% v/v; to pH 5.0,,,tetramethyl orthosilicate,TMOS,0.7 cm3,0.7,cm3,water,H2O,10 cm3 (ligand solution),10.0,water,H2O,4 cm3 (metal salt solution),4.0,25,room temperature (RT),,"1 day gelation at RT, then crystals appeared a few days later",test tube,"stirred for gelation, then static during crystallization",water/ethanol (1:1 v/v),,,,,pale blue needles,6.0,,,"CuII–LnIII dinuclear units linked by bta4− into 4,4-rectangular layers pillared to 3D",,,,not_reported,yes,,,10.1021/cg4008679,ok,
10.1021/cg4008679,downloaded\10.1021_cg4008679.pdf,SI downloaded\10.1021_cg4008679_SI.pdf,mof_json_store\10.1021_cg4008679\raw_output.json,mof_json_store\10.1021_cg4008679\synthesis_003.json,no,,,,ZrCl4,,"0.116 g, 0.5 mmol",0.5,mmol,nan,,"0.043 g, 0.1 mmol",0.043,g,nan,,,,,"1,2,4,5-benzenetetracarboxylic acid",H4bta,"0.127 g, 0.5 mmol",0.127,g,,,,,,,,,,,aqueous ammonia solution,NH3(aq),25% v/v; to pH 5.0,,,tetramethyl orthosilicate,TMOS,0.7 cm3,0.7,cm3,water,H2O,10 cm3 (ligand solution),10.0,water,H2O,4 cm3 (metal salt solution),4.0,25,room temperature (RT),,"1 day gelation at RT, then crystals appeared a few days later",test tube,"stirred for gelation, then static during crystallization",water/ethanol (1:1 v/v),,,,,pale blue needles,7.0,,,"CuII–LnIII dinuclear units linked by bta4− into 4,4-rectangular layers pillared to 3D",,,,not_reported,yes,,,10.1021/cg4008679,ok,
10.1021/cg4008679,downloaded\10.1021_cg4008679.pdf,SI downloaded\10.1021_cg4008679_SI.pdf,mof_json_store\10.1021_cg4008679\raw_output.json,mof_json_store\10.1021_cg4008679\synthesis_004.json,no,,,,ZrCl4,,"0.116 g, 0.5 mmol",0.5,mmol,nan,,"0.043 g, 0.1 mmol",0.043,g,nan,,,,,"1,2,4,5-benzenetetracarboxylic acid",H4bta,"0.127 g, 0.5 mmol",0.127,g,,,,,,,,,,,aqueous ammonia solution,NH3(aq),25% v/v; to pH 5.0,,,tetramethyl orthosilicate,TMOS,0.7 cm3,0.7,cm3,water,H2O,10 cm3 (ligand solution),10.0,water,H2O,4 cm3 (metal salt solution),4.0,25,room temperature (RT),,"1 day gelation at RT, then crystals appeared a few days later",test tube,"stirred for gelation, then static during crystallization",water/ethanol (1:1 v/v),,,,,pale blue needles,5.0,,,"CuII–LnIII dinuclear units linked by bta4− into 4,4-rectangular layers pillared to 3D",,,,not_reported,yes,,,10.1021/cg4008679,ok,
10.1021/cg4008679,downloaded\10.1021_cg4008679.pdf,SI downloaded\10.1021_cg4008679_SI.pdf,mof_json_store\10.1021_cg4008679\raw_output.json,mof_json_store\10.1021_cg4008679\synthesis_005.json,no,,,,ZrCl4,,"0.116 g, 0.5 mmol",0.5,mmol,nan,,"0.044 g, 0.1 mmol",0.044,g,nan,,,,,"1,2,4,5-benzenetetracarboxylic acid",H4bta,"0.127 g, 0.5 mmol",0.127,g,,,,,,,,,,,aqueous ammonia solution,NH3(aq),25% v/v; to pH 5.0,,,tetramethyl orthosilicate,TMOS,0.7 cm3,0.7,cm3,water,H2O,10 cm3 (ligand solution),10.0,water,H2O,4 cm3 (metal salt solution),4.0,25,room temperature (RT),,"1 day gelation at RT, then crystals appeared a few days later",test tube,"stirred for gelation, then static during crystallization",water/ethanol (1:1 v/v),,,,,pale blue needles,9.0,,,"CuII–LnIII dinuclear units linked by bta4− into 4,4-rectangular layers pillared to 3D",,,,not_reported,yes,,,10.1021/cg4008679,ok,
10.1021/acsomega.4c03109,downloaded\10.1021_acsomega.4c03109.pdf,SI downloaded\10.1021_acsomega.4c03109_SI.pdf,mof_json_store\10.1021_acsomega.4c03109\raw_output.json,mof_json_store\10.1021_acsomega.4c03109\synthesis_001.json,no,,Y/Tb-MOF,2307042,ZrCl4,,"0.011 g, 0.0289 mmol",0.0289,mmol,nan,,"0.006 g, 0.0145 mmol",0.0145,mmol,nan,,,,,3-amino-4-hydroxybenzoic acid,,"0.010 g, 0.0625 mmol",0.0625,mmol,,,,,,,,,,,triethylamine,Et3N,"10 µL, 0.072 mmol",0.072,mmol,,,,,,water,H2O,0.8 mL (metal soln) + 0.8 mL (added to ligand),1.6,"N,N-dimethylformamide",DMF,0.2 mL (ligand soln) + 0.2 mL (added to metal),0.4,100.0,100 °C,2.0,2 h,screw-capped vial,stirred,water,"stirred 1 h in 2 mL, then filtered",,,,hexagonal-shaped single crystals,20.0,,acs,M5(OH)3 SBU; 6-connected nodes,"a=15.7025(8), b=15.7025(8), c=17.2101(11), γ=120°, P63/m",10.7,,not_reported,not_reported,,,10.1021/acsomega.4c03109,ok,
10.1021/acsomega.4c03109,downloaded\10.1021_acsomega.4c03109.pdf,SI downloaded\10.1021_acsomega.4c03109_SI.pdf,mof_json_store\10.1021_acsomega.4c03109\raw_output.json,mof_json_store\10.1021_acsomega.4c03109\synthesis_002.json,no,,Y/Tb-MOF,2307042,Ti(OiPr)4,,"0.132 g, 0.3468 mmol",0.3468,mmol,nan,,"0.072 g, 0.174 mmol",0.174,mmol,nan,,,,,3-amino-4-hydroxybenzoic acid,,"0.200 g, 1.20 mmol",1.2,mmol,,,,,,,,,,,triethylamine,Et3N,"200 µL, 1.44 mmol",1.44,mmol,,,,,,"N,N-dimethylformamide",DMF,3 mL (ligand solution),3.0,water,H2O,2 mL (ligand solution) + 1 mL (metal solution),3.0,100.0,100 °C,2.0,2 h,25 mL screw-capped vial,stirred,water,"stirred 1 h in 10 mL, then filtered",,,,,75–85 mg,,acs,M5(OH)3 SBU; 6-connected nodes,"a=15.7025(8), b=15.7025(8), c=17.2101(11), γ=120°, P63/m",10.7,,not_reported,not_reported,,,10.1021/acsomega.4c03109,ok,
10.1021/acsomega.4c03109,downloaded\10.1021_acsomega.4c03109.pdf,SI downloaded\10.1021_acsomega.4c03109_SI.pdf,mof_json_store\10.1021_acsomega.4c03109\raw_output.json,mof_json_store\10.1021_acsomega.4c03109\synthesis_003.json,no,,Tb-MOF,,Ti(OiPr)4,,"0.019 g, 0.0434 mmol",0.0434,mmol,nan,,,,,nan,,,,,3-amino-4-hydroxybenzoic acid,,"0.010 g, 0.0625 mmol",0.0625,mmol,,,,,,,,,,,triethylamine,Et3N,"10 µL, 0.072 mmol",0.072,mmol,,,,,,water,H2O,0.8 mL (metal soln) + 0.8 mL (added to ligand),1.6,"N,N-dimethylformamide",DMF,0.2 mL (ligand soln) + 0.2 mL (added to metal),0.4,100.0,100 °C,2.0,2 h,screw-capped vial,stirred,water,"stirred 1 h in 2 mL, then filtered",,,,,,,,,,,,not_reported,not_reported,,,10.1021/acsomega.4c03109,ok,
10.1002/ejic.201300639,downloaded\10.1002_ejic.201300639.pdf,SI downloaded\10.1002_ejic.201300639_SI.pdf,mof_json_store\10.1002_ejic.201300639\raw_output.json,mof_json_store\10.1002_ejic.201300639\synthesis_001.json,no,,{Co(3-pmp)}n (1),900738,Fe2NiO(CH3COO)6]·6H2O,,"0.291 g, 1 mmol",1,mmol,nan,,,,,nan,,,,,3-pyridylmethyl phosphonic acid,3-pmp,"0.091 g, 0.5 mmol",0.5,mmol,,,,,,,,,,,imidazole,,"0.068 g, 1 mmol",1.0,mmol,,,,,,water,H2O,10 mL,10.0,,,,,170.0,170 °C,72.0,3 days,Teflon-lined autoclave,static,water,copious amount,dried in air,,,dazzling violet needle-shaped crystals,70.0,0.16 × 0.12 × 0.10 mm,,Co2 paddle-wheel dimer [Co2(OPO)2] SBU,"a=8.6914(9), b=8.7813(11), c=10.2709(13), β=111.547(6)°, P21/c",3.754,59.0,not_reported,not_reported,370.0,epoxidation,10.1002/ejic.201300639,ok,
10.1002/ejic.201300639,downloaded\10.1002_ejic.201300639.pdf,SI downloaded\10.1002_ejic.201300639_SI.pdf,mof_json_store\10.1002_ejic.201300639\raw_output.json,mof_json_store\10.1002_ejic.201300639\synthesis_002.json,no,,{Co(3-pmp)}n (1),900738,Fe3O(CH3COO)6]Cl·9H2O,,"0.291 g, 1 mmol",1,mmol,nan,,,,,nan,,,,,3-pyridylmethyl phosphonic acid,3-pmp,"0.091 g, 0.5 mmol",0.5,mmol,,,,,,,,,,,lithium hydroxide,LiOH,,,,,,,,,water,H2O,10 mL,10.0,,,,,170.0,170 °C,72.0,3 days,Teflon-lined autoclave,static,water,copious amount,dried in air,,,violet needles,,0.16 × 0.12 × 0.10 mm,,Co2 paddle-wheel dimer [Co2(OPO)2] SBU,"a=8.6914(9), b=8.7813(11), c=10.2709(13), β=111.547(6)°, P21/c",3.754,59.0,not_reported,not_reported,370.0,epoxidation,10.1002/ejic.201300639,ok,
10.1002/ejic.201300639,downloaded\10.1002_ejic.201300639.pdf,SI downloaded\10.1002_ejic.201300639_SI.pdf,mof_json_store\10.1002_ejic.201300639\raw_output.json,mof_json_store\10.1002_ejic.201300639\synthesis_003.json,no,,{Co(3-pmp)}n (1),900738,Fe2CoO(CH3COO)6]·6H2O,,"0.291 g, 1 mmol",1,mmol,nan,,,,,nan,,,,,3-pyridylmethyl phosphonic acid,3-pmp,"0.091 g, 0.5 mmol",0.5,mmol,,,,,,,,,,,cesium hydroxide,CsOH,,,,,,,,,water,H2O,10 mL,10.0,,,,,170.0,170 °C,72.0,3 days,Teflon-lined autoclave,static,water,copious amount,dried in air,,,violet needles,,0.16 × 0.12 × 0.10 mm,,Co2 paddle-wheel dimer [Co2(OPO)2] SBU,"a=8.6914(9), b=8.7813(11), c=10.2709(13), β=111.547(6)°, P21/c",3.754,59.0,not_reported,not_reported,370.0,epoxidation,10.1002/ejic.201300639,ok,
10.1002/ejic.201300639,downloaded\10.1002_ejic.201300639.pdf,SI downloaded\10.1002_ejic.201300639_SI.pdf,mof_json_store\10.1002_ejic.201300639\raw_output.json,mof_json_store\10.1002_ejic.201300639\synthesis_004.json,no,,{Co(3-pmp)}n (1),900738,Fe2NiO(CH3COO)6]·6H2O,,"0.291 g, 1 mmol",1,mmol,nan,,,,,nan,,,,,3-pyridylmethyl phosphonic acid,3-pmp,"0.091 g, 0.5 mmol",0.5,mmol,,,,,,,,,,,sodium azide,NaN3,,,,,,,,,water,H2O,10 mL,10.0,,,,,170.0,170 °C,72.0,3 days,Teflon-lined autoclave,static,water,copious amount,dried in air,,,violet needles,,0.16 × 0.12 × 0.10 mm,,Co2 paddle-wheel dimer [Co2(OPO)2] SBU,"a=8.6914(9), b=8.7813(11), c=10.2709(13), β=111.547(6)°, P21/c",3.754,59.0,not_reported,not_reported,370.0,epoxidation,10.1002/ejic.201300639,ok,
10.1039/c8ce00204e,downloaded\10.1039_c8ce00204e.pdf,SI downloaded\10.1039_c8ce00204e_SI.pdf,mof_json_store\10.1039_c8ce00204e\raw_output.json,mof_json_store\10.1039_c8ce00204e\synthesis_001.json,no,,PU-1,1819073,Fe2CoO(CH3COO)6]·6H2O,,"4.3 mg, 0.018 mmol",0.018,mmol,nan,,,,,nan,,,,,"4,4'-((1E,1'E)-anthracene-9,10-diylbis(ethene-2,1-diyl)) dibenzoic acid",L,"7.12 mg, 0.015 mmol",0.015,mmol,,,,,,,,,,,benzoic acid,,"36.6 mg, 0.3 mmol",0.3,mmol,,,,,,"N,N-dimethylformamide",DMF,1 mL,1.0,,,,,100.0,100 °C,72.0,72 h,4 mL glass tube,static,MeOH,"3 days, four times per day",Supercritical CO2 drying after MeOH exchange: liquid CO2 exchange 6 h with periodic venting; then 40 °C for 1 h; vented over 6 h,40.0,1.0,yellow crystals,70.0,,fcu-c,Zr6O4(OH)4 12-connected SBU,"Fd-3m, a=39.1912 Å (120 K)",19.0,1470.0,not_reported,no,470.0,sensing;CO2_capture,10.1039/c8ce00204e,ok,
10.1039/c8ce00204e,downloaded\10.1039_c8ce00204e.pdf,SI downloaded\10.1039_c8ce00204e_SI.pdf,mof_json_store\10.1039_c8ce00204e\raw_output.json,mof_json_store\10.1039_c8ce00204e\synthesis_002.json,no,,PU-2,1819074,Zn(NO3)2·6H2O,,"5.3 mg, 0.018 mmol",0.018,mmol,nan,,,,,nan,,,,,"4,4'-((1E,1'E)-anthracene-9,10-diylbis(ethene-2,1-diyl)) dibenzoic acid",L,"7.12 mg, 0.015 mmol",0.015,mmol,,,,,,,,,,,trifluoroacetic acid,TFA,"0.022 mL, 0.3 mmol",0.3,mmol,,,,,,"N,N-dimethylformamide",DMF,1 mL,1.0,,,,,120.0,120 °C,48.0,48 h,4 mL glass tube,static,,,,,,brown crystals,62.0,,fcu-c,Hf6O4(OH)4 12-connected SBU,"Fd-3m, a=39.1198 Å (120 K)",19.0,,not_reported,not_reported,,sensing,10.1039/c8ce00204e,ok,
10.1021/ic061666i,downloaded\10.1021_ic061666i.pdf,SI downloaded\10.1021_ic061666i_SI.pdf,mof_json_store\10.1021_ic061666i\raw_output.json,mof_json_store\10.1021_ic061666i\synthesis_001.json,no,,Tb(BTC)(DMF)2·H2O,,Zn(NO3)2·6H2O,,"40 mg, 0.10 mmol",0.1,mmol,NH4)2SO4,,,,,nan,,,,,"benzene-1,3,5-tricarboxylic acid",BTC,"20 mg, 0.10 mmol",0.1,mmol,,,,,,,,,,,caprolactam,,"10 mg, 0.10 mmol",0.1,mmol,,,,,,"N,N-dimethylformamide",DMF,10 mL,10.0,ethanol,EtOH,2 mL,2.0,55.0,55 °C,120.0,5 days,,stirred 2 h; then static,,,,,,colorless rods,63.0,,,"Tb3+ 4-connected node (eight-coordinate, 2 DMF)","monoclinic, C2/c, a=18.568(3) Å, b=11.630(2) Å, c=19.741(4) Å, β=107.202(4)°, V=4072.3(13) Å3, Z=8",,,not_reported,not_reported,,luminescence;magnetism,10.1021/ic061666i,ok,
10.1021/ic061666i,downloaded\10.1021_ic061666i.pdf,SI downloaded\10.1021_ic061666i_SI.pdf,mof_json_store\10.1021_ic061666i\raw_output.json,mof_json_store\10.1021_ic061666i\synthesis_002.json,no,,Dy(BTC)(DMF)2·H2O,,Fe(acac)3,,0.10 mmol,0.1,mmol,Zn(NO3)2·6H2O,,,,,nan,,,,,"benzene-1,3,5-tricarboxylic acid",BTC,"20 mg, 0.10 mmol",0.1,mmol,,,,,,,,,,,caprolactam,,"10 mg, 0.10 mmol",0.1,mmol,,,,,,"N,N-dimethylformamide",DMF,10 mL,10.0,ethanol,EtOH,2 mL,2.0,55.0,55 °C,120.0,5 days,,stirred 2 h; then static,,,,,,,58.0,,,"Dy3+ 4-connected node (eight-coordinate, 2 DMF)","monoclinic, C2/c, a=18.493(18) Å, b=11.580(18) Å, c=19.51(2) Å, β=107.22(3)°, V=3991(9) Å3, Z=8",,,not_reported,not_reported,,magnetism,10.1021/ic061666i,ok,
10.1021/ic061666i,downloaded\10.1021_ic061666i.pdf,SI downloaded\10.1021_ic061666i_SI.pdf,mof_json_store\10.1021_ic061666i\raw_output.json,mof_json_store\10.1021_ic061666i\synthesis_003.json,no,,Ho(BTC)(DMF)2·H2O,,Fe(acac)3,,0.10 mmol,0.1,mmol,Zn(NO3)2·6H2O,,,,,nan,,,,,"benzene-1,3,5-tricarboxylic acid",BTC,"20 mg, 0.10 mmol",0.1,mmol,,,,,,,,,,,caprolactam,,"10 mg, 0.10 mmol",0.1,mmol,,,,,,"N,N-dimethylformamide",DMF,10 mL,10.0,ethanol,EtOH,2 mL,2.0,55.0,55 °C,120.0,5 days,,stirred 2 h; then static,,,,,,,52.0,,,"Ho3+ 4-connected node (eight-coordinate, 2 DMF)","monoclinic, C2/c, a=18.440(4) Å, b=11.647(2) Å, c=19.698(4) Å, β=107.06(3)°, V=4044.5(14) Å3, Z=8",,,not_reported,not_reported,,magnetism,10.1021/ic061666i,ok,
10.1021/ic061666i,downloaded\10.1021_ic061666i.pdf,SI downloaded\10.1021_ic061666i_SI.pdf,mof_json_store\10.1021_ic061666i\raw_output.json,mof_json_store\10.1021_ic061666i\synthesis_004.json,no,,Er(BTC)(DMF)2·H2O,,Nickel,,0.10 mmol,0.1,mmol,Cobalt,,,,,Zinc,,,,,"benzene-1,3,5-tricarboxylic acid",BTC,"20 mg, 0.10 mmol",0.1,mmol,,,,,,,,,,,caprolactam,,"10 mg, 0.10 mmol",0.1,mmol,,,,,,"N,N-dimethylformamide",DMF,10 mL,10.0,ethanol,EtOH,2 mL,2.0,55.0,55 °C,120.0,5 days,,stirred 2 h; then static,,,,,,,50.0,,,"Er3+ 4-connected node (eight-coordinate, 2 DMF)","monoclinic, C2/c, a=18.4014(10) Å, b=11.6492(10) Å, c=19.6803(13) Å, β=106.979(2)°, V=4034.8(5) Å3, Z=8",,,not_reported,not_reported,375.0,water_adsorption,10.1021/ic061666i,ok,
10.1021/ic061666i,downloaded\10.1021_ic061666i.pdf,SI downloaded\10.1021_ic061666i_SI.pdf,mof_json_store\10.1021_ic061666i\raw_output.json,mof_json_store\10.1021_ic061666i\synthesis_005.json,no,,Tm(BTC)(DMF)2·H2O,,Nickel,,0.10 mmol,0.1,mmol,nan,,,,,nan,,,,,"benzene-1,3,5-tricarboxylic acid",BTC,"20 mg, 0.10 mmol",0.1,mmol,,,,,,,,,,,caprolactam,,"10 mg, 0.10 mmol",0.1,mmol,,,,,,"N,N-dimethylformamide",DMF,10 mL,10.0,ethanol,EtOH,2 mL,2.0,55.0,55 °C,120.0,5 days,,stirred 2 h; then static,,,,,,,61.0,,,"Tm3+ 4-connected node (eight-coordinate, 2 DMF)","monoclinic, C2/c, a=18.382(2) Å, b=11.5929(15) Å, c=19.632(3) Å, β=107.086(2)°, V=3998.8(9) Å3, Z=8",,,not_reported,not_reported,,luminescence,10.1021/ic061666i,ok,
10.1021/acs.cgd.0c00857,downloaded\10.1021_acs.cgd.0c00857.pdf,SI downloaded\10.1021_acs.cgd.0c00857_SI.pdf,mof_json_store\10.1021_acs.cgd.0c00857\raw_output.json,mof_json_store\10.1021_acs.cgd.0c00857\synthesis_003.json,no,,Zn-URJC-7,2007987,Zn(NO3)2·6H2O,,0.09 mmol,0.09,mmol,nan,,,,,nan,,,,,"5,5′-thiodiisophthalic acid",H4TBTC,0.06 mmol,0.06,mmol,,,,,,,,,,,,,,,,,,,,,"N,N-dimethylformamide",DMF,1 mL (metal solution) + 1 mL (ligand solution),,water,H2O,1 mL (metal solution) + 1 mL (ligand solution),,100.0,100 °C,24.0,24 h,glass vial (20 mL),,DMF,three times,150 °C under vacuum for 16 h,150.0,16.0,white crystals,58.0,0.12 × 0.10 × 0.10 mm,,Oxo-bridged Zn clusters (Zn6 and Zn3),"a=11.557(3) Å, b=11.677(4) Å, c=25.550(8) Å, α=84.21°, β=85.11(4)°, γ=82.66(8)°, P-1",,172.0,not_reported,not_reported,,hydrogen storage,10.1021/acs.cgd.0c00857,ok,
10.1002/slct.201902901,,SI downloaded\10.1002_slct.201902901_SI.pdf,mof_json_store\10.1002_slct.201902901\raw_output.json,mof_json_store\10.1002_slct.201902901\synthesis_001.json,no,,MOF-1,1856007,Zn(NO3)2·6H2O,,"12.3 mg, 0.04 mmol",0.04,mmol,nan,,,,,nan,,,,,Tipe,Tipe,"5.96 mg, 0.01 mmol",0.01,mmol,"4,4'-oxybis(benzoic acid)",OBA,"5.16 mg, 0.02 mmol",0.02,mmol,,,,,,,,,,,,,,,,methanol,MeOH,2 mL,2.0,water,H2O,1 mL,1.0,160.0,160 °C,48.0,48 h,20 mL glass vial,sonicated; static,,,,,,yellow lumpy crystals,53.0,,,,"a=14.2197(7), b=14.0407(7), c=17.1630(9), alpha=90, beta=103.887(3), gamma=90, P21/c",,,,,,luminescence,10.1002/slct.201902901,ok,
10.1002/slct.201902901,,SI downloaded\10.1002_slct.201902901_SI.pdf,mof_json_store\10.1002_slct.201902901\raw_output.json,mof_json_store\10.1002_slct.201902901\synthesis_002.json,no,,MOF-2,1856008,Zn(NO3)2·6H2O,,"12.3 mg, 0.04 mmol",0.04,mmol,nan,,,,,nan,,,,,Tipe,Tipe,"5.96 mg, 0.01 mmol",0.01,mmol,"4,4′-Stilbenedicarboxylic acid",SDC,"5.36 mg, 0.02 mmol",0.02,mmol,,,,,,,,,,,,,,,,methanol,MeOH,2 mL,2.0,water,H2O,1 mL,1.0,160.0,160 °C,48.0,48 h,20 mL glass vial,sonicated; static,,,,,,yellow lumpy crystals,35.0,,,,"a=12.4062(15), b=15.5998(18), c=16.4256(19), alpha=97.768(2), beta=90.316(2), gamma=112.618(2), P-1",,,,,,luminescence,10.1002/slct.201902901,ok,
10.1002/chem.202400433,downloaded\10.1002_chem.202400433.pdf,SI downloaded\10.1002_chem.202400433_SI.pdf,mof_json_store\10.1002_chem.202400433\raw_output.json,mof_json_store\10.1002_chem.202400433\synthesis_001.json,no,,CeTFS,2323049,Zn(NO3)2·6H2O,,"0.4 mmol, 219 mg",0.4,mmol,nan,,,,,nan,,,,,tetrafluorosuccinic acid,H2TFS,"0.4 mmol, 76 mg",0.4,mmol,,,,,,,,,,,,,,,,,,,,,water,H2O,1 mL,1.0,,,,,25,room temperature,1.0,1 h,7 mL Pyrex reactor,stirred,"water, acetone","H2O 2× (2 mL), acetone 1× (2 mL)",120 °C under reduced pressure for 16 h,120.0,16.0,light yellow solid,79.4,,fcu,Ce6O4(OH)4 12-connected SBU,"a=18.0361(5) Å, cubic, Pa-3",,,not_reported,yes,,photocatalysis;dye_degradation,10.1002/chem.202400433,ok,
10.1002/chem.202400433,downloaded\10.1002_chem.202400433.pdf,SI downloaded\10.1002_chem.202400433_SI.pdf,mof_json_store\10.1002_chem.202400433\raw_output.json,mof_json_store\10.1002_chem.202400433\synthesis_002.json,no,,CeOFA,2323048,Zn(NO3)2·6H2O,,"0.4 mmol, 209 mg",0.4,mmol,nan,,,,,nan,,,,,octafluoroadipic acid,H2OFA,"0.4 mmol, 106 mg",0.4,mmol,,,,,,,,,,,,,,,,,,,,,water,H2O,1 mL,1.0,,,,,25,room temperature,1.0,1 h,7 mL Pyrex reactor,stirred,"water, acetone","H2O 2× (2 mL), acetone 1× (2 mL)",120 °C under reduced pressure for 16 h,120.0,16.0,light yellow solid,70.4,,fcu,Ce6O4(OH)4 12-connected SBU,"a=19.8160(3) Å, cubic, Pa-3",,,not_reported,yes,,photocatalysis;dye_degradation,10.1002/chem.202400433,ok,
10.1039/b925769a,downloaded\10.1039_b925769a.pdf,,mof_json_store\10.1039_b925769a\raw_output.json,mof_json_store\10.1039_b925769a\synthesis_001.json,yes,Direct use of formic acid in aqueous solution resulted in quick precipitation of an unidentified solid.,Mn9(btt)2(HCOO)12,747863,Zn(NO3)2·6H2O,,59.4 mg (0.3 mmol),0.3,mmol,nan,,,,,nan,,,,,"1,3,5-tris(2H-tetrazol-5-yl)benzene dihydrochloride",,71.0 mg (0.2 mmol),0.2,mmol,formic acid,,60 μL (1.6 mmol),1.6,mmol,,,,,,,,,,,,,,,,"N,N-dimethylformamide",DMF,6 mL,6.0,water,H2O,2 mL,2.0,120.0,120 °C,120.0,5 days,,,DMF,several washings,air-dried; desolvated at 120 °C,120.0,,colorless hexagonal rod-like crystals,42.2,,,,"a=11.7410(6), c=13.320(1), P63/m",6.68,263.0,not_reported,not_reported,300.0,hydrogen storage;luminescence,10.1039/b925769a,ok,
