Repository: zzhenglab/MOFinder

# MOFinder

MOFinder extracts MOF synthesis information from the literature, reconstructs evidence-supported negative reaction records, and prepares datasets for synthesis-outcome prediction.
[Web application](https://mofinder.chemistry.wustl.edu/) | [Demos](Demo/README.md) | [Source code](docs/source_to_code.md) | [Workflow guide](docs/workflow.md) | [Model evaluation](docs/evaluation.md)

## Quick start

The workflow runs through Python commands. Python 3.10 or newer is required. Clone the repository and initialize its related applications:

```bash
git clone --recurse-submodules https://github.com/zzhenglab/MOFinder.git
cd MOFinder
```

Start with the two offline demonstrations:

```bash

File: mof_extraction_1_2.csv (part 248 of 305)
doi,main_pdf,si_pdf,raw_output,parsed_json,article_trial_or_failure,article_trial_or_failure_notes,mof_name,crystal_code,metal_1,metal_1_abbr,metal_1_amount_text,metal_1_amount_value,metal_1_amount_unit,metal_2,metal_2_abbr,metal_2_amount_text,metal_2_amount_value,metal_2_amount_unit,metal_3,metal_3_abbr,metal_3_amount_text,metal_3_amount_value,metal_3_amount_unit,linker_1,linker_1_abbr,linker_1_amount_text,linker_1_amount_value,linker_1_amount_unit,linker_2,linker_2_abbr,linker_2_amount_text,linker_2_amount_value,linker_2_amount_unit,linker_3,linker_3_abbr,linker_3_amount_text,linker_3_amount_value,linker_3_amount_unit,modulator_1,modulator_1_abbr,modulator_1_amount_text,modulator_1_amount_value,modulator_1_amount_unit,modulator_2,modulator_2_abbr,modulator_2_amount_text,modulator_2_amount_value,modulator_2_amount_unit,solvent_main,solvent_main_abbr,solvent_main_amount_text,solvent_main_ml,solvent_secondary,solvent_secondary_abbr,solvent_secondary_amount_text,solvent_secondary_ml,temperature_c,temperature_c_text,time_h,time_text,vessel_type,stirring,washing_solvent,washing_cycles,activation_text,activation_temp_c,activation_time_h,crystal_morphology,yield_percent,crystal_size,topology_code,metal_cluster_connectivity,unit_cell_short,pore_diameter_A,BET_surface_area_m2g,air_stable,water_stable,tga_decomposition_temp_c,applications,reference,status,error
10.1002/zaac.201200140,downloaded\10.1002_zaac.201200140.pdf,SI downloaded\10.1002_zaac.201200140_SI.pdf,mof_json_store\10.1002_zaac.201200140\raw_output.json,mof_json_store\10.1002_zaac.201200140\synthesis_001.json,no,,,866723,Zn(NO3)2·6H2O,,"0.2 mmol, 0.0340 g",0.2,mmol,nan,,,,,nan,,,,,"biphenyl-2,2′,4,4′-tetracarboxylic acid",H4btc,"0.05 mmol, 0.0165 g",0.05,mmol,"1,4-bis(imidazol-1-ylmethyl)benzene",bix,"0.1 mmol, 0.0238 g",0.1,mmol,,,,,,NaOH,,"0.2 mmol, 0.008 g",0.2,mmol,,,,,,water,H2O,10 mL,10.0,,,,,160.0,160 °C,72.0,72 h,Teflon-lined stainless steel container (25 mL),"stirred 30 min, then sealed",,,,,,colorless block-like crystals,45.0,0.23 × 0.15 × 0.13 mm,,AgI chains with ligand-supported and unsupported Ag···Ag interactions,"a=10.992(2) Å, b=15.116(3) Å, c=15.464(3) Å, α=107.380(3)°, β=106.133(4)°, γ=109.114(4)°, P-1",,,yes,not_reported,258.0,luminescence,10.1002/zaac.201200140,ok,
10.1039/c4ce00573b,downloaded\10.1039_c4ce00573b.pdf,SI downloaded\10.1039_c4ce00573b_SI.pdf,mof_json_store\10.1039_c4ce00573b\raw_output.json,mof_json_store\10.1039_c4ce00573b\synthesis_001.json,yes,"Ultrasound failed for 2–4; temperature screening 50–110 °C: <90 °C no crystals, >100 °C oxalate products; heavy Ln (Ho, Yb) gave oxalates.",,,Zn(NO3)2·6H2O,,43 mg (0.10 mmol),0.1,mmol,nan,,,,,nan,,,,,(ethylenedithio)diacetic acid,H2EDA,31.54 mg (0.15 mmol),31.54,mg,,,,,,,,,,,,,,,,,,,,,"N,N-dimethylformamide",DMF,5 mL (from 10 mL H2O/DMF 1:1 v/v),5.0,water,H2O,5 mL (from 10 mL H2O/DMF 1:1 v/v),5.0,25,RT,,ultrasonically 180 min; then solution evaporated at RT for several days,,ultrasonicated,,,,,,colorless block crystals,41.2,,,Ln–carboxylate 1D chains; 3D framework,"a=9.1258(3) Å, b=11.1380(4) Å, c=11.3262(4) Å, α=77.317(3)°, β=68.681(4)°, γ=79.250(3)°, P-1",3.5,,not_reported,not_reported,,,10.1039/c4ce00573b,ok,
10.1039/c4ce00573b,downloaded\10.1039_c4ce00573b.pdf,SI downloaded\10.1039_c4ce00573b_SI.pdf,mof_json_store\10.1039_c4ce00573b\raw_output.json,mof_json_store\10.1039_c4ce00573b\synthesis_002.json,yes,"Ultrasound failed for 2–4; temperature screening 50–110 °C: <90 °C no crystals, >100 °C oxalate products; heavy Ln (Ho, Yb) gave oxalates.",,,Zn(NO3)2·6H2O,,43.8 mg (0.10 mmol),0.1,mmol,nan,,,,,nan,,,,,(ethylenedithio)diacetic acid,H2EDA,31.54 mg (0.15 mmol),31.54,mg,,,,,,,,,,,,,,,,,,,,,"N,N-dimethylformamide",DMF,5 mL (from 10 mL H2O/DMF 1:1 v/v),5.0,water,H2O,5 mL (from 10 mL H2O/DMF 1:1 v/v),5.0,90.0,90 °C (ramp 30 °C h−1; cool 30 °C h−1),24.0,1440 min (maintained at 90 °C),Teflon-lined autoclave,static,,,,,,small block purple crystals,36.5,,,Ln–carboxylate 1D chains; 3D framework,"a=9.1400(5) Å, b=11.1538(3) Å, c=11.2716(6) Å, α=77.261(3)°, β=68.453(5)°, γ=78.843(3)°, P-1",,,not_reported,not_reported,,,10.1039/c4ce00573b,ok,
10.1039/c4ce00573b,downloaded\10.1039_c4ce00573b.pdf,SI downloaded\10.1039_c4ce00573b_SI.pdf,mof_json_store\10.1039_c4ce00573b\raw_output.json,mof_json_store\10.1039_c4ce00573b\synthesis_003.json,yes,"Ultrasound failed for 2–4; temperature screening 50–110 °C: <90 °C no crystals, >100 °C oxalate products; heavy Ln (Ho, Yb) gave oxalates.",,,Zn(NO3)2·6H2O,,44.6 mg (0.50 mmol),0.5,mmol,nan,,,,,nan,,,,,(ethylenedithio)diacetic acid,H2EDA,31.54 mg (0.15 mmol),31.54,mg,,,,,,,,,,,,,,,,,,,,,"N,N-dimethylformamide",DMF,5 mL (from 10 mL H2O/DMF 1:1 v/v),5.0,water,H2O,5 mL (from 10 mL H2O/DMF 1:1 v/v),5.0,90.0,90 °C (ramp 30 °C h−1; cool 30 °C h−1),24.0,1440 min (maintained at 90 °C),Teflon-lined autoclave,static,,,,,,block-shaped colorless crystals,31.5,,,Ln–carboxylate 1D chains; 3D framework,"a=9.1686(5) Å, b=11.1145(7) Å, c=11.1899(8) Å, α=77.156(6)°, β=68.195(6)°, γ=78.350(5)°, P-1",,,not_reported,not_reported,,luminescence,10.1039/c4ce00573b,ok,
10.1039/c4ce00573b,downloaded\10.1039_c4ce00573b.pdf,SI downloaded\10.1039_c4ce00573b_SI.pdf,mof_json_store\10.1039_c4ce00573b\raw_output.json,mof_json_store\10.1039_c4ce00573b\synthesis_004.json,yes,"Ultrasound failed for 2–4; temperature screening 50–110 °C: <90 °C no crystals, >100 °C oxalate products; heavy Ln (Ho, Yb) gave oxalates.",,,Zn(SO4)·7H2O,,45 mg (0.50 mmol),0.5,mmol,nan,,,,,nan,,,,,(ethylenedithio)diacetic acid,H2EDA,31.54 mg (0.15 mmol),31.54,mg,,,,,,,,,,,,,,,,,,,,,"N,N-dimethylformamide",DMF,5 mL (from 10 mL H2O/DMF 1:1 v/v),5.0,water,H2O,5 mL (from 10 mL H2O/DMF 1:1 v/v),5.0,90.0,90 °C (ramp 30 °C h−1; cool 30 °C h−1),24.0,1440 min (maintained at 90 °C),Teflon-lined autoclave,static,,,,,,block-shaped colorless crystals,34.7,,,Ln–carboxylate 1D chains; 3D framework,"a=9.1742(5) Å, b=11.1153(5) Å, c=11.1714(5) Å, α=77.009(4)°, β=68.082(5)°, γ=78.222(4)°, P-1",,,not_reported,not_reported,,,10.1039/c4ce00573b,ok,
10.1039/c4ce00573b,downloaded\10.1039_c4ce00573b.pdf,SI downloaded\10.1039_c4ce00573b_SI.pdf,mof_json_store\10.1039_c4ce00573b\raw_output.json,mof_json_store\10.1039_c4ce00573b\synthesis_005.json,yes,"Ultrasound failed for 2–4; temperature screening 50–110 °C: <90 °C no crystals, >100 °C oxalate products; heavy Ln (Ho, Yb) gave oxalates.",,,Zn(SO4)·7H2O,,43 mg (0.50 mmol),0.5,mmol,nan,,,,,nan,,,,,(ethylenedithio)diacetic acid,H2EDA,31.54 mg (0.15 mmol),31.54,mg,,,,,,,,,,,,,,,,,,,,,"N,N-dimethylformamide",DMF,5 mL (from 10 mL H2O/DMF 1:1 v/v),5.0,water,H2O,5 mL (from 10 mL H2O/DMF 1:1 v/v),5.0,90.0,90 °C (ramp 30 °C h−1; cool 30 °C h−1),24.0,1440 min (maintained at 90 °C),Teflon-lined autoclave,static,,,,,,colorless block crystals,29.7,,,Ln–carboxylate 1D chains; 3D framework (distinct from 1–4),"a=8.2735(4) Å, b=8.6746(5) Å, c=13.5650(7) Å, α=103.465(5)°, β=95.601(4)°, γ=117.312(5)°, P-1",,,not_reported,not_reported,,,10.1039/c4ce00573b,ok,
10.1039/c9nj02679g,downloaded\10.1039_c9nj02679g.pdf,SI downloaded\10.1039_c9nj02679g_SI.pdf,mof_json_store\10.1039_c9nj02679g\raw_output.json,mof_json_store\10.1039_c9nj02679g\synthesis_001.json,no,,,1912871,Zn(SO4)·7H2O,,"0.033 g, 0.15 mmol",0.15,mmol,nan,,,,,nan,,,,,isophthalic acid,H3L,"0.032 g, 0.1 mmol",0.1,mmol,,,,,,,,,,,,,,,,,,,,,water,H2O,8 mL,8.0,,,,,130.0,130 °C,72.0,three days,Teflon-lined stainless-steel autoclave,static,,,,,,colorless crystals,52.0,,,Zn3(μ3-OH) cluster; 5-connected node,"a=10.8578(11), b=11.1514(8), c=14.9194(11), α=71.686(6), β=87.796(6), γ=72.756(6), P-1",,7.0334,not_reported,yes,505.0,luminescence;sensing,10.1039/c9nj02679g,ok,
10.1021/ic302528b,downloaded\10.1021_ic302528b.pdf,SI downloaded\10.1021_ic302528b_SI.pdf,mof_json_store\10.1021_ic302528b\raw_output.json,mof_json_store\10.1021_ic302528b\synthesis_001.json,no,,[(Me3Sn)4(μ-LH)2]n,,Zn(NO3)2·6H2O,,"0.099 g, 0.5 mmol",0.5,mmol,nan,,,,,nan,,,,,"imidazole-4,5-dicarboxylic acid",,"0.078 g, 0.5 mmol",0.5,mmol,,,,,,,,,,,triethylamine,Et3N,"0.21 mL, 1.5 mmol",1.5,mmol,,,,,,methanol,MeOH,,,,,,,25,room temperature,24.0,24 hours,,stirred,acetone,immersed 72 h,Evacuated at ambient temperature for 24 h and then at 85 °C for 48 h,85.0,48.0,white crystals,66.0,0.11 × 0.04 × 0.02 mm,sqc,,"Orthorhombic, P212121; a=6.4778(7) Å, b=22.184(2) Å, c=22.348(2) Å; α=β=γ=90°",3.4,55.81,not_reported,not_reported,140.0,hydrogen storage;CO2_capture,10.1021/ic302528b,ok,
10.1021/cg900059m,downloaded\10.1021_cg900059m.pdf,SI downloaded\10.1021_cg900059m_SI.pdf,mof_json_store\10.1021_cg900059m\raw_output.json,mof_json_store\10.1021_cg900059m\synthesis_001.json,no,,"[Zn(tib)(1,3-BDC)]·H2O",,Mn(CH3COO)2·4H2O,ZnCl2,"13.6 mg, 0.1 mmol",0.1,mmol,nan,,,,,nan,,,,,"1,3,5-tris(1-imidazolyl)benzene",tib,"27.6 mg, 0.1 mmol",0.1,mmol,isophthalic acid,"1,3-H2BDC","16.6 mg, 0.1 mmol",0.1,mmol,,,,,,sodium hydroxide,NaOH,"8 mg, 0.2 mmol",0.2,mmol,,,,,,water,H2O,10 mL,10.0,,,,,180.0,180 °C,72.0,3 days,16 mL Teflon-lined stainless steel container,static,"H2O, EtOH",several times,,,,colorless platelet crystals,57.0,,,,,,,not_reported,not_reported,430.0,luminescence,10.1021/cg900059m,ok,
10.1021/cg900059m,downloaded\10.1021_cg900059m.pdf,SI downloaded\10.1021_cg900059m_SI.pdf,mof_json_store\10.1021_cg900059m\raw_output.json,mof_json_store\10.1021_cg900059m\synthesis_002.json,no,,"[Zn2(tib)(1,3-BDC)2(H2O)]·2H2O",,ZrCl4,Zn(NO3)2·6H2O,"29.7 mg, 0.1 mmol",0.1,mmol,nan,,,,,nan,,,,,"1,3,5-tris(1-imidazolyl)benzene",tib,"27.6 mg, 0.1 mmol",0.1,mmol,isophthalic acid,"1,3-H2BDC","16.6 mg, 0.1 mmol",0.1,mmol,,,,,,sodium hydroxide,NaOH,"8 mg, 0.2 mmol",0.2,mmol,,,,,,water,H2O,10 mL,10.0,,,,,180.0,180 °C,72.0,3 days,16 mL Teflon-lined stainless steel container,static,"H2O, EtOH",several times,,,,colorless block crystals,61.0,,,"3D framework, 2-fold interpenetrated",,,,not_reported,not_reported,340.0,,10.1021/cg900059m,ok,
10.1021/cg900059m,downloaded\10.1021_cg900059m.pdf,SI downloaded\10.1021_cg900059m_SI.pdf,mof_json_store\10.1021_cg900059m\raw_output.json,mof_json_store\10.1021_cg900059m\synthesis_003.json,no,,"[Zn2(tib)(1,2-BDC)Cl2]",,ZrCl4,ZnCl2,"13.6 mg, 0.1 mmol",0.1,mmol,nan,,,,,nan,,,,,"1,3,5-tris(1-imidazolyl)benzene",tib,"27.6 mg, 0.1 mmol",0.1,mmol,"1,2-benzenedicarboxylic acid","1,2-H2BDC","16.6 mg, 0.1 mmol",0.1,mmol,,,,,,sodium hydroxide,NaOH,"8 mg, 0.2 mmol",0.2,mmol,,,,,,water,H2O,10 mL,10.0,,,,,180.0,180 °C,72.0,3 days,16 mL Teflon-lined stainless steel container,static,"H2O, EtOH",several times,,,,colorless block crystals,49.0,,,,,,,not_reported,not_reported,370.0,luminescence,10.1021/cg900059m,ok,
10.1021/cg900059m,downloaded\10.1021_cg900059m.pdf,SI downloaded\10.1021_cg900059m_SI.pdf,mof_json_store\10.1021_cg900059m\raw_output.json,mof_json_store\10.1021_cg900059m\synthesis_004.json,no,,"[Zn4(tib)2(1,2-BDC)4]·2H2O",,ZnCl2,Zn(OAc)2·2H2O,"21.9 mg, 0.1 mmol",0.1,mmol,nan,,,,,nan,,,,,"1,3,5-tris(1-imidazolyl)benzene",tib,"27.6 mg, 0.1 mmol",0.1,mmol,"1,2-benzenedicarboxylic acid","1,2-H2BDC","16.6 mg, 0.1 mmol",0.1,mmol,,,,,,sodium hydroxide,NaOH,"8 mg, 0.2 mmol",0.2,mmol,,,,,,water,H2O,10 mL,10.0,,,,,180.0,180 °C,72.0,3 days,16 mL Teflon-lined stainless steel container,static,"H2O, EtOH",several times,,,,colorless block crystals,68.0,,,Zn4 unit linked by tib into 2D layers,,,,not_reported,not_reported,350.0,luminescence,10.1021/cg900059m,ok,
10.1021/cg900059m,downloaded\10.1021_cg900059m.pdf,SI downloaded\10.1021_cg900059m_SI.pdf,mof_json_store\10.1021_cg900059m\raw_output.json,mof_json_store\10.1021_cg900059m\synthesis_005.json,no,,"[Zn2(tib)2(1,2-BDC)](NO3)2",,CoCl2·6H2O,Zn(NO3)2·6H2O,"29.7 mg, 0.1 mmol",0.1,mmol,nan,,,,,nan,,,,,"1,3,5-tris(1-imidazolyl)benzene",tib,"27.6 mg, 0.1 mmol",0.1,mmol,"1,2-benzenedicarboxylic acid","1,2-H2BDC","16.6 mg, 0.1 mmol",0.1,mmol,,,,,,sodium hydroxide,NaOH,"8 mg, 0.2 mmol",0.2,mmol,,,,,,water,H2O,10 mL,10.0,,,,,180.0,180 °C,72.0,3 days,16 mL Teflon-lined stainless steel container,static,"H2O, EtOH",several times,,,,colorless block crystals,63.0,,,,,,,not_reported,not_reported,360.0,luminescence,10.1021/cg900059m,ok,
10.1021/cg900059m,downloaded\10.1021_cg900059m.pdf,SI downloaded\10.1021_cg900059m_SI.pdf,mof_json_store\10.1021_cg900059m\raw_output.json,mof_json_store\10.1021_cg900059m\synthesis_006.json,no,,"[Zn2(tib)2(1,2-BDC)]I2",,CoCl2·6H2O,ZnI2,"31.9 mg, 0.1 mmol",0.1,mmol,nan,,,,,nan,,,,,"1,3,5-tris(1-imidazolyl)benzene",tib,"27.6 mg, 0.1 mmol",0.1,mmol,"1,2-benzenedicarboxylic acid","1,2-H2BDC","16.6 mg, 0.1 mmol",0.1,mmol,,,,,,sodium hydroxide,NaOH,"8 mg, 0.2 mmol",0.2,mmol,,,,,,water,H2O,10 mL,10.0,,,,,180.0,180 °C,72.0,3 days,16 mL Teflon-lined stainless steel container,static,"H2O, EtOH",several times,,,,colorless block crystals,63.0,,,,,,,not_reported,not_reported,360.0,luminescence,10.1021/cg900059m,ok,
10.1021/cg900059m,downloaded\10.1021_cg900059m.pdf,SI downloaded\10.1021_cg900059m_SI.pdf,mof_json_store\10.1021_cg900059m\raw_output.json,mof_json_store\10.1021_cg900059m\synthesis_007.json,no,,[Zn3(tib)2(4-BPA)Cl4]·2H2O,,Mn(CH3COO)2·4H2O,ZnCl2,"13.6 mg, 0.1 mmol",0.1,mmol,nan,,,,,nan,,,,,"1,3,5-tris(1-imidazolyl)benzene",tib,"27.6 mg, 0.1 mmol",0.1,mmol,"4-bromo-1,2-benzenedicarboxylic acid",4-H2BPA,"24.6 mg, 0.1 mmol",0.1,mmol,,,,,,tetrabutylammonium hydroxide solution,TBAOH,10% (0.5 mL),,,,,,,,water,H2O,10 mL,10.0,,,,,180.0,180 °C,72.0,3 days,16 mL Teflon-lined stainless steel container,static,"H2O, EtOH",several times,,,,colorless block crystals,46.0,,,,,,,not_reported,not_reported,310.0,luminescence,10.1021/cg900059m,ok,
10.1002/slct.201903131,,SI downloaded\10.1002_slct.201903131_SI.pdf,mof_json_store\10.1002_slct.201903131\raw_output.json,mof_json_store\10.1002_slct.201903131\synthesis_001.json,no,,Co3(H2O)L1.5(H2O)3,1815182,Zn(NO3)2·6H2O,,"0.024 g, 0.1 mmol",0.1,mmol,nan,,"0.027 g, 0.75 mmol",0.75,mmol,nan,,,,,H4L,H4L,"0.030 g, 0.1 mmol",0.1,mmol,,,,,,,,,,,sodium hydroxide,,"0.1 mol L–1, 6.5 mL",0.65,mmol,,,,,,water,H2O,4.5 mL,4.5,,,,,120.0,120 °C,96.0,4 days,25 mL Teflon-lined stainless-steel autoclave,"stirred 0.5 h, then static",,,,,,red block crystals,40–45,,,,"hexagonal, P6/m, a=12.612(5) Å, b=12.612(5) Å, c=9.978(5) Å, γ=120°, V=1374.5(15) Å3",,,,,,,10.1002/slct.201903131,ok,
10.1039/c5dt03091a,downloaded\10.1039_c5dt03091a.pdf,SI downloaded\10.1039_c5dt03091a_SI.pdf,mof_json_store\10.1039_c5dt03091a\raw_output.json,mof_json_store\10.1039_c5dt03091a\synthesis_001.json,no,,,,Cd(ClO4)2·6H2O,,"44.4 mg, 0.1 mmol",0.1,mmol,nan,,,,,nan,,,,,"pyridine-3,5-bis(phenyl-4-carboxylic acid)",H2L,"9.6 mg, 0.03 mmol",0.03,mmol,,,,,,,,,,,,,,,,,,,,,"N,N-dimethylformamide",DMF,~5 mL (from 8 mL total; v/v/v 5/2/1),5.0,"1,4-dioxane",,~2 mL (from 8 mL total; v/v/v 5/2/1),2.0,90.0,90 °C,72.0,three days,sealed 15 mL bottle,,cyclohexane,solvent exchange 3 days; solvent refreshed every 8 h,80 °C under dynamic vacuum for 10 h,80.0,10.0,pink block-shaped crystals,50.0,,lcy,"Ln4(μ3-OH)4 cubane-like, 6-connected SBU","cubic, a=29.881(5) Å, Pa-3̅",,,not_reported,not_reported,530.0,CO2_capture;luminescence,10.1039/c5dt03091a,ok,
10.1039/c5dt03091a,downloaded\10.1039_c5dt03091a.pdf,SI downloaded\10.1039_c5dt03091a_SI.pdf,mof_json_store\10.1039_c5dt03091a\raw_output.json,mof_json_store\10.1039_c5dt03091a\synthesis_002.json,no,,,,Cd(ClO4)2(L)2],,"44.8 mg, 0.1 mmol",0.1,mmol,nan,,,,,nan,,,,,"pyridine-3,5-bis(phenyl-4-carboxylic acid)",H2L,"9.6 mg, 0.03 mmol",0.03,mmol,,,,,,,,,,,,,,,,,,,,,"N,N-dimethylformamide",DMF,~5 mL (from 8 mL total; v/v/v 5/2/1),5.0,ethanol,EtOH,~2 mL (from 8 mL total; v/v/v 5/2/1),2.0,90.0,90 °C,72.0,three days,sealed 15 mL bottle,,cyclohexane,solvent exchange 3 days; solvent refreshed every 8 h,80 °C under dynamic vacuum for 10 h,80.0,10.0,colourless block crystals,51.0,,lcy,"Ln4(μ3-OH)4 cubane-like, 6-connected SBU","cubic, a=29.311(5) Å, Pa-3̅",,,not_reported,not_reported,530.0,CO2_capture;luminescence,10.1039/c5dt03091a,ok,
10.1039/c5dt03091a,downloaded\10.1039_c5dt03091a.pdf,SI downloaded\10.1039_c5dt03091a_SI.pdf,mof_json_store\10.1039_c5dt03091a\raw_output.json,mof_json_store\10.1039_c5dt03091a\synthesis_003.json,no,,,,Zn(CH3COO)2,,"37.8 mg, 0.1 mmol",0.1,mmol,nan,,,,,nan,,,,,"pyridine-3,5-bis(phenyl-4-carboxylic acid)",H2L,"9.6 mg, 0.03 mmol",0.03,mmol,,,,,,,,,,,,,,,,,,,,,"N,N-dimethylformamide",DMF,~5 mL (from 8 mL total; v/v/v 5/2/1),5.0,ethanol,EtOH,~2 mL (from 8 mL total; v/v/v 5/2/1),2.0,90.0,90 °C,72.0,three days,sealed 15 mL bottle,,cyclohexane,solvent exchange 3 days; solvent refreshed every 8 h,80 °C under dynamic vacuum for 10 h,80.0,10.0,colourless block crystals,47.0,,lcy,"Ln4(μ3-OH)4 cubane-like, 6-connected SBU","cubic, a=29.394(5) Å, Pa-3̅",,,not_reported,not_reported,530.0,CO2_capture;luminescence,10.1039/c5dt03091a,ok,
10.1039/c1ce05053b,downloaded\10.1039_c1ce05053b.pdf,SI downloaded\10.1039_c1ce05053b_SI.pdf,mof_json_store\10.1039_c1ce05053b\raw_output.json,mof_json_store\10.1039_c1ce05053b\synthesis_001.json,no,,,627195,Zn(CH3COO)2,,0.25 g (1.0 mmol),1,mmol,nan,,,,,nan,,,,,2-hydroxyphosphonoacetic acid,H3L,"1 mL (4.0 mmol, 48.0 wt% solution)",4.0,mmol,,,,,,,,,,,ethylenediamine,en,added to adjust pH to ~4 (amount not specified),,,,,,,,water,H2O,10 mL,10.0,,,,,140.0,140 °C,72.0,72 h,Teflon-lined stainless steel autoclave (23 mL),static,water (distilled),,dried at room temperature,,,colourless block crystals,53.6,,,edge-sharing MnO6 dimers bridged by phosphonate (CPO3) tetrahedra,"tetragonal, P42; a=14.791(4) Å, c=5.696(3) Å, V=1246.1(8) Å3",,,not_reported,not_reported,370.0,,10.1039/c1ce05053b,ok,
10.1039/c3ce41457d,downloaded\10.1039_c3ce41457d.pdf,SI downloaded\10.1039_c3ce41457d_SI.pdf,mof_json_store\10.1039_c3ce41457d\raw_output.json,mof_json_store\10.1039_c3ce41457d\synthesis_001.json,no,,,920153,Zn(CH3COO)2,,0.3 mmol,0.3,mmol,nan,,,,,nan,,,,,"biphenyl-2,4,4′-tricarboxylic acid",H3btc,"85.9 mg, 0.3 mmol",0.3,mmol,"1,10-phenanthroline",phen,"59.4 mg, 0.3 mmol",0.3,mmol,,,,,,sodium hydroxide solution,,pH adjusted to 5.0–6.0 with 0.5 M NaOH,,,,,,,,water,H2O,10 mL,10.0,,,,,160.0,160 °C,72.0,3 days,25 mL Teflon-lined stainless steel autoclave,stirred 15 min at RT before sealing; static during heating,water,,,,,colorless block-shaped crystals,50.0,,sra,Pb2 binuclear units,"monoclinic, P21/n; a=9.5262(19) Å, b=21.006(4) Å, c=12.489(2) Å, β=111.832(9)°",,,not_reported,not_reported,274.0,,10.1039/c3ce41457d,ok,
10.1039/c3ce41457d,downloaded\10.1039_c3ce41457d.pdf,SI downloaded\10.1039_c3ce41457d_SI.pdf,mof_json_store\10.1039_c3ce41457d\raw_output.json,mof_json_store\10.1039_c3ce41457d\synthesis_002.json,no,,,920147,Zn(CH3COO)2,,"90.6 mg, 0.45 mmol",0.45,mmol,nan,,,,,nan,,,,,"biphenyl-2,4,4′-tricarboxylic acid",H3btc,"85.9 mg, 0.3 mmol",0.3,mmol,,,,,,,,,,,sodium hydroxide solution,,pH adjusted to 6.0–7.0 with 0.5 M NaOH,,,,,,,,water,H2O,10 mL,10.0,,,,,160.0,160 °C,72.0,3 days,25 mL Teflon-lined stainless steel autoclave,stirred 15 min at RT before sealing; static during heating,water,,,,,colorless block-shaped crystals,55.0,,,Cd-based 3D framework,"monoclinic, I2/a; a=26.273 Å, b=10.799 Å, c=25.051 Å, β=95.02°",,,not_reported,not_reported,258.0,luminescence,10.1039/c3ce41457d,ok,
10.1039/c3ce41457d,downloaded\10.1039_c3ce41457d.pdf,SI downloaded\10.1039_c3ce41457d_SI.pdf,mof_json_store\10.1039_c3ce41457d\raw_output.json,mof_json_store\10.1039_c3ce41457d\synthesis_003.json,no,,,920149,ZrCl4,,"90.6 mg, 0.45 mmol",0.45,mmol,nan,,,,,nan,,,,,"biphenyl-2,4,4′-tricarboxylic acid",H3btc,"85.9 mg, 0.3 mmol",0.3,mmol,"1,10-phenanthroline",phen,"89.1 mg, 0.45 mmol",0.45,mmol,,,,,,sodium hydroxide solution,,pH adjusted to 6.0–7.0 with 0.5 M NaOH,,,,,,,,water,H2O,10 mL,10.0,,,,,160.0,160 °C,72.0,3 days,25 mL Teflon-lined stainless steel autoclave,stirred 15 min at RT before sealing; static during heating,water,,,,,colorless block-shaped crystals,55.0,,,Cd3 nodes linked by btc and phen,"monoclinic, P21/c; a=8.5092(2) Å, b=40.4753(13) Å, c=15.5716(4) Å, β=118.257(2)°",,,not_reported,not_reported,307.0,luminescence,10.1039/c3ce41457d,ok,
10.1039/c3ce41457d,downloaded\10.1039_c3ce41457d.pdf,SI downloaded\10.1039_c3ce41457d_SI.pdf,mof_json_store\10.1039_c3ce41457d\raw_output.json,mof_json_store\10.1039_c3ce41457d\synthesis_004.json,no,,,920154,ZrCl4,,"106.7 mg, 0.45 mmol",0.45,mmol,nan,,,,,nan,,,,,"biphenyl-2,4,4′-tricarboxylic acid",H3btc,"85.9 mg, 0.3 mmol",0.3,mmol,"4,4'-bipyridine","4,4′-bpy","70.2 mg, 0.45 mmol",0.45,mmol,,,,,,sodium hydroxide solution,,pH adjusted to 6.0–7.0 with 0.5 M NaOH,,,,,,,,water,H2O,10 mL,10.0,,,,,160.0,160 °C,72.0,3 days,25 mL Teflon-lined stainless steel autoclave,stirred 15 min at RT before sealing; static during heating,water,,,,,green block-shaped crystals,50.0,,,Ni nodes with μ4-btc and μ2-bpy linkers,"triclinic, P-1; a=13.1440(5) Å, b=16.1395(8) Å, c=17.3653(9) Å, α=112.258(5)°, β=104.013(4)°, γ=96.650(4)°",,,not_reported,not_reported,237.0,,10.1039/c3ce41457d,ok,
10.1039/c3ce41457d,downloaded\10.1039_c3ce41457d.pdf,SI downloaded\10.1039_c3ce41457d_SI.pdf,mof_json_store\10.1039_c3ce41457d\raw_output.json,mof_json_store\10.1039_c3ce41457d\synthesis_005.json,no,,,920151,ZrCl4,,"107.1 mg, 0.45 mmol",0.45,mmol,nan,,,,,nan,,,,,"biphenyl-2,4,4′-tricarboxylic acid",H3btc,"85.9 mg, 0.3 mmol",0.3,mmol,,,,,,,,,,,sodium hydroxide solution,,pH adjusted to 6.0–7.0 with 0.5 M NaOH,,,,,,,,water,H2O,10 mL,10.0,,,,,160.0,160 °C,72.0,3 days,25 mL Teflon-lined stainless steel autoclave,stirred 15 min at RT before sealing; static during heating,water,,,,,pink block-shaped crystals,50.0,,,"Co nodes bridged by btc, μ3-OH, and μ2-H2O","triclinic, P-1; a=7.3341(4) Å, b=10.9138(6) Å, c=11.2530(9) Å, α=90.484(5)°, β=104.231(6)°, γ=105.006(5)°",,,not_reported,not_reported,285.0,,10.1039/c3ce41457d,ok,
10.1021/ic401305c,downloaded\10.1021_ic401305c.pdf,SI downloaded\10.1021_ic401305c_SI.pdf,mof_json_store\10.1021_ic401305c\raw_output.json,mof_json_store\10.1021_ic401305c\synthesis_001.json,yes,Solvothermal times ≤24 h gave minimal product; fast cooling gave polycrystalline powder.,,,ZrOCl2·8H2O,,"0.0198 g, 0.100 mmol",0.1,mmol,nan,,,,,nan,,,,,"3,3′-diphenyl-2,2′-bithiophene-5,5′-dicarboxylic acid",H23PhT2DC,"0.0406 g, 0.100 mmol",0.1,mmol,,,,,,,,,,,,,,,,,,,,,"N,N-dimethylformamide",DMF,5 mL,5.0,,,,,110.0,110 °C,48.0,48 h,23 mL Teflon-lined Parr bomb,static,,,,,,colorless crystals,73.0,,sql,mononuclear Mn nodes,,,,not_reported,not_reported,,,10.1021/ic401305c,ok,
10.1021/ic401305c,downloaded\10.1021_ic401305c.pdf,SI downloaded\10.1021_ic401305c_SI.pdf,mof_json_store\10.1021_ic401305c\raw_output.json,mof_json_store\10.1021_ic401305c\synthesis_002.json,yes,Solvothermal times ≤24 h gave minimal product; fast cooling gave polycrystalline powder.,,,Zn(NO3)2·6H2O,,"0.0198 g, 0.100 mmol",0.1,mmol,nan,,,,,nan,,,,,"3,3′-dihexyl-2,2′-bithiophene-5,5′-dicarboxylic acid",H23HT2DC,"0.0422 g, 0.100 mmol",0.1,mmol,,,,,,,,,,,,,,,,,,,,,"N,N-dimethylformamide",DMF,5 mL,5.0,,,,,110.0,110 °C,48.0,48 h,23 mL Teflon-lined Parr bomb,static,,,,,,colorless crystals,56.0,,lvt,linear trinuclear Mn3 node,,,,not_reported,not_reported,,,10.1021/ic401305c,ok,
10.1021/ic401305c,downloaded\10.1021_ic401305c.pdf,SI downloaded\10.1021_ic401305c_SI.pdf,mof_json_store\10.1021_ic401305c\raw_output.json,mof_json_store\10.1021_ic401305c\synthesis_003.json,yes,Solvothermal times ≤24 h gave minimal product; fast cooling gave polycrystalline powder.,,,Zn(NO3)2·6H2O,,"0.0198 g, 0.100 mmol",0.1,mmol,nan,,,,,nan,,,,,"2,2′:5′,2″-terthiophene-5,5″-dicarboxylic acid",H2T3DC,"0.0336 g, 0.100 mmol",0.1,mmol,,,,,,,,,,,,,,,,,,,,,"N,N-dimethylformamide",DMF,5 mL,5.0,,,,,110.0,110 °C,48.0,48 h,23 mL Teflon-lined Parr bomb,static,,,,,,yellow-orange crystals,81.0,,lvt,mononuclear Mn nodes,,,,not_reported,not_reported,,,10.1021/ic401305c,ok,
10.1021/ic401305c,downloaded\10.1021_ic401305c.pdf,SI downloaded\10.1021_ic401305c_SI.pdf,mof_json_store\10.1021_ic401305c\raw_output.json,mof_json_store\10.1021_ic401305c\synthesis_004.json,yes,Solvothermal times ≤24 h gave minimal product; fast cooling gave polycrystalline powder.,,,Zn(NO3)2·6H2O,,"0.0198 g, 0.100 mmol (from reaction mixture of 3)",0.1,mmol,nan,,,,,nan,,,,,"2,2′:5′,2″-terthiophene-5,5″-dicarboxylic acid",H2T3DC,"0.0336 g, 0.100 mmol (from reaction mixture of 3)",0.1,mmol,,,,,,,,,,,,,,,,,,,,,"N,N-dimethylformamide",DMF,5 mL (mother liquor),5.0,,,,,110.0,110 °C (post-solvothermal growth from reaction mother liquor),48.0,48 h (initial solvothermal); crystals of 4 grown from mother liquor,23 mL Teflon-lined Parr bomb,static,,,,,,red-orange crystals,<1%,,umc,mononuclear Mn nodes,,,,not_reported,not_reported,,,10.1021/ic401305c,ok,
10.1021/ic401305c,downloaded\10.1021_ic401305c.pdf,SI downloaded\10.1021_ic401305c_SI.pdf,mof_json_store\10.1021_ic401305c\raw_output.json,mof_json_store\10.1021_ic401305c\synthesis_005.json,yes,Solvothermal times ≤24 h gave minimal product; fast cooling gave polycrystalline powder.,,,Zn(NO3)2·6H2O,,"0.0198 g, 0.100 mmol",0.1,mmol,nan,,,,,nan,,,,,"3′,4′-diphenyl-2,2′:5′,2″-terthiophene-5,5″-dicarboxylic acid",H2Ph2T3DC,"0.0488 g, 0.100 mmol",0.1,mmol,,,,,,,,,,,,,,,,,,,,,"N,N-dimethylformamide",DMF,5 mL,5.0,,,,,110.0,110 °C,48.0,48 h,23 mL Teflon-lined Parr bomb,static,,,,,,dark yellow crystals,64.0,,,binuclear Mn2 node (1D chain),,,,not_reported,not_reported,,,10.1021/ic401305c,ok,
10.1002/zaac.201000372,downloaded\10.1002_zaac.201000372.pdf,SI downloaded\10.1002_zaac.201000372_SI.pdf,mof_json_store\10.1002_zaac.201000372\raw_output.json,mof_json_store\10.1002_zaac.201000372\synthesis_001.json,no,,,,Zn(NO3)2·6H2O,,"9.9 mg, 0.025 mmol",0.025,mmol,nan,,,,,nan,,,,,5-sulfoisophthalic acid sodium salt,NaH2sip,"26.8 mg, 0.1 mmol",0.1,mmol,,,,,,,,,,,,,,,,,,,,,water,H2O,9 mL,9.0,ethanol,EtOH,2 mL,2.0,160.0,160 °C,72.0,3 days,25 mL Teflon-lined stainless steel autoclave,"stirred 10 min at RT, then static during heating",,,,,,colorless rod-shaped crystals,15.0 mg,,,μ2-carboxylate 1D chains; YbO9 monocapped tetragonal prism,"a=9.4571(2), b=10.5132(2), c=17.2398(3) Å, β=101.803(1)°, P21/n",,,not_reported,not_reported,530.0,luminescence,10.1002/zaac.201000372,ok,
10.1002/zaac.201000372,downloaded\10.1002_zaac.201000372.pdf,SI downloaded\10.1002_zaac.201000372_SI.pdf,mof_json_store\10.1002_zaac.201000372\raw_output.json,mof_json_store\10.1002_zaac.201000372\synthesis_002.json,no,,,,Zn(CH3COO)2·2H2O,,"12.41 mg, 0.033 mmol",0.033,mmol,nan,,,,,nan,,,,,5-sulfoisophthalic acid sodium salt,NaH2sip,"26.8 mg, 0.1 mmol",0.1,mmol,,,,,,,,,,,,,,,,,,,,,water,H2O,8 mL,8.0,ethanol,EtOH,2 mL,2.0,160.0,160 °C,72.0,3 days,25 mL Teflon-lined stainless steel autoclave,"stirred 10 min at RT, then static during heating",,,,,,colorless block-shaped crystals,8.9 mg,,,"μ3-bridged sip3– gives 2D (6,3) net; DyO9 monocapped tetragonal antiprism","a=7.24750(10), b=16.48280(10), c=10.33500(10) Å, Pna21",,,not_reported,not_reported,560.0,luminescence,10.1002/zaac.201000372,ok,
10.1039/c1ce05718a,downloaded\10.1039_c1ce05718a.pdf,SI downloaded\10.1039_c1ce05718a_SI.pdf,mof_json_store\10.1039_c1ce05718a\raw_output.json,mof_json_store\10.1039_c1ce05718a\synthesis_003.json,no,,,,ZrOCl2·8H2O,,"14.1 mg, 0.04 mmol",0.04,mmol,nan,,,,,nan,,,,,"2,5-bis(2-(3-cyanobenzyloxy)phenyl)-1,3,4-oxadiazole",L2,"10.0 mg, 0.02 mmol",0.02,mmol,,,,,,,,,,,,,,,,,,,,,tetrahydrofuran,THF,8 mL,8.0,dichloromethane,,8 mL,8.0,25,room temperature,336.0,about two weeks,glass vial,static,,,,,,colorless crystals,60.0,,,1D zigzag double-chain; Ag centers {AgN2O},,,,not_reported,not_reported,,,10.1039/c1ce05718a,ok,
10.1039/c1ce05718a,downloaded\10.1039_c1ce05718a.pdf,SI downloaded\10.1039_c1ce05718a_SI.pdf,mof_json_store\10.1039_c1ce05718a\raw_output.json,mof_json_store\10.1039_c1ce05718a\synthesis_004.json,no,,,,Zn(CH3COO)2·2H2O,,"10.6 mg, 0.04 mmol",0.04,mmol,nan,,,,,nan,,,,,"2,5-bis(2-(3-cyanobenzyloxy)phenyl)-1,3,4-oxadiazole",L2,"10.0 mg, 0.02 mmol",0.02,mmol,,,,,,,,,,,,,,,,,,,,,tetrahydrofuran,THF,8 mL,8.0,dichloromethane,,8 mL,8.0,25,room temperature,336.0,about two weeks,glass vial,static,,,,,,colorless crystals,50.0,,,1D zigzag double-chain with Ag2O3N2 cluster cores (bridging H2O and triflate),,,,not_reported,not_reported,,,10.1039/c1ce05718a,ok,
10.1039/c1ce05718a,downloaded\10.1039_c1ce05718a.pdf,SI downloaded\10.1039_c1ce05718a_SI.pdf,mof_json_store\10.1039_c1ce05718a\raw_output.json,mof_json_store\10.1039_c1ce05718a\synthesis_009.json,no,,,,Th(NO3)4·5H2O,,"10.4 mg, 0.04 mmol",0.04,mmol,nan,,,,,nan,,,,,"2,5-bis(3-(3-cyanobenzyloxy)phenyl)-1,3,4-oxadiazole",L4,"10.0 mg, 0.02 mmol",0.02,mmol,,,,,,,,,,,,,,,,,,,,,tetrahydrofuran,THF,8 mL,8.0,dichloromethane,,8 mL,8.0,25,room temperature,336.0,about two weeks,glass vial,static,,,,,,colorless crystals,40.0,,,1D macrocycle-containing chain; honeycomb-like channels with PF6 and THF guests,,,,not_reported,not_reported,,,10.1039/c1ce05718a,ok,
10.1039/c1ce05718a,downloaded\10.1039_c1ce05718a.pdf,SI downloaded\10.1039_c1ce05718a_SI.pdf,mof_json_store\10.1039_c1ce05718a\raw_output.json,mof_json_store\10.1039_c1ce05718a\synthesis_010.json,no,,,,Th(NO3)4·5H2O,,"8.5 mg, 0.04 mmol",0.04,mmol,nan,,,,,nan,,,,,"2,5-bis(3-(3-cyanobenzyloxy)phenyl)-1,3,4-oxadiazole",L4,"10.0 mg, 0.02 mmol",0.02,mmol,,,,,,,,,,,,,,,,,,,,,tetrahydrofuran,THF,8 mL,8.0,dichloromethane,,8 mL,8.0,25,room temperature,336.0,about two weeks,glass vial,static,,,,,,colorless crystals,50.0,,,1D chain of metallocycles linked via oxadiazole N donors; weakly coordinated ClO4−,,,,not_reported,not_reported,,,10.1039/c1ce05718a,ok,
10.1039/c3ce40174j,downloaded\10.1039_c3ce40174j.pdf,SI downloaded\10.1039_c3ce40174j_SI.pdf,mof_json_store\10.1039_c3ce40174j\raw_output.json,mof_json_store\10.1039_c3ce40174j\synthesis_001.json,no,,,,Th(NO3)4·5H2O,,"13.6 mg, 0.1 mmol",0.1,mmol,nan,,,,,nan,,,,,"3,3′,5,5′-azobenzenetetracarboxylic acid",H4abtc,"18.0 mg, 0.05 mmol",0.05,mmol,"2,2′-bipyridine",bpy,"7.8 mg, 0.05 mmol",0.05,mmol,,,,,,hydrochloric acid (1 M),HCl,"1 M HCl, added dropwise until clear",,,,,,,,"N,N-dimethylformamide",DMF,3 mL,3.0,acetonitrile,CH3CN,3 mL,3.0,85.0,85 °C,12.0,12 h; cooled to RT at 5 °C per 0.5 h,Teflon-lined autoclave,static,,,,,,yellow block crystals,33.2,,,mononuclear ZnO6 2-connected node; ligand acts 4-connected,"Monoclinic, P21/n; a=8.706(3) Å, b=21.861(8) Å, c=10.073(4) Å, β=103.923(3)°, V=1861.0(13) Å3",,,not_reported,not_reported,150.0,luminescence,10.1039/c3ce40174j,ok,
10.1039/c3ce40174j,downloaded\10.1039_c3ce40174j.pdf,SI downloaded\10.1039_c3ce40174j_SI.pdf,mof_json_store\10.1039_c3ce40174j\raw_output.json,mof_json_store\10.1039_c3ce40174j\synthesis_002.json,no,,,,Th(NO3)4·5H2O,,"44.6 mg, 0.15 mmol",0.15,mmol,nan,,,,,nan,,,,,"3,3′,5,5′-azobenzenetetracarboxylic acid",H4abtc,"18.0 mg, 0.05 mmol",0.05,mmol,"1,10-phenanthroline",phen,"19.8 mg, 0.1 mmol",0.1,mmol,,,,,,hydrochloric acid (1 M),HCl,"1 M HCl, added dropwise until clear",,,,,,,,"N,N-dimethylformamide",DMF,3 mL,3.0,acetonitrile,CH3CN,3 mL,3.0,85.0,85 °C,12.0,12 h; cooled to RT at 5 °C per 0.5 h,Teflon-lined autoclave,static,,,,,,yellow block crystals,51.2,,,dinuclear Zn2(CO2)4(H2O)N2 4-connected SBU; linker 4-connected,"Monoclinic, P21/c; a=13.8359(19) Å, b=12.9970(18) Å, c=24.900(3) Å, β=118.689(6)°, V=3928.0(9) Å3",9.0,,not_reported,not_reported,300.0,luminescence;I2 delivery,10.1039/c3ce40174j,ok,
10.1039/c3ce40174j,downloaded\10.1039_c3ce40174j.pdf,SI downloaded\10.1039_c3ce40174j_SI.pdf,mof_json_store\10.1039_c3ce40174j\raw_output.json,mof_json_store\10.1039_c3ce40174j\synthesis_003.json,no,,,,Th(NO3)4·5H2O,,"28.7 mg, 0.1 mmol",0.1,mmol,nan,,,,,nan,,,,,"3,3′,5,5′-azobenzenetetracarboxylic acid",H4abtc,"18.0 mg, 0.05 mmol",0.05,mmol,,,,,,,,,,,4-aminopyridine,ap,"9.4 mg, 0.1 mmol",0.1,mmol,hydrochloric acid (1 M),HCl,"1 M HCl, added dropwise until clear",,,"N,N-dimethylformamide",DMF,3 mL,3.0,acetonitrile,CH3CN,3 mL,3.0,85.0,85 °C,12.0,12 h; cooled to RT at 5 °C per 0.5 h,Teflon-lined autoclave,static,,,,,,pale yellow block crystals,53.0,,,trinuclear Zn3(CO2)8 8-connected SBU; linker 4-connected,"Triclinic, P-1; a=9.5593(13) Å, b=10.2131(14) Å, c=11.9424(16) Å, α=110.091(2)°, β=99.943(2)°, γ=95.800(2)°, V=1062.2(2) Å3",,,not_reported,not_reported,405.0,luminescence,10.1039/c3ce40174j,ok,
10.1021/ic0518881,downloaded\10.1021_ic0518881.pdf,SI downloaded\10.1021_ic0518881_SI.pdf,mof_json_store\10.1021_ic0518881\raw_output.json,mof_json_store\10.1021_ic0518881\synthesis_001.json,no,,Tb3(BDC)4.5(DMF)2(H2O)3·(DMF)(H2O),,Ca(NO3)2·4H2O,,"40 mg, 0.10 mmol",0.1,mmol,nan,,,,,nan,,,,,terephthalic acid,H2BDC,"16 mg, 0.10 mmol",0.1,mmol,,,,,,,,,,,triethylenetetramine,,two drops,,,"nitric acid (HNO3, 6 M)",,a bit of 6 M HNO3 until the mixture became clear,,,"N,N-dimethylformamide",DMF,10 mL,10.0,water,H2O,2 mL,2.0,55.0,55 °C,168.0,7 days,50-mL beaker,static,,,Evacuated at 150 °C under 1×10^-5 Torr until no more weight loss,150.0,,colorless crystals,82.0,,,Ln6(CO2)18 rod-shaped SBU,"a=10.7622(9), b=11.3038(10), c=26.224(2), alpha=85.086(2), beta=88.092(2), gamma=62.225(2), P-1",,,not_reported,not_reported,400.0,luminescence,10.1021/ic0518881,ok,
10.1021/ic0518881,downloaded\10.1021_ic0518881.pdf,SI downloaded\10.1021_ic0518881_SI.pdf,mof_json_store\10.1021_ic0518881\raw_output.json,mof_json_store\10.1021_ic0518881\synthesis_003.json,no,,Ho3(BDC)4.5(DMF)2(H2O)3·(DMF)(C2H5OH)0.5(H2O)0.5,,Sr(NO3)2·4H2O,,"40 mg, 0.10 mmol",0.1,mmol,nan,,,,,nan,,,,,terephthalic acid,H2BDC,"16 mg, 0.10 mmol",0.1,mmol,,,,,,,,,,,triethylenetetramine,,two drops,,,"nitric acid (HNO3, 6 M)",,a bit of 6 M HNO3 until the mixture became clear,,,"N,N-dimethylformamide",DMF,10 mL,10.0,water,H2O,2 mL,2.0,55.0,55 °C,168.0,7 days,50-mL beaker,static,,,,,,,75.0,,,Ln6(CO2)18 rod-shaped SBU,"a=10.741(2), b=11.284(3), c=26.152(6), alpha=84.970(4), beta=87.963(4), gamma=62.568(4), P-1",,,not_reported,not_reported,,luminescence,10.1021/ic0518881,ok,
10.1021/cg900896w,downloaded\10.1021_cg900896w.pdf,SI downloaded\10.1021_cg900896w_SI.pdf,mof_json_store\10.1021_cg900896w\raw_output.json,mof_json_store\10.1021_cg900896w\synthesis_001.json,no,,,,ZrOCl2·8H2O,,"0.12 g, 0.5 mmol",0.5,mmol,nan,,,,,nan,,,,,5-(4-carboxy-phenoxy)-isophthalic acid,cpiaH3,"0.04 g, 0.13 mmol",,,"4,4′-bipyridyl",bipy,"0.02 g, 0.13 mmol",,,,,,,,NaOH (aqueous),,"1 M, 0.15 mL",,,,,,,,water,H2O,3 mL,3.0,,,,,180.0,180 °C,72.0,3 days,Teflon-lined autoclave,static,"water, acetone",,air-dried,,,block-shaped pink crystals,55.0,,,[Co4(μ3-OH)2]6+ tetranuclear SBU; carboxylate/bipy-bridged 3D,"triclinic, P1; a=9.682(2) Å, b=10.102(2) Å, c=11.134(2) Å, α=67.128(3)°, β=77.118(3)°, γ=66.641(3)°",,,yes,not_reported,450.0,,10.1021/cg900896w,ok,
10.1021/cg900896w,downloaded\10.1021_cg900896w.pdf,SI downloaded\10.1021_cg900896w_SI.pdf,mof_json_store\10.1021_cg900896w\raw_output.json,mof_json_store\10.1021_cg900896w\synthesis_002.json,no,,,,Zr6O4(OH)4,,"0.07 g, 0.26 mmol",0.26,mmol,nan,,,,,nan,,,,,5-(4-carboxy-phenoxy)-isophthalic acid,cpiaH3,"0.04 g, 0.13 mmol",,,,,,,,,,,,,,,,,,,,,,,water,H2O,3 mL,3.0,methanol,MeOH,0.5 mL,0.5,180.0,180 °C,72.0,3 days,Teflon-lined autoclave,static,"water, acetone",,,,,block-shaped pink crystals,48.0,,,tetranuclear [Co4(μ3-OH)2]6+ chains linked by carboxylates to 3D,"triclinic, P1; a=7.839(3) Å, b=10.710(3) Å, c=10.935(6) Å, α=100.064(7)°, β=110.271(6)°, γ=97.693(7)°",,,yes,not_reported,460.0,,10.1021/cg900896w,ok,
10.1021/cg900896w,downloaded\10.1021_cg900896w.pdf,SI downloaded\10.1021_cg900896w_SI.pdf,mof_json_store\10.1021_cg900896w\raw_output.json,mof_json_store\10.1021_cg900896w\synthesis_003.json,no,,,,ZrOCl2·8H2O,,"0.13 g, 0.5 mmol",0.5,mmol,nan,,,,,nan,,,,,5-(4-carboxy-phenoxy)-isophthalic acid,cpiaH3,"0.04 g, 0.13 mmol",,,"4,4′-bipyridylethane",bipyethane,"0.03 g, 0.13 mmol",,,,,,,,NaOH (aqueous),,"1 M, 0.15 mL",,,,,,,,water,H2O,3 mL,3.0,,,,,180.0,180 °C,72.0,3 days,Teflon-lined autoclave,static,"water, acetone",,,,,block-shaped pink crystals,30.0,,,trinuclear Co(II) SBU; 3D network via cpia and bipyethane,"triclinic, P1; a=9.584(5) Å, b=10.422(6) Å, c=12.375(6) Å, α=100.584(3)°, β=104.738(8)°, γ=94.047(5)°",,,yes,not_reported,350.0,,10.1021/cg900896w,ok,
10.1021/cg900896w,downloaded\10.1021_cg900896w.pdf,SI downloaded\10.1021_cg900896w_SI.pdf,mof_json_store\10.1021_cg900896w\raw_output.json,mof_json_store\10.1021_cg900896w\synthesis_004.json,no,,,,Zr6O4(OH)4,,"0.13 g, 0.13 mmol",0.13,mmol,nan,,,,,nan,,,,,5-(4-carboxy-phenoxy)-isophthalic acid,cpiaH3,"0.04 g, 0.13 mmol",,,pyridine,,0.15 mL,,,,,,,,,,,,,,,,,,water,H2O,3 mL,3.0,,,,,180.0,180 °C,72.0,3 days,Teflon-lined autoclave,static,"water, acetone",,air-dried,,,block-shaped pink crystals,22.0,,,trinuclear Co(II) SBU; 2D framework (coordination),"triclinic, P1; a=9.435(4) Å, b=10.818(4) Å, c=12.970(6) Å, α=66.065(3)°, β=70.289(5)°, γ=87.504(7)°",,,yes,not_reported,340.0,,10.1021/cg900896w,ok,
10.1039/c4ce00212a,downloaded\10.1039_c4ce00212a.pdf,SI downloaded\10.1039_c4ce00212a_SI.pdf,mof_json_store\10.1039_c4ce00212a\raw_output.json,mof_json_store\10.1039_c4ce00212a\synthesis_001.json,yes,Compounds obtained only below 130 °C; higher temperatures gave amorphous powders.,[Zn3(L1)2(tib)2]n·(H2O)4n (1),983513,ZrCl4,,"0.0439 g, 0.2 mmol",0.2,mmol,nan,,,,,nan,,,,,"1,3,5-tris(1-imidazolyl)benzene",tib,"0.0276 g, 0.1 mmol",0.1,mmol,3-(2-carboxyphenoxy)phthalic acid,H3L1,"0.0302 g, 0.1 mmol",0.1,mmol,,,,,,,,,,,,,,,,water,H2O,15 mL,15.0,,,,,120.0,120 °C,72.0,72 h,Teflon-lined autoclave,static,,,,,,colorless block-shaped crystals,81.0,,,,,,,not_reported,not_reported,,luminescence,10.1039/c4ce00212a,ok,
10.1039/c4ce00212a,downloaded\10.1039_c4ce00212a.pdf,SI downloaded\10.1039_c4ce00212a_SI.pdf,mof_json_store\10.1039_c4ce00212a\raw_output.json,mof_json_store\10.1039_c4ce00212a\synthesis_002.json,yes,Compounds obtained only below 130 °C; higher temperatures gave amorphous powders.,[Cd3(L1)2(tib)2(H2O)2]n·(H2O)6n (2),983514,ZrCl4,,"0.0533 g, 0.2 mmol",0.2,mmol,nan,,,,,nan,,,,,"1,3,5-tris(1-imidazolyl)benzene",tib,"0.0276 g, 0.1 mmol",0.1,mmol,3-(2-carboxyphenoxy)phthalic acid,H3L1,"0.0302 g, 0.1 mmol",0.1,mmol,,,,,,,,,,,,,,,,water,H2O,15 mL,15.0,,,,,120.0,120 °C,72.0,72 h,Teflon-lined autoclave,static,,,,,,colorless block-shaped crystals,79.0,,,,,,,not_reported,not_reported,,luminescence,10.1039/c4ce00212a,ok,
10.1039/c4ce00212a,downloaded\10.1039_c4ce00212a.pdf,SI downloaded\10.1039_c4ce00212a_SI.pdf,mof_json_store\10.1039_c4ce00212a\raw_output.json,mof_json_store\10.1039_c4ce00212a\synthesis_003.json,yes,Compounds obtained only below 130 °C; higher temperatures gave amorphous powders.,[Zn3(L2)2(tib)2]n·(H2O)n (3),983515,ZrCl4,,"0.0439 g, 0.2 mmol",0.2,mmol,nan,,,,,nan,,,,,"1,3,5-tris(1-imidazolyl)benzene",tib,"0.0276 g, 0.1 mmol",0.1,mmol,4-(2-carboxyphenoxy)phthalic acid,H3L2,"0.0302 g, 0.1 mmol",0.1,mmol,,,,,,,,,,,,,,,,water,H2O,15 mL,15.0,,,,,120.0,120 °C,72.0,72 h,Teflon-lined autoclave,static,,,,,,colorless block-shaped crystals,75.0,,,,,,,not_reported,not_reported,,luminescence,10.1039/c4ce00212a,ok,
10.1039/c4ce00212a,downloaded\10.1039_c4ce00212a.pdf,SI downloaded\10.1039_c4ce00212a_SI.pdf,mof_json_store\10.1039_c4ce00212a\raw_output.json,mof_json_store\10.1039_c4ce00212a\synthesis_004.json,yes,Compounds obtained only below 130 °C; higher temperatures gave amorphous powders.,[Cd3(L2)2(tib)2]n·(H2O)6n (4),983516,ZrCl4,,"0.0533 g, 0.2 mmol",0.2,mmol,nan,,,,,nan,,,,,"1,3,5-tris(1-imidazolyl)benzene",tib,"0.0276 g, 0.1 mmol",0.1,mmol,4-(2-carboxyphenoxy)phthalic acid,H3L2,"0.0302 g, 0.1 mmol",0.1,mmol,,,,,,,,,,,,,,,,water,H2O,15 mL,15.0,,,,,120.0,120 °C,72.0,72 h,Teflon-lined autoclave,static,,,,,,colorless block-shaped crystals,79.0,,,,,,,not_reported,not_reported,,luminescence,10.1039/c4ce00212a,ok,
10.1039/c4ce00212a,downloaded\10.1039_c4ce00212a.pdf,SI downloaded\10.1039_c4ce00212a_SI.pdf,mof_json_store\10.1039_c4ce00212a\raw_output.json,mof_json_store\10.1039_c4ce00212a\synthesis_005.json,yes,Compounds obtained only below 130 °C; higher temperatures gave amorphous powders.,[Zn3(L3)2(tib)2]n·(H2O)4.5n (5),983517,ZrCl4,,"0.0439 g, 0.2 mmol",0.2,mmol,nan,,,,,nan,,,,,"1,3,5-tris(1-imidazolyl)benzene",tib,"0.0276 g, 0.1 mmol",0.1,mmol,3-(4-carboxyphenoxy)phthalic acid,H3L3,"0.0302 g, 0.1 mmol",0.1,mmol,,,,,,,,,,,,,,,,water,H2O,15 mL,15.0,,,,,120.0,120 °C,72.0,72 h,Teflon-lined autoclave,static,,,,,,colorless block-shaped crystals,82.0,,,,,,,not_reported,not_reported,,luminescence,10.1039/c4ce00212a,ok,
10.1039/c4ce00212a,downloaded\10.1039_c4ce00212a.pdf,SI downloaded\10.1039_c4ce00212a_SI.pdf,mof_json_store\10.1039_c4ce00212a\raw_output.json,mof_json_store\10.1039_c4ce00212a\synthesis_006.json,yes,Compounds obtained only below 130 °C; higher temperatures gave amorphous powders.,[Zn2(HL3)2(tib)2]n·(H2O)n (6),983518,ZrCl4,,0.1 mmol,0.1,mmol,nan,,,,,nan,,,,,"1,3,5-tris(1-imidazolyl)benzene",tib,"0.0276 g, 0.1 mmol",0.1,mmol,3-(4-carboxyphenoxy)phthalic acid,H3L3,"0.0302 g, 0.1 mmol",0.1,mmol,,,,,,,,,,,,,,,,water,H2O,15 mL,15.0,,,,,120.0,120 °C,72.0,72 h,Teflon-lined autoclave,static,,,,,,colorless block-shaped crystals,80.0,,,,,,,not_reported,not_reported,,luminescence,10.1039/c4ce00212a,ok,
