Repository: zzhenglab/MOFinder

# MOFinder

MOFinder extracts MOF synthesis information from the literature, reconstructs evidence-supported negative reaction records, and prepares datasets for synthesis-outcome prediction.
[Web application](https://mofinder.chemistry.wustl.edu/) | [Demos](Demo/README.md) | [Source code](docs/source_to_code.md) | [Workflow guide](docs/workflow.md) | [Model evaluation](docs/evaluation.md)

## Quick start

The workflow runs through Python commands. Python 3.10 or newer is required. Clone the repository and initialize its related applications:

```bash
git clone --recurse-submodules https://github.com/zzhenglab/MOFinder.git
cd MOFinder
```

Start with the two offline demonstrations:

```bash

File: mof_extraction_1_2.csv (part 249 of 305)
doi,main_pdf,si_pdf,raw_output,parsed_json,article_trial_or_failure,article_trial_or_failure_notes,mof_name,crystal_code,metal_1,metal_1_abbr,metal_1_amount_text,metal_1_amount_value,metal_1_amount_unit,metal_2,metal_2_abbr,metal_2_amount_text,metal_2_amount_value,metal_2_amount_unit,metal_3,metal_3_abbr,metal_3_amount_text,metal_3_amount_value,metal_3_amount_unit,linker_1,linker_1_abbr,linker_1_amount_text,linker_1_amount_value,linker_1_amount_unit,linker_2,linker_2_abbr,linker_2_amount_text,linker_2_amount_value,linker_2_amount_unit,linker_3,linker_3_abbr,linker_3_amount_text,linker_3_amount_value,linker_3_amount_unit,modulator_1,modulator_1_abbr,modulator_1_amount_text,modulator_1_amount_value,modulator_1_amount_unit,modulator_2,modulator_2_abbr,modulator_2_amount_text,modulator_2_amount_value,modulator_2_amount_unit,solvent_main,solvent_main_abbr,solvent_main_amount_text,solvent_main_ml,solvent_secondary,solvent_secondary_abbr,solvent_secondary_amount_text,solvent_secondary_ml,temperature_c,temperature_c_text,time_h,time_text,vessel_type,stirring,washing_solvent,washing_cycles,activation_text,activation_temp_c,activation_time_h,crystal_morphology,yield_percent,crystal_size,topology_code,metal_cluster_connectivity,unit_cell_short,pore_diameter_A,BET_surface_area_m2g,air_stable,water_stable,tga_decomposition_temp_c,applications,reference,status,error
10.1039/c4ce00212a,downloaded\10.1039_c4ce00212a.pdf,SI downloaded\10.1039_c4ce00212a_SI.pdf,mof_json_store\10.1039_c4ce00212a\raw_output.json,mof_json_store\10.1039_c4ce00212a\synthesis_007.json,yes,Compounds obtained only below 130 °C; higher temperatures gave amorphous powders.,[Cd3(L3)2(tib)2(H2O)2]n·(H2O)4n (7),983519,ZrCl4,,"0.0533 g, 0.2 mmol",0.2,mmol,nan,,,,,nan,,,,,"1,3,5-tris(1-imidazolyl)benzene",tib,"0.0276 g, 0.1 mmol",0.1,mmol,3-(4-carboxyphenoxy)phthalic acid,H3L3,"0.0302 g, 0.1 mmol",0.1,mmol,,,,,,,,,,,,,,,,water,H2O,15 mL,15.0,,,,,120.0,120 °C,72.0,72 h,Teflon-lined autoclave,static,,,,,,colorless block-shaped crystals,83.0,,,,,,,not_reported,not_reported,,luminescence,10.1039/c4ce00212a,ok,
10.1021/acs.cgd.7b00030,downloaded\10.1021_acs.cgd.7b00030.pdf,SI downloaded\10.1021_acs.cgd.7b00030_SI.pdf,mof_json_store\10.1021_acs.cgd.7b00030\raw_output.json,mof_json_store\10.1021_acs.cgd.7b00030\synthesis_001.json,yes,Could not obtain single crystals of Zr-cca-FA suitable for SCXRD despite optimization.,Zr-cca,1522783,ZrCl4,,"64.4 mg, 0.2 mmol",0.2,mmol,nan,,,,,nan,,,,,4-Carboxycinnamic acid,H2cca,"38.4 mg, 0.2 mmol",0.2,mmol,,,,,,,,,,,Benzoic acid,,"800 mg, 6.5 mmol",6.5,mmol,,,,,,"N,N-dimethylformamide",DMF,10 mL,10.0,,,,,120.0,120 °C,72.0,3 days,20 mL glass vial,static,,,150 °C under dynamic vacuum overnight,150.0,,colorless octahedral crystals,,0.040 × 0.040 × 0.040 mm,,Zr6O4(OH)4 12-connected SBU,a=b=c=23.8649(8) Å; Pn-3,,1178.0,yes,yes,400.0,hydrocarbon_separation;VOC_capture;fluorocarbon_capture,10.1021/acs.cgd.7b00030,ok,
10.1021/acs.cgd.7b00030,downloaded\10.1021_acs.cgd.7b00030.pdf,SI downloaded\10.1021_acs.cgd.7b00030_SI.pdf,mof_json_store\10.1021_acs.cgd.7b00030\raw_output.json,mof_json_store\10.1021_acs.cgd.7b00030\synthesis_002.json,yes,Could not obtain single crystals of Zr-cca-FA suitable for SCXRD despite optimization.,Zr-cca-AA,,ZrCl4,,"64.4 mg, 0.2 mmol",0.2,mmol,nan,,,,,nan,,,,,4-Carboxycinnamic acid,H2cca,"38.4 mg, 0.2 mmol",0.2,mmol,,,,,,,,,,,Acetic acid,,,,,,,,,,"N,N-dimethylformamide",DMF,10 mL,10.0,,,,,120.0,120 °C,72.0,3 days,20 mL glass vial,static,,,,,,,,,,,,,,not_reported,not_reported,,,10.1021/acs.cgd.7b00030,ok,
10.1021/acs.cgd.7b00030,downloaded\10.1021_acs.cgd.7b00030.pdf,SI downloaded\10.1021_acs.cgd.7b00030_SI.pdf,mof_json_store\10.1021_acs.cgd.7b00030\raw_output.json,mof_json_store\10.1021_acs.cgd.7b00030\synthesis_003.json,yes,Could not obtain single crystals of Zr-cca-FA suitable for SCXRD despite optimization.,Zr-cca-FA,,ZnCl2,,"64.4 mg, 0.2 mmol",0.2,mmol,nan,,,,,nan,,,,,4-Carboxycinnamic acid,H2cca,"38.4 mg, 0.2 mmol",0.2,mmol,,,,,,,,,,,Formic acid,,,,,,,,,,"N,N-dimethylformamide",DMF,10 mL,10.0,,,,,120.0,120 °C,72.0,3 days,20 mL glass vial,static,,,,,,,,,,,,,140.0,not_reported,yes,,,10.1021/acs.cgd.7b00030,ok,
10.1039/c4dt02316a,downloaded\10.1039_c4dt02316a.pdf,SI downloaded\10.1039_c4dt02316a_SI.pdf,mof_json_store\10.1039_c4dt02316a\raw_output.json,mof_json_store\10.1039_c4dt02316a\synthesis_001.json,no,,,,ZnCl2,,"20 mg, 0.050 mmol",0.05,mmol,nan,,,,,nan,,,,,3-aminopyrazine-2-carboxylic acid,HL1,"7 mg, 0.050 mmol",0.05,mmol,,,,,,,,,,,,,,,,,,,,,N-methylformamide,NMF,2.0 mL,2.0,,,,,75.0,75 °C,48.0,48 h,capped glass vessel,,,,,,,plate-like colorless crystals,68.0,,,1D chain via syn–anti bridging µ2 carboxylates,,,,not_reported,not_reported,,cyanosilylation,10.1039/c4dt02316a,ok,
10.1039/c4dt02316a,downloaded\10.1039_c4dt02316a.pdf,SI downloaded\10.1039_c4dt02316a_SI.pdf,mof_json_store\10.1039_c4dt02316a\raw_output.json,mof_json_store\10.1039_c4dt02316a\synthesis_002.json,no,,,,ZnCl2,,"20 mg, 0.050 mmol",0.05,mmol,nan,,,,,nan,,,,,3-aminopyrazine-2-carboxylic acid,HL1,"7 mg, 0.050 mmol",0.05,mmol,,,,,,,,,,,"4,4′-bipyridine",,"5 mg, 0.030 mmol",0.03,mmol,,,,,,"N,N-dimethylformamide",DMF,2.0 mL,2.0,,,,,70.0,70 °C,48.0,48 h,capped glass vessel,,,,,,,colorless crystals,65.0,,,1D polymer with µ3 and µ2 carboxylate bridges,,,,not_reported,not_reported,,cyanosilylation,10.1039/c4dt02316a,ok,
10.1039/c4dt02316a,downloaded\10.1039_c4dt02316a.pdf,SI downloaded\10.1039_c4dt02316a_SI.pdf,mof_json_store\10.1039_c4dt02316a\raw_output.json,mof_json_store\10.1039_c4dt02316a\synthesis_003.json,no,,,,ZnCl2,,"20 mg, 0.050 mmol",0.05,mmol,nan,,,,,nan,,,,,3-aminopyrazine-2-carboxylic acid,HL1,"7 mg, 0.050 mmol",0.05,mmol,,,,,,,,,,,,,,,,,,,,,methanol,MeOH,"component of DMF–MeOH (1:3 v/v), total 2.0 mL",,"N,N-dimethylformamide",DMF,"component of DMF–MeOH (1:3 v/v), total 2.0 mL",,75.0,75 °C,48.0,48 h,capped glass vessel,,,,,,,block shaped colorless crystals,77.0,,,2D sheets from Pb5O5(HCOO) cluster; formate and nitrate present,,,,not_reported,not_reported,,cyanosilylation,10.1039/c4dt02316a,ok,
10.1039/c4dt02316a,downloaded\10.1039_c4dt02316a.pdf,SI downloaded\10.1039_c4dt02316a_SI.pdf,mof_json_store\10.1039_c4dt02316a\raw_output.json,mof_json_store\10.1039_c4dt02316a\synthesis_004.json,no,,,,ZnCl2,,"20 mg, 0.050 mmol",0.05,mmol,nan,,,,,nan,,,,,"3,3′-(methylenebis(azanediyl))bis(pyrazine-2-carboxylic acid)",H2L2,,,,,,,,,,,,,,,,,,,,,,,,"N,N-dimethylformamide",DMF,1.0 mL,1.0,,,,,75.0,75 °C,48.0,48 h,capped glass vessel,,,,,,,block shaped colorless crystals,37.0,,,3D framework; L22− bridges metals in µ2 fashion,,,,not_reported,not_reported,,cyanosilylation,10.1039/c4dt02316a,ok,
10.1039/c6dt00568c,downloaded\10.1039_c6dt00568c.pdf,SI downloaded\10.1039_c6dt00568c_SI.pdf,mof_json_store\10.1039_c6dt00568c\raw_output.json,mof_json_store\10.1039_c6dt00568c\synthesis_001.json,no,,,,Y(NO3)3·6H2O,,"49.0 mg, 0.2 mmol",0.2,mmol,nan,,,,,nan,,,,,"1,3,5-tris(1-imidazolyl)benzene",tib,"27.6 mg, 0.10 mmol",0.1,mmol,"biphenyl-4,4'-dicarboxylic acid",H2dnbpdc,"33.0 mg, 0.10 mmol",0.1,mmol,,,,,,,,,,,,,,,,water,H2O,10 mL,10.0,,,,,160.0,160 °C,72.0,72 h,18 mL Teflon-lined stainless steel container,static,,,,,,light yellow block crystals,65.0,,,"trinuclear Mn(II) SBU, 8-connected","Monoclinic, P21/n; a=15.8891(19) Å, b=16.737(2) Å, c=22.006(3) Å, β=90.2715(8)°",,,yes,not_reported,350.0,magnetism,10.1039/c6dt00568c,ok,
10.1039/c6dt00568c,downloaded\10.1039_c6dt00568c.pdf,SI downloaded\10.1039_c6dt00568c_SI.pdf,mof_json_store\10.1039_c6dt00568c\raw_output.json,mof_json_store\10.1039_c6dt00568c\synthesis_002.json,no,,,,Yb(NO3)3·6H2O,,"53.4 mg, 0.2 mmol",0.2,mmol,nan,,,,,nan,,,,,"1,3,5-tris(1-imidazolyl)benzene",tib,"27.6 mg, 0.10 mmol",0.1,mmol,"biphenyl-4,4'-dicarboxylic acid",H2dnbpdc,"33.0 mg, 0.10 mmol",0.1,mmol,,,,,,,,,,,,,,,,water,H2O,10 mL,10.0,,,,,160.0,160 °C,72.0,72 h,18 mL Teflon-lined stainless steel container,static,,,,,,yellow block crystals,80.0,,,"trinuclear Cd(II) SBU, 8-connected","Monoclinic, P21/n; a=16.033(5) Å, b=16.586(5) Å, c=22.266(5) Å, β=90.444(5)°",,,yes,not_reported,,,10.1039/c6dt00568c,ok,
10.1039/c6dt00568c,downloaded\10.1039_c6dt00568c.pdf,SI downloaded\10.1039_c6dt00568c_SI.pdf,mof_json_store\10.1039_c6dt00568c\raw_output.json,mof_json_store\10.1039_c6dt00568c\synthesis_003.json,no,,,,Tb(NO3)3·5H2O,,"28.8 mg, 0.10 mmol",0.1,mmol,nan,,,,,nan,,,,,"1,3,5-tris(1-imidazolyl)benzene",tib,"13.8 mg, 0.05 mmol",0.05,mmol,"biphenyl-4,4'-dicarboxylic acid",H2dnbpdc,"16.5 mg, 0.05 mmol",0.05,mmol,,,,,,,,,,,,,,,,"N,N-diethylformamide",DEF,"DEF/H2O (8 mL, v/v, 1:1)",,water,H2O,"DEF/H2O (8 mL, v/v, 1:1)",,90.0,90 °C,72.0,72 h,18 mL glass vial,static,MeOH,every 8 h for 3 days,423 K (150 °C) under dynamic high vacuum for 10 h,150.0,10.0,light yellow platelet-shaped crystals,70.0,,,,"Monoclinic, P21/c; a=12.1150(12) Å, b=25.7510(16) Å, c=35.5880(13) Å, β=90.6390(14)°",5.4,504.0,yes,not_reported,400.0,CO2_capture;heterogeneous_catalysis;alcohol_adsorption,10.1039/c6dt00568c,ok,
10.1039/c6dt00568c,downloaded\10.1039_c6dt00568c.pdf,SI downloaded\10.1039_c6dt00568c_SI.pdf,mof_json_store\10.1039_c6dt00568c\raw_output.json,mof_json_store\10.1039_c6dt00568c\synthesis_004.json,no,,,,Y(NO3)3·6H2O,,"26.7 mg, 0.10 mmol",0.1,mmol,nan,,,,,nan,,,,,"1,3,5-tris(1-imidazolyl)benzene",tib,"13.8 mg, 0.05 mmol",0.05,mmol,"biphenyl-4,4'-dicarboxylic acid",H2dnbpdc,"16.5 mg, 0.05 mmol",0.05,mmol,,,,,,,,,,,,,,,,"N,N-dimethylformamide",DMF,"DMF/H2O (8 mL, v/v, 1:1)",,water,H2O,"DMF/H2O (8 mL, v/v, 1:1)",,90.0,90 °C,72.0,72 h,18 mL glass vial,static,,,,,,colorless platelet-shaped crystals,85.0,,,,"Triclinic, P-1; a=8.377(5) Å, b=13.546(5) Å, c=16.303(5) Å, α=86.182(5)°, β=82.757(5)°, γ=73.610(5)°",,,yes,not_reported,360.0,,10.1039/c6dt00568c,ok,
10.1039/c4ce01505c,downloaded\10.1039_c4ce01505c.pdf,SI downloaded\10.1039_c4ce01505c_SI.pdf,mof_json_store\10.1039_c4ce01505c\raw_output.json,mof_json_store\10.1039_c4ce01505c\synthesis_001.json,no,,Ca(H2O)(OBA),1012408,Yb(NO3)3·6H2O,,"0.5 mmol, 118 mg",0.5,mmol,nan,,,,,nan,,,,,"4,4′-oxy-bis(benzoic acid)",OBA,"0.5 mmol, 129 mg",0.5,mmol,,,,,,,,,,,sodium hydroxide (for pH adjustment),NaOH,"0.01 M, to pH 8",,,,,,,,"N,N-dimethylformamide",DMF,"5 mL + 5 mL (separate solutions, then mixed)",,,,,,100.0,100 °C,72.0,72 h,20 mL screw-capped vial,sonicated 15 min; static during heating,DMF,10×,dried in air,,,colourless plate-like crystals,,,,Ca2O10 dimer,"a=5.6421, b=28.9519, c=7.8627 Å, β=95.521°, P21/n",,,not_reported,not_reported,450.0,,10.1039/c4ce01505c,ok,
10.1039/c4ce01505c,downloaded\10.1039_c4ce01505c.pdf,SI downloaded\10.1039_c4ce01505c_SI.pdf,mof_json_store\10.1039_c4ce01505c\raw_output.json,mof_json_store\10.1039_c4ce01505c\synthesis_002.json,no,,Sr(H2O)(OBA),1012409,Tb(NO3)3·5H2O,,"0.5 mmol, 105 mg",0.5,mmol,nan,,,,,nan,,,,,"disodium 4,4′-oxy-bis(benzoate)",Na2OBA,"0.5 mmol, 129 mg in 5 mL H2O",0.5,mmol,,,,,,,,,,,,,,,,,,,,,ethanol,EtOH,"EtOH/H2O 3:1 v/v, 4 mL (metal soln); buffer EtOH/H2O 1:1, 6 mL (layered)",,water,H2O,"EtOH/H2O 3:1 v/v, 4 mL (metal soln); 5 mL (ligand soln); buffer EtOH/H2O 1:1, 6 mL (layered)",,100.0,100 °C,24.0,24 h,glass vials (layering),static (undisturbed layering),"H2O, EtOH",,dried in air,,,colourless plate-like crystals,,,,edge-sharing SrO7 chains,"a=29.3416, b=6.3038, c=7.0814 Å, Pna21",,,not_reported,not_reported,450.0,,10.1039/c4ce01505c,ok,
10.1039/c4ce01505c,downloaded\10.1039_c4ce01505c.pdf,SI downloaded\10.1039_c4ce01505c_SI.pdf,mof_json_store\10.1039_c4ce01505c\raw_output.json,mof_json_store\10.1039_c4ce01505c\synthesis_003.json,no,,Ba2O3(OBA)2,1012410,Y(NO3)3·6H2O,,"0.5 mmol, 130 mg",0.5,mmol,nan,,,,,nan,,,,,"disodium 4,4′-oxy-bis(benzoate)",Na2OBA,"0.5 mmol, 129 mg in 5 mL H2O",0.5,mmol,,,,,,,,,,,,,,,,,,,,,ethanol,EtOH,"EtOH/H2O 1:1 v/v, 12 mL (metal soln); buffer EtOH/H2O 1:1, 6 mL (layered)",,water,H2O,"EtOH/H2O 1:1 v/v, 12 mL (metal soln); 5 mL (ligand soln); buffer EtOH/H2O 1:1, 6 mL (layered)",,25,RT,120.0,5 days,glass vials (layering),static (undisturbed layering),"H2O, EtOH",10×,dried in air,,,colourless plate-like crystals,,,,BaO8 and BaO9 units; 2D layers pillared by OBA,"a=11.2447, b=8.0932, c=30.0999 Å, Pca21",,,not_reported,not_reported,500.0,,10.1039/c4ce01505c,ok,
10.1039/d2ce00163b,downloaded\10.1039_d2ce00163b.pdf,SI downloaded\10.1039_d2ce00163b_SI.pdf,mof_json_store\10.1039_d2ce00163b\raw_output.json,mof_json_store\10.1039_d2ce00163b\synthesis_001.json,no,,Li2(hba)DMF,,Er(NO3)3·6H2O,,"185 mg, 4.52 mmol",4.52,mmol,nan,,,,,nan,,,,,4-hydroxybenzoic acid,H2hba,"305 mg, 2.21 mmol",2.21,mmol,,,,,,,,,,,,,,,,,,,,,"N,N-dimethylformamide",DMF,10 mL,10.0,methanol,MeOH,12 mL,12.0,120.0,hotplate set to 120 °C,1.0,1 h,,stirred,,,,,,colorless plate-like crystals,82.0,0.31 × 0.10 × 0.08 mm,,,"a=12.2051(3), b=15.5772(2), c=12.8295(3) Å, β=116.732(3)°, P21/n",,,not_reported,not_reported,,,10.1039/d2ce00163b,ok,
10.1021/ic101112b,downloaded\10.1021_ic101112b.pdf,SI downloaded\10.1021_ic101112b_SI.pdf,mof_json_store\10.1021_ic101112b\raw_output.json,mof_json_store\10.1021_ic101112b\synthesis_001.json,no,,Mn3(btdc)3(DMF)4,779086,Cd(CH3COO)2·2H2O,,"0.2 mmol, 0.0396 g",0.2,mmol,nan,,,,,nan,,,,,"2,2′-bithiophene-5,5′-dicarboxylic acid",H2btdc,"0.2 mmol, 0.0508 g",0.2,mmol,,,,,,,,,,,,,,,,,,,,,ethanol (anhydrous),EtOH,8 mL,8.0,"N,N-dimethylformamide",DMF,7 mL,7.0,100.0,100 °C,48.0,2 days,Teflon-lined stainless steel vessel (40 mL),"stirred 10 min, then static",DMF,,,,,yellow crystals,60.0,,,[Mn3(COO)6] trimetallic cluster; 6-connected node,"monoclinic, C 2/c; a=18.7201(9) Å, b=15.0754(8) Å, c=19.425(1) Å, β=106.241(3)°",,,not_reported,not_reported,,luminescence,10.1021/ic101112b,ok,
10.1021/ic101112b,downloaded\10.1021_ic101112b.pdf,SI downloaded\10.1021_ic101112b_SI.pdf,mof_json_store\10.1021_ic101112b\raw_output.json,mof_json_store\10.1021_ic101112b\synthesis_002.json,no,,Co(btdc)(DMF)3,779087,Zn(CH3COO)2·2H2O,,"0.1 mmol, 0.0281 g in 2 mL DMF (bottom layer)",0.1,mmol,nan,,,,,nan,,,,,"2,2′-bithiophene-5,5′-dicarboxylic acid",H2btdc,"0.1 mmol, 0.0254 g in 3 mL DMF + 2 mL EtOH (top layer)",0.1,mmol,,,,,,,,,,,,,,,,,,,,,"N,N-dimethylformamide",DMF,layered: 2 mL bottom metal solution + 2 mL middle buffer + 3 mL in top solution,,ethanol (anhydrous),EtOH,2 mL in top solution,2.0,25,room temperature,168.0,about 1 week,test tube (layered liquid diffusion),static,,,,,,purple crystals,35.0,,,,"monoclinic, P 21/c; a=6.5472(1) Å, b=22.5911(5) Å, c=16.3206(3) Å, β=92.668(2)°",,,not_reported,not_reported,,luminescence,10.1021/ic101112b,ok,
10.1021/ic101112b,downloaded\10.1021_ic101112b.pdf,SI downloaded\10.1021_ic101112b_SI.pdf,mof_json_store\10.1021_ic101112b\raw_output.json,mof_json_store\10.1021_ic101112b\synthesis_003.json,no,,Zn(btdc)(DMF)3,779088,Zn(CH3COO)2·2H2O,,"0.1 mmol, 0.0297 g in 2 mL H2O (bottom layer)",0.1,mmol,nan,,,,,nan,,,,,"2,2′-bithiophene-5,5′-dicarboxylic acid",H2btdc,"0.2 mmol, 0.0508 g in 5 mL DMF (top layer)",0.2,mmol,,,,,,,,,,,,,,,,,,,,,"N,N-dimethylformamide",DMF,layered: 2 mL middle buffer + 5 mL in top solution,,water,H2O,2 mL bottom metal solution,2.0,25,room temperature,168.0,about 1 week,test tube (layered liquid diffusion),static,,,,,,light-yellow crystals,45.0,,,,"monoclinic, P 21/c; a=6.593(1) Å, b=22.791(4) Å, c=16.307(3) Å, β=92.755(3)°",,,not_reported,not_reported,,luminescence,10.1021/ic101112b,ok,
10.1021/ic101112b,downloaded\10.1021_ic101112b.pdf,SI downloaded\10.1021_ic101112b_SI.pdf,mof_json_store\10.1021_ic101112b\raw_output.json,mof_json_store\10.1021_ic101112b\synthesis_004.json,no,,"Zn(btdc)(4,4′-bpy)0.5",779089,ZrCl4,,"0.2 mmol, 0.0594 g",0.2,mmol,nan,,,,,nan,,,,,"2,2′-bithiophene-5,5′-dicarboxylic acid",H2btdc,"0.2 mmol, 0.0508 g",0.2,mmol,"4,4'-bipyridine","4,4′-bpy","0.2 mmol, 0.0384 g",0.2,mmol,,,,,,,,,,,,,,,,"N,N-dimethylformamide",DMF,20 mL,20.0,tetrahydrofuran,THF,5 mL,5.0,85.0,85 °C,24.0,1 day,Teflon-lined stainless steel vessel (40 mL),static,,,,,,light-yellow crystals,75.0,,,Zn2 paddlewheel SBU; 3-fold interpenetrated net,"monoclinic, C 2/c; a=17.7608(4) Å, b=21.7728(4) Å, c=9.4874(2) Å, β=109.188(2)°",3.8,,not_reported,not_reported,320.0,luminescence,10.1021/ic101112b,ok,
10.1021/cg300800h,downloaded\10.1021_cg300800h.pdf,SI downloaded\10.1021_cg300800h_SI.pdf,mof_json_store\10.1021_cg300800h\raw_output.json,mof_json_store\10.1021_cg300800h\synthesis_001.json,no,,{Co(hfipbb)(L1)0.5}n (1),,ZrCl4,,"0.25 mmol, 59.5 mg",0.25,mmol,nan,,,,,nan,,,,,"4,4'-(hexafluoroisopropylidene)bis(benzoic acid)",H2hfipbb,"0.25 mmol, 98.0 mg",0.25,mmol,"1,4-bis(2-pyridylaminomethyl)benzene",L1,"0.25 mmol, 72.5 mg",0.25,mmol,,,,,,sodium hydroxide (to adjust pH),NaOH,"5 M NaOH, adjust to pH 8.50",,,,,,,,water,H2O,10.0 mL,10.0,"N,N-dimethylformamide",DMF,2.0 mL,2.0,160.0,160 °C,72.0,72 h,Teflon-lined stainless steel autoclave (23 mL),stirred 30 min prior to heating,,,,,,deep red needle crystals,65.5,,,dicobalt paddle-wheel (Co2(O2CR)4) nodes; 3D pillared-layer,,,,yes,not_reported,250.0,,10.1021/cg300800h,ok,
10.1021/cg300800h,downloaded\10.1021_cg300800h.pdf,SI downloaded\10.1021_cg300800h_SI.pdf,mof_json_store\10.1021_cg300800h\raw_output.json,mof_json_store\10.1021_cg300800h\synthesis_002.json,no,,{Co(hfipbb)(L2)0.5}n (2),,ZrCl4,,"0.25 mmol, 59.5 mg (same as 1)",0.25,mmol,nan,,,,,nan,,,,,"4,4'-(hexafluoroisopropylidene)bis(benzoic acid)",H2hfipbb,0.25 mmol (same as 1),0.25,mmol,"1,4-bis(3-pyridylaminomethyl)benzene",L2,0.25 mmol (same as 1),0.25,mmol,,,,,,sodium hydroxide (to adjust pH),NaOH,"5 M NaOH, adjust to pH 7.85",,,,,,,,water,H2O,10.0 mL,10.0,"N,N-dimethylformamide",DMF,2.0 mL,2.0,160.0,160 °C,72.0,72 h,Teflon-lined stainless steel autoclave (23 mL),stirred 30 min prior to heating,,,,,,purple block crystals,80.2,,,Co(II) octahedra linked by mixed carboxylate modes (μ2-η1:η1 and μ2-η2:η0); 1D zigzag chains to 3D net,,,,yes,not_reported,395.0,,10.1021/cg300800h,ok,
10.1021/cg300800h,downloaded\10.1021_cg300800h.pdf,SI downloaded\10.1021_cg300800h_SI.pdf,mof_json_store\10.1021_cg300800h\raw_output.json,mof_json_store\10.1021_cg300800h\synthesis_003.json,no,,{Co(oba)(L1)0.5}n (3),,ZrCl4,,"0.25 mmol, 59.5 mg",0.25,mmol,nan,,,,,nan,,,,,"4,4′-oxybenzoic acid",H2oba,"0.2 mmol, 66.4 mg",0.2,mmol,"1,4-bis(2-pyridylaminomethyl)benzene",L1,"0.25 mmol, 72.5 mg",0.25,mmol,,,,,,sodium hydroxide (to adjust pH),NaOH,"5 M NaOH, adjust to pH 8.40",,,,,,,,water,H2O,10.0 mL,10.0,,,,,160.0,160 °C,72.0,72 h,Teflon-lined stainless steel autoclave (23 mL),stirred,,,,,,red block crystals,65.4,,,dicobalt paddle-wheel nodes; 3D pillared-layer,,,,yes,not_reported,370.0,,10.1021/cg300800h,ok,
10.1021/cg300800h,downloaded\10.1021_cg300800h.pdf,SI downloaded\10.1021_cg300800h_SI.pdf,mof_json_store\10.1021_cg300800h\raw_output.json,mof_json_store\10.1021_cg300800h\synthesis_004.json,no,,{Co(oba)(L2)}n·nH2O (4),,ZrCl4,,"0.25 mmol, 59.5 mg (same as 3)",0.25,mmol,nan,,,,,nan,,,,,"4,4′-oxybenzoic acid",H2oba,"0.2 mmol, 66.4 mg (same as 3)",0.2,mmol,"1,4-bis(3-pyridylaminomethyl)benzene",L2,0.25 mmol (same as 3),0.25,mmol,,,,,,sodium hydroxide (to adjust pH),NaOH,"5 M NaOH, adjust to pH 8.40 (same as 3)",,,,,,,,water,H2O,10.0 mL,10.0,,,,,160.0,160 °C,72.0,72 h,Teflon-lined stainless steel autoclave (23 mL),stirred,,,,,,red block crystals,64.0,,,[Co2L22] loops connected by oba2−; 2D polyrotaxane-like net,,,,yes,not_reported,310.0,,10.1021/cg300800h,ok,
10.1021/cg300800h,downloaded\10.1021_cg300800h.pdf,SI downloaded\10.1021_cg300800h_SI.pdf,mof_json_store\10.1021_cg300800h\raw_output.json,mof_json_store\10.1021_cg300800h\synthesis_005.json,no,,"{Co(1,2-pda)(L1)0.5}n (5)",,ZrCl4,,"0.25 mmol, 59.5 mg (same as 3)",0.25,mmol,nan,,,,,nan,,,,,"1,2-phenylenediacetic acid","1,2-H2pda",0.2 mmol (same as 3),0.2,mmol,"1,4-bis(2-pyridylaminomethyl)benzene",L1,"0.25 mmol, 72.5 mg (same as 3)",0.25,mmol,,,,,,sodium hydroxide (to adjust pH),NaOH,"5 M NaOH, adjust to pH 7.35",,,,,,,,water,H2O,10.0 mL,10.0,,,,,160.0,160 °C,72.0,72 h,Teflon-lined stainless steel autoclave (23 mL),stirred,,,,,,red block crystals,60.3,,,dicobalt paddle-wheel nodes; 3D pillared-layer,,,,yes,not_reported,350.0,,10.1021/cg300800h,ok,
10.1021/cg300800h,downloaded\10.1021_cg300800h.pdf,SI downloaded\10.1021_cg300800h_SI.pdf,mof_json_store\10.1021_cg300800h\raw_output.json,mof_json_store\10.1021_cg300800h\synthesis_006.json,no,,"{Co(1,2-pda)(L2)(H2O)}n·nH2O (6)",,ZrCl4,,"0.25 mmol, 59.5 mg (same as 5)",0.25,mmol,nan,,,,,nan,,,,,"1,2-phenylenediacetic acid","1,2-H2pda",0.2 mmol (same as 5),0.2,mmol,"1,4-bis(3-pyridylaminomethyl)benzene",L2,0.25 mmol (same as 5),0.25,mmol,,,,,,sodium hydroxide (to adjust pH),NaOH,"5 M NaOH, adjust to pH 7.35 (same as 5)",,,,,,,,water,H2O,10.0 mL,10.0,,,,,160.0,160 °C,72.0,72 h,Teflon-lined stainless steel autoclave (23 mL),stirred,,,,,,wine red block crystals,70.0,,,CoN2O3(H2O) octahedra; [Co2(pda)2] boxes linked by L2 to 1D ladders,,,,yes,not_reported,240.0,,10.1021/cg300800h,ok,
10.1039/c4ce02248c,downloaded\10.1039_c4ce02248c.pdf,SI downloaded\10.1039_c4ce02248c_SI.pdf,mof_json_store\10.1039_c4ce02248c\raw_output.json,mof_json_store\10.1039_c4ce02248c\synthesis_001.json,no,,,,Cu(NO3)2·3H2O,,"0.1 mmol, 14.3 mg",0.1,mmol,nan,,,,,nan,,,,,"3,3′,5,5′-tetramethyl-4,4′-bipyrazole",bpz,"0.2 mmol, 38 mg",0.2,mmol,adipic acid,H2adip,"0.2 mmol, 29.2 mg",0.2,mmol,,,,,,,,,,,,,,,,methanol,MeOH,"CH3OH–H2O (v:v = 1:1), 6 mL total",,water,H2O,"CH3OH–H2O (v:v = 1:1), 6 mL total",,120.0,120 °C,,"heated to 120 °C for 10 h, kept 50 h; cooled to 30 °C over 13 h",25 mL Teflon-lined autoclave,,EtOH,,dried in air,,,green block crystals,58.0,,pcu,paddle-wheel [Cu2(COO)4] 6-connected SBU,,,,yes,not_reported,242.0,,10.1039/c4ce02248c,ok,
10.1039/c4ce02248c,downloaded\10.1039_c4ce02248c.pdf,SI downloaded\10.1039_c4ce02248c_SI.pdf,mof_json_store\10.1039_c4ce02248c\raw_output.json,mof_json_store\10.1039_c4ce02248c\synthesis_002.json,no,,,,Cu(CH3COO)2,,"0.1 mmol, 14.3 mg",0.1,mmol,nan,,,,,nan,,,,,"3,3′,5,5′-tetramethyl-4,4′-bipyrazole",bpz,"0.1 mmol, 19 mg",0.1,mmol,suberic acid,H2sub,"0.1 mmol, 17.4 mg",0.1,mmol,,,,,,,,,,,,,,,,water,H2O,6 mL,6.0,,,,,120.0,120 °C,,"heated to 120 °C for 10 h, kept 50 h; cooled to 30 °C over 13 h",25 mL Teflon-lined autoclave,,EtOH,,dried in air,,,green block crystals,65.0,,sql,mononuclear Cu(II) node,,,,yes,not_reported,227.0,,10.1039/c4ce02248c,ok,
10.1039/c4ce02248c,downloaded\10.1039_c4ce02248c.pdf,SI downloaded\10.1039_c4ce02248c_SI.pdf,mof_json_store\10.1039_c4ce02248c\raw_output.json,mof_json_store\10.1039_c4ce02248c\synthesis_003.json,no,,,,Cu(NO3)2·3H2O,,"0.1 mmol, 14.3 mg",0.1,mmol,nan,,,,,nan,,,,,"3,3′,5,5′-tetramethyl-4,4′-bipyrazole",bpz,"0.1 mmol, 19 mg",0.1,mmol,azelaic acid,H2aze,"0.1 mmol, 18.8 mg",0.1,mmol,,,,,,,,,,,,,,,,water,H2O,6 mL (same as 2),6.0,,,,,120.0,120 °C,,"heated to 120 °C for 10 h, kept 50 h; cooled to 30 °C over 13 h",25 mL Teflon-lined autoclave,,EtOH,,dried in air,,,green block crystals,58.0,,,mononuclear Cu(II) node,,,,yes,not_reported,215.0,,10.1039/c4ce02248c,ok,
10.1039/c4ce02248c,downloaded\10.1039_c4ce02248c.pdf,SI downloaded\10.1039_c4ce02248c_SI.pdf,mof_json_store\10.1039_c4ce02248c\raw_output.json,mof_json_store\10.1039_c4ce02248c\synthesis_004.json,no,,,,Cu(NO3)2·3H2O,,"0.1 mmol, 14.3 mg",0.1,mmol,nan,,,,,nan,,,,,"3,3′,5,5′-tetramethyl-4,4′-bipyrazole",bpz,"0.1 mmol, 19 mg",0.1,mmol,phthalic acid,H2pta,"0.1 mmol, 16.6 mg",0.1,mmol,,,,,,,,,,,,,,,,water,H2O,6 mL (same as 2),6.0,,,,,120.0,120 °C,,"heated to 120 °C for 10 h, kept 50 h; cooled to 30 °C over 13 h",25 mL Teflon-lined autoclave,,EtOH,,dried in air,,,green block crystals,72.0,,sql,binuclear [Cu2(COO)4(H2O)] SBU,,,,yes,not_reported,232.0,,10.1039/c4ce02248c,ok,
10.1039/c4ce02248c,downloaded\10.1039_c4ce02248c.pdf,SI downloaded\10.1039_c4ce02248c_SI.pdf,mof_json_store\10.1039_c4ce02248c\raw_output.json,mof_json_store\10.1039_c4ce02248c\synthesis_005.json,no,,,,Cu(NO3)2·3H2O,,"0.1 mmol, 14.3 mg",0.1,mmol,nan,,,,,nan,,,,,"3,3′,5,5′-tetramethyl-4,4′-bipyrazole",bpz,"0.1 mmol, 19 mg",0.1,mmol,isophthalic acid,H2ipa,"0.1 mmol, 16.6 mg",0.1,mmol,,,,,,,,,,,,,,,,water,H2O,6 mL (same as 2),6.0,,,,,120.0,120 °C,,"heated to 120 °C for 10 h, kept 50 h; cooled to 30 °C over 13 h",25 mL Teflon-lined autoclave,,EtOH,,dried in air,,,blue block crystals,63.0,,,1D helical Cu2(ipa) chains sealed by bpz,,,,yes,not_reported,287.0,,10.1039/c4ce02248c,ok,
10.1039/c4ce02248c,downloaded\10.1039_c4ce02248c.pdf,SI downloaded\10.1039_c4ce02248c_SI.pdf,mof_json_store\10.1039_c4ce02248c\raw_output.json,mof_json_store\10.1039_c4ce02248c\synthesis_006.json,no,,,,Zn(NO3)2·6H2O,,"0.1 mmol, 14.3 mg",0.1,mmol,nan,,,,,nan,,,,,"3,3′,5,5′-tetramethyl-4,4′-bipyrazole",bpz,"0.1 mmol, 19 mg",0.1,mmol,o-phenylenediacetic acid,H2o-pda,"0.1 mmol, 19.2 mg",0.1,mmol,,,,,,,,,,,,,,,,methanol,MeOH,"CH3OH–H2O (v:v = 1:1), 6 mL total",,water,H2O,"CH3OH–H2O (v:v = 1:1), 6 mL total",,120.0,120 °C,,"heated to 120 °C for 10 h, kept 50 h; cooled to 30 °C over 13 h",25 mL Teflon-lined autoclave,,EtOH,,dried in air,,,green block crystals,76.0,,pcu,paddle-wheel [Cu2(COO)4] 6-connected SBU,,,,yes,not_reported,,,10.1039/c4ce02248c,ok,
10.1039/c4ce02248c,downloaded\10.1039_c4ce02248c.pdf,SI downloaded\10.1039_c4ce02248c_SI.pdf,mof_json_store\10.1039_c4ce02248c\raw_output.json,mof_json_store\10.1039_c4ce02248c\synthesis_007.json,no,,,,Cd(NO3)2·4H2O,,"0.1 mmol, 14.3 mg",0.1,mmol,nan,,,,,nan,,,,,"3,3′,5,5′-tetramethyl-4,4′-bipyrazole",bpz,"0.1 mmol, 19 mg",0.1,mmol,p-phenylenediacetic acid,H2p-pda,"0.1 mmol, 19.2 mg",0.1,mmol,,,,,,,,,,,,,,,,methanol,MeOH,"CH3OH–H2O (v:v = 1:1), 6 mL total (same as 6)",,water,H2O,"CH3OH–H2O (v:v = 1:1), 6 mL total (same as 6)",,120.0,120 °C,,"heated to 120 °C for 10 h, kept 50 h; cooled to 30 °C over 13 h",25 mL Teflon-lined autoclave,,EtOH,,dried in air,,,blue block crystals,82.0,,hex,centrosymmetric [Cu4(μ3-OH)2(COO)4] SBU,,,,yes,not_reported,232.0,,10.1039/c4ce02248c,ok,
10.1021/cg201411b,downloaded\10.1021_cg201411b.pdf,SI downloaded\10.1021_cg201411b_SI.pdf,mof_json_store\10.1021_cg201411b\raw_output.json,mof_json_store\10.1021_cg201411b\synthesis_001.json,no,,,833803,Zn(NO3)2·6H2O,,"0.0856 g, 0.2 mmol",0.2,mmol,nan,,,,,nan,,,,,"2,4′-biphenyldicarboxylic acid","2,4′-H2bpdc","0.0242 g, 0.1 mmol",0.1,mmol,,,,,,,,,,,triethylamine,Et3N,pH adjusted to ca. 5.7 with Et3N,,,,,,,,water,H2O,8 mL,8.0,,,,,165.0,165 °C,72.0,3 days,Teflon-lined stainless steel autoclave,,,,,,,block-shaped colorless crystals,35.0,,,"nitrate-bridged Eu nodes; (3,4,6)-connected 3D net","a=19.239(4), b=16.373(3), c=9.396(2) Å, β=102.68(3)°, P21/c",,,yes,not_reported,,luminescence,10.1021/cg201411b,ok,
10.1021/cg201411b,downloaded\10.1021_cg201411b.pdf,SI downloaded\10.1021_cg201411b_SI.pdf,mof_json_store\10.1021_cg201411b\raw_output.json,mof_json_store\10.1021_cg201411b\synthesis_002.json,no,,,833802,Zn(NO3)2·6H2O,,"0.0428 g, 0.1 mmol",0.1,mmol,nan,,,,,nan,,,,,"2,4′-biphenyldicarboxylic acid","2,4′-H2bpdc","0.0363 g, 0.15 mmol",0.15,mmol,terephthalic acid,BDC,"0.0252 g, 0.15 mmol",0.15,mmol,,,,,,triethylamine,Et3N,pH adjusted to ca. 5.0 with Et3N,,,,,,,,"N,N-dimethylformamide",DMF,2.5 mL,2.5,water,H2O,2.5 mL,2.5,70.0,70 °C,120.0,5 days,Teflon-lined stainless steel autoclave,,,,,,,block-shaped colorless crystals,35.0,,,"2D (3,4)-connected layers; dinuclear EuO9 units","a=19.094(4), b=15.375(3), c=18.899(4) Å, β=117.10(3)°, C2/c",,,yes,not_reported,,luminescence,10.1021/cg201411b,ok,
10.1021/cg201411b,downloaded\10.1021_cg201411b.pdf,SI downloaded\10.1021_cg201411b_SI.pdf,mof_json_store\10.1021_cg201411b\raw_output.json,mof_json_store\10.1021_cg201411b\synthesis_003.json,no,,,833804,Zn(NO3)2·6H2O,,"0.0417 g, 0.1 mmol",0.1,mmol,nan,,,,,nan,,,,,"2,4′-biphenyldicarboxylic acid","2,4′-H2bpdc","0.0363 g, 0.15 mmol",0.15,mmol,terephthalic acid,BDC,"0.0252 g, 0.15 mmol",0.15,mmol,,,,,,triethylamine,Et3N,pH adjusted to ca. 5.0 with Et3N,,,,,,,,"N,N-dimethylformamide",DMF,2.5 mL,2.5,water,H2O,2.5 mL,2.5,70.0,70 °C,120.0,5 days,Teflon-lined stainless steel autoclave,,,,,,,block-shaped green crystals,35.0,,,"2D (3,4)-connected layers; dinuclear PrO9 units","a=19.117(4), b=15.511(3), c=18.916(4) Å, β=116.72(3)°, C2/c",,,yes,not_reported,,luminescence,10.1021/cg201411b,ok,
10.1021/cg201411b,downloaded\10.1021_cg201411b.pdf,SI downloaded\10.1021_cg201411b_SI.pdf,mof_json_store\10.1021_cg201411b\raw_output.json,mof_json_store\10.1021_cg201411b\synthesis_004.json,no,,,833805,Cu(NO3)2·3H2O,,"0.0420 g, 0.1 mmol",0.1,mmol,nan,,,,,nan,,,,,"2,4′-biphenyldicarboxylic acid","2,4′-H2bpdc","0.0363 g, 0.15 mmol",0.15,mmol,terephthalic acid,BDC,"0.0252 g, 0.15 mmol",0.15,mmol,,,,,,triethylamine,Et3N,pH adjusted to ca. 5.0 with Et3N,,,,,,,,"N,N-dimethylformamide",DMF,2.5 mL,2.5,water,H2O,2.5 mL,2.5,70.0,70 °C,120.0,5 days,Teflon-lined stainless steel autoclave,,,,,,,block-shaped purple crystals,35.0,,,"2D (3,4)-connected layers; dinuclear NdO9 units","a=19.094(1), b=15.458(1), c=18.860(1) Å, β=116.90(1)°, C2/c",,,yes,not_reported,,luminescence,10.1021/cg201411b,ok,
10.1021/cg201411b,downloaded\10.1021_cg201411b.pdf,SI downloaded\10.1021_cg201411b_SI.pdf,mof_json_store\10.1021_cg201411b\raw_output.json,mof_json_store\10.1021_cg201411b\synthesis_005.json,no,,,833808,Cu(NO3)2·3H2O,,"0.0856 g, 0.2 mmol",0.2,mmol,nan,,,,,nan,,,,,"2,4′-biphenyldicarboxylic acid","2,4′-H2bpdc","0.0363 g, 0.15 mmol",0.15,mmol,,,,,,,,,,,,,,,,,,,,,"N,N-dimethylformamide",DMF,5 mL,5.0,,,,,70.0,70 °C,96.0,4 days,glass flask,,,,,,,block-shaped colorless crystals,35.0,,,"2D layers with double helix chains; dinuclear Eu nodes (4,4) net","a=11.803(2), b=12.148(2), c=16.464(3) Å, β=92.07(3)°, P21/c",,,yes,not_reported,,luminescence,10.1021/cg201411b,ok,
10.1021/cg201411b,downloaded\10.1021_cg201411b.pdf,SI downloaded\10.1021_cg201411b_SI.pdf,mof_json_store\10.1021_cg201411b\raw_output.json,mof_json_store\10.1021_cg201411b\synthesis_006.json,no,,,833806,Cu(NO3)2·3H2O,,"0.0840 g, 0.2 mmol",0.2,mmol,nan,,,,,nan,,,,,"2,4′-biphenyldicarboxylic acid","2,4′-H2bpdc","0.0363 g, 0.15 mmol",0.15,mmol,,,,,,,,,,,,,,,,,,,,,"N,N-dimethylformamide",DMF,5 mL,5.0,,,,,70.0,70 °C,96.0,4 days,glass flask,,,,,,,block-shaped purple crystals,35.0,,,"2D layers with double helix chains; dinuclear Nd nodes (4,4) net","a=11.846(1), b=12.133(1), c=16.448(1) Å, β=91.89(1)°, P21/c",,,yes,not_reported,,luminescence,10.1021/cg201411b,ok,
10.1021/cg201411b,downloaded\10.1021_cg201411b.pdf,SI downloaded\10.1021_cg201411b_SI.pdf,mof_json_store\10.1021_cg201411b\raw_output.json,mof_json_store\10.1021_cg201411b\synthesis_007.json,no,,,833807,Zn(NO3)2·6H2O,,"0.0866 g, 0.2 mmol",0.2,mmol,nan,,,,,nan,,,,,"2,4′-biphenyldicarboxylic acid","2,4′-H2bpdc","0.0363 g, 0.15 mmol",0.15,mmol,,,,,,,,,,,,,,,,,,,,,"N,N-dimethylformamide",DMF,5 mL,5.0,,,,,70.0,70 °C,96.0,4 days,glass flask,,,,,,,block-shaped colorless crystals,35.0,,,"2D layers with double helix chains; dinuclear Gd nodes (4,4) net","a=11.741(2), b=12.136(2), c=16.414(3) Å, β=91.92(3)°, P21/c",,,yes,not_reported,,luminescence,10.1021/cg201411b,ok,
10.1021/cg201411b,downloaded\10.1021_cg201411b.pdf,SI downloaded\10.1021_cg201411b_SI.pdf,mof_json_store\10.1021_cg201411b\raw_output.json,mof_json_store\10.1021_cg201411b\synthesis_008.json,no,,,834034,Fe(NO3)3·9H2O,,"0.0856 g, 0.2 mmol",0.2,mmol,nan,,,,,nan,,,,,"2,4′-biphenyldicarboxylic acid","2,4′-H2bpdc","0.0726 g, 0.3 mmol",0.3,mmol,,,,,,,,,,,,,,,,,,,,,water,H2O,8 mL,8.0,,,,,165.0,165 °C,72.0,3 days,Teflon-lined stainless steel autoclave,,,,,,,block-shaped colorless crystals,35.0,,,"2D (4,6)-connected layers; dinuclear Eu polyhedra","a=9.263(1), b=9.421(1), c=15.549(3) Å, α=83.92(3)°, β=75.00(3)°, γ=74.13(3)°, P-1",,,yes,not_reported,,luminescence,10.1021/cg201411b,ok,
10.1039/c9ce01529a,downloaded\10.1039_c9ce01529a.pdf,SI downloaded\10.1039_c9ce01529a_SI.pdf,mof_json_store\10.1039_c9ce01529a\raw_output.json,mof_json_store\10.1039_c9ce01529a\synthesis_001.json,no,,,1941439,Fe(NO3)3·9H2O,,"58.2 mg, 0.20 mmol",0.2,mmol,nan,,,,,nan,,,,,"4,4′,4″,4‴-tetrakiscarboxyphenylsilane",H4tcps,"25.6 mg, 0.05 mmol",0.05,mmol,"3,5-bis(1′,2′,4′-triazol-1′-yl)pyridine",btap,"21.3 mg, 0.10 mmol",0.1,mmol,,,,,,,,,,,,,,,,water,H2O,3 mL,3.0,"N,N-dimethylacetamide",DMA,2 mL,2.0,120.0,120 °C,72.0,3 days,25 mL Teflon-lined autoclave,static,,,,,,purple violet crystals,5.0,,,Co nodes 3- and 4-connected; tcps 5-connected,"Monoclinic, C2/c; a=23.5305(6) Å, b=18.3481(5) Å, c=22.9597(6) Å, β=110.0766(12)°",,,not_reported,not_reported,,,10.1039/c9ce01529a,ok,
10.1039/c9ce01529a,downloaded\10.1039_c9ce01529a.pdf,SI downloaded\10.1039_c9ce01529a_SI.pdf,mof_json_store\10.1039_c9ce01529a\raw_output.json,mof_json_store\10.1039_c9ce01529a\synthesis_002.json,no,,,1941440,Fe(NO3)3·9H2O,,"116.4 mg, 0.40 mmol",0.4,mmol,nan,,,,,nan,,,,,"4,4′,4″,4‴-tetrakiscarboxyphenylsilane",H4tcps,"51.2 mg, 0.10 mmol",0.1,mmol,"3,5-bis(1′,2′,4′-triazol-1′-yl)pyridine",btap,"42.6 mg, 0.20 mmol",0.2,mmol,,,,,,,,,,,,,,,,water,H2O,3 mL,3.0,"N,N-dimethylacetamide",DMA,2 mL,2.0,120.0,120 °C,72.0,3 days,25 mL Teflon-lined autoclave,static,,,,,,crimson crystals,6.0,,,Polythreaded 1D+3D; two-fold interpenetrating 3-connected Co motif,"Monoclinic, P21/n; a=13.1934(7) Å, b=25.8250(14) Å, c=23.1357(12) Å, β=91.599(3)°",,,not_reported,not_reported,,,10.1039/c9ce01529a,ok,
10.1039/c9ce01529a,downloaded\10.1039_c9ce01529a.pdf,SI downloaded\10.1039_c9ce01529a_SI.pdf,mof_json_store\10.1039_c9ce01529a\raw_output.json,mof_json_store\10.1039_c9ce01529a\synthesis_003.json,no,,,1941441,CdSO4·8H2O,,"46.3 mg, 0.15 mmol",0.15,mmol,nan,,,,,nan,,,,,"4,4′,4″,4‴-tetrakiscarboxyphenylsilane",H4tcps,"25.6 mg, 0.05 mmol",0.05,mmol,"3,5-bis(1′,2′,4′-triazol-1′-yl)pyridine",btap,"10.6 mg, 0.05 mmol",0.05,mmol,,,,,,,,,,,,,,,,water,H2O,4 mL,4.0,"N,N-dimethylacetamide",DMA,1 mL,1.0,120.0,120 °C,72.0,3 days,25 mL Teflon-lined autoclave,static,,,,,,colorless crystals,10.0,,,Polythreaded 1D+3D; two-fold interpenetrating 3-connected Cd motif,"Monoclinic, P21/n; a=13.3181(12) Å, b=26.176(3) Å, c=23.3090(19) Å, β=93.237(3)°",,,not_reported,not_reported,,luminescence;sensing,10.1039/c9ce01529a,ok,
10.1021/acs.cgd.6b01768,downloaded\10.1021_acs.cgd.6b01768.pdf,SI downloaded\10.1021_acs.cgd.6b01768_SI.pdf,mof_json_store\10.1021_acs.cgd.6b01768\raw_output.json,mof_json_store\10.1021_acs.cgd.6b01768\synthesis_001.json,yes,"Altering base or metal/linker ratios and temperatures gave precipitates or irregular polycrystals (e.g., 3:1 NaOH:H3L, Cd:H3L ≠ 1:1, 140–145 °C or 160 °C).",,,CdSO4·8H2O,CdSO4·8H2O,"0.0176 g, 0.05 mmol",0.05,mmol,nan,,,,,nan,,,,,"2-(5-bromo-pyridin-3-yl)-1H-imidazole-4,5-dicarboxylic acid",H3L,"0.0156 g, 0.05 mmol",0.05,mmol,,,,,,,,,,,sodium hydroxide,NaOH,"0.0040 g, 0.1 mmol",0.1,mmol,,,,,,methanol,MeOH,6 mL,6.0,"N,N-dimethylformamide",DMF,2 mL,2.0,25,room temperature,,"stirred 30 min, then filtrate evaporated at RT for 4 weeks",,stirred 30 min; then static evaporation,methanol,,dried in air,,,colorless block crystals,34.0,,,3-connected CdII nodes; 2D (4·8^2) layer,"a=28.565(6), b=8.7606(5), c=16.250(8) Å, α=90°, β=124.45(5)°, γ=90°, C2/c",,,not_reported,not_reported,125.0,luminescence,10.1021/acs.cgd.6b01768,ok,
10.1021/acs.cgd.6b01768,downloaded\10.1021_acs.cgd.6b01768.pdf,SI downloaded\10.1021_acs.cgd.6b01768_SI.pdf,mof_json_store\10.1021_acs.cgd.6b01768\raw_output.json,mof_json_store\10.1021_acs.cgd.6b01768\synthesis_002.json,yes,"Altering base or metal/linker ratios and temperatures gave precipitates or irregular polycrystals (e.g., 3:1 NaOH:H3L, Cd:H3L ≠ 1:1, 140–145 °C or 160 °C).",,,CdSO4·8H2O,Cd(NO3)2·4H2O,"0.0154 g, 0.05 mmol",0.05,mmol,nan,,,,,nan,,,,,"2-(5-bromo-pyridin-3-yl)-1H-imidazole-4,5-dicarboxylic acid",H3L,"0.0156 g, 0.05 mmol",0.05,mmol,,,,,,,,,,,sodium hydroxide,NaOH,"0.0040 g, 0.1 mmol",0.1,mmol,,,,,,water,H2O,7 mL,7.0,,,,,150.0,150 °C,72.0,72 h,Teflon-lined stainless autoclave (25 mL),static,water,,dried in air,,,colorless block crystals,48.0,,,tetranuclear Cd4 subunits; 3-connected network,"a=16.4142(2), b=8.28450(10), c=37.0955(5) Å, α=90°, β=90.4080(10)°, γ=90°, P21/c",,,not_reported,not_reported,120.0,luminescence,10.1021/acs.cgd.6b01768,ok,
10.1021/acs.cgd.6b01768,downloaded\10.1021_acs.cgd.6b01768.pdf,SI downloaded\10.1021_acs.cgd.6b01768_SI.pdf,mof_json_store\10.1021_acs.cgd.6b01768\raw_output.json,mof_json_store\10.1021_acs.cgd.6b01768\synthesis_003.json,yes,"Altering base or metal/linker ratios and temperatures gave precipitates or irregular polycrystals (e.g., 3:1 NaOH:H3L, Cd:H3L ≠ 1:1, 140–145 °C or 160 °C).",,,CdSO4·8H2O,Cd(NO3)2·4H2O,"0.0154 g, 0.05 mmol",0.05,mmol,nan,,,,,nan,,,,,"2-(5-bromo-pyridin-3-yl)-1H-imidazole-4,5-dicarboxylic acid",H3L,"0.0156 g, 0.05 mmol",0.05,mmol,"1,10-phenanthroline",phen,"0.0090 g, 0.05 mmol",0.05,mmol,,,,,,sodium hydroxide,NaOH,"0.0040 g, 0.1 mmol",0.1,mmol,,,,,,methanol,MeOH,4 mL,4.0,water,H2O,3 mL,3.0,150.0,150 °C,72.0,72 h,Teflon-lined stainless autoclave (25 mL),static,methanol,,dried in air,,,colorless block crystals,54.0,,,zigzag chain; CdII octahedra with phen chelation,"a=8.8871(4), b=18.6012(7), c=13.0166(3) Å, α=90°, β=99.837(3)°, γ=90°, P21/c",,,not_reported,not_reported,327.0,luminescence,10.1021/acs.cgd.6b01768,ok,
10.1021/acs.cgd.6b01768,downloaded\10.1021_acs.cgd.6b01768.pdf,SI downloaded\10.1021_acs.cgd.6b01768_SI.pdf,mof_json_store\10.1021_acs.cgd.6b01768\raw_output.json,mof_json_store\10.1021_acs.cgd.6b01768\synthesis_004.json,yes,"Altering base or metal/linker ratios and temperatures gave precipitates or irregular polycrystals (e.g., 3:1 NaOH:H3L, Cd:H3L ≠ 1:1, 140–145 °C or 160 °C).",,,CdSO4·8H2O,Cd(NO3)2·4H2O,"0.0154 g, 0.05 mmol",0.05,mmol,nan,,,,,nan,,,,,"2-(5-bromo-pyridin-3-yl)-1H-imidazole-4,5-dicarboxylic acid",H3L,"0.0156 g, 0.05 mmol",0.05,mmol,"4,4'-bipyridine",bpy,"0.0039 g, 0.025 mmol",0.025,mmol,,,,,,sodium hydroxide,NaOH,"0.0040 g, 0.1 mmol",0.1,mmol,,,,,,water,H2O,6 mL,6.0,methanol,MeOH,1 mL,1.0,150.0,150 °C,72.0,72 h,Teflon-lined stainless autoclave (25 mL),static,methanol,,dried in air,,,colorless block crystals,46.0,,,"(3,4)-connected 3D network via bpy bridges","a=7.8467(4), b=24.5543(9), c=16.3121(8) Å, α=90°, β=90°, γ=90°, Pccn",,,not_reported,not_reported,267.0,luminescence,10.1021/acs.cgd.6b01768,ok,
10.1021/acs.cgd.6b01768,downloaded\10.1021_acs.cgd.6b01768.pdf,SI downloaded\10.1021_acs.cgd.6b01768_SI.pdf,mof_json_store\10.1021_acs.cgd.6b01768\raw_output.json,mof_json_store\10.1021_acs.cgd.6b01768\synthesis_005.json,yes,"Altering base or metal/linker ratios and temperatures gave precipitates or irregular polycrystals (e.g., 3:1 NaOH:H3L, Cd:H3L ≠ 1:1, 140–145 °C or 160 °C).",,,CdSO4·8H2O,CdI2,"0.0183 g, 0.05 mmol",0.05,mmol,Cd(NO3)2·4H2O,,,,,nan,,,,,"2-(5-bromo-pyridin-3-yl)-1H-imidazole-4,5-dicarboxylic acid",H3L,"0.0156 g, 0.05 mmol",0.05,mmol,"1,1′-(5-methyl-1,3-phenylene)bis(1H-imidazole)",pbim,"0.0112 g, 0.05 mmol",0.05,mmol,,,,,,sodium hydroxide,NaOH,"0.0040 g, 0.1 mmol",0.1,mmol,,,,,,methanol,MeOH,6 mL,6.0,water,H2O,1 mL,1.0,150.0,150 °C,72.0,72 h,Teflon-lined stainless autoclave (25 mL),static,methanol,,dried in air,,,pale yellow block crystals,69.0,,,"(3,4)-connected 2D network; macrocycle chains via pbim","a=11.1165(10), b=15.7681(14), c=19.8435(19) Å, α=110.171(8)°, β=101.702(8)°, γ=97.305(7)°, P-1",,,not_reported,not_reported,178.0,luminescence,10.1021/acs.cgd.6b01768,ok,
10.1039/c3dt53109k,downloaded\10.1039_c3dt53109k.pdf,SI downloaded\10.1039_c3dt53109k_SI.pdf,mof_json_store\10.1039_c3dt53109k\raw_output.json,mof_json_store\10.1039_c3dt53109k\synthesis_001.json,yes,1 could not be obtained pure; DMF or DMF–EtOH at same/higher T gave mixed phases; lower T gave clear solutions.,,969455,Cu(OH)2,,"0.10 mmol, 35 mg",0.1,mmol,nan,,,,,nan,,,,,"9H-Carbazole-2,7-dicarboxylic acid","2,7-H2CDC","0.05 mmol, 13 mg",0.05,mmol,,,,,,,,,,,,,,,,,,,,,"N,N-dimethylformamide",DMF,3.0 mL,3.0,,,,,130.0,130 °C,72.0,3 days,Teflon-lined stainless steel vessel (23 mL),,,,,,,yellow rhombus sheet crystals,10.0,,sql,tetranuclear [Cd4(COO)8] 4-connected SBU,"a=11.699(3) Å, b=12.948(3) Å, c=15.679(4) Å, α=100.882(6)°, β=91.372(7)°, γ=106.539(7)°, P-1",,,not_reported,not_reported,,luminescence,10.1039/c3dt53109k,ok,
10.1039/c3dt53109k,downloaded\10.1039_c3dt53109k.pdf,SI downloaded\10.1039_c3dt53109k_SI.pdf,mof_json_store\10.1039_c3dt53109k\raw_output.json,mof_json_store\10.1039_c3dt53109k\synthesis_002.json,yes,1 could not be obtained pure; DMF or DMF–EtOH at same/higher T gave mixed phases; lower T gave clear solutions.,,969456,Cu(OH)2,,"0.06 mmol, 19 mg",0.06,mmol,nan,,,,,nan,,,,,"9H-Carbazole-2,7-dicarboxylic acid","2,7-H2CDC","0.03 mmol, 7.7 mg",0.03,mmol,,,,,,,,,,,"1,3,5-benzenetricarboxylic acid",BTC,"0.02 mmol, 4.2 mg",0.02,mmol,,,,,,"N,N-dimethylformamide",DMF,3.0 mL,3.0,,,,,130.0,130 °C,72.0,3 days,Teflon-lined stainless steel vessel (23 mL),,,,,,,yellow block crystals,,,dia,trinuclear [Cd3(COO)8] 4-connected SBU; 2-fold interpenetrated,"a=22.115(14) Å, b=22.212(14) Å, c=22.50(2) Å, α=107.732(11)°, β=107.417(11)°, γ=101.832(8)°, P-1",,,not_reported,not_reported,,luminescence;Knoevenagel_catalysis,10.1039/c3dt53109k,ok,
