Repository: zzhenglab/MOFinder

# MOFinder

MOFinder extracts MOF synthesis information from the literature, reconstructs evidence-supported negative reaction records, and prepares datasets for synthesis-outcome prediction.
[Web application](https://mofinder.chemistry.wustl.edu/) | [Demos](Demo/README.md) | [Source code](docs/source_to_code.md) | [Workflow guide](docs/workflow.md) | [Model evaluation](docs/evaluation.md)

## Quick start

The workflow runs through Python commands. Python 3.10 or newer is required. Clone the repository and initialize its related applications:

```bash
git clone --recurse-submodules https://github.com/zzhenglab/MOFinder.git
cd MOFinder
```

Start with the two offline demonstrations:

```bash

File: mof_extraction_1_2.csv (part 250 of 305)
doi,main_pdf,si_pdf,raw_output,parsed_json,article_trial_or_failure,article_trial_or_failure_notes,mof_name,crystal_code,metal_1,metal_1_abbr,metal_1_amount_text,metal_1_amount_value,metal_1_amount_unit,metal_2,metal_2_abbr,metal_2_amount_text,metal_2_amount_value,metal_2_amount_unit,metal_3,metal_3_abbr,metal_3_amount_text,metal_3_amount_value,metal_3_amount_unit,linker_1,linker_1_abbr,linker_1_amount_text,linker_1_amount_value,linker_1_amount_unit,linker_2,linker_2_abbr,linker_2_amount_text,linker_2_amount_value,linker_2_amount_unit,linker_3,linker_3_abbr,linker_3_amount_text,linker_3_amount_value,linker_3_amount_unit,modulator_1,modulator_1_abbr,modulator_1_amount_text,modulator_1_amount_value,modulator_1_amount_unit,modulator_2,modulator_2_abbr,modulator_2_amount_text,modulator_2_amount_value,modulator_2_amount_unit,solvent_main,solvent_main_abbr,solvent_main_amount_text,solvent_main_ml,solvent_secondary,solvent_secondary_abbr,solvent_secondary_amount_text,solvent_secondary_ml,temperature_c,temperature_c_text,time_h,time_text,vessel_type,stirring,washing_solvent,washing_cycles,activation_text,activation_temp_c,activation_time_h,crystal_morphology,yield_percent,crystal_size,topology_code,metal_cluster_connectivity,unit_cell_short,pore_diameter_A,BET_surface_area_m2g,air_stable,water_stable,tga_decomposition_temp_c,applications,reference,status,error
10.1039/c0dt01206h,downloaded\10.1039_c0dt01206h.pdf,SI downloaded\10.1039_c0dt01206h_SI.pdf,mof_json_store\10.1039_c0dt01206h\raw_output.json,mof_json_store\10.1039_c0dt01206h\synthesis_001.json,yes,H2ADA and CdII without an assistant ligand gave only a white powder.,[Zn3(ADA)3(H2O)2]n·5nH2O (1),,ZnO,,"0.20 mmol, 0.059 g",0.2,mmol,nan,,,,,nan,,,,,"1,3-adamantanediacetic acid",H2ADA,"0.20 mmol, 0.050 g",0.2,mmol,,,,,,,,,,,sodium hydroxide (to adjust pH),NaOH,"1 M, to pH 7",,,,,,,,water,H2O,10 mL (ligand solution),10.0,methanol,MeOH,"MeOH/DMF 9:1 v/v, 10 mL (metal solution)",10.0,25,room temperature,504.0,three weeks,,static,,,,,,colorless block crystals,36.0,,,"1D Zn–O–C–O–Zn chains; (4,6)-connected net","a=20.844(5), b=20.201(5), c=11.540(3) Å, β=114.492(5)°, C2/c",,,not_reported,not_reported,220.0,luminescence,10.1039/c0dt01206h,ok,
10.1039/c0dt01206h,downloaded\10.1039_c0dt01206h.pdf,SI downloaded\10.1039_c0dt01206h_SI.pdf,mof_json_store\10.1039_c0dt01206h\raw_output.json,mof_json_store\10.1039_c0dt01206h\synthesis_002.json,yes,H2ADA and CdII without an assistant ligand gave only a white powder.,"[Zn(ADA)(4,4′-bipy)0.5]n (2)",,CuI,,"0.20 mmol, 0.059 g",0.2,mmol,nan,,,,,nan,,,,,"1,3-adamantanediacetic acid",H2ADA,"0.20 mmol, 0.050 g",0.2,mmol,"4,4'-bipyridine","4,4′-bipy","0.20 mmol, 0.031 g",0.2,mmol,,,,,,sodium hydroxide (to adjust pH),NaOH,"1 M, to pH 7",,,,,,,,water,H2O,10 mL (ligand solution),10.0,methanol,MeOH,"MeOH/DMF 9:1 v/v, 10 mL (metal solution)",10.0,25,room temperature,,several weeks,,static,,,,,,colorless block crystals,57.0,,,binuclear Zn2 units linked by ligands (2D),,,,not_reported,not_reported,,luminescence,10.1039/c0dt01206h,ok,
10.1039/c0dt01206h,downloaded\10.1039_c0dt01206h.pdf,SI downloaded\10.1039_c0dt01206h_SI.pdf,mof_json_store\10.1039_c0dt01206h\raw_output.json,mof_json_store\10.1039_c0dt01206h\synthesis_003.json,yes,H2ADA and CdII without an assistant ligand gave only a white powder.,[Zn2(ADA)2(bpa)]n (3),,CuI,,"0.20 mmol, 0.059 g",0.2,mmol,nan,,,,,nan,,,,,"1,3-adamantanediacetic acid",H2ADA,"0.20 mmol, 0.050 g",0.2,mmol,"1,2-bis(4-pyridyl)ethane",bpa,"0.20 mmol, 0.037 g",0.2,mmol,,,,,,sodium hydroxide (to adjust pH),NaOH,"1 M, to pH 7",,,,,,,,water,H2O,10 mL (ligand solution),10.0,methanol,MeOH,"MeOH/DMF 9:1 v/v, 10 mL (metal solution)",10.0,25,room temperature,,several weeks,,static,,,,,,colorless block crystals,68.0,,,binuclear Zn2 nodes; 2D 44 layer,"a=11.617(4), b=10.670(4), c=15.830(6) Å, β=108.996(6)°, Pc",,,not_reported,not_reported,320.0,luminescence,10.1039/c0dt01206h,ok,
10.1039/c0dt01206h,downloaded\10.1039_c0dt01206h.pdf,SI downloaded\10.1039_c0dt01206h_SI.pdf,mof_json_store\10.1039_c0dt01206h\raw_output.json,mof_json_store\10.1039_c0dt01206h\synthesis_004.json,yes,H2ADA and CdII without an assistant ligand gave only a white powder.,[Zn2(ADA)2(bpa)]n (4),,Zn(NO3)2·6H2O,,"0.20 mmol, 0.059 g",0.2,mmol,nan,,,,,nan,,,,,"1,3-adamantanediacetic acid",H2ADA,"0.20 mmol, 0.050 g",0.2,mmol,"1,2-bis(4-pyridyl)ethane",bpa,"0.20 mmol, 0.037 g",0.2,mmol,,,,,,sodium hydroxide (to adjust pH),NaOH,"1 M, to pH 7",,,,,,,,water,H2O,10 mL,10.0,methanol,MeOH,2 mL,2.0,160.0,160 °C,72.0,3 days,Teflon-lined autoclave (25 mL),"stirred (pre-mix), then static during heating",,,,,,colorless block crystals,56.0,,,binuclear Zn2 nodes; 2D 44 layer,"a=11.751(7), b=12.311(7), c=14.001(14) Å, α=103.871(14)°, β=104.149(15)°, γ=103.195(10)°, P-1",,,not_reported,not_reported,330.0,luminescence,10.1039/c0dt01206h,ok,
10.1039/c0dt01206h,downloaded\10.1039_c0dt01206h.pdf,SI downloaded\10.1039_c0dt01206h_SI.pdf,mof_json_store\10.1039_c0dt01206h\raw_output.json,mof_json_store\10.1039_c0dt01206h\synthesis_005.json,yes,H2ADA and CdII without an assistant ligand gave only a white powder.,[Zn2(ADA)2(bpp)]n (5),,Zn(NO3)2·6H2O,,"0.20 mmol, 0.059 g",0.2,mmol,nan,,,,,nan,,,,,"1,3-adamantanediacetic acid",H2ADA,"0.20 mmol, 0.050 g",0.2,mmol,"1,3-bis(4-pyridyl)propane",bpp,"0.20 mmol, 0.040 g",0.2,mmol,,,,,,sodium hydroxide (to adjust pH),NaOH,"1 M, to pH 7",,,,,,,,water,H2O,10 mL (ligand solution),10.0,methanol,MeOH,"MeOH/DMF 9:1 v/v, 10 mL (metal solution)",10.0,25,room temperature,,several weeks,,static,,,,,,colorless block crystals,53.0,,,binuclear Zn2 nodes; 2D 44 layer,"a=11.7872(15), b=12.1029(15), c=14.0397(17) Å, α=101.690(2)°, β=105.584(2)°, γ=103.652(2)°, P-1",,,not_reported,not_reported,280.0,luminescence,10.1039/c0dt01206h,ok,
10.1039/c0dt01206h,downloaded\10.1039_c0dt01206h.pdf,SI downloaded\10.1039_c0dt01206h_SI.pdf,mof_json_store\10.1039_c0dt01206h\raw_output.json,mof_json_store\10.1039_c0dt01206h\synthesis_006.json,yes,H2ADA and CdII without an assistant ligand gave only a white powder.,"[Cd(HADA)2(4,4′-bipy)]n (6)",,Zn(NO3)2·6H2O,,"0.20 mmol, 0.062 g",0.2,mmol,nan,,,,,nan,,,,,"1,3-adamantanediacetic acid",H2ADA,"0.20 mmol, 0.050 g",0.2,mmol,"4,4'-bipyridine","4,4′-bipy","0.20 mmol, 0.031 g",0.2,mmol,,,,,,sodium hydroxide (to adjust pH),NaOH,"1 M, to pH 5",,,,,,,,water,H2O,10 mL,10.0,methanol,MeOH,2 mL,2.0,160.0,160 °C,72.0,3 days,Teflon-lined autoclave (25 mL),"stirred (pre-mix), then static during heating",,,,,,colorless block crystals,54.0,,,"1D zig-zag chains via Cd and 4,4′-bipy","a=32.433(2), b=6.9550(4), c=16.9017(11) Å, β=116.5320(10)°, C2/c",,,not_reported,not_reported,210.0,luminescence,10.1039/c0dt01206h,ok,
10.1039/c0dt01206h,downloaded\10.1039_c0dt01206h.pdf,SI downloaded\10.1039_c0dt01206h_SI.pdf,mof_json_store\10.1039_c0dt01206h\raw_output.json,mof_json_store\10.1039_c0dt01206h\synthesis_007.json,yes,H2ADA and CdII without an assistant ligand gave only a white powder.,[Cd3(ADA)3(bpa)2(CH3OH)(H2O)]n (7),,Zn(NO3)2·6H2O,,"0.20 mmol, 0.062 g",0.2,mmol,nan,,,,,nan,,,,,"1,3-adamantanediacetic acid",H2ADA,"0.20 mmol, 0.050 g",0.2,mmol,"1,2-bis(4-pyridyl)ethane",bpa,"0.20 mmol, 0.037 g",0.2,mmol,,,,,,sodium hydroxide (to adjust pH),NaOH,"1 M, to pH 7",,,,,,,,water,H2O,10 mL,10.0,methanol,MeOH,2 mL,2.0,160.0,160 °C,72.0,3 days,Teflon-lined autoclave (25 mL),"stirred (pre-mix), then static during heating",,,,,,colorless block crystals,59.0,,,"(3,5)-connected net: Cd nodes 3-connected; ADA rods 5-connected","a=12.0525(7), b=13.6256(8), c=22.0015(13) Å, α=94.6770(10)°, β=103.5900(10)°, γ=114.4180(10)°, P-1",,,not_reported,not_reported,,luminescence,10.1039/c0dt01206h,ok,
10.1039/c0dt01206h,downloaded\10.1039_c0dt01206h.pdf,SI downloaded\10.1039_c0dt01206h_SI.pdf,mof_json_store\10.1039_c0dt01206h\raw_output.json,mof_json_store\10.1039_c0dt01206h\synthesis_008.json,yes,H2ADA and CdII without an assistant ligand gave only a white powder.,[Cd2(ADA)2(bpp)2]n·7nH2O (8),,Zn(NO3)2·6H2O,,"0.20 mmol, 0.062 g",0.2,mmol,nan,,,,,nan,,,,,"1,3-adamantanediacetic acid",H2ADA,"0.20 mmol, 0.050 g",0.2,mmol,"1,3-bis(4-pyridyl)propane",bpp,"0.20 mmol, 0.040 g",0.2,mmol,,,,,,sodium hydroxide (to adjust pH),NaOH,"1 M, to pH 7",,,,,,,,water,H2O,10 mL,10.0,methanol,MeOH,2 mL,2.0,160.0,160 °C,72.0,3 days,Teflon-lined autoclave (25 mL),"stirred (pre-mix), then static during heating",,,,,,colorless block crystals,28.0,,,chiral double helices; elongated a-Po-like net,"a=13.1885(11), b=18.1129(15), c=24.841(2) Å, P212121",,,not_reported,not_reported,160.0,luminescence,10.1039/c0dt01206h,ok,
10.1021/ic101783z,downloaded\10.1021_ic101783z.pdf,SI downloaded\10.1021_ic101783z_SI.pdf,mof_json_store\10.1021_ic101783z\raw_output.json,mof_json_store\10.1021_ic101783z\synthesis_001.json,no,,3∞ [Zn(Me-3py-pba)2] (1),,Co(NO3)3·6H2O,,22.0 mg (0.1 mmol),0.1,mmol,nan,,,,,nan,,,,,H(Me-3py-pba),Me-3py-pba,28.0 mg (0.1 mmol),0.1,mmol,,,,,,,,,,,,,,,,,,,,,water,H2O,"H2O/MeCN (1:1, v/v), total 5.0 mL",,acetonitrile,MeCN,"H2O/MeCN (1:1, v/v), total 5.0 mL",,140.0,140 °C,5.0,5 h at 140 °C; slow cooled 60 h to RT,Teflon-lined autoclave (steel),static,,,,,,colorless prism,63.0,0.39 × 0.42 × 0.44 mm,dia,4-connected Zn nodes; distorted square-pyramidal,"Pc; a=714.97 pm, b=1423.58 pm, c=1385.6 pm; β=97.792°",,,not_reported,not_reported,390.0,,10.1021/ic101783z,ok,
10.1021/ic101783z,downloaded\10.1021_ic101783z.pdf,SI downloaded\10.1021_ic101783z_SI.pdf,mof_json_store\10.1021_ic101783z\raw_output.json,mof_json_store\10.1021_ic101783z\synthesis_003.json,no,,3∞ [Co(Me-3py-pba)2] (2),,Silver,,23.8 mg (0.1 mmol),0.1,mmol,Mo12O40·12H2O,,,,,nan,,,,,H(Me-3py-pba),Me-3py-pba,28.0 mg (0.1 mmol),0.1,mmol,,,,,,,,,,,,,,,,,,,,,"N,N-dimethylformamide",DMF,5.0 mL,5.0,,,,,140.0,140 °C,5.0,5 h at 140 °C; slow cooled 60 h to RT,Teflon-lined autoclave (steel),static,,,,,,purple prism,66.0,0.20 × 0.50 × 0.50 mm,dia,4-connected Co nodes; distorted octahedral,"Pc; a=704.72 pm, b=1419.5 pm, c=1396.8 pm; β=96.728°",,,not_reported,not_reported,410.0,,10.1021/ic101783z,ok,
10.1021/ic101783z,downloaded\10.1021_ic101783z.pdf,SI downloaded\10.1021_ic101783z_SI.pdf,mof_json_store\10.1021_ic101783z\raw_output.json,mof_json_store\10.1021_ic101783z\synthesis_005.json,no,,1∞ [Zn(Me-4py-pba)2(H2O)2]·H2O (3),,La(NO3)3·5H2O,,22.5 mg (0.1 mmol),0.1,mmol,nan,,,,,nan,,,,,H(Me-4py-pba),Me-4py-pba,28.0 mg (0.1 mmol),0.1,mmol,,,,,,,,,,,,,,,,,,,,,water,H2O,"H2O/MeCN (1:1, v/v), total 5.0 mL",,acetonitrile,MeCN,"H2O/MeCN (1:1, v/v), total 5.0 mL",,140.0,140 °C,5.0,5 h at 140 °C; slow cooled 60 h to RT,Teflon-lined autoclave (steel),static,,,,,,colorless prism,54.0,0.14 × 0.19 × 0.25 mm,,1D chain; octahedral Zn with 2 H2O,,,,not_reported,not_reported,430.0,,10.1021/ic101783z,ok,
10.1021/ic101783z,downloaded\10.1021_ic101783z.pdf,SI downloaded\10.1021_ic101783z_SI.pdf,mof_json_store\10.1021_ic101783z\raw_output.json,mof_json_store\10.1021_ic101783z\synthesis_006.json,no,,1∞ [Cd(Me-4py-pba)2(H2O)2]·H2O (4),,Cd(NO3)2·4H2O,,0.1 mmol,0.1,mmol,nan,,,,,nan,,,,,H(Me-4py-pba),Me-4py-pba,28.0 mg (0.1 mmol),0.1,mmol,,,,,,,,,,,,,,,,,,,,,water,H2O,"H2O/MeCN (1:1, v/v)",,acetonitrile,MeCN,"H2O/MeCN (1:1, v/v)",,25,room temperature,,7–10 days (diffusion),glass tubes (diffusion method),static,,,,,,colorless prism,75.0,0.25 × 0.36 × 0.50 mm,,1D chain; octahedral Cd with 2 H2O,,,,not_reported,not_reported,350.0,,10.1021/ic101783z,ok,
10.1021/ic101783z,downloaded\10.1021_ic101783z.pdf,SI downloaded\10.1021_ic101783z_SI.pdf,mof_json_store\10.1021_ic101783z\raw_output.json,mof_json_store\10.1021_ic101783z\synthesis_007.json,no,,1∞ [Co(Me-4py-pba)2(H2O)2]·2H2O·CH3CN (5),,Co(NO3)2·6H2O,,0.1 mmol,0.1,mmol,nan,,,,,nan,,,,,H(Me-4py-pba),Me-4py-pba,28.0 mg (0.1 mmol),0.1,mmol,,,,,,,,,,,,,,,,,,,,,water,H2O,"H2O/MeCN (1:1, v/v)",,acetonitrile,MeCN,"H2O/MeCN (1:1, v/v)",,25,room temperature,,7–10 days (diffusion),glass tubes (diffusion method),static,,,,,,orange prism,32.0,0.10 × 0.20 × 0.50 mm,,1D chain; octahedral Co with 2 H2O,,,,not_reported,not_reported,430.0,,10.1021/ic101783z,ok,
10.1002/chem.200601246,downloaded\10.1002_chem.200601246.pdf,SI downloaded\10.1002_chem.200601246_SI.pdf,mof_json_store\10.1002_chem.200601246\raw_output.json,mof_json_store\10.1002_chem.200601246\synthesis_001.json,no,,,,CuCl2·2H2O,,molar ratio 1 (Ln2O3:Cu(NO3)2:ip:bpy = 1:2:1:2),,,nan,,molar ratio 2 (Ln2O3:Cu(NO3)2:ip:bpy = 1:2:1:2),,,nan,,,,,isophthalic acid,H2ip,molar ratio 1 (in 1:2:1:2),,,"2,2'-bipyridine",bpy,molar ratio 2 (in 1:2:1:2),,,,,,,,,,,,,,,,,,water,H2O,10 mL,10.0,,,,,170.0,170 °C,120.0,5 d; cooled to RT at 5 °C h−1,Teflon-lined autoclave (23 mL),static,,,,,,green crystals,70.0,,,rod SBU {Er6Cu2(bpy)2(O2C)11} (~27 Å) forming a-Po net,"triclinic, P-1; a=10.4762(7) Å, b=12.3802(9) Å, c=23.4254(16) Å; α=96.1230(10)°, β=100.4500(10)°, γ=111.8460(10)°",,,,,420.0,,10.1002/chem.200601246,ok,
10.1002/chem.200601246,downloaded\10.1002_chem.200601246.pdf,SI downloaded\10.1002_chem.200601246_SI.pdf,mof_json_store\10.1002_chem.200601246\raw_output.json,mof_json_store\10.1002_chem.200601246\synthesis_002.json,no,,,,EuCl3·6H2O,,molar ratio 1 (Ln2O3:Cu(NO3)2:ip:bpy = 1:2:1:2),,,nan,,molar ratio 2 (Ln2O3:Cu(NO3)2:ip:bpy = 1:2:1:2),,,nan,,,,,isophthalic acid,H2ip,molar ratio 1 (in 1:2:1:2),,,"2,2'-bipyridine",bpy,molar ratio 2 (in 1:2:1:2),,,,,,,,,,,,,,,,,,water,H2O,10 mL,10.0,,,,,170.0,170 °C,120.0,5 d; cooled to RT at 5 °C h−1,Teflon-lined autoclave (23 mL),static,,,,,,green crystals,76.0,,,rod SBU {Y6Cu2(bpy)2(O2C)11} forming a-Po net,,,,,,420.0,,10.1002/chem.200601246,ok,
10.1002/chem.200601246,downloaded\10.1002_chem.200601246.pdf,SI downloaded\10.1002_chem.200601246_SI.pdf,mof_json_store\10.1002_chem.200601246\raw_output.json,mof_json_store\10.1002_chem.200601246\synthesis_003.json,no,,,,CdCl2·5/2H2O,,molar ratio 1 (Ln2O3:Cu(NO3)2:ip:bpy = 1:2:1:2),,,nan,,molar ratio 2 (Ln2O3:Cu(NO3)2:ip:bpy = 1:2:1:2),,,nan,,,,,isophthalic acid,H2ip,molar ratio 1 (in 1:2:1:2),,,"2,2'-bipyridine",bpy,molar ratio 2 (in 1:2:1:2),,,,,,,,,,,,,,,,,,water,H2O,10 mL,10.0,,,,,170.0,170 °C,120.0,5 d; cooled to RT at 5 °C h−1,Teflon-lined autoclave (23 mL),static,,,,,,green crystals,68.0,,,rod SBU {Eu6Cu2(bpy)2(O2C)11} forming a-Po net,,,,,,420.0,,10.1002/chem.200601246,ok,
10.1002/chem.200601246,downloaded\10.1002_chem.200601246.pdf,SI downloaded\10.1002_chem.200601246_SI.pdf,mof_json_store\10.1002_chem.200601246\raw_output.json,mof_json_store\10.1002_chem.200601246\synthesis_004.json,no,,,,Co(NO3)2·6H2O,,molar ratio 1 (Ln2O3:Cu(NO3)2:ip:bpy = 1:2:1:1),,,Zn(NO3)2·4H2O,,molar ratio 2 (Ln2O3:Cu(NO3)2:ip:bpy = 1:2:1:1),,,nan,,,,,isophthalic acid,H2ip,molar ratio 1 (in 1:2:1:1),,,"2,2'-bipyridine",bpy,molar ratio 1 (in 1:2:1:1),,,,,,,,,,,,,,,,,,water,H2O,10 mL,10.0,,,,,170.0,170 °C,120.0,5 d; cooled to RT at 5 °C h−1,Teflon-lined autoclave (23 mL),static,,,,,,blue crystals,73.0,,,rod SBU {Yb2Cu3(bpy)2(O2C)12} (~14.8 Å) forming a-Po net; contains (H2O)6 chains,"triclinic, P-1; a=10.9774(13) Å, b=12.8338(16) Å, c=13.2340(16) Å; α=75.135(2)°, β=80.874(2)°, γ=69.436(2)°",,,,,400.0,,10.1002/chem.200601246,ok,
10.1002/chem.200601246,downloaded\10.1002_chem.200601246.pdf,SI downloaded\10.1002_chem.200601246_SI.pdf,mof_json_store\10.1002_chem.200601246\raw_output.json,mof_json_store\10.1002_chem.200601246\synthesis_005.json,no,,,,Cd(NO3)2·4H2O,,molar ratio 1 (Ln2O3:Cu(NO3)2:ip:bpy = 1:2:1:1),,,hexaamminecobalt(III) chloride,,molar ratio 2 (Ln2O3:Cu(NO3)2:ip:bpy = 1:2:1:1),,,nan,,,,,isophthalic acid,H2ip,molar ratio 1 (in 1:2:1:1),,,"2,2'-bipyridine",bpy,molar ratio 1 (in 1:2:1:1),,,,,,,,,,,,,,,,,,water,H2O,10 mL,10.0,,,,,170.0,170 °C,120.0,5 d; cooled to RT at 5 °C h−1,Teflon-lined autoclave (23 mL),static,,,,,,blue crystals,66.0,,,rod SBU {Gd2Cu3(bpy)2(O2C)12} forming a-Po net; contains (H2O)6 chains,,,,,,400.0,,10.1002/chem.200601246,ok,
10.1002/chem.200601246,downloaded\10.1002_chem.200601246.pdf,SI downloaded\10.1002_chem.200601246_SI.pdf,mof_json_store\10.1002_chem.200601246\raw_output.json,mof_json_store\10.1002_chem.200601246\synthesis_006.json,no,,,,Co(CH3COO)2·4H2O,,molar ratio 1 (Ln2O3:Cu(NO3)2:ip:bpy = 1:2:1:1),,,nan,,molar ratio 2 (Ln2O3:Cu(NO3)2:ip:bpy = 1:2:1:1),,,nan,,,,,isophthalic acid,H2ip,molar ratio 1 (in 1:2:1:1),,,"2,2'-bipyridine",bpy,molar ratio 1 (in 1:2:1:1),,,,,,,,,,,,,,,,,,water,H2O,10 mL,10.0,,,,,170.0,170 °C,120.0,5 d; cooled to RT at 5 °C h−1,Teflon-lined autoclave (23 mL),static,,,,,,blue crystals,68.0,,,rod SBU {Tb2Cu3(bpy)2(O2C)12} forming a-Po net; contains (H2O)6 chains,,,,,,400.0,,10.1002/chem.200601246,ok,
10.1002/chem.200601246,downloaded\10.1002_chem.200601246.pdf,SI downloaded\10.1002_chem.200601246_SI.pdf,mof_json_store\10.1002_chem.200601246\raw_output.json,mof_json_store\10.1002_chem.200601246\synthesis_007.json,no,,,,Cd(NO3)2·4H2O,,molar ratio 1 (Ln2O3:Cu(NO3)2:ip = 1:2:1),,,nan,,molar ratio 2 (Ln2O3:Cu(NO3)2:ip = 1:2:1),,,nan,,,,,isophthalic acid,H2ip,molar ratio 1 (in 1:2:1),,,,,,,,,,,,,,,,,,,,,,,water,H2O,10 mL,10.0,,,,,170.0,170 °C,120.0,5 d; cooled to RT at 5 °C h−1,Teflon-lined autoclave (23 mL),static,,,,,,blue crystals,53.0,,,"2D (6,3) metal-carboxylate layers pillared by ip2− into 3D network","rhombohedral, R-3c; a=b=13.1118(11) Å, c=46.936(8) Å; α=90°, β=90°, γ=120°",,,,,400.0,,10.1002/chem.200601246,ok,
10.1002/chem.200601246,downloaded\10.1002_chem.200601246.pdf,SI downloaded\10.1002_chem.200601246_SI.pdf,mof_json_store\10.1002_chem.200601246\raw_output.json,mof_json_store\10.1002_chem.200601246\synthesis_008.json,no,,,,CuCl2·2H2O,,molar ratio 1 (Ln2O3:Cu(NO3)2:ip = 1:2:1),,,nan,,molar ratio 2 (Ln2O3:Cu(NO3)2:ip = 1:2:1),,,nan,,,,,isophthalic acid,H2ip,molar ratio 1 (in 1:2:1),,,,,,,,,,,,,,,,,,,,,,,water,H2O,10 mL,10.0,,,,,170.0,170 °C,120.0,5 d; cooled to RT at 5 °C h−1,Teflon-lined autoclave (23 mL),static,,,,,,blue crystals,46.0,,,"2D (6,3) metal-carboxylate layers pillared by ip2− into 3D network",,,,,,400.0,,10.1002/chem.200601246,ok,
10.1039/c2ce25529d,downloaded\10.1039_c2ce25529d.pdf,SI downloaded\10.1039_c2ce25529d_SI.pdf,mof_json_store\10.1039_c2ce25529d\raw_output.json,mof_json_store\10.1039_c2ce25529d\synthesis_001.json,yes,Solvothermal reactions with bpe/bpy + H2L1 or bpe + H2L2 gave phase-pure 1 or 2 without bpe incorporation.,,,ZnCl2,,"59.4 mg, 0.200 mmol",0.2,mmol,nan,,,,,nan,,,,,"3,3′-diphenyl-2,2′-bithiophene-5,5′-dicarboxylic acid",H2L1,"40.6 mg, 0.100 mmol",0.1,mmol,,,,,,,,,,,,,,,,,,,,,"N,N-dimethylformamide",DMF,5 mL,5.0,,,,,110.0,110 °C,24.0,24 h,Teflon-lined Parr bomb,static,,,,,,colorless rods,64.0,0.35 × 0.20 × 0.10 mm,,Zn2 paddlewheel (binuclear) SBU,"P21/n; a=16.3642, b=17.0748, c=20.6230 Å, β=90.226°",,,not_reported,not_reported,,luminescence,10.1039/c2ce25529d,ok,
10.1039/c2ce25529d,downloaded\10.1039_c2ce25529d.pdf,SI downloaded\10.1039_c2ce25529d_SI.pdf,mof_json_store\10.1039_c2ce25529d\raw_output.json,mof_json_store\10.1039_c2ce25529d\synthesis_002.json,yes,Solvothermal reactions with bpe/bpy + H2L1 or bpe + H2L2 gave phase-pure 1 or 2 without bpe incorporation.,,,In(NO3)3·4H2O,,"59.4 mg, 0.200 mmol",0.2,mmol,nan,,,,,nan,,,,,"3,3′-dihexyl-2,2′-bithiophene-5,5′-dicarboxylic acid",H2L2,"42.2 mg, 0.100 mmol",0.1,mmol,,,,,,,,,,,,,,,,,,,,,"N,N-dimethylformamide",DMF,6 mL,6.0,,,,,110.0,110 °C,24.0,24 h,Teflon-lined Parr bomb,static,,,,,,colorless rods,52.0,0.10 × 0.04 × 0.02 mm,,Zn2 paddlewheel (binuclear) SBU,"P21/n; a=7.503, b=18.281, c=19.375 Å, β=100.470°",,,not_reported,not_reported,,luminescence,10.1039/c2ce25529d,ok,
10.1039/c2ce25529d,downloaded\10.1039_c2ce25529d.pdf,SI downloaded\10.1039_c2ce25529d_SI.pdf,mof_json_store\10.1039_c2ce25529d\raw_output.json,mof_json_store\10.1039_c2ce25529d\synthesis_003.json,yes,Solvothermal reactions with bpe/bpy + H2L1 or bpe + H2L2 gave phase-pure 1 or 2 without bpe incorporation.,,,Zn(NO3)2·6H2O,,"29.7 mg, 0.100 mmol",0.1,mmol,nan,,,,,nan,,,,,"2,2′-bithiophene-5,5′-dicarboxylic acid",H2L3,"12.7 mg, 0.0500 mmol",0.05,mmol,"trans-1,2-bis(4-pyridyl)ethylene",bpe,"9.0 mg, 0.050 mmol",0.05,mmol,,,,,,,,,,,,,,,,"N,N-dimethylformamide",DMF,5 mL,5.0,,,,,110.0,110 °C,24.0,24 h,Teflon-lined Parr bomb,static,,,,,,yellow rods,72.0,0.25 × 0.10 × 0.07 mm,pcu,Zn2 paddlewheel 6-connected SBU,"C2/c; a=17.1764, b=22.0141, c=9.9312 Å, β=96.535°",,,not_reported,not_reported,,luminescence,10.1039/c2ce25529d,ok,
10.1039/c2ce25529d,downloaded\10.1039_c2ce25529d.pdf,SI downloaded\10.1039_c2ce25529d_SI.pdf,mof_json_store\10.1039_c2ce25529d\raw_output.json,mof_json_store\10.1039_c2ce25529d\synthesis_004.json,yes,Solvothermal reactions with bpe/bpy + H2L1 or bpe + H2L2 gave phase-pure 1 or 2 without bpe incorporation.,,,Cd(CH3COO)2·2H2O,,"59.4 mg, 0.200 mmol",0.2,mmol,nan,,,,,nan,,,,,"3,3′-diphenyl-2,2′-bithiophene-5,5′-dicarboxylic acid",H2L1,"40.6 mg, 0.100 mmol",0.1,mmol,"trans-1,2-bis(4-pyridyl)ethylene",bpe,"18.2 mg, 0.100 mmol",0.1,mmol,,,,,,,,,,,,,,,,"N,N-dimethylformamide",DMF,6 mL,6.0,,,,,25,room temperature (open to atmosphere),48.0,2 days,,static,,,,,,light yellow prisms,42.0,0.70 × 0.30 × 0.25 mm,,tetrahedral Zn(II) mononuclear nodes,"P-1; a=8.6855, b=12.7109, c=18.1830 Å, α=91.810°, β=102.910°, γ=106.455°",,,not_reported,not_reported,,luminescence,10.1039/c2ce25529d,ok,
10.1039/c2ce25529d,downloaded\10.1039_c2ce25529d.pdf,SI downloaded\10.1039_c2ce25529d_SI.pdf,mof_json_store\10.1039_c2ce25529d\raw_output.json,mof_json_store\10.1039_c2ce25529d\synthesis_005.json,yes,Solvothermal reactions with bpe/bpy + H2L1 or bpe + H2L2 gave phase-pure 1 or 2 without bpe incorporation.,,,InCl3·4H2O,,"29.7 mg, 0.100 mmol",0.1,mmol,nan,,,,,nan,,,,,"3,3′-dihexyl-2,2′-bithiophene-5,5′-dicarboxylic acid",H2L2,"21.0 mg, 0.0500 mmol",0.05,mmol,"trans-1,2-bis(4-pyridyl)ethylene",bpe,"9.0 mg, 0.050 mmol",0.05,mmol,,,,,,,,,,,,,,,,"N,N-dimethylformamide",DMF,4 mL,4.0,,,,,25,room temperature (open to atmosphere),72.0,3 days,,static,,,,,,light yellow prisms,27.0,0.25 × 0.18 × 0.13 mm,seh,Zn2 paddlewheel 6-connected + Zn(II) 4-coordinate (mixed),"C2/c; a=31.138, b=39.627, c=22.721 Å, β=121.737°",,,not_reported,not_reported,,luminescence,10.1039/c2ce25529d,ok,
10.1021/ic300825s,downloaded\10.1021_ic300825s.pdf,SI downloaded\10.1021_ic300825s_SI.pdf,mof_json_store\10.1021_ic300825s\raw_output.json,mof_json_store\10.1021_ic300825s\synthesis_001.json,yes,Premetalation with H4-TCPP-FeCl failed to isolate a pure iron analogue of MOF-525,MOF-525,,CuCl2·2H2O,,"12.5 mg, 0.037 mmol",0.037,mmol,nan,,,,,nan,,,,,tetrakis(4-carboxyphenyl)porphyrin,TCPP,"2.5 mg, 0.037 mmol",2.5,mg,,,,,,,,,,,acetic acid,,2.5 mL,2.5,mL,,,,,,"N,N-dimethylformamide",DMF,10 mL,10.0,,,,,65.0,65 °C,72.0,3 days,20 mL scintillation vial,static,"DMF, acetone",DMF 5×; acetone 5×,120 °C under vacuum (30 mTorr) for 48 h,120.0,48.0,cubic microcrystals,,0.5–1.0 μm,ftw,Zr6O4(OH)4 12-connected SBU,"a=19.393(3) Å, Pm-3m",20.0,2620.0,not_reported,yes,,,10.1021/ic300825s,ok,
10.1021/ic300825s,downloaded\10.1021_ic300825s.pdf,SI downloaded\10.1021_ic300825s_SI.pdf,mof_json_store\10.1021_ic300825s\raw_output.json,mof_json_store\10.1021_ic300825s\synthesis_002.json,yes,Premetalation with H4-TCPP-FeCl failed to isolate a pure iron analogue of MOF-525,MOF-525-Cu,,InCl3·4H2O,,"12.5 mg, 0.037 mmol",0.037,mmol,nan,,,,,nan,,,,,Cu(II) meso-tetra(4-carboxyphenyl)porphyrin,TCPP-Cu,"2.5 mg, 0.037 mmol",2.5,mg,,,,,,,,,,,acetic acid,,2.5 mL,2.5,mL,,,,,,"N,N-dimethylformamide",DMF,10 mL,10.0,,,,,65.0,65 °C,72.0,3 days,20 mL scintillation vial,static,"DMF, acetone",DMF 5×; acetone 5×,120 °C under vacuum (30 mTorr) for 48 h,120.0,48.0,,,,ftw,Zr6O4(OH)4 12-connected SBU,,,,not_reported,not_reported,,,10.1021/ic300825s,ok,
10.1021/ic300825s,downloaded\10.1021_ic300825s.pdf,SI downloaded\10.1021_ic300825s_SI.pdf,mof_json_store\10.1021_ic300825s\raw_output.json,mof_json_store\10.1021_ic300825s\synthesis_004.json,yes,Premetalation with H4-TCPP-FeCl failed to isolate a pure iron analogue of MOF-525,MOF-545,,Cu(CH3COO)2·1H2O,,"37.5 mg, 0.111 mmol",0.111,mmol,nan,,,,,nan,,,,,tetrakis(4-carboxyphenyl)porphyrin,TCPP,"6.5 mg, 0.037 mmol",6.5,mg,,,,,,,,,,,formic acid,,7 mL,7.0,mL,,,,,,"N,N-dimethylformamide",DMF,10 mL,10.0,,,,,130.0,130 °C,72.0,3 days,20 mL scintillation vial,static,"DMF, acetone",DMF 5×; acetone 5×,120 °C under vacuum (30 mTorr) for 48 h,120.0,48.0,needle crystals,,0.5 × 0.025 × 0.025 mm,csq,Zr6O8(H2O)8 8-connected SBU,,36.0,2260.0,not_reported,yes,,,10.1021/ic300825s,ok,
10.1021/acs.inorgchem.2c00825,downloaded\10.1021_acs.inorgchem.2c00825.pdf,SI downloaded\10.1021_acs.inorgchem.2c00825_SI.pdf,mof_json_store\10.1021_acs.inorgchem.2c00825\raw_output.json,mof_json_store\10.1021_acs.inorgchem.2c00825\synthesis_001.json,yes,Direct (TiCl3)3AlCl3 gave unrecoverable fine powder; AlCl3 gave amorphous; H2BDC gave mixed phases; tritopic linkers (H3BTC/H3BTB) amorphous; water led to low crystallinity or TiO2.,"NH2-MIL-101(TiIII, Al)",,Cu(SO4)·5H2O,,0.556 g (dissolved in 15 mL degassed DMF),2.99432,mmol,nan,,,,,nan,,,,,2-aminoterephthalic acid,NH2-BDC,0.126 g (in 15 mL DMF),0.126,g,,,,,,,,,,,,,,,,,,,,,"N,N-dimethylformamide",DMF,30 mL total (15 mL linker solution + 15 mL metal solution),30.0,,,,,130.0,130 °C,18.0,18 h,500 mL GL32 glass bottle,static,"DMF, acetone, DCM",DMF/acetone several times until clear; DCM 5× (boiling),130 °C under vacuum for about 10 min after solvent exchange,130.0,0.17,dark brown (chocolate) powder,,,mtn,trinuclear Ti3(μ3-O)Cl(DMF)2 carboxylate cluster,,,2146.0,no,not_reported,200.0,hydrogen_storage,10.1021/acs.inorgchem.2c00825,ok,
10.1021/acs.inorgchem.2c00825,downloaded\10.1021_acs.inorgchem.2c00825.pdf,SI downloaded\10.1021_acs.inorgchem.2c00825_SI.pdf,mof_json_store\10.1021_acs.inorgchem.2c00825\raw_output.json,mof_json_store\10.1021_acs.inorgchem.2c00825\synthesis_002.json,yes,Direct (TiCl3)3AlCl3 gave unrecoverable fine powder; AlCl3 gave amorphous; H2BDC gave mixed phases; tritopic linkers (H3BTC/H3BTB) amorphous; water led to low crystallinity or TiO2.,NH2-MIL-101(Al),,EuCl3·6H2O,,1.81 g (dissolved in 75 mL DMF; added dropwise over 1 h),6.31946,mmol,nan,,,,,nan,,,,,2-aminoterephthalic acid,NH2-BDC,0.63 g (in 75 mL DMF),0.63,g,,,,,,,,,,,,,,,,,,,,,"N,N-dimethylformamide",DMF,150 mL total,150.0,,,,,130.0,130 °C,14.0,14 h (after 1 h dropwise addition),500 mL round-bottom flask,stirred,"DMF, acetone",several times until clear,60 °C in vacuum oven for about 1 h,60.0,1.0,yellow powder,,,mtn,trinuclear M3(μ3-O) carboxylate cluster,,,3440.0,not_reported,not_reported,150.0,,10.1021/acs.inorgchem.2c00825,ok,
10.1021/acs.inorgchem.6b01852,downloaded\10.1021_acs.inorgchem.6b01852.pdf,SI downloaded\10.1021_acs.inorgchem.6b01852_SI.pdf,mof_json_store\10.1021_acs.inorgchem.6b01852\raw_output.json,mof_json_store\10.1021_acs.inorgchem.6b01852\synthesis_001.json,no,,,1495545,TbCl3·6H2O,,"0.36 g, 1.5 mmol in 10 mL H2O",1.5,mmol,nan,,"0.90 g, 1.5 mmol in 10 mL H2O",1.5,mmol,nan,,"0.223 g, 0.5 mmol (in 10 mL hot H2O)",0.5,mmol,nicotinic acid,,"0.061 g, 0.5 mmol",0.5,mmol,,,,,,,,,,,glacial acetic acid,AcOH,5 mL (added dropwise),5.0,mL,,,,,,water,H2O,10 mL (AlCl3 solution) + 10 mL (Na2MoO4 solution) + 10 mL (nicotinic acid + Eu(NO3)3 solution),30.0,,,,,80.0,80 °C during mixing,1.0,stirred 1 h at 80 °C; crystals obtained after 20 days standing,,"stirred 1 h, then static",,,,,,colorless sheets,42.4,0.40 × 0.30 × 0.27 mm,,Anderson-type [AlMo6(OH)6O18]3−-based 3D framework,"triclinic, P-1; a=12.932(6) Å, b=14.338(6) Å, c=14.510(6) Å, α=104.743(1)°, β=108.981(5)°, γ=108.119(4)°",,,not_reported,not_reported,385.0,luminescence,10.1021/acs.inorgchem.6b01852,ok,
10.1021/acs.inorgchem.6b01852,downloaded\10.1021_acs.inorgchem.6b01852.pdf,SI downloaded\10.1021_acs.inorgchem.6b01852_SI.pdf,mof_json_store\10.1021_acs.inorgchem.6b01852\raw_output.json,mof_json_store\10.1021_acs.inorgchem.6b01852\synthesis_002.json,no,,,1495544,Pr(NO3)3·6H2O,,"0.36 g, 1.5 mmol in 10 mL H2O",1.5,mmol,nan,,"0.90 g, 1.5 mmol in 10 mL H2O",1.5,mmol,nan,,"0.2165 g, 0.5 mmol (in 10 mL hot H2O)",0.5,mmol,nicotinic acid,,"0.061 g, 0.5 mmol",0.5,mmol,,,,,,,,,,,glacial acetic acid,AcOH,5 mL (added dropwise),5.0,mL,,,,,,water,H2O,10 mL (AlCl3 solution) + 10 mL (Na2MoO4 solution) + 10 mL (nicotinic acid + Tb(NO3)3 solution),30.0,,,,,80.0,80 °C during mixing,1.0,stirred 1 h at 80 °C; crystals obtained after 20 days standing,,"stirred 1 h, then static",,,,,,,45.8,0.70 × 0.45 × 0.40 mm,,Anderson-type [AlMo6(OH)6O18]3−-based 3D framework,"triclinic, P-1; a=12.980(3) Å, b=14.381(3) Å, c=14.506(3) Å, α=104.50(2)°, β=108.88(2)°, γ=108.14(2)°",,,not_reported,not_reported,385.0,luminescence,10.1021/acs.inorgchem.6b01852,ok,
10.1021/acs.inorgchem.6b01852,downloaded\10.1021_acs.inorgchem.6b01852.pdf,SI downloaded\10.1021_acs.inorgchem.6b01852_SI.pdf,mof_json_store\10.1021_acs.inorgchem.6b01852\raw_output.json,mof_json_store\10.1021_acs.inorgchem.6b01852\synthesis_003.json,no,,,,Eu(NO3)3·6H2O,,as in 1 (1.5 mmol in 10 mL H2O),1.5,mmol,nan,,as in 1 (1.5 mmol in 10 mL H2O),,,nan,,part of Ln nitrate mixture; Eu:Tb:La = 1:1.6:2.12 (target),,,nicotinic acid,,as in 1,,,,,,,,,,,,,glacial acetic acid,AcOH,"5 mL (added dropwise), as in 1",5.0,mL,,,,,,water,H2O,as in 1 (∼30 mL total in three 10 mL portions),,,,,,80.0,80 °C during mixing (same as 1),1.0,stirred 1 h at 80 °C; crystals obtained after ~20 days standing,,"stirred 1 h, then static",,,,,,,,,,isostructural with 1,,,,not_reported,not_reported,,luminescence,10.1021/acs.inorgchem.6b01852,ok,
10.1021/acs.inorgchem.6b01852,downloaded\10.1021_acs.inorgchem.6b01852.pdf,SI downloaded\10.1021_acs.inorgchem.6b01852_SI.pdf,mof_json_store\10.1021_acs.inorgchem.6b01852\raw_output.json,mof_json_store\10.1021_acs.inorgchem.6b01852\synthesis_004.json,no,,,,CuI,,as in 1 (1.5 mmol in 10 mL H2O),1.5,mmol,nan,,as in 1 (1.5 mmol in 10 mL H2O),,,nan,,part of Ln nitrate mixture; Eu:Tb:La = 1:1.6:1.86 (target),,,nicotinic acid,,as in 1,,,,,,,,,,,,,glacial acetic acid,AcOH,"5 mL (added dropwise), as in 1",5.0,mL,,,,,,water,H2O,as in 1 (∼30 mL total in three 10 mL portions),,,,,,80.0,80 °C during mixing (same as 1),1.0,stirred 1 h at 80 °C; crystals obtained after ~20 days standing,,"stirred 1 h, then static",,,,,,,,,,isostructural with 1,,,,not_reported,not_reported,,luminescence,10.1021/acs.inorgchem.6b01852,ok,
10.1021/acs.inorgchem.6b01852,downloaded\10.1021_acs.inorgchem.6b01852.pdf,SI downloaded\10.1021_acs.inorgchem.6b01852_SI.pdf,mof_json_store\10.1021_acs.inorgchem.6b01852\raw_output.json,mof_json_store\10.1021_acs.inorgchem.6b01852\synthesis_005.json,no,,,,Co(CH3COO)2·4H2O,,as in 1 (1.5 mmol in 10 mL H2O),1.5,mmol,nan,,as in 1 (1.5 mmol in 10 mL H2O),,,nan,,part of Ln nitrate mixture; Eu:Tb:La = 1:1.6:1.71 (target),,,nicotinic acid,,as in 1,,,,,,,,,,,,,glacial acetic acid,AcOH,"5 mL (added dropwise), as in 1",5.0,mL,,,,,,water,H2O,as in 1 (∼30 mL total in three 10 mL portions),,,,,,80.0,80 °C during mixing (same as 1),1.0,stirred 1 h at 80 °C; crystals obtained after ~20 days standing,,"stirred 1 h, then static",,,,,,,,,,isostructural with 1,,,,not_reported,not_reported,,luminescence,10.1021/acs.inorgchem.6b01852,ok,
10.1021/acs.inorgchem.6b01852,downloaded\10.1021_acs.inorgchem.6b01852.pdf,SI downloaded\10.1021_acs.inorgchem.6b01852_SI.pdf,mof_json_store\10.1021_acs.inorgchem.6b01852\raw_output.json,mof_json_store\10.1021_acs.inorgchem.6b01852\synthesis_006.json,no,,,,Ce(NO3)3·6H2O,,as in 1 (1.5 mmol in 10 mL H2O),1.5,mmol,nan,,as in 1 (1.5 mmol in 10 mL H2O),,,nan,,part of Ln nitrate mixture; Eu:Tb:La = 1:1:1.7 (target),,,nicotinic acid,,as in 1,,,,,,,,,,,,,glacial acetic acid,AcOH,"5 mL (added dropwise), as in 1",5.0,mL,,,,,,water,H2O,as in 1 (∼30 mL total in three 10 mL portions),,,,,,80.0,80 °C during mixing (same as 1),1.0,stirred 1 h at 80 °C; crystals obtained after ~20 days standing,,"stirred 1 h, then static",,,,,,,,,,isostructural with 1,,,,not_reported,not_reported,,luminescence,10.1021/acs.inorgchem.6b01852,ok,
10.1021/acs.inorgchem.6b01852,downloaded\10.1021_acs.inorgchem.6b01852.pdf,SI downloaded\10.1021_acs.inorgchem.6b01852_SI.pdf,mof_json_store\10.1021_acs.inorgchem.6b01852\raw_output.json,mof_json_store\10.1021_acs.inorgchem.6b01852\synthesis_007.json,no,,,,Cu(CH3COO)2,,as in 1 (1.5 mmol in 10 mL H2O),1.5,mmol,nan,,as in 1 (1.5 mmol in 10 mL H2O),,,nan,,part of Ln nitrate mixture; Eu:Tb:La = 1.5:1:1.7 (target),,,nicotinic acid,,as in 1,,,,,,,,,,,,,glacial acetic acid,AcOH,"5 mL (added dropwise), as in 1",5.0,mL,,,,,,water,H2O,as in 1 (∼30 mL total in three 10 mL portions),,,,,,80.0,80 °C during mixing (same as 1),1.0,stirred 1 h at 80 °C; crystals obtained after ~20 days standing,,"stirred 1 h, then static",,,,,,,,,,isostructural with 1,,,,not_reported,not_reported,,luminescence,10.1021/acs.inorgchem.6b01852,ok,
10.1021/acs.inorgchem.6b01852,downloaded\10.1021_acs.inorgchem.6b01852.pdf,SI downloaded\10.1021_acs.inorgchem.6b01852_SI.pdf,mof_json_store\10.1021_acs.inorgchem.6b01852\raw_output.json,mof_json_store\10.1021_acs.inorgchem.6b01852\synthesis_008.json,no,,,,Bi(NO3)3·5H2O,,as in 1 (1.5 mmol in 10 mL H2O),1.5,mmol,nan,,as in 1 (1.5 mmol in 10 mL H2O),,,nan,,part of Ln nitrate mixture; Eu:Tb:La = 1.5:1:1.5 (target),,,nicotinic acid,,as in 1,,,,,,,,,,,,,glacial acetic acid,AcOH,"5 mL (added dropwise), as in 1",5.0,mL,,,,,,water,H2O,as in 1 (∼30 mL total in three 10 mL portions),,,,,,80.0,80 °C during mixing (same as 1),1.0,stirred 1 h at 80 °C; crystals obtained after ~20 days standing,,"stirred 1 h, then static",,,,,,,,,,isostructural with 1,,,,not_reported,not_reported,,luminescence,10.1021/acs.inorgchem.6b01852,ok,
10.1002/zaac.201100519,downloaded\10.1002_zaac.201100519.pdf,SI downloaded\10.1002_zaac.201100519_SI.pdf,mof_json_store\10.1002_zaac.201100519\raw_output.json,mof_json_store\10.1002_zaac.201100519\synthesis_001.json,no,,,,Bi(NO3)3·5H2O,,"0.0195 g, 0.08 mmol",0.08,mmol,nan,,,,,nan,,,,,terephthalic acid,H2bdc,"0.0085 g, 0.05 mmol",0.05,mmol,"1,4-bis(pyridin-3-ylmethoxy)benzene",dpb,"0.013 g, 0.05 mmol",0.05,mmol,,,,,,,,,,,,,,,,water,H2O,8 mL,8.0,,,,,180.0,180 °C,72.0,"heated 4 h to 180 °C, then kept 3 days at 180 °C",25 mL Teflon-lined autoclave,static,water,,,,,yellow block-shaped crystals,45.0,0.30 × 0.25 × 0.14 mm,dia,,"a=18.326(3) Å, b=5.9882(9) Å, c=21.995(3) Å, β=101.910(2)°, C2/c",,,,,,luminescence,10.1002/zaac.201100519,ok,
10.1002/zaac.201100519,downloaded\10.1002_zaac.201100519.pdf,SI downloaded\10.1002_zaac.201100519_SI.pdf,mof_json_store\10.1002_zaac.201100519\raw_output.json,mof_json_store\10.1002_zaac.201100519\synthesis_002.json,no,,,,Bi(NO3)3·5H2O,,"0.014 g, 0.065 mmol",0.065,mmol,nan,,,,,nan,,,,,"biphenyl-4,4'-dicarboxylic acid",H2bbdc,"0.0124 g, 0.05 mmol",0.05,mmol,"1,4-bis(pyridin-3-ylmethoxy)benzene",dpb,"0.013 g, 0.05 mmol",0.05,mmol,,,,,,,,,,,,,,,,water,H2O,5 mL,5.0,"N,N-dimethylformamide",DMF,3 mL,3.0,150.0,150 °C,72.0,"heated 4 h to 150 °C, then kept 3 days at 150 °C",,static,water,,,,,yellow block-shaped crystals,50.0,0.30 × 0.28 × 0.16 mm,,,"a=6.7730(13) Å, b=28.525(5) Å, c=17.297(3) Å, β=101.967(2)°, P21/c",,,,,,luminescence,10.1002/zaac.201100519,ok,
10.1039/c4ce00300d,downloaded\10.1039_c4ce00300d.pdf,,mof_json_store\10.1039_c4ce00300d\raw_output.json,mof_json_store\10.1039_c4ce00300d\synthesis_001.json,no,,1a,,Ni(NO3)3·6H2O,,"10 mg, ~0.04 mmol",0.04,mmol,nan,,,,,nan,,,,,5-bromonicotinic acid,HBNA,"5 mg, ~0.025 mmol",0.025,mmol,,,,,,,,,,,,,,,,,,,,,"N,N-dimethylformamide",DMF,3 mL,3.0,,,,,120.0,120 °C,24.0,24 hours,screw capped glass sample vial (4 mL),static,,,,,,magenta colored crystals,62.0,,,aquadicarboxylate triply-bridged Co2 dimer SBU,,,,,,,,10.1039/c4ce00300d,ok,
10.1039/c4ce00300d,downloaded\10.1039_c4ce00300d.pdf,,mof_json_store\10.1039_c4ce00300d\raw_output.json,mof_json_store\10.1039_c4ce00300d\synthesis_003.json,no,,2a,,Zn(NO3)3·6H2O,,"3.8 mg, ~0.03 mmol",0.03,mmol,nan,,,,,nan,,,,,"3,5-pyridinedicarboxylic acid","3,5-H2PDC","5 mg, 0.03 mmol",0.03,mmol,,,,,,,,,,,nitric acid (concentrated),HNO3,two drops (conc.),,,,,,,,"N,N-dimethylacetamide",DMA,2.5 mL,2.5,,,,,120.0,120 °C,24.0,24 hours,screw capped glass sample vial (4 mL),static,DMA,,dried in air,,,needle-shaped colorless crystals,63.0,,,trinuclear Mn3 hourglass SBU,,,,,,,,10.1039/c4ce00300d,ok,
10.1039/c4ce00300d,downloaded\10.1039_c4ce00300d.pdf,,mof_json_store\10.1039_c4ce00300d\raw_output.json,mof_json_store\10.1039_c4ce00300d\synthesis_004.json,no,,2b,,Zn(NO3)3·6H2O,,"11 mg, ~0.03 mmol",0.03,mmol,nan,,,,,nan,,,,,"3,5-pyridinedicarboxylic acid","3,5-H2PDC","5 mg, 0.03 mmol",0.03,mmol,,,,,,,,,,,,,,,,,,,,,"N,N-dimethylacetamide",DMA,2.5 mL,2.5,,,,,120.0,120 °C,24.0,24 hours,screw capped glass sample vial (4 mL),static,DMA,,dried in air,,,block-shaped colorless crystals,68.0,,srs,tetrahedral Zn(II) nodes with coordinated DMA,,,,not_reported,not_reported,,,10.1039/c4ce00300d,ok,
10.1039/c4ce00300d,downloaded\10.1039_c4ce00300d.pdf,,mof_json_store\10.1039_c4ce00300d\raw_output.json,mof_json_store\10.1039_c4ce00300d\synthesis_006.json,no,,2d,,Cd(NO3)3·6H2O,,1:1 with linker (amount not specified),,,nan,,,,,nan,,,,,"3,5-pyridinedicarboxylic acid","3,5-H2PDC","5 mg, ~0.03 mmol",0.03,mmol,,,,,,,,,,,,,,,,,,,,,"N,N-dimethylformamide",DMF,2.5 mL,2.5,,,,,120.0,120 °C,24.0,24 hours,screw capped glass sample vial (4 mL),static,DMF,,dried in air,,,needle-shaped colorless crystals,56.0,,,oxo-bridged 1D Sm chains; 9-coordinate Sm(III),,,,not_reported,not_reported,,,10.1039/c4ce00300d,ok,
10.1039/c4ce00300d,downloaded\10.1039_c4ce00300d.pdf,,mof_json_store\10.1039_c4ce00300d\raw_output.json,mof_json_store\10.1039_c4ce00300d\synthesis_007.json,no,,2e,,Cu(NO3)3·6H2O,,1:1 with linker (amount not specified),,,nan,,,,,nan,,,,,"3,5-pyridinedicarboxylic acid","3,5-H2PDC","5 mg, ~0.03 mmol",0.03,mmol,,,,,,,,,,,,,,,,,,,,,"N,N-dimethylformamide",DMF,2.5 mL,2.5,,,,,120.0,120 °C,24.0,24 hours,screw capped glass sample vial (4 mL),static,DMF,,dried in air,,,needle-shaped colorless crystals,55.0,,,oxo-bridged 1D Tb chains; 8-coordinate Tb(III),,,,not_reported,not_reported,,,10.1039/c4ce00300d,ok,
10.1039/c4ce00300d,downloaded\10.1039_c4ce00300d.pdf,,mof_json_store\10.1039_c4ce00300d\raw_output.json,mof_json_store\10.1039_c4ce00300d\synthesis_008.json,no,,2f,,Cd(NO3)3·6H2O,,1:1 with linker (amount not specified),,,nan,,,,,nan,,,,,"3,5-pyridinedicarboxylic acid","3,5-H2PDC","5 mg, ~0.03 mmol (similar to 2d)",0.03,mmol,,,,,,,,,,,,,,,,,,,,,"N,N-dimethylformamide",DMF,2.5 mL (similar to 2d),2.5,,,,,120.0,120 °C,24.0,24 hours,screw capped glass sample vial (4 mL),static,DMF,,dried in air,,,,,,,oxo-bridged 1D La chains; isomorphous with 2d,,,,not_reported,not_reported,,,10.1039/c4ce00300d,ok,
10.1039/c4ce00300d,downloaded\10.1039_c4ce00300d.pdf,,mof_json_store\10.1039_c4ce00300d\raw_output.json,mof_json_store\10.1039_c4ce00300d\synthesis_009.json,no,,2g,,Cd(NO3)3·6H2O,,1:1 with linker (amount not specified),,,nan,,,,,nan,,,,,"3,5-pyridinedicarboxylic acid","3,5-H2PDC","5 mg, ~0.03 mmol (similar to 2d)",0.03,mmol,,,,,,,,,,,,,,,,,,,,,"N,N-dimethylformamide",DMF,2.5 mL (similar to 2d),2.5,,,,,120.0,120 °C,24.0,24 hours,screw capped glass sample vial (4 mL),static,DMF,,dried in air,,,,,,,oxo-bridged 1D Ce chains; isomorphous with 2d,,,,not_reported,not_reported,,,10.1039/c4ce00300d,ok,
10.1002/zaac.201100421,downloaded\10.1002_zaac.201100421.pdf,SI downloaded\10.1002_zaac.201100421_SI.pdf,mof_json_store\10.1002_zaac.201100421\raw_output.json,mof_json_store\10.1002_zaac.201100421\synthesis_001.json,no,,[Co(Htci)(bpe)0.5]·H2O,844906,Cd(NO3)3·6H2O,,"0.2 mmol, 0.058 g",0.2,mmol,nan,,,,,nan,,,,,tris(2-carboxyethyl)isocyanurate,H3tci,"0.1 mmol, 0.0345 g",0.1,mmol,"1,2-bis(4-pyridyl)ethylene",bpe,"0.05 mmol, 0.009 g",0.05,mmol,,,,,,,,,,,,,,,,water,H2O,8 mL,8.0,,,,,105.0,378 K,72.0,72 h,23 mL Teflon-lined stainless-steel autoclave,stirred 10 min then static,distilled water,,dried in air,,,purple block crystals,68.0,0.37 × 0.32 × 0.23 mm,,Co–(μ2-O)–Co infinite chains; dinuclear nodes,"a=12.965(1), b=23.270(1), c=6.7033(1), β=93.379(1)°, P21/c",,,not_reported,not_reported,,,10.1002/zaac.201100421,ok,
10.1039/c9qi00543a,downloaded\10.1039_c9qi00543a.pdf,SI downloaded\10.1039_c9qi00543a_SI.pdf,mof_json_store\10.1039_c9qi00543a\raw_output.json,mof_json_store\10.1039_c9qi00543a\synthesis_001.json,no,,Fe-NDC,1913722,ZnO,,"0.017 g, 0.06 mmol",0.06,mmol,nan,,,,,nan,,,,,"2,6-naphthalenedicarboxylic acid",NDC,"0.013 g, 0.062 mmol",0.062,mmol,,,,,,,,,,,formic acid,HCOOH,33 µL,,,,,,,,"N,N-dimethylformamide",DMF,1.7 mL,1.7,,,,,120.0,120 °C,48.0,48 h,flame-sealed borosilicate glass tube,static,"DMF, MeOH","DMF immersion 3 days (exchange daily), then MeOH 3 × 1.7 mL for 2 days",120 °C under dynamic vacuum,120.0,,micro-crystals,72.0,0.15 × 0.05 × 0.03 mm,,[Fe3O(CO2)5(SO4)(H2O)2]∞ rod SBU,"a=17.670 Å, c=8.0543 Å, P4/nmm",9.5,1240.0,not_reported,not_reported,300.0,methane storage,10.1039/c9qi00543a,ok,
