Repository: zzhenglab/MOFinder

# MOFinder

MOFinder extracts MOF synthesis information from the literature, reconstructs evidence-supported negative reaction records, and prepares datasets for synthesis-outcome prediction.
[Web application](https://mofinder.chemistry.wustl.edu/) | [Demos](Demo/README.md) | [Source code](docs/source_to_code.md) | [Workflow guide](docs/workflow.md) | [Model evaluation](docs/evaluation.md)

## Quick start

The workflow runs through Python commands. Python 3.10 or newer is required. Clone the repository and initialize its related applications:

```bash
git clone --recurse-submodules https://github.com/zzhenglab/MOFinder.git
cd MOFinder
```

Start with the two offline demonstrations:

```bash

File: mof_extraction_1_2.csv (part 251 of 305)
doi,main_pdf,si_pdf,raw_output,parsed_json,article_trial_or_failure,article_trial_or_failure_notes,mof_name,crystal_code,metal_1,metal_1_abbr,metal_1_amount_text,metal_1_amount_value,metal_1_amount_unit,metal_2,metal_2_abbr,metal_2_amount_text,metal_2_amount_value,metal_2_amount_unit,metal_3,metal_3_abbr,metal_3_amount_text,metal_3_amount_value,metal_3_amount_unit,linker_1,linker_1_abbr,linker_1_amount_text,linker_1_amount_value,linker_1_amount_unit,linker_2,linker_2_abbr,linker_2_amount_text,linker_2_amount_value,linker_2_amount_unit,linker_3,linker_3_abbr,linker_3_amount_text,linker_3_amount_value,linker_3_amount_unit,modulator_1,modulator_1_abbr,modulator_1_amount_text,modulator_1_amount_value,modulator_1_amount_unit,modulator_2,modulator_2_abbr,modulator_2_amount_text,modulator_2_amount_value,modulator_2_amount_unit,solvent_main,solvent_main_abbr,solvent_main_amount_text,solvent_main_ml,solvent_secondary,solvent_secondary_abbr,solvent_secondary_amount_text,solvent_secondary_ml,temperature_c,temperature_c_text,time_h,time_text,vessel_type,stirring,washing_solvent,washing_cycles,activation_text,activation_temp_c,activation_time_h,crystal_morphology,yield_percent,crystal_size,topology_code,metal_cluster_connectivity,unit_cell_short,pore_diameter_A,BET_surface_area_m2g,air_stable,water_stable,tga_decomposition_temp_c,applications,reference,status,error
10.1002/zaac.201200394,downloaded\10.1002_zaac.201200394.pdf,SI downloaded\10.1002_zaac.201200394_SI.pdf,mof_json_store\10.1002_zaac.201200394\raw_output.json,mof_json_store\10.1002_zaac.201200394\synthesis_001.json,no,,Zn7O(cpda)3(OH)3,899464,CoCl2·6H2O,,"0.0223 g, 0.075 mmol",0.075,mmol,nan,,,,,nan,,,,,"5-(4-carboxyphenyl)-2,6-pyridinedicarboxylic acid",H3cpda,"0.0144 g, 0.05 mmol",0.05,mmol,,,,,,,,,,,hydrochloric acid,HCl,"12 mol·L−1, 20 μL",0.24,mmol,,,,,,water,H2O,6 mL,6.0,ethanol,EtOH,2 mL,2.0,170.0,170 °C,48.0,48 h,Teflon-lined autoclave,,,,,,,colorless rhombus-like crystals,75.0,0.35 × 0.28 × 0.22 mm,,Zn4O tetrahedron SBU,"a=13.6884(10) Å, b=13.6884(10) Å, c=39.877(3) Å, α=90°, β=90°, γ=120°, R-3",,,not_reported,not_reported,440.0,luminescence,10.1002/zaac.201200394,ok,
10.1002/ejic.201800321,downloaded\10.1002_ejic.201800321.pdf,SI downloaded\10.1002_ejic.201800321_SI.pdf,mof_json_store\10.1002_ejic.201800321\raw_output.json,mof_json_store\10.1002_ejic.201800321\synthesis_001.json,yes,At <120 °C formed unknown impurities; prolonged heating converts CAU-17 to dense inorganic phase.,CAU-17,,Cu(CH3COO)2·1H2O,,"502 mg, 1.04 mmol",1.04,mmol,nan,,,,,nan,,,,,"benzene-1,3,5-tricarboxylic acid",H3BTC,"250 mg, 1.19 mmol",1.19,mmol,,,,,,,,,,,,,,,,,,,,,methanol,MeOH,20 mL,20.0,,,,,120.0,120 °C,0.33,20 min,microwave vial (30 mL glass vial),"stirred, 600 rpm",MeOH,,"Dynamic vacuum: 120 °C for 6 h, then 300 °C for 6 h",,,white powder,46.0,,,edge-sharing BiO9 helices,,9.6,530.0,yes,no,370.0,CO2_N2_separation;SF6_N2_separation;epoxide_ring_opening,10.1002/ejic.201800321,ok,
10.1021/ic801906e,downloaded\10.1021_ic801906e.pdf,SI downloaded\10.1021_ic801906e_SI.pdf,mof_json_store\10.1021_ic801906e\raw_output.json,mof_json_store\10.1021_ic801906e\synthesis_001.json,yes,DMF or DEF without base gave no crystalline product.,,,CeCl3·7H2O,,"0.423 g, 1.42 mmol",1.42,mmol,W12O40·12H2O,,,,,nan,,,,,5-methylisophthalic acid,mip,"0.191 g, 1.06 mmol",1.06,mmol,,,,,,,,,,,triethylamine,NEt3,"0.148 mL, 1.03 mmol",1.03,mmol,,,,,,"N,N-dimethylformamide",DMF,15.0 mL,15.0,,,,,100.0,100 °C,48.0,2 days,,"stirred 1 h, then heated",CHCl3,,120 °C under dynamic vacuum (~1e-3 torr) for 12 h after CHCl3 exchange,120.0,12.0,"large, polyhedral crystals",72.0,0.8 × 0.4 × 0.2 mm3,lcy,Zn4O(O2C)6 6-connected SBU (μ4-O-centered),"a=16.215(3) Å, b=17.174(3) Å, c=18.104(4) Å, P212121",,1062.0,not_reported,not_reported,,hydrogen storage,10.1021/ic801906e,ok,
10.1039/c7nj01055a,downloaded\10.1039_c7nj01055a.pdf,SI downloaded\10.1039_c7nj01055a_SI.pdf,mof_json_store\10.1039_c7nj01055a\raw_output.json,mof_json_store\10.1039_c7nj01055a\synthesis_001.json,no,,Zr-BDC-MOF,,CuCl2·2H2O,,"6.4 g, 10 mmol",10,mmol,nan,,,,,nan,,,,,terephthalic acid,H2BDC,"3.2 g, 10 mmol",10.0,mmol,,,,,,,,,,,hydrochloric acid,HCl,"1.6 mL, 19.2 mmol",19.2,mmol,,,,,,"N,N-dimethylformamide",DMF,50 mL,50.0,,,,,150.0,150 °C,24.0,24 h,round-bottom flask,stirred,"DMF, MeOH","DMF stir overnight; MeOH exchange 12 h, repeated 3×",dried in an oven at 100 °C for 12 h,100.0,12.0,"white, irregular crystals",,,,Zr6O4(OH)4 12-connected SBU,,,808.0,not_reported,not_reported,,,10.1039/c7nj01055a,ok,
10.1039/c9ra05167h,downloaded\10.1039_c9ra05167h.pdf,SI downloaded\10.1039_c9ra05167h_SI.pdf,mof_json_store\10.1039_c9ra05167h\raw_output.json,mof_json_store\10.1039_c9ra05167h\synthesis_001.json,no,,[Cd(H2L)(bpz)]n (1),,Cu(CH3COO)2·1H2O,,"0.15 mmol, 0.044 g",0.15,mmol,MoO3,,,,,nan,,,,,"5,5'-(1,4-phenylenebis(methyleneoxy))diisophthalic acid",H4L,"0.05 mmol, 0.023 g",0.05,mmol,"3,3',5,5'-tetramethyl-4,4'-bipyrazole",bpz,"0.10 mmol, 0.020 g",0.1,mmol,,,,,,,,,,,,,,,,water,H2O,12 mL,12.0,,,,,180.0,180 °C,72.0,72 h,Teflon-lined autoclave (25 mL),"stirred 30 min, then static",,,,,,yellow crystals,71.0,,,monometallic Cd SBU,"a=10.205(3) Å, b=27.207(7) Å, c=11.915(3) Å, α=90°, β=95.979(4)°, γ=90°, P21/c",,,not_reported,not_reported,300.0,sensing;photocatalysis,10.1039/c9ra05167h,ok,
10.1039/c9ra05167h,downloaded\10.1039_c9ra05167h.pdf,SI downloaded\10.1039_c9ra05167h_SI.pdf,mof_json_store\10.1039_c9ra05167h\raw_output.json,mof_json_store\10.1039_c9ra05167h\synthesis_002.json,no,,[Cd2(H4L)(L)(bpz)2]n (2),,Tb2O3,,"0.15 mmol, 0.044 g",0.15,mmol,ZnCl2,,,,,nan,,,,,"5,5'-(1,4-phenylenebis(methyleneoxy))diisophthalic acid",H4L,"0.05 mmol, 0.023 g",0.05,mmol,"3,3',5,5'-tetramethyl-4,4'-bipyrazole",bpz,"0.10 mmol, 0.020 g",0.1,mmol,,,,,,,,,,,,,,,,water,H2O,12 mL,12.0,,,,,120.0,120 °C,72.0,72 h,Teflon-lined autoclave (25 mL),"stirred 30 min, then static",,,,,,colorless block crystals,47.0,,,monometallic Cd SBU; 2-fold interpenetrated,"a=9.8116(9) Å, b=12.6840(12) Å, c=13.3634(13) Å, α=94.724(3)°, β=95.303(3)°, γ=98.275(3)°, P-1",,,not_reported,not_reported,55.0,sensing;photocatalysis,10.1039/c9ra05167h,ok,
10.1021/acs.cgd.6b00813,downloaded\10.1021_acs.cgd.6b00813.pdf,SI downloaded\10.1021_acs.cgd.6b00813_SI.pdf,mof_json_store\10.1021_acs.cgd.6b00813\raw_output.json,mof_json_store\10.1021_acs.cgd.6b00813\synthesis_001.json,no,,NKU-102,1470603,Gd(NO3)3·6H2O,,"89.25 mg, 0.3 mmol",0.3,mmol,nan,,,,,nan,,,,,"benzene-1,3,5-tricarboxylic acid",BTC,"42.00 mg, 0.2 mmol",0.2,mmol,4-pyrazolecarboxylic acid,H2PyC,"11.20 mg, 0.1 mmol",0.1,mmol,,,,,,,,,,,,,,,,"N,N-diethylformamide",DEF,"4 mL (from DEF/H2O/MeCN = 4:1:1, total 6 mL)",4.0,water,H2O,1 mL (from DEF/H2O/MeCN = 4:1:1),1.0,140.0,140 °C,120.0,120 hours,,,,,,,,colorless block-shaped crystals,58.0,,,dinuclear Zn(II) clusters,"Trigonal, a=21.471(3) Å, c=19.428(4) Å, V=7717(2) Å³, R-3, Z=18",,,not_reported,not_reported,255.0,dye_adsorption,10.1021/acs.cgd.6b00813,ok,
10.1021/acs.cgd.6b00813,downloaded\10.1021_acs.cgd.6b00813.pdf,SI downloaded\10.1021_acs.cgd.6b00813_SI.pdf,mof_json_store\10.1021_acs.cgd.6b00813\raw_output.json,mof_json_store\10.1021_acs.cgd.6b00813\synthesis_002.json,no,,NKU-103,1470602,ZrCl4,,"89.25 mg, 0.3 mmol",0.3,mmol,nan,,,,,nan,,,,,"benzene-1,3,5-tricarboxylic acid",BTC,"42.00 mg, 0.2 mmol",0.2,mmol,4-pyrazolecarboxylic acid,H2PyC,"11.20 mg, 0.1 mmol",0.1,mmol,,,,,,,,,,,,,,,,"N,N-diethylformamide",DEF,"4 mL (from DEF/H2O/MeCN = 4:1:1, total 6 mL)",4.0,water,H2O,1 mL (from DEF/H2O/MeCN = 4:1:1),1.0,100.0,100 °C,120.0,120 hours,,,DMF,,,,,good-quality colorless crystals,40.0,,,dinuclear Zn(II) clusters,"Trigonal, a=13.6983(3) Å, c=34.212(10) Å, V=5560(2) Å³, P3221, Z=4",9.0,,not_reported,not_reported,250.0,dye_adsorption,10.1021/acs.cgd.6b00813,ok,
10.1002/ejic.201100450,downloaded\10.1002_ejic.201100450.pdf,SI downloaded\10.1002_ejic.201100450_SI.pdf,mof_json_store\10.1002_ejic.201100450\raw_output.json,mof_json_store\10.1002_ejic.201100450\synthesis_001.json,no,,,757810,ZrCl4,,"0.5 mmol, 0.16 g",0.5,mmol,nan,,"1.5 mmol, 0.06 g",1.5,mmol,nan,,,,,oxydiacetic acid,H2oda,"3 mmol, 0.40 g",3.0,mmol,,,,,,,,,,,triethylamine,,pH adjusted to 4 with triethylamine,,,,,,,,water,H2O,8 mL,8.0,ethanol,EtOH,2 mL,2.0,140.0,140 °C,72.0,72 h,25 mL Teflon-lined stainless steel vessel,static,distilled water,,air-dried; then outgassed at 300 °C under ~10^-1 Pa vacuum for ~8 h,300.0,8.0,colorless cubic crystals,52.0,,,metal-only NaCl network,"a=b=c=26.125(3) Å, Fd-3c (cubic)",,6.39,not_reported,not_reported,370.0,hydrogen storage;luminescence,10.1002/ejic.201100450,ok,
10.1002/ejic.201100450,downloaded\10.1002_ejic.201100450.pdf,SI downloaded\10.1002_ejic.201100450_SI.pdf,mof_json_store\10.1002_ejic.201100450\raw_output.json,mof_json_store\10.1002_ejic.201100450\synthesis_002.json,no,,,757811,Cr(NO3)3·9H2O,,"0.5 mmol, 0.16 g",0.5,mmol,nan,,"1.5 mmol, 0.06 g",1.5,mmol,nan,,,,,"pyridine-2,6-dicarboxylic acid",H2pda,"3 mmol, 0.49 g",3.0,mmol,,,,,,,,,,,triethylamine,,pH adjusted to 5 with triethylamine,,,,,,,,water,H2O,6 mL,6.0,ethanol,EtOH,3 mL,3.0,160.0,160 °C,72.0,72 h,25 mL Teflon-lined stainless steel vessel,static,distilled water,,air-dried; then outgassed at 250 °C under ~10^-1 Pa vacuum for ~8 h,250.0,8.0,colorless crystals,63.0,,,"metal-only 4,6-connected hexagonal network","a=b=15.677(2) Å, c=15.100(3) Å, P6/mcc (hexagonal)",,8.57,not_reported,not_reported,450.0,hydrogen storage;luminescence,10.1002/ejic.201100450,ok,
10.1039/d1sc02833b,downloaded\10.1039_d1sc02833b.pdf,SI downloaded\10.1039_d1sc02833b_SI.pdf,mof_json_store\10.1039_d1sc02833b\raw_output.json,mof_json_store\10.1039_d1sc02833b\synthesis_002.json,no,,Hf-MOF-808_DMF,,Zn(NO3)2·6H2O,,"3.00 mmol, 0.96 g",3,mmol,nan,,,,,nan,,,,,"benzene-1,3,5-tricarboxylic acid",BTC,"3.00 mmol, 0.63 g",3.0,mmol,,,,,,,,,,,formic acid,,~45 mL (1:1 v/v with DMF; total 90 mL),45.0,mL,,,,,,"N,N-dimethylformamide",DMF,~45 mL (1:1 v/v DMF/formic acid; total 90 mL),45.0,,,,,100.0,100 °C (reflux),336.0,two weeks,,stirred,"DMF, acetone",DMF 3×; acetone once,100 °C for 2 h,100.0,2.0,white solid,82.5,~400 nm (SEM),,Hf6O4(OH)4 6-connected SBU,,,1135.0,not_reported,not_reported,,,10.1039/d1sc02833b,ok,
10.1021/acs.inorgchem.3c01079,downloaded\10.1021_acs.inorgchem.3c01079.pdf,SI downloaded\10.1021_acs.inorgchem.3c01079_SI.pdf,mof_json_store\10.1021_acs.inorgchem.3c01079\raw_output.json,mof_json_store\10.1021_acs.inorgchem.3c01079\synthesis_001.json,no,,,,Co(OH)2,,53 mg (230 μmol),0.23,mmol,Tb(NO3)3·6H2O,,,,,nan,,,,,chelidamic acid,H3L,50 mg (250 μmol),0.25,mmol,,,,,,,,,,,hydrochloric acid (conc.),HCl,84 μL (conc.),,,,,,,,"N,N-dimethylformamide",DMF,887 μL,0.887,water,H2O,30 μL,0.03,160.0,160 °C,140.0,140 h at 160 °C (20 h heat-up; 30 h cool),"Teflon insert, steel multiclave",static,"DMF, acetone","2× DMF, 4× acetone",200 °C under reduced pressure for 6 h,200.0,6.0,"strongly intergrown, colorless crystals",,up to ~30 μm (intergrown particles),dia,"mononuclear Zr4+ IBU, CN=8 (trigon dodecahedral)","a=10.0477 Å, b=10.9415 Å, c=25.726 Å; Pna21",3.5,410.0,not_reported,no,300.0,CO2_capture;water_harvesting,10.1021/acs.inorgchem.3c01079,ok,
10.1021/ic202624e,downloaded\10.1021_ic202624e.pdf,SI downloaded\10.1021_ic202624e_SI.pdf,mof_json_store\10.1021_ic202624e\raw_output.json,mof_json_store\10.1021_ic202624e\synthesis_001.json,yes,"For 2, pH screened 1.0–6.5; best at pH 3–5. For 1, adding HCl gave deposits/no good crystals.",,870429,Cd(NO3)2,,"30 mg, 0.13 mmol",0.13,mmol,nan,,,,,nan,,,,,tris(4′-carboxybiphenyl)amine,L-H3,"21 mg, 0.033 mmol",0.033,mmol,,,,,,,,,,,,,,,,,,,,,"N,N-dimethylformamide",DMF,4.5 mL,4.5,water,H2O,1.5 mL,1.5,85.0,85 °C,24.0,one day; slow cooling 5 °C per h to RT,Teflon-lined autoclave (25 mL),,"DMF, H2O",≈3× (DMF 24 mL + H2O 8 mL total),200 °C under vacuum for 8 h,200.0,8.0,light yellow block crystals,56.7,0.50 × 0.30 × 0.10 mm,,[Zn2(CO2)3] SBU; μ2-OH bridges linking SBUs (Zn–O–Zn zigzag),"a=11.980(2) Å, b=18.625(4) Å, c=17.982(4) Å; Pcca",,588.0,not_reported,not_reported,450.0,CO2_capture;luminescence;Friedel-Crafts catalysis,10.1021/ic202624e,ok,
10.1021/ic202624e,downloaded\10.1021_ic202624e.pdf,SI downloaded\10.1021_ic202624e_SI.pdf,mof_json_store\10.1021_ic202624e\raw_output.json,mof_json_store\10.1021_ic202624e\synthesis_002.json,yes,"For 2, pH screened 1.0–6.5; best at pH 3–5. For 1, adding HCl gave deposits/no good crystals.",,854187,ZnCl2,,"31 mg, 0.13 mmol",0.13,mmol,nan,,,,,nan,,,,,tris(4′-carboxybiphenyl)amine,L-H3,"18 mg, 0.03 mmol",0.03,mmol,,,,,,,,,,,hydrochloric acid,HCl,"3 M HCl, 15 drops (pH ~4)",,,,,,,,"N,N-dimethylacetamide",DMAc or DMA,4.5 mL,4.5,water,H2O,1.5 mL,1.5,85.0,85 °C,48.0,two days; slow cooling 5 °C per h to RT,glass vial,,"DMA, H2O",≈3× (DMA 24 mL + H2O 8 mL total),200 °C under vacuum for 8 h,200.0,8.0,deep blue block crystals,71.6,0.50 × 0.20 × 0.15 mm,,[Cu2(CO2)4] paddlewheel SBU (DMA axials),"a=18.023(4) Å, b=18.952(4) Å, c=12.389(3) Å, β=90.8364°; P21/c",,,not_reported,not_reported,,epoxidation catalysis,10.1021/ic202624e,ok,
10.1039/c6tc05349a,downloaded\10.1039_c6tc05349a.pdf,SI downloaded\10.1039_c6tc05349a_SI.pdf,mof_json_store\10.1039_c6tc05349a\raw_output.json,mof_json_store\10.1039_c6tc05349a\synthesis_001.json,no,,,1521670,Ba(NO3)2,,"0.046 g, 0.1 mmol",0.1,mmol,nan,,,,,nan,,,,,"4,4'-oxybis(benzoic acid)",H2oba,"0.026 g, 0.1 mmol",0.1,mmol,,,,,,,,,,,"3-amino-1,2,4-triazole",Hatz,"0.042 g, 1 mmol",1.0,mmol,,,,,,"N,N-dimethylformamide",DMF,2 mL,2.0,water,H2O,2 mL,2.0,80.0,80 °C,72.0,72 h,5 mL glass bottle,static,CH2Cl2,3 days soak,dynamic vacuum at room temperature for 24 h,,24.0,colorless block crystals,60.0,,qtz,binuclear {Tb2} SBU; 4-connected nodes,"a=15.1834(4), b=15.1834(4), c=26.5282(9) Å, α=90, β=90, γ=120, P6422 (293 K)",26.0,,not_reported,not_reported,,sensing;luminescence;acetylene separation;CO2_capture,10.1039/c6tc05349a,ok,
10.1039/c2ce25328c,downloaded\10.1039_c2ce25328c.pdf,SI downloaded\10.1039_c2ce25328c_SI.pdf,mof_json_store\10.1039_c2ce25328c\raw_output.json,mof_json_store\10.1039_c2ce25328c\synthesis_001.json,no,,,866538,Cd(CH3COO)2·2H2O,Cd(NO3)2·4H2O,"0.1 mmol, 30.8 mg",0.1,mmol,nan,KOH,"0.025–0.1 mmol, 14–56 mg",,,nan,,,,,3-pyrid-4-ylbenzoic acid,HL1,"0.1 mmol, 19.9 mg",0.1,mmol,,,,,,,,,,,nitric acid,HNO3,"one drop, 6 N",,,,,,,,"N,N-dimethylformamide",DMF,5 mL,5.0,,,,,80.0,80 °C,48.0,two days,20 mL reaction vial,stirred 30 min at RT before heating,,,,,,octahedral colorless crystals,60.0,,acs,"heptacoordinated Cd, K octahedral; 6-connected acs net","a=18.007(3) Å, c=19.288(4) Å, P-31c",11.0,,not_reported,not_reported,,luminescence,10.1039/c2ce25328c,ok,
10.1039/c2ce25328c,downloaded\10.1039_c2ce25328c.pdf,SI downloaded\10.1039_c2ce25328c_SI.pdf,mof_json_store\10.1039_c2ce25328c\raw_output.json,mof_json_store\10.1039_c2ce25328c\synthesis_002.json,no,,,866539,Al(NO3)3·9H2O,Cd(NO3)2·4H2O,"0.1 mmol, 30.8 mg",0.1,mmol,nan,,,,,nan,,,,,4-pyrid-4-ylbenzoic acid,HL2,"0.1 mmol, 19.9 mg",0.1,mmol,,,,,,,,,,,potassium hydroxide,KOH,"0.1 mmol, 56 mg",0.1,mmol,nitric acid,HNO3,"one drop, 6 N",,,"N,N-dimethylformamide",DMF,5 mL,5.0,,,,,80.0,80 °C,48.0,two days,20 mL reaction vial,pre-dissolved HL2 in DMF at 70 °C for 5 min; stirred 30 min at RT before heating,,,,,,octahedral colorless crystals,50.0,,dia,"octahedral Cd nodes; 4-connected dia net, 4-fold interpenetrated","a=14.498(3) Å, c=17.473(3) Å, Pnna",,,not_reported,not_reported,,luminescence,10.1039/c2ce25328c,ok,
10.1021/jp312179e,downloaded\10.1021_jp312179e.pdf,SI downloaded\10.1021_jp312179e_SI.pdf,mof_json_store\10.1021_jp312179e\raw_output.json,mof_json_store\10.1021_jp312179e\synthesis_001.json,no,,"Ga(OH,F)-MIL-53",912634,Al(NO3)3·9H2O,,8.19 g; 32.02 mmol (assuming x = 0),32.02,mmol,nan,,,,,nan,,,,,terephthalic acid,H2BDC,10.64 g; 64.04 mmol,64.04,mmol,,,,,,,,,,,hydrofluoric acid (40% aq),HF,1.60 g (40% aq); 32.02 mmol,32.02,mmol,,,,,,water,H2O,1/2/1/100 molar ratio (Ga:H2BDC:HF:H2O),,,,,,220.0,493 K,72.0,3 days,Teflon-lined stainless steel autoclave,,"DMF (hot), EtOH",,DMF solvent exchange at 433 K for 6 days (Teflon-lined autoclave); DMF removal by EtOH immersion 24 h at RT; activated in air at 275 °C for 24 h,275.0,24.0,white crystals,45.0,,,1D GaO6 chains linked by BDC (MIL-53),"a=19.6597, b=7.6444, c=6.6716 Å, β=103.883°, Cc",,,not_reported,not_reported,,,10.1021/jp312179e,ok,
10.1021/acsanm.9b00188,downloaded\10.1021_acsanm.9b00188.pdf,SI downloaded\10.1021_acsanm.9b00188_SI.pdf,mof_json_store\10.1021_acsanm.9b00188\raw_output.json,mof_json_store\10.1021_acsanm.9b00188\synthesis_001.json,yes,Phase map showed mixture and unknown phases when varying H2O and benzoic acid; absence of either gave unknown phase.,Th-NU-1008,,Mn(NO3)2·4H2O,,"0.0875 M in DMF, 0.40 mL (solution A)",0.035,mmol,nan,,,,,nan,,,,,"1,4-dibromo-2,3,5,6-tetrakis(4-carboxyphenyl)benzene",TCPB-Br2,"0.014 M in DMF, 0.40 mL (solution B)",0.0056,mmol,,,,,,,,,,,benzoic acid,,"4.1 M in DMF, 0.40 mL (solution C)",1.64,mmol,,,,,,"N,N-dimethylformamide",DMF,"from stock solutions, total ≈1.2 mL",1.2,water,H2O,100 μL,0.1,120.0,120 °C,24.0,1 day,1.5 dram glass vial,static,"DMF, ethanol",3× each,EtOH exchange 2 days; supercritical CO2 activation (Tousimis Samdri; bleed rate 1.0 cc min−1),,,"white, rodlike crystals",72.0,,csq,8-c hexanuclear Th6(μ3-O)4(OH)4 polyoxo-cluster,"a=41.2089, b=41.2089, c=12.2663 Å, P6/mmm",32.0,800.0,yes,yes,,,10.1021/acsanm.9b00188,ok,
10.1021/acsanm.9b00188,downloaded\10.1021_acsanm.9b00188.pdf,SI downloaded\10.1021_acsanm.9b00188_SI.pdf,mof_json_store\10.1021_acsanm.9b00188\raw_output.json,mof_json_store\10.1021_acsanm.9b00188\synthesis_002.json,yes,Phase map showed mixture and unknown phases when varying H2O and benzoic acid; absence of either gave unknown phase.,Th-NU-1011,,MnCl2,,"0.0875 M in DMF, 0.40 mL (solution A)",0.035,mmol,nan,,,,,nan,,,,,"1,4-dibromo-2,3,5,6-tetrakis(4-carboxyphenyl)benzene",TCPB-Br2,"0.014 M in DMF, 0.40 mL (solution B)",0.0056,mmol,,,,,,,,,,,benzoic acid,,"4.1 M in DMF, 0.10 mL (solution C)",0.41,mmol,,,,,,"N,N-dimethylformamide",DMF,"from stock solutions, total ≈0.9 mL",0.9,water,H2O,60 μL,0.06,120.0,120 °C,24.0,1 day,1.5 dram glass vial,static,"DMF, ethanol",3× each,EtOH exchange 2 days; supercritical CO2 activation (Tousimis Samdri; bleed rate 1.0 cc min−1),,,"white, rodlike crystals",85.0,,csq,8-c tetranuclear [Th4(μ3-O)2(OH)4] polyoxo-cluster,"a=27.0704, b=27.0704, c=33.5896 Å, P6/mcc",10.0,700.0,yes,no,,,10.1021/acsanm.9b00188,ok,
10.1039/b502512e,downloaded\10.1039_b502512e.pdf,,mof_json_store\10.1039_b502512e\raw_output.json,mof_json_store\10.1039_b502512e\synthesis_001.json,yes,"Other templates (2,2′-/2,4′-dipyridyl, five-membered N-heterocycles) gave non-templated structures or unidentified crystalline powders; GWMOF-7 syntheses often cocrystallized adipic acid with 4,4′-dipyridyl, mitigated at pH ≥10.",GWMOF-7,,Pb(NO3)2,,"molar ratio 1 (vs adipic acid 2, template 1, H2O 320)",,,nan,,,,,nan,,,,,adipic acid,,molar ratio 2 (relative to Ca source),,,,,,,,,,,,,"4,4′-dipyridyl",,molar ratio 1 (relative to Ca source),,,"ammonium hydroxide, concentrated",,pH adjusted to 10 with concentrated NH4OH,,,water,H2O,molar ratio 320 (relative to Ca source),,,,,,120.0,120 °C,72.0,3 days,Teflon-lined Parr bomb (23 mL),static,"water, ethanol",several times (EtOH),air dry at room temperature,,,"clear, colorless cubic crystals",,0.15 × 0.06 × 0.05 mm,,edge-shared CaO8 chains; 3D via adipate linkers,"a=14.855(2) Å, b=15.339(3) Å, c=7.7790(12) Å, β=98.631(6)°, P21/c",,,not_reported,not_reported,400.0,,10.1039/b502512e,ok,
10.1039/b502512e,downloaded\10.1039_b502512e.pdf,,mof_json_store\10.1039_b502512e\raw_output.json,mof_json_store\10.1039_b502512e\synthesis_002.json,yes,"Other templates (2,2′-/2,4′-dipyridyl, five-membered N-heterocycles) gave non-templated structures or unidentified crystalline powders; GWMOF-7 syntheses often cocrystallized adipic acid with 4,4′-dipyridyl, mitigated at pH ≥10.",GWMOF-8,,Tb(NO3)3·5H2O,,"molar ratio 1 (vs adipic acid 2, template 1, H2O 320)",,,nan,,,,,nan,,,,,adipic acid,,molar ratio 2 (relative to Ca source),,,,,,,,,,,,,"1,2-bis(4-pyridyl)ethane",,molar ratio 1 (relative to Ca source),,,"ammonium hydroxide, concentrated",,pH adjusted to 10 with concentrated NH4OH,,,water,H2O,molar ratio 320 (relative to Ca source),,,,,,120.0,120 °C,72.0,3 days,Teflon-lined Parr bomb (23 mL),static,"water, ethanol",,air dry at room temperature,,,"clear, colorless rhombohedral crystals",,0.20 × 0.18 × 0.07 mm,,edge-shared CaO8 chains; 3D via adipate linkers,"a=16.8008(8) Å, b=15.0736(7) Å, c=7.7536(3) Å, β=99.799(3)°, P21/c",,,not_reported,not_reported,400.0,,10.1039/b502512e,ok,
10.1039/b618981d,downloaded\10.1039_b618981d.pdf,,mof_json_store\10.1039_b618981d\raw_output.json,mof_json_store\10.1039_b618981d\synthesis_001.json,no,,,,Tb(NO3)3·6H2O,,"0.067 g, 0.293 mmol",0.293,mmol,nan,,,,,nan,,,,,Na(pmtz)·H2O (sodium 5-(pyrimidyl)tetrazolate monohydrate),pmtz,"0.114 g, 0.586 mmol",0.586,mmol,,,,,,,,,,,,,,,,,,,,,water (distilled),H2O,10 mL,10.0,,,,,190.0,190 °C,12.0,12 h,Teflon-lined acid digestion autoclave,static,,,,,,colorless crystals,70.0,,,octacoordinated CdN8 node,"a=9.0559(3), b=9.0559(3), c=15.780(1) Å, P42/nnm",,,not_reported,not_reported,,luminescence,10.1039/b618981d,ok,
10.1039/b618981d,downloaded\10.1039_b618981d.pdf,,mof_json_store\10.1039_b618981d\raw_output.json,mof_json_store\10.1039_b618981d\synthesis_002.json,no,,,,ZrCl4,,"0.16 g, 0.701 mmol",0.701,mmol,nan,,,,,nan,,,,,Na(pmtz)·H2O (sodium 5-(pyrimidyl)tetrazolate monohydrate),pmtz,"0.13 g, 0.701 mmol",0.701,mmol,,,,,,,,,,,sodium azide (NaN3),,"0.04 g, 0.701 mmol",0.701,mmol,,,,,,water,H2O,50 mL,50.0,,,,,25,room temperature,0.167,10 min,,stirred,,,,,,white powder,70.0,,,Cd chain doubly bridged by pmtz and Cl/N3 (rod),"a=16.1086(8), b=6.6005(3), c=17.2425(9) Å, β=95.177(4)°, C2/c",,,not_reported,not_reported,,luminescence,10.1039/b618981d,ok,
10.1002/ejic.201900796,downloaded\10.1002_ejic.201900796.pdf,SI downloaded\10.1002_ejic.201900796_SI.pdf,mof_json_store\10.1002_ejic.201900796\raw_output.json,mof_json_store\10.1002_ejic.201900796\synthesis_001.json,yes,analogous honeycomb Mn(II) MOF could not be obtained despite efforts,,1942394,ZrCl4,,"60 mg, 0.303 mmol",0.303,mmol,nan,,,,,nan,,,,,"disodium salt of [1,2,3]triazolo[4,5-f]benzotriazole-4,8(2H,6H)-dione [Na2(C6N6O2)·4H2O]",,"40 mg, 0.131 mmol",0.131,mmol,,,,,,,,,,,,,,,,,,,,,water,H2O,4 mL,4.0,,,,,100.0,100 °C,16.0,16 h,glass heating tube (sealed),,hot water,,dried on air,,,light yellow-orange block crystals,63.2,,,zig-zag Mn(II) octahedral chains with hydroxido bridges; μ4-bistriazolate linkers,"a=6.9177(2) Å, b=8.8802(2) Å, c=15.1947(4) Å, β=98.1420(10)°, P21/n (monoclinic)",,,not_reported,not_reported,250.0,,10.1002/ejic.201900796,ok,
10.1002/ejic.201900796,downloaded\10.1002_ejic.201900796.pdf,SI downloaded\10.1002_ejic.201900796_SI.pdf,mof_json_store\10.1002_ejic.201900796\raw_output.json,mof_json_store\10.1002_ejic.201900796\synthesis_002.json,yes,analogous honeycomb Mn(II) MOF could not be obtained despite efforts,,1942394,ZrCl4,,0.303 mmol,0.303,mmol,nan,,,,,nan,,,,,"disodium salt of [1,2,3]triazolo[4,5-f]benzotriazole-4,8(2H,6H)-dione [Na2(C6N6O2)·4H2O]",,"40 mg, 0.131 mmol",0.131,mmol,,,,,,,,,,,,,,,,,,,,,water,H2O,4 mL,4.0,,,,,100.0,100 °C,16.0,16 h,glass heating tube (sealed),,hot water,,dried on air,,,light yellow-orange block crystals,,,,zig-zag Mn(II) octahedral chains with hydroxido bridges; μ4-bistriazolate linkers,"a=6.9177(2) Å, b=8.8802(2) Å, c=15.1947(4) Å, β=98.1420(10)°, P21/n (monoclinic)",,,not_reported,not_reported,250.0,,10.1002/ejic.201900796,ok,
10.1002/ejic.201900796,downloaded\10.1002_ejic.201900796.pdf,SI downloaded\10.1002_ejic.201900796_SI.pdf,mof_json_store\10.1002_ejic.201900796\raw_output.json,mof_json_store\10.1002_ejic.201900796\synthesis_003.json,yes,analogous honeycomb Mn(II) MOF could not be obtained despite efforts,,1942394,ZrCl4,,0.303 mmol,0.303,mmol,nan,,,,,nan,,,,,"disodium salt of [1,2,3]triazolo[4,5-f]benzotriazole-4,8(2H,6H)-dione [Na2(C6N6O2)·4H2O]",,"40 mg, 0.131 mmol",0.131,mmol,,,,,,,,,,,,,,,,,,,,,water,H2O,4 mL,4.0,,,,,100.0,100 °C,16.0,16 h,glass heating tube (sealed),,hot water,,dried on air,,,light yellow-orange block crystals,,,,zig-zag Mn(II) octahedral chains with hydroxido bridges; μ4-bistriazolate linkers,"a=6.9177(2) Å, b=8.8802(2) Å, c=15.1947(4) Å, β=98.1420(10)°, P21/n (monoclinic)",,,not_reported,not_reported,250.0,,10.1002/ejic.201900796,ok,
10.1002/adfm.202213039,downloaded\10.1002_adfm.202213039.pdf,SI downloaded\10.1002_adfm.202213039_SI.pdf,mof_json_store\10.1002_adfm.202213039\raw_output.json,mof_json_store\10.1002_adfm.202213039\synthesis_001.json,no,,IHEP-13,2164826,ZrCl4,,"0.25 M (Th4+), 200 µL",0.05,mmol,nan,,"1 M, 100 µL",0.1,mmol,nan,,,,,"1-(4-carboxyphenyl)-4,4′-bipyridinium chloride",Hcpb·Cl,0.1 mmol,0.1,mmol,,,,,,,,,,,,,,,,,,,,,water,H2O,5 mL,5.0,,,,,25,room temperature,,several hours,,static,,,,,,blue block single crystals,76.3,,ftw,Th6O4(OH)4 12-connected; Cu(II) 4-connected,"a=b=c=27.6755 Å, Im-3m",,,,,,,10.1002/adfm.202213039,ok,
10.1039/c7ra08798e,downloaded\10.1039_c7ra08798e.pdf,SI downloaded\10.1039_c7ra08798e_SI.pdf,mof_json_store\10.1039_c7ra08798e\raw_output.json,mof_json_store\10.1039_c7ra08798e\synthesis_001.json,no,,Cu-BTC (HKUST-1),,ZnBr2,,4.5 mmol,4.5,mmol,nan,,,,,nan,,,,,"benzene-1,3,5-tricarboxylic acid",BTC,2.5 mmol,2.5,mmol,,,,,,,,,,,"N,N-dimethyloctadecylamine",,0.45 mmol,0.45,mmol,,,,,,water (deionized),H2O,15 mL,15.0,ethanol (anhydrous),EtOH,15 mL,15.0,109.85,383 K,24.0,24 h,Teflon-lined stainless steel autoclave (100 mL),"pre-stirred, then static during solvothermal",ethanol,twice with 25 mL,ethanol exchange 4× at 373 K for 48 h; dried at 423 K for 12 h,149.85,12.0,blocks,,~100 nm,,,,,1231.0,not_reported,not_reported,300.0,,10.1039/c7ra08798e,ok,
10.1039/c7ra08798e,downloaded\10.1039_c7ra08798e.pdf,SI downloaded\10.1039_c7ra08798e_SI.pdf,mof_json_store\10.1039_c7ra08798e\raw_output.json,mof_json_store\10.1039_c7ra08798e\synthesis_002.json,no,,Cu-BTC (HKUST-1),,ZnBr2,,4.5 mmol,4.5,mmol,nan,,,,,nan,,,,,"benzene-1,3,5-tricarboxylic acid",BTC,2.5 mmol,2.5,mmol,,,,,,,,,,,"N,N-dimethyloctadecylamine",,2.25 mmol,2.25,mmol,,,,,,water (deionized),H2O,15 mL,15.0,ethanol (anhydrous),EtOH,15 mL,15.0,109.85,383 K,24.0,24 h,Teflon-lined stainless steel autoclave (100 mL),"pre-stirred, then static during solvothermal",ethanol,twice with 25 mL,ethanol exchange 4× at 373 K for 48 h; dried at 423 K for 12 h,149.85,12.0,blocks,,~100 nm,,,,,1325.0,not_reported,not_reported,300.0,,10.1039/c7ra08798e,ok,
10.1039/c7ra08798e,downloaded\10.1039_c7ra08798e.pdf,SI downloaded\10.1039_c7ra08798e_SI.pdf,mof_json_store\10.1039_c7ra08798e\raw_output.json,mof_json_store\10.1039_c7ra08798e\synthesis_003.json,no,,Cu-BTC (HKUST-1),,ZnBr2,,4.5 mmol,4.5,mmol,nan,,,,,nan,,,,,"benzene-1,3,5-tricarboxylic acid",BTC,2.5 mmol,2.5,mmol,,,,,,,,,,,"N,N-dimethyloctadecylamine",,4.5 mmol,4.5,mmol,,,,,,water (deionized),H2O,15 mL,15.0,ethanol (anhydrous),EtOH,15 mL,15.0,109.85,383 K,24.0,24 h,Teflon-lined stainless steel autoclave (100 mL),"pre-stirred, then static during solvothermal",ethanol,twice with 25 mL,ethanol exchange 4× at 373 K for 48 h; dried at 423 K for 12 h,149.85,12.0,blocks,,~100 nm,,,,,1351.0,not_reported,not_reported,300.0,,10.1039/c7ra08798e,ok,
10.1039/c7ra08798e,downloaded\10.1039_c7ra08798e.pdf,SI downloaded\10.1039_c7ra08798e_SI.pdf,mof_json_store\10.1039_c7ra08798e\raw_output.json,mof_json_store\10.1039_c7ra08798e\synthesis_004.json,no,,Cu-BTC (HKUST-1),,CuI,,4.5 mmol,4.5,mmol,NaI,,,,,nan,,,,,"benzene-1,3,5-tricarboxylic acid",BTC,2.5 mmol,2.5,mmol,,,,,,,,,,,"N,N-dimethylhexadecylamine",,2.25 mmol,2.25,mmol,,,,,,water (deionized),H2O,15 mL,15.0,ethanol (anhydrous),EtOH,15 mL,15.0,109.85,383 K,24.0,24 h,Teflon-lined stainless steel autoclave (100 mL),"pre-stirred, then static during solvothermal",ethanol,twice with 25 mL,ethanol exchange 4× at 373 K for 48 h; dried at 423 K for 12 h,149.85,12.0,,,,,,,,,not_reported,not_reported,300.0,,10.1039/c7ra08798e,ok,
10.1039/c7ra08798e,downloaded\10.1039_c7ra08798e.pdf,SI downloaded\10.1039_c7ra08798e_SI.pdf,mof_json_store\10.1039_c7ra08798e\raw_output.json,mof_json_store\10.1039_c7ra08798e\synthesis_005.json,no,,Cu-BTC (HKUST-1),,ZnCl2,,4.5 mmol,4.5,mmol,nan,,,,,nan,,,,,"benzene-1,3,5-tricarboxylic acid",BTC,2.5 mmol,2.5,mmol,,,,,,,,,,,"N,N-dimethyltetradecylamine",,2.25 mmol,2.25,mmol,,,,,,water (deionized),H2O,15 mL,15.0,ethanol (anhydrous),EtOH,15 mL,15.0,109.85,383 K,24.0,24 h,Teflon-lined stainless steel autoclave (100 mL),"pre-stirred, then static during solvothermal",ethanol,twice with 25 mL,ethanol exchange 4× at 373 K for 48 h; dried at 423 K for 12 h,149.85,12.0,,,,,,,,,not_reported,not_reported,300.0,,10.1039/c7ra08798e,ok,
10.1039/c7ra08798e,downloaded\10.1039_c7ra08798e.pdf,SI downloaded\10.1039_c7ra08798e_SI.pdf,mof_json_store\10.1039_c7ra08798e\raw_output.json,mof_json_store\10.1039_c7ra08798e\synthesis_006.json,no,,ZIF-8,,Mo7O24·4H2O,,0.67 mmol,0.67,mmol,Mo,,,,,ZnCl2,,,,,2-methylimidazole,2Im,2 mmol,2.0,mmol,,,,,,,,,,,"N,N-dimethyloctadecylamine",,0.67 mmol,0.67,mmol,,,,,,"N,N-dimethylformamide",DMF,40 mL,40.0,,,,,139.85,413 K,24.0,24 h,Teflon-lined stainless steel autoclave (100 mL),"pre-stirred, then static during solvothermal",ethanol,not stated,ethanol exchange 4× at 373 K for 48 h; dried at 423 K for 12 h,149.85,12.0,,,,,,,,,not_reported,not_reported,,,10.1039/c7ra08798e,ok,
10.1002/chem.201501976,downloaded\10.1002_chem.201501976.pdf,SI downloaded\10.1002_chem.201501976_SI.pdf,mof_json_store\10.1002_chem.201501976\raw_output.json,mof_json_store\10.1002_chem.201501976\synthesis_001.json,no,,,,Mo7O24·4H2O,,"0.015 g, 0.04 mmol",0.04,mmol,Mo,,,,,ZnCl2,,,,,"2,8,14,20-tetra-ethyl-6,12,18,24-tetra-methoxy-4,10,16,22-tetra-carboxy-methoxy-calix[4]arene",H4L,"0.018 g, 0.02 mmol",,,,,,,,,,,,,,,,,,,,,,,"N,N-dimethylformamide",DMF,4 mL,4.0,water,H2O,4 mL,4.0,100.0,100 °C,72.0,3 days,Teflon-lined autoclave,static,,,,,,colorless crystals,43.0,,,EuIII 9-coordinate nodes; 1D chains,"a=12.3610(4), b=12.5580(5), c=17.8060(8), alpha=101.655(4), beta=93.640(3), gamma=93.879(3), P-1",,,not_reported,yes,,luminescence;sensing,10.1002/chem.201501976,ok,
10.1002/chem.201501976,downloaded\10.1002_chem.201501976.pdf,SI downloaded\10.1002_chem.201501976_SI.pdf,mof_json_store\10.1002_chem.201501976\raw_output.json,mof_json_store\10.1002_chem.201501976\synthesis_002.json,no,,,,Mo7O24·4H2O,,"0.015 g, 0.04 mmol",0.04,mmol,Mo,,,,,Zn(CH3COO)2,,,,,"2,8,14,20-tetra-ethyl-6,12,18,24-tetra-methoxy-4,10,16,22-tetra-carboxy-methoxy-calix[4]arene",H4L,"0.018 g, 0.02 mmol",,,,,,,,,,,,,,,,,,,,,,,"N,N-dimethylformamide",DMF,4 mL,4.0,water,H2O,4 mL,4.0,100.0,100 °C,72.0,3 days,Teflon-lined autoclave,static,,,,,,colorless crystals,39.0,,,TbIII 9-coordinate nodes; 1D chains,"a=12.3790(6), b=12.5880(4), c=17.7970(9), alpha=101.874(3), beta=93.455(4), gamma=93.873(3), P-1",,,not_reported,yes,,luminescence;sensing,10.1002/chem.201501976,ok,
10.1002/chem.201501976,downloaded\10.1002_chem.201501976.pdf,SI downloaded\10.1002_chem.201501976_SI.pdf,mof_json_store\10.1002_chem.201501976\raw_output.json,mof_json_store\10.1002_chem.201501976\synthesis_003.json,no,,,,Mo7O24·4H2O,,"0.009 g, 0.04 mmol",0.04,mmol,Mo,,,,,Zn(CH3COO)2,,,,,"2,8,14,20-tetra-ethyl-6,12,18,24-tetra-methoxy-4,10,16,22-tetra-carboxy-methoxy-calix[4]arene",H4L,"0.018 g, 0.02 mmol",,,,,,,,,,,,,,,,,,,,,,,"N,N-dimethylformamide",DMF,4 mL,4.0,water,H2O,4 mL,4.0,100.0,100 °C,72.0,3 days,Teflon-lined autoclave,static,,,,,,colorless crystals,4.0,,,tetranuclear CdII cluster; 2D sandwich-based layer,"a=11.8684(3), b=15.0185(5), c=18.3223(6), alpha=66.409(3), beta=82.810(3), gamma=72.239(3), P-1",,,not_reported,not_reported,,luminescence;sensing,10.1002/chem.201501976,ok,
10.1002/chem.201501976,downloaded\10.1002_chem.201501976.pdf,SI downloaded\10.1002_chem.201501976_SI.pdf,mof_json_store\10.1002_chem.201501976\raw_output.json,mof_json_store\10.1002_chem.201501976\synthesis_004.json,no,,,,ZrOCl2·8H2O,,"0.005 g, 0.04 mmol",0.04,mmol,nan,,,,,nan,,,,,"2,8,14,20-tetra-ethyl-6,12,18,24-tetra-methoxy-4,10,16,22-tetra-carboxy-methoxy-calix[4]arene",H4L,"0.018 g, 0.02 mmol",,,,,,,,,,,,,,,,,,,,,,,"N,N-dimethylformamide",DMF,4 mL,4.0,water,H2O,4 mL,4.0,100.0,100 °C,72.0,3 days,Teflon-lined autoclave,static,,,,,,colorless crystals,36.0,,,trinuclear ZnII cluster; 3D framework,"a=12.0432(11), b=15.9322(18), c=16.642(2), alpha=76.770(10), beta=70.172(10), gamma=85.481(9), P-1",,,not_reported,yes,,luminescence;sensing,10.1002/chem.201501976,ok,
10.1039/c8dt01288a,downloaded\10.1039_c8dt01288a.pdf,SI downloaded\10.1039_c8dt01288a_SI.pdf,mof_json_store\10.1039_c8dt01288a\raw_output.json,mof_json_store\10.1039_c8dt01288a\synthesis_001.json,no,,,,ZrOCl2·8H2O,,"0.049 g, 0.15 mmol",0.15,mmol,nan,,"0.040 g, 0.09 mmol",0.09,mmol,nan,,,,,"1,1’-di(p-carboxybenzyl)-2,2’-diimidazole",H2L,"0.058 g, 0.145 mmol",0.145,mmol,,,,,,,,,,,,,,,,,,,,,water,H2O,9.0 mL,9.0,acetonitrile,MeCN,2.0 mL,2.0,110.0,110 °C,96.0,4 days,Teflon-lined stainless steel autoclave (23 mL),static,ethanol,,dried in air,,,yellow rhombic crystals,75.0,,,,"a=10.1010(6) Å, b=40.7504(15) Å, c=15.1414(10) Å, Pnna",,,yes,yes,,cross_coupling_catalysis,10.1039/c8dt01288a,ok,
10.1021/jacs.8b02710,downloaded\10.1021_jacs.8b02710.pdf,SI downloaded\10.1021_jacs.8b02710_SI.pdf,mof_json_store\10.1021_jacs.8b02710\raw_output.json,mof_json_store\10.1021_jacs.8b02710\synthesis_001.json,no,,PCN-624,,ZrOCl2·8H2O,,8 mg,0.0380491,mmol,nan,,,,,nan,,,,,"5,10,15,20-tetrakis(2,3,5,6-tetrafluoro-4-(1H-pyrazol-4-yl)phenyl)-porphyrin",TTFPPP,10 mg,10.0,mg,,,,,,,,,,,,,,,,,,,,,"N,N-dimethylformamide",DMF,2 mL,2.0,water,H2O,1.2 mL,1.2,120.0,120 °C,72.0,72 h,5 mL high-pressure vessel,"ultrasonicated, then static","DMF, acetone","DMF 2×, acetone 1×; acetone soak 24 h",100 °C under vacuum for 6 h,100.0,6.0,purple crystalline powder,,,ftw-a,Ni8(OH)4(H2O)2 pyrazolide 12-connected SBU,"a=21.836(4) Å, cubic, Pm-3m",19.0,2010.0,not_reported,yes,400.0,CO2_capture;selective_catalysis,10.1021/jacs.8b02710,ok,
10.1021/acs.inorgchem.5b02375,downloaded\10.1021_acs.inorgchem.5b02375.pdf,SI downloaded\10.1021_acs.inorgchem.5b02375_SI.pdf,mof_json_store\10.1021_acs.inorgchem.5b02375\raw_output.json,mof_json_store\10.1021_acs.inorgchem.5b02375\synthesis_001.json,no,,,1410511,ZrOCl2·8H2O,,"73.21 mg, 0.2 mmol",0.2,mmol,nan,,,,,nan,,,,,"2-(2-sulfophenyl)imidazo(4,5-f)(1,10)-phenanthroline",HL,"37.64 mg, 0.1 mmol",0.1,mmol,glutaric acid,H2glu,"13.21 mg, 0.1 mmol",0.1,mmol,,,,,,sodium hydroxide,NaOH,"0.5 mol L−1 NaOH solution, adjusted to pH 4.0",,,,,,,,water,H2O,10 mL,10.0,,,,,180.0,180 °C,72.0,3 days,25 mL Teflon-lined stainless steel autoclave,stirred 30 min at RT; static during heating,,,,,,pale yellow block crystals,54.2,,pcu,,"Monoclinic, P21/n; a=8.2233(9) Å, b=14.9061(17) Å, c=20.750(2) Å, α=90°, β=98.766°, γ=90°",,,not_reported,not_reported,680.0,luminescence;sensing;white_light_emission,10.1021/acs.inorgchem.5b02375,ok,
10.1021/acs.inorgchem.5b02375,downloaded\10.1021_acs.inorgchem.5b02375.pdf,SI downloaded\10.1021_acs.inorgchem.5b02375_SI.pdf,mof_json_store\10.1021_acs.inorgchem.5b02375\raw_output.json,mof_json_store\10.1021_acs.inorgchem.5b02375\synthesis_002.json,no,,,1410512,ZrOCl2·8H2O,,"74.61 mg, 0.2 mmol",0.2,mmol,nan,,,,,nan,,,,,"2-(2-sulfophenyl)imidazo(4,5-f)(1,10)-phenanthroline",HL,"37.64 mg, 0.1 mmol",0.1,mmol,glutaric acid,H2glu,"13.21 mg, 0.1 mmol",0.1,mmol,,,,,,sodium hydroxide,NaOH,"0.5 mol L−1 NaOH solution, adjusted to pH 4.0",,,,,,,,water,H2O,10 mL,10.0,,,,,180.0,180 °C,72.0,3 days,25 mL Teflon-lined stainless steel autoclave,stirred 30 min at RT; static during heating,,,,,,,57.4,,pcu,,"Monoclinic, P21/n; a=8.1835(9) Å, b=14.8938(17) Å, c=20.816(2) Å, α=90°, β=98.721(2)°, γ=90°",,,not_reported,not_reported,,luminescence;sensing;white_light_emission,10.1021/acs.inorgchem.5b02375,ok,
10.1021/acs.inorgchem.5b02375,downloaded\10.1021_acs.inorgchem.5b02375.pdf,SI downloaded\10.1021_acs.inorgchem.5b02375_SI.pdf,mof_json_store\10.1021_acs.inorgchem.5b02375\raw_output.json,mof_json_store\10.1021_acs.inorgchem.5b02375\synthesis_003.json,no,,,1410513,HfCl4,,"73.21 mg, 0.2 mmol",0.2,mmol,nan,,,,,nan,,,,,"2-(2-sulfophenyl)imidazo(4,5-f)(1,10)-phenanthroline",HL,"37.64 mg, 0.1 mmol",0.1,mmol,glutaric acid,H2glu,"13.21 mg, 0.1 mmol",0.1,mmol,,,,,,sodium hydroxide,NaOH,"0.5 mol L−1 NaOH solution, adjusted to pH 6.0",,,,,,,,water,H2O,10 mL,10.0,,,,,180.0,180 °C,72.0,3 days,25 mL Teflon-lined stainless steel autoclave,stirred 30 min at RT; static during heating,,,,,,,59.5,,,,"Triclinic, P-1; a=8.958(2) Å, b=9.063(2) Å, c=14.401(4) Å, α=94.943(5)°, β=91.170(4)°, γ=98.950(4)°",,,not_reported,not_reported,700.0,luminescence;sensing;white_light_emission,10.1021/acs.inorgchem.5b02375,ok,
10.1021/acs.inorgchem.5b02375,downloaded\10.1021_acs.inorgchem.5b02375.pdf,SI downloaded\10.1021_acs.inorgchem.5b02375_SI.pdf,mof_json_store\10.1021_acs.inorgchem.5b02375\raw_output.json,mof_json_store\10.1021_acs.inorgchem.5b02375\synthesis_004.json,no,,,1410514,Pb(CH3COO)2·3H2O,,"74.61 mg, 0.2 mmol",0.2,mmol,nan,,,,,nan,,,,,"2-(2-sulfophenyl)imidazo(4,5-f)(1,10)-phenanthroline",HL,"37.64 mg, 0.1 mmol",0.1,mmol,glutaric acid,H2glu,"13.21 mg, 0.1 mmol",0.1,mmol,,,,,,sodium hydroxide,NaOH,"0.5 mol L−1 NaOH solution, adjusted to pH 6.0",,,,,,,,water,H2O,10 mL,10.0,,,,,180.0,180 °C,72.0,3 days,25 mL Teflon-lined stainless steel autoclave,stirred 30 min at RT; static during heating,,,,,,,63.5,,,,"Triclinic, P-1; a=8.9396(14) Å, b=9.0617(14) Å, c=14.447(2) Å, α=94.593(2)°, β=91.047(3)°, γ=98.524(2)°",,,not_reported,not_reported,,luminescence;sensing;white_light_emission,10.1021/acs.inorgchem.5b02375,ok,
10.1039/c2dt32431h,downloaded\10.1039_c2dt32431h.pdf,,mof_json_store\10.1039_c2dt32431h\raw_output.json,mof_json_store\10.1039_c2dt32431h\synthesis_001.json,no,,,867886,Zn(CH3COO)2,,30 mg,0.163517,mmol,nan,,,,,nan,,,,,hexakis(4-carboxyphenoxy)cyclotriphosphazene,H6L1,10 mg,10.0,mg,,,,,,,,,,,nitric acid (HNO3),,3 drops of 1 mmol L−1 solution added to each vessel,,,,,,,,"N,N-dimethylformamide",DMF,10 mL (in DMF/H2O 2:1 v/v; total 15 mL),10.0,water,H2O,5 mL (in DMF/H2O 2:1 v/v; total 15 mL),5.0,80.0,80 °C,72.0,72 h (then stood at RT for 2 weeks for crystal growth),Parr Teflon-lined stainless steel autoclave,,mother liquor (DMF/H2O),,dried under ambient conditions,,,colorless needle-like crystals,7.0,,,"Cd2 dinuclear SBU and mono-Cd nodes (2,4,6-connected 3-nodal net)","a=16.783(18) Å, b=43.410(5) Å, c=12.158(13) Å, α=90.00°, β=93.688(2)°, γ=90.00°, P21/c",,,not_reported,not_reported,300.0,luminescence,10.1039/c2dt32431h,ok,
10.1039/c2dt32431h,downloaded\10.1039_c2dt32431h.pdf,,mof_json_store\10.1039_c2dt32431h\raw_output.json,mof_json_store\10.1039_c2dt32431h\synthesis_002.json,no,,,867887,Zn(CH3COO)2,,30 mg,0.163517,mmol,nan,,,,,nan,,,,,hexakis(4-carboxyphenoxy)cyclotriphosphazene,H6L1,10 mg,10.0,mg,,,,,,,,,,,nitric acid (HNO3),,3 drops of 1 mmol L−1 solution added to each vessel,,,,,,,,"N,N-dimethylformamide",DMF,10 mL (in DMF/H2O 2:1 v/v; total 15 mL),10.0,water,H2O,5 mL (in DMF/H2O 2:1 v/v; total 15 mL),5.0,100.0,100 °C,72.0,72 h,Parr Teflon-lined stainless steel autoclave,,mother liquor (DMF/H2O),,dried under ambient conditions,,,colorless needle-like crystals,30.0,,kgd,"monomeric hepta-coordinated Cd nodes (3,6-connected)","a=17.367(3) Å, b=17.367(3) Å, c=11.346(2) Å, α=90.00°, β=90.00°, γ=120.00°, P-3c1",,,not_reported,not_reported,350.0,luminescence,10.1039/c2dt32431h,ok,
10.1039/c5nj01417d,downloaded\10.1039_c5nj01417d.pdf,SI downloaded\10.1039_c5nj01417d_SI.pdf,mof_json_store\10.1039_c5nj01417d\raw_output.json,mof_json_store\10.1039_c5nj01417d\synthesis_001.json,no,,,1030991,Zn(CH3COO)2,,"15 mg, 0.05 mmol",0.05,mmol,nan,,,,,nan,,,,,isonicotinic acid,Hina,"12.5 mg, 0.1 mmol",0.1,mmol,,,,,,,,,,,sodium azide,,"13 mg, 0.2 mmol",0.2,mmol,,,,,,methanol,MeOH,10 mL,10.0,,,,,80.0,80 °C,48.0,2 days,25 mL screw-capped vial,"stirred 5 min, then static",,,,,,red crystals,,0.3 × 0.3 × 0.1 mm,sql,linear Co3 trimer node bridged by carboxylate and azide,"a=9.2691(12) Å, b=9.3354(13) Å, c=18.669(3) Å, β=98.925(12)°, P2(1)/n",,,not_reported,not_reported,,,10.1039/c5nj01417d,ok,
10.1039/c7dt03411c,downloaded\10.1039_c7dt03411c.pdf,SI downloaded\10.1039_c7dt03411c_SI.pdf,mof_json_store\10.1039_c7dt03411c\raw_output.json,mof_json_store\10.1039_c7dt03411c\synthesis_001.json,no,,{[FeIIFeIII3O(BTC)3(DEF)3]·0.5H2O}n (racemate of D-1 and L-1),1551891115518921,Cd(NO3)2·4H2O,,"0.0135 g, 0.05 mmol",0.05,mmol,nan,,,,,nan,,,,,"benzene-1,3,5-tricarboxylic acid",BTC,"0.0820 g, 0.396 mmol",0.396,mmol,,,,,,,,,,,TEDA·6H2O (triethylenediamine hexahydrate),TEDA,"0.0126 g, 0.057 mmol",0.057,mmol,"dodecatungstosilicic acid, H4[SiO4(W3O9)4]",SiW12,"0.1001 g, 0.035 mmol",0.035,mmol,"N,N-diethylformamide",DEF,10 mL,10.0,,,,,160.0,160 °C,96.0,4 days,Teflon-lined autoclave (25 mL),,H2O,,dried in air,,,black block crystals,32.0,,,"{(μ3-O)FeIII3(COO)6(DEF)3} 6-connected SBU and {FeII(COO)6} 3-connected SBU; (3,3,6)-connected net","D-1: a=16.210(8) Å, c=18.208(18) Å, R32",8.4,,not_reported,not_reported,,luminescence,10.1039/c7dt03411c,ok,
