Repository: zzhenglab/MOFinder

# MOFinder

MOFinder extracts MOF synthesis information from the literature, reconstructs evidence-supported negative reaction records, and prepares datasets for synthesis-outcome prediction.
[Web application](https://mofinder.chemistry.wustl.edu/) | [Demos](Demo/README.md) | [Source code](docs/source_to_code.md) | [Workflow guide](docs/workflow.md) | [Model evaluation](docs/evaluation.md)

## Quick start

The workflow runs through Python commands. Python 3.10 or newer is required. Clone the repository and initialize its related applications:

```bash
git clone --recurse-submodules https://github.com/zzhenglab/MOFinder.git
cd MOFinder
```

Start with the two offline demonstrations:

```bash

File: mof_extraction_1_2.csv (part 253 of 305)
doi,main_pdf,si_pdf,raw_output,parsed_json,article_trial_or_failure,article_trial_or_failure_notes,mof_name,crystal_code,metal_1,metal_1_abbr,metal_1_amount_text,metal_1_amount_value,metal_1_amount_unit,metal_2,metal_2_abbr,metal_2_amount_text,metal_2_amount_value,metal_2_amount_unit,metal_3,metal_3_abbr,metal_3_amount_text,metal_3_amount_value,metal_3_amount_unit,linker_1,linker_1_abbr,linker_1_amount_text,linker_1_amount_value,linker_1_amount_unit,linker_2,linker_2_abbr,linker_2_amount_text,linker_2_amount_value,linker_2_amount_unit,linker_3,linker_3_abbr,linker_3_amount_text,linker_3_amount_value,linker_3_amount_unit,modulator_1,modulator_1_abbr,modulator_1_amount_text,modulator_1_amount_value,modulator_1_amount_unit,modulator_2,modulator_2_abbr,modulator_2_amount_text,modulator_2_amount_value,modulator_2_amount_unit,solvent_main,solvent_main_abbr,solvent_main_amount_text,solvent_main_ml,solvent_secondary,solvent_secondary_abbr,solvent_secondary_amount_text,solvent_secondary_ml,temperature_c,temperature_c_text,time_h,time_text,vessel_type,stirring,washing_solvent,washing_cycles,activation_text,activation_temp_c,activation_time_h,crystal_morphology,yield_percent,crystal_size,topology_code,metal_cluster_connectivity,unit_cell_short,pore_diameter_A,BET_surface_area_m2g,air_stable,water_stable,tga_decomposition_temp_c,applications,reference,status,error
10.1021/cg901480y,downloaded\10.1021_cg901480y.pdf,SI downloaded\10.1021_cg901480y_SI.pdf,mof_json_store\10.1021_cg901480y\raw_output.json,mof_json_store\10.1021_cg901480y\synthesis_001.json,no,,,,EuCl3·6H2O,,"Cd(NO3)2·4H2O (37.2 mg, 0.12 mmol)",0.12,mmol,nan,,,,,nan,,,,,"1,2,4,5-tetrakis(imidazol-1-ylmethyl)benzene",L,"L (24.0 mg, 0.06 mmol)",0.06,mmol,"benzene-1,3,5-tricarboxylic acid",H3BTC,"H3BTC (16.8 mg, 0.08 mmol)",0.08,mmol,,,,,,sodium hydroxide,NaOH,"NaOH (9.6 mg, 0.24 mmol)",0.24,mmol,,,,,,deionized water,H2O,10 mL of deionized water,10.0,,,,,180.0,180 °C,72.0,72 h,Teflon-lined stainless steel autoclave (18 mL),,,,,,,colorless block crystals,59.0,,,"Cd2(OCO)2 binuclear SBU; 2D (4,4) net","triclinic, P1; a=9.3983(9) Å, b=9.6279(9) Å, c=12.6835(12) Å, α=88.790(2)°, β=69.0260(10)°, γ=66.031(2)°, V=968.78(16) Å3",,,not_reported,not_reported,360.0,luminescence,10.1021/cg901480y,ok,
10.1021/cg901480y,downloaded\10.1021_cg901480y.pdf,SI downloaded\10.1021_cg901480y_SI.pdf,mof_json_store\10.1021_cg901480y\raw_output.json,mof_json_store\10.1021_cg901480y\synthesis_002.json,no,,,,Ag(NO3),,"Cd(NO3)2·4H2O (37.2 mg, 0.12 mmol)",0.12,mmol,Pb(CH3COO)2·2H2O,,,,,nan,,,,,"1,2,4,5-tetrakis(imidazol-1-ylmethyl)benzene",L,"L (24.0 mg, 0.06 mmol)",0.06,mmol,"1,3,5-benzenetriacetic acid",H3BTA,"H3BTA (20.0 mg, 0.08 mmol)",0.08,mmol,,,,,,sodium hydroxide,NaOH,"NaOH (9.6 mg, 0.24 mmol)",0.24,mmol,,,,,,deionized water,H2O,10 mL of deionized water,10.0,,,,,180.0,180 °C,72.0,72 h,Teflon-lined stainless steel autoclave (18 mL),,ethanol,several times,,,,colorless block crystals,63.0,,,"Cd3O2 trinuclear unit; (3,6)-connected Cd-BTA net","monoclinic, C2/c; a=17.9766(16) Å, b=14.0971(16) Å, c=20.086(2) Å, β=101.539(3)°, V=4987.2(9) Å3",,,not_reported,not_reported,330.0,luminescence,10.1021/cg901480y,ok,
10.1021/cg901480y,downloaded\10.1021_cg901480y.pdf,SI downloaded\10.1021_cg901480y_SI.pdf,mof_json_store\10.1021_cg901480y\raw_output.json,mof_json_store\10.1021_cg901480y\synthesis_003.json,no,,,,Cd(NO3)2·4H2O,,"Cd(NO3)2·4H2O (37.2 mg, 0.12 mmol)",0.12,mmol,nan,,,,,nan,,,,,"1,2,4,5-tetrakis(imidazol-1-ylmethyl)benzene",L,"L (24.0 mg, 0.06 mmol)",0.06,mmol,"1,2,4,5-benzenetetracarboxylic acid",H4BTEC,"H4BTEC (15.0 mg, 0.06 mmol)",0.06,mmol,,,,,,sodium hydroxide,NaOH,"NaOH (9.6 mg, 0.24 mmol)",0.24,mmol,,,,,,deionized water,H2O,10 mL of deionized water,10.0,,,,,180.0,180 °C,72.0,72 h,Teflon-lined stainless steel autoclave (18 mL),,ethanol,several times,,,,colorless block crystals,51.0,,,"Cd2O2 subunits; trinodal (4,6)-connected net","monoclinic, C2/c; a=20.010(2) Å, b=17.6976(18) Å, c=14.6712(14) Å, β=118.955(2)°, V=4545.9(8) Å3",,,not_reported,not_reported,370.0,luminescence,10.1021/cg901480y,ok,
10.1021/cg901480y,downloaded\10.1021_cg901480y.pdf,SI downloaded\10.1021_cg901480y_SI.pdf,mof_json_store\10.1021_cg901480y\raw_output.json,mof_json_store\10.1021_cg901480y\synthesis_004.json,no,,,,Cu(NO3)2,,"Zn(NO3)2·6H2O (35.6 mg, 0.12 mmol)",0.12,mmol,nan,,,,,nan,,,,,"1,2,4,5-tetrakis(imidazol-1-ylmethyl)benzene",L,"L (24.0 mg, 0.06 mmol)",0.06,mmol,"benzene-1,3,5-tricarboxylic acid",H3BTC,"H3BTC (16.8 mg, 0.08 mmol)",0.08,mmol,,,,,,sodium hydroxide,NaOH,"NaOH (9.6 mg, 0.24 mmol)",0.24,mmol,,,,,,deionized water,H2O,10 mL of deionized water,10.0,,,,,180.0,180 °C,72.0,72 h,Teflon-lined stainless steel autoclave (18 mL),,ethanol,several times,,,,colorless block crystals,48.0,,,Mixed Zn1 (tetra-) and Zn2 (octa-) nodes; Zn-BTC 1D double-chain,"monoclinic, C2/c; a=27.573(3) Å, b=11.0654(12) Å, c=16.6196(18) Å, β=119.188(2)°, V=4426.9(8) Å3",,,not_reported,not_reported,450.0,luminescence,10.1021/cg901480y,ok,
10.1021/cg901480y,downloaded\10.1021_cg901480y.pdf,SI downloaded\10.1021_cg901480y_SI.pdf,mof_json_store\10.1021_cg901480y\raw_output.json,mof_json_store\10.1021_cg901480y\synthesis_005.json,no,,,,Cd(NO3)2·4H2O,,"Zn(NO3)2·6H2O (35.6 mg, 0.12 mmol)",0.12,mmol,nan,,,,,nan,,,,,"1,2,4,5-tetrakis(imidazol-1-ylmethyl)benzene",L,"L (24.0 mg, 0.06 mmol)",0.06,mmol,"1,3,5-benzenetriacetic acid",H3BTA,"H3BTA (20.0 mg, 0.08 mmol)",0.08,mmol,,,,,,sodium hydroxide,NaOH,"NaOH (9.6 mg, 0.24 mmol)",0.24,mmol,,,,,,deionized water,H2O,10 mL of deionized water,10.0,,,,,180.0,180 °C,72.0,72 h,Teflon-lined stainless steel autoclave (18 mL),,ethanol,several times,,,,colorless block crystals,58.0,,,"Hydroxo-bridged Zn2O dimer nodes; (3,4,5)-connected net","triclinic, P1; a=9.9236(13) Å, b=11.6713(15) Å, c=11.9072(16) Å, α=98.271(2)°, β=109.803(1)°, γ=99.816(2)°, V=1248.0(3) Å3",,,not_reported,not_reported,315.0,luminescence,10.1021/cg901480y,ok,
10.1039/b811725j,downloaded\10.1039_b811725j.pdf,,mof_json_store\10.1039_b811725j\raw_output.json,mof_json_store\10.1039_b811725j\synthesis_001.json,yes,Direct hydrothermal Mn(II) with H2tbip or H2mip gave precipitates or microcrystalline products unsuitable for single-crystal XRD.,,,Co(NO3)2·6H2O,,"0.098 mmol, 24.1 mg",0.098,mmol,nan,,,,,nan,,,,,5-tert-butyl isophthalic acid,H2tbip,"0.104 mmol, 23.2 mg",,,"4,4'-bipyridine",bipy,"0.083 mmol, 15.9 mg",,,,,,,,potassium hydroxide,KOH,"0.10 mmol, 5.6 mg",,,,,,,,water,H2O,16 mL,16.0,,,,,130.0,130 °C,72.0,3 d,Teflon-lined stainless steel vessel,static,,,,,,yellow block crystals,31.0,,rob,carboxylate-bridged Mn2 dimer nodes (6-connected),,,,yes,not_reported,380.0,,10.1039/b811725j,ok,
10.1039/b811725j,downloaded\10.1039_b811725j.pdf,,mof_json_store\10.1039_b811725j\raw_output.json,mof_json_store\10.1039_b811725j\synthesis_004.json,yes,Direct hydrothermal Mn(II) with H2tbip or H2mip gave precipitates or microcrystalline products unsuitable for single-crystal XRD.,,,Ag(NO3),,"0.098 mmol, 24.1 mg",0.098,mmol,Mo7O24·4H2O,,,,,nan,,,,,5-methylisophthalic acid,H2mip,"0.097 mmol, 17.7 mg",,,"1,2-bi(4-pyridyl)ethane",bpa,"0.101 mmol, 18.4 mg",,,,,,,,potassium hydroxide,KOH,"0.10 mmol, 5.6 mg",,,,,,,,water,H2O,16 mL,16.0,,,,,130.0,130 °C,72.0,3 d,Teflon-lined stainless steel vessel,static,,,,,,yellow block crystals,20.0,,,,,,,yes,not_reported,340.0,,10.1039/b811725j,ok,
10.1039/d1cc06443f,downloaded\10.1039_d1cc06443f.pdf,SI downloaded\10.1039_d1cc06443f_SI.pdf,mof_json_store\10.1039_d1cc06443f\raw_output.json,mof_json_store\10.1039_d1cc06443f\synthesis_001.json,no,,UAM-1,2119441,Zn(NO3)2·6H2O,ZrOCl2·8H2O,"32 mg, 0.10 mmol",0.1,mmol,nan,,,,,nan,,,,,"1,1'-methylenebis(1H-pyrazole-4-carboxylic acid)",H2L,"25 mg, 0.11 mmol",0.11,mmol,,,,,,,,,,,formic acid,,"0.6 mL, 15.90 mmol (171 mol eq.)",15.9,mmol,,,,,,"N,N-dimethylformamide",DMF,1.0 mL + 0.9 mL,,,,,,120.0,120 °C,48.0,48 h,solvothermal scintillation vial,static,"DMF, acetone",DMF 4×5 mL; acetone 3×5 mL,dried under vacuum for 24 h,,24.0,colourless cubic crystals,,,,Zr6O4(OH)4 SBU; 2D 4-connected layer,"a=19.017(4), b=23.361(5), c=21.208(4), Amm2",,417.0,not_reported,not_reported,375.0,,10.1039/d1cc06443f,ok,
10.1039/d1cc06443f,downloaded\10.1039_d1cc06443f.pdf,SI downloaded\10.1039_d1cc06443f_SI.pdf,mof_json_store\10.1039_d1cc06443f\raw_output.json,mof_json_store\10.1039_d1cc06443f\synthesis_002.json,no,,UAM-2,2119442,Zn(NO3)2·6H2O,ZrOCl2·8H2O,"25 mg, 0.08 mmol",0.08,mmol,nan,CuI,"25 mg, 0.13 mmol",0.13,mmol,nan,,,,,"1,1'-methylenebis(1H-pyrazole-4-carboxylic acid)",H2L,"25 mg, 0.11 mmol",0.11,mmol,,,,,,,,,,,formic acid,,"0.8 mL, 21.10 mmol (273 mol eq.)",21.1,mmol,,,,,,"N,N-dimethylformamide",DMF,1.5 mL,1.5,,,,,120.0,120 °C,48.0,48 h,solvothermal scintillation vial,static,"DMF, acetone",DMF 4×5 mL; acetone 3×5 mL,dried under vacuum for 24 h,,24.0,"microcrystalline, pale-yellow",,,,Zr6 SBU layers pillared by Cu2I2 dimers,"a=b=22.738(3), c=28.593(6), I4/mmm",,341.0,not_reported,not_reported,250.0,,10.1039/d1cc06443f,ok,
10.1039/d1cc06443f,downloaded\10.1039_d1cc06443f.pdf,SI downloaded\10.1039_d1cc06443f_SI.pdf,mof_json_store\10.1039_d1cc06443f\raw_output.json,mof_json_store\10.1039_d1cc06443f\synthesis_003.json,no,,UAM-2,2119442,Zn(NO3)2·6H2O,ZrOCl2·8H2O,"25 mg, 0.08 mmol",0.08,mmol,nan,CuI,"25 mg, 0.13 mmol",0.13,mmol,nan,,,,,"1,1'-methylenebis(1H-pyrazole-4-carboxylic acid)",H2L,"25 mg, 0.11 mmol",0.11,mmol,,,,,,,,,,,formic acid,,"0.8 mL, 21.10 mmol (273 mol eq.)",21.1,mmol,,,,,,"N,N-dimethylformamide",DMF,1.5 mL,1.5,,,,,140.0,140 °C,48.0,48 h,non-solvothermal vial (with pressure regulation),static,DMF,3×5 mL,,,,"pale-yellow single crystals, cubic",,,,Zr6 SBU layers pillared by Cu2I2 dimers,"a=b=22.738(3), c=28.593(6), I4/mmm",,341.0,not_reported,not_reported,250.0,,10.1039/d1cc06443f,ok,
10.1021/ja906911q,downloaded\10.1021_ja906911q.pdf,SI downloaded\10.1021_ja906911q_SI.pdf,mof_json_store\10.1021_ja906911q\raw_output.json,mof_json_store\10.1021_ja906911q\synthesis_001.json,yes,At 105 °C obtained mixture of 1 and 2; at 0.2 M and 0.00625 M new/unknown phases formed.,[Cd(bipy)(bdc)]·3DMF·H2O (1),,Zn(NO3)2·6H2O,,"0.10 M in DMF, 0.5 mL",0.05,mmol,nan,,,,,nan,,,,,terephthalic acid,BDC,"0.10 M in DMF, 0.5 mL",0.05,mmol,"4,4'-bipyridine",bipy,0.0078 g (0.05 mmol),0.05,mmol,,,,,,,,,,,,,,,,"N,N-dimethylformamide",DMF,1.0 mL (from stock solutions); DMF/DEF 2:1 v/v,1.0,"N,N-diethylformamide",DEF,0.5 mL,0.5,85.0,85 °C (heated at 1.5 °C/min),24.0,24 h; cooled at 1 °C/min to RT,sealed 20 mL vial,,,,air-dried,,,colorless block crystals,32.0,0.10 × 0.05 × 0.03 mm,pcu,dinuclear {Cd2N4O8} MBB,"a=12.9491(5) Å, b=21.2900(6) Å, c=11.6829(5) Å; Pbam",,,no,not_reported,380.0,,10.1021/ja906911q,ok,
10.1021/ja906911q,downloaded\10.1021_ja906911q.pdf,SI downloaded\10.1021_ja906911q_SI.pdf,mof_json_store\10.1021_ja906911q\raw_output.json,mof_json_store\10.1021_ja906911q\synthesis_002.json,yes,At 105 °C obtained mixture of 1 and 2; at 0.2 M and 0.00625 M new/unknown phases formed.,[Cd(bipy)(bdc)] (2),,Zn(NO3)2·6H2O,,"0.10 M in DMF, 0.5 mL",0.05,mmol,nan,,,,,nan,,,,,terephthalic acid,BDC,"0.10 M in DMF, 0.5 mL",0.05,mmol,"4,4'-bipyridine",bipy,0.0078 g (0.05 mmol),0.05,mmol,,,,,,,,,,,,,,,,"N,N-dimethylformamide",DMF,1.0 mL (from stock solutions); DMF/DEF 2:1 v/v,1.0,"N,N-diethylformamide",DEF,0.5 mL,0.5,115.0,115 °C (heated at 1.5 °C/min),24.0,24 h; cooled at 1 °C/min to RT,sealed 20 mL vial,,,,air-dried,,,colorless needle crystals,85.0,,pcu,dinuclear {Cd2N4O8} MBB; 2-fold interpenetrated,,,,not_reported,not_reported,,,10.1021/ja906911q,ok,
10.1021/acsomega.1c02492,downloaded\10.1021_acsomega.1c02492.pdf,SI downloaded\10.1021_acsomega.1c02492_SI.pdf,mof_json_store\10.1021_acsomega.1c02492\raw_output.json,mof_json_store\10.1021_acsomega.1c02492\synthesis_001.json,no,,,2083131,Zn(NO3)2·6H2O,,30 mg,0.137943,mmol,nan,,,,,nan,,,,,hexakis(4-carboxyphenoxy)cyclotriphosphazene,H6L1,10 mg,10.0,mg,,,,,,,,,,,,,,,,,,,,,water,H2O,"10 mL (in 1:2 v/v DMF/H2O, total 15 mL)",10.0,"N,N-dimethylformamide",DMF,"5 mL (in 1:2 v/v DMF/H2O, total 15 mL)",5.0,80.0,80 °C,48.0,48 h,Teflon-lined autoclave,static,"DMF, H2O",,methanol solvent exchange; activated under vacuum at 90 °C for 12 h,90.0,12.0,square-like crystals,41.0,,,"hexanuclear Cu6(μ3-OH) SBU, 8-connected","a=18.2270(2), b=18.2270(2), c=49.8038(15) Å; α=90°, β=90°, γ=120°; trigonal, P-3c1",,275.0,not_reported,not_reported,360.0,CO2_capture,10.1021/acsomega.1c02492,ok,
10.1021/acsomega.1c02492,downloaded\10.1021_acsomega.1c02492.pdf,SI downloaded\10.1021_acsomega.1c02492_SI.pdf,mof_json_store\10.1021_acsomega.1c02492\raw_output.json,mof_json_store\10.1021_acsomega.1c02492\synthesis_002.json,no,,,2083132,Zn(NO3)2·6H2O,,30 mg,0.137943,mmol,nan,,,,,nan,,,,,hexakis(4-carboxyphenoxy)cyclotriphosphazene,H6L1,10 mg,10.0,mg,"4,4'-bipyridine",bpy,20 mg,20.0,mg,,,,,,,,,,,,,,,,water,H2O,"10 mL (in 1:2 v/v DMF/H2O, total 15 mL)",10.0,"N,N-dimethylformamide",DMF,"5 mL (in 1:2 v/v DMF/H2O, total 15 mL)",5.0,100.0,100 °C,120.0,120 h,Teflon-lined autoclave,static,"DMF, H2O",,attempted solvent exchange and activation; framework collapsed during desolvation,,,square-like crystals,23.0,,,"Cu nodes with bpy pillars; 3,4,6-connected net","a=16.6520(12), b=33.684(2), c=16.5376(12) Å; α=90°, β=90.4980(10)°, γ=90°; monoclinic, C2/c",,,not_reported,not_reported,300.0,,10.1021/acsomega.1c02492,ok,
10.1021/acs.inorgchem.9b01387,downloaded\10.1021_acs.inorgchem.9b01387.pdf,SI downloaded\10.1021_acs.inorgchem.9b01387_SI.pdf,mof_json_store\10.1021_acs.inorgchem.9b01387\raw_output.json,mof_json_store\10.1021_acs.inorgchem.9b01387\synthesis_001.json,no,,Me2Sn(H2btec) (1),,Zn(NO3)2·6H2O,,0.219 g (1.0 mmol) in 5.0 mL H2O,1,mmol,nan,,,,,nan,,,,,"1,2,4,5-benzenetetracarboxylic acid",H4btec,0.254 g (1.0 mmol) in 10 mL H2O (preheated 80 °C),1.0,mmol,,,,,,,,,,,potassium hydroxide,KOH,"aqueous KOH, adjust to pH 2–3",,,,,,,,water,H2O,10 mL (ligand soln) + 5.0 mL (metal soln),15.0,,,,,130.0,130 °C,72.0,72 h,Teflon-lined autoclave (50 mL),static,"water, ethanol",,,,,crystalline solid,88.0,0.135 × 0.069 × 0.028 mm,,bridging bidentate carboxylates; octahedral SnO4 equatorial,,,,not_reported,yes,250.0,,10.1021/acs.inorgchem.9b01387,ok,
10.1021/acs.inorgchem.9b01387,downloaded\10.1021_acs.inorgchem.9b01387.pdf,SI downloaded\10.1021_acs.inorgchem.9b01387_SI.pdf,mof_json_store\10.1021_acs.inorgchem.9b01387\raw_output.json,mof_json_store\10.1021_acs.inorgchem.9b01387\synthesis_002.json,no,,Me2Sn(btec)0.5 (2),,Zn(NO3)2·6H2O,,0.219 g (1.0 mmol),1,mmol,nan,,,,,nan,,,,,"1,2,4,5-benzenetetracarboxylic acid",H4btec,0.254 g (1.0 mmol),1.0,mmol,,,,,,,,,,,potassium hydroxide,KOH,"aqueous KOH, adjust to pH 5–6",,,,,,,,water,H2O,,,,,,,130.0,130 °C,72.0,72 h,Teflon-lined autoclave (50 mL),static,,,,,,parallelepiped crystals,40.0,0.086 × 0.033 × 0.032 mm,scu,bridging bidentate carboxylates; octahedral Sn,,,,not_reported,yes,400.0,,10.1021/acs.inorgchem.9b01387,ok,
10.1021/acs.inorgchem.9b01387,downloaded\10.1021_acs.inorgchem.9b01387.pdf,SI downloaded\10.1021_acs.inorgchem.9b01387_SI.pdf,mof_json_store\10.1021_acs.inorgchem.9b01387\raw_output.json,mof_json_store\10.1021_acs.inorgchem.9b01387\synthesis_003.json,no,,[Me2Sn(H2O)2(btec)0.5]·H2O (3),,Cd(NO3)2·4H2O,,0.219 g (1.0 mmol),1,mmol,nan,,,,,nan,,,,,"1,2,4,5-benzenetetracarboxylic acid",H4btec,0.254 g (1.0 mmol),1.0,mmol,,,,,,,,,,,potassium hydroxide,KOH,"aqueous KOH, adjust to pH 5–6",,,,,,,,water,H2O,,,,,,,130.0,130 °C,72.0,72 h,Teflon-lined autoclave (50 mL),static,,,,,,needles,45.0,0.127 × 0.124 × 0.046 mm,,one-dimensional chains; coordinated H2O on Sn,,,,not_reported,yes,330.0,,10.1021/acs.inorgchem.9b01387,ok,
10.1021/acs.inorgchem.9b01387,downloaded\10.1021_acs.inorgchem.9b01387.pdf,SI downloaded\10.1021_acs.inorgchem.9b01387_SI.pdf,mof_json_store\10.1021_acs.inorgchem.9b01387\raw_output.json,mof_json_store\10.1021_acs.inorgchem.9b01387\synthesis_004.json,no,,[{Me2SnOSn(OH)Me2}(Me2SnOH)(btec)0.5]·H2O (4),,Ni(CH3COO)2·4H2O,,0.219 g (1.0 mmol),1,mmol,nan,,,,,nan,,,,,"1,2,4,5-benzenetetracarboxylic acid",H4btec,0.254 g (1.0 mmol),1.0,mmol,,,,,,,,,,,potassium hydroxide,KOH,"aqueous KOH, adjust to pH 8.0",,,,,,,,water,H2O,,,,,,,130.0,130 °C,72.0,72 h,Teflon-lined autoclave (50 mL),static,,,,,,crystalline solid,50.0,0.109 × 0.061 × 0.013 mm,sql,distannoxane linkers; [Me2Sn(μ2−OH)]2 chains,,,,not_reported,yes,350.0,,10.1021/acs.inorgchem.9b01387,ok,
10.1039/c1dt10158g,downloaded\10.1039_c1dt10158g.pdf,,mof_json_store\10.1039_c1dt10158g\raw_output.json,mof_json_store\10.1039_c1dt10158g\synthesis_001.json,no,,[Co(dnpdc)(bipy)]n·nH2O (1),,Mo7O24·4H2O,,"0.10 mmol, 0.031 g",0.1,mmol,ZnCl2,,,,,Mo,,,,,"biphenyl-4,4'-dicarboxylic acid",H2dnpdc,"0.10 mmol, 0.033 g",0.1,mmol,"2,2′-bipyridine",bipy,"0.10 mmol, 0.016 g",0.1,mmol,,,,,,NaOH aqueous solution,,adjusted to pH ≈ 6.0 with 1 M NaOH aqueous solution,,,,,,,,water,H2O,8 mL,8.0,ethyl glycol,,1 mL,1.0,160.0,160 °C,96.0,4 days,Teflon-lined autoclave,stirred 30 min then static,,,,,,brown prism-shaped crystals,79.0,0.25 × 0.22 × 0.13 mm,sra,double carboxylate-bridged Co(II) chains,"Orthorhombic, Pnna; a=7.5399(2) Å, b=25.5298(8) Å, c=11.9645(4) Å",,,,,,,10.1039/c1dt10158g,ok,
10.1039/c1dt10158g,downloaded\10.1039_c1dt10158g.pdf,,mof_json_store\10.1039_c1dt10158g\raw_output.json,mof_json_store\10.1039_c1dt10158g\synthesis_002.json,no,,[Co(dnpdc)(phen)]n (2),,Ag(BF4),,0.10 mmol,0.1,mmol,nan,,,,,nan,,,,,"biphenyl-4,4'-dicarboxylic acid",H2dnpdc,0.10 mmol,0.1,mmol,"1,10-phenanthroline",phen,"0.10 mmol, 0.02 g",0.1,mmol,,,,,,NaOH aqueous solution,,adjusted to pH ≈ 6.0 with 1 M NaOH aqueous solution,,,,,,,,water,H2O,8 mL,8.0,ethyl glycol,,1 mL,1.0,160.0,160 °C,96.0,4 days,Teflon-lined autoclave,stirred 30 min then static,,,,,,brown rod-shaped crystals,52.0,0.20 × 0.15 × 0.08 mm,sra,double carboxylate-bridged Co(II) chains,"Orthorhombic, Pnna; a=7.818(3) Å, b=25.901(11) Å, c=11.164(5) Å",,,,,,,10.1039/c1dt10158g,ok,
10.1039/c1dt10158g,downloaded\10.1039_c1dt10158g.pdf,,mof_json_store\10.1039_c1dt10158g\raw_output.json,mof_json_store\10.1039_c1dt10158g\synthesis_003.json,no,,[Ni(dnpdc)(phen)]n (3),,CdCl2·5/2H2O,,"0.10 mmol, 0.029 g",0.1,mmol,nan,,,,,nan,,,,,"biphenyl-4,4'-dicarboxylic acid",H2dnpdc,0.10 mmol,0.1,mmol,"1,10-phenanthroline",phen,"0.10 mmol, 0.02 g",0.1,mmol,,,,,,,,,,,,,,,,water,H2O,8 mL,8.0,ethyl glycol,,1 mL,1.0,160.0,160 °C,96.0,4 days,Teflon-lined autoclave,stirred 30 min then static,,,,,,,51.0,0.28 × 0.16 × 0.13 mm,sra,double carboxylate-bridged Ni(II) chains,"Orthorhombic, Pnna; a=7.7887(2) Å, b=25.7842(7) Å, c=11.1256(3) Å",,,,,,,10.1039/c1dt10158g,ok,
10.1039/c1dt10158g,downloaded\10.1039_c1dt10158g.pdf,,mof_json_store\10.1039_c1dt10158g\raw_output.json,mof_json_store\10.1039_c1dt10158g\synthesis_004.json,no,,[Zn(dnpdc)(phen)]n (4),,Mo12O40·12H2O,,"0.10 mmol, 0.030 g",0.1,mmol,CdCl2,,,,,nan,,,,,"biphenyl-4,4'-dicarboxylic acid",H2dnpdc,"0.10 mmol, 0.033 g",0.1,mmol,"1,10-phenanthroline",phen,"0.10 mmol, 0.02 g",0.1,mmol,,,,,,,,,,,,,,,,"N,N-dimethylformamide",DMF,3 mL,3.0,water,H2O,3 mL,3.0,110.0,110 °C,72.0,3 days,Teflon-lined autoclave,stirred 30 min then static,,,,,,colorless prism crystals,84.0,0.22 × 0.17 × 0.13 mm,sra,double carboxylate-bridged Zn(II) chains,"Orthorhombic, Pnna; a=7.7810(2) Å, b=25.9579(6) Å, c=11.1745(2) Å",,,,,,,10.1039/c1dt10158g,ok,
10.1039/c1dt10158g,downloaded\10.1039_c1dt10158g.pdf,,mof_json_store\10.1039_c1dt10158g\raw_output.json,mof_json_store\10.1039_c1dt10158g\synthesis_005.json,no,,[Co(dnpdc)(biql)]n·2nH2O (5),,Cu(NO3)2·3H2O,,0.10 mmol,0.1,mmol,nan,,,,,nan,,,,,"biphenyl-4,4'-dicarboxylic acid",H2dnpdc,0.10 mmol,0.1,mmol,"2,2′-biquinoline",biql,"0.10 mmol, 0.026 g",0.1,mmol,,,,,,NaOH aqueous solution,,adjusted to pH ≈ 6.0 with 1 M NaOH aqueous solution,,,,,,,,water,H2O,8 mL,8.0,ethyl glycol,,1 mL,1.0,160.0,160 °C,96.0,4 days,Teflon-lined autoclave,stirred 30 min then static,,,,,,brown block crystals,67.0,0.30 × 0.22 × 0.18 mm,,"1D zigzag Co(II) chains; biql π-stacked 2D (6,3) layers","Monoclinic, P21/c; a=9.0233(3) Å, b=29.1407(9) Å, c=11.0744(3) Å, β=91.830(1)°",,,,,,,10.1039/c1dt10158g,ok,
10.1021/acsami.6b06225,downloaded\10.1021_acsami.6b06225.pdf,SI downloaded\10.1021_acsami.6b06225_SI.pdf,mof_json_store\10.1021_acsami.6b06225\raw_output.json,mof_json_store\10.1021_acsami.6b06225\synthesis_001.json,yes,Direct solvothermal ZrCl4 + PDC in H2O at 150 °C did not afford MOF (UiO-66(pydc)).,UiO-66,,Cu(NO3)2·3H2O,ZrCl4,0.54 mmol,0.54,mmol,Mo7O24·4H2O,,,,,nan,,,,,terephthalic acid,BDC,0.74 mmol,0.74,mmol,,,,,,,,,,,"hydrochloric acid, concentrated",HCl,1 mL (concentrated),1.0,mL,,,,,,"N,N-dimethylformamide",DMF,15 mL,15.0,,,,,80.0,80 °C,,overnight,20 mL screw-cap vial,,"DMF, EtOH",DMF 3×30 mL; EtOH 3×30 mL,activated at 120 °C before further experiments,120.0,,white powder,,,,,,,1178.0,,,,,10.1021/acsami.6b06225,ok,
10.1021/acsami.6b06225,downloaded\10.1021_acsami.6b06225.pdf,SI downloaded\10.1021_acsami.6b06225_SI.pdf,mof_json_store\10.1021_acsami.6b06225\raw_output.json,mof_json_store\10.1021_acsami.6b06225\synthesis_002.json,yes,Direct solvothermal ZrCl4 + PDC in H2O at 150 °C did not afford MOF (UiO-66(pydc)).,UiO-66-(OH)2,,Al(NO3)3·9H2O,ZrCl4,0.54 mmol,0.54,mmol,nan,,,,,nan,,,,,"2,5-dihydroxyterephthalic acid",DHT,0.74 mmol,0.74,mmol,,,,,,,,,,,"hydrochloric acid, concentrated",HCl,1 mL (concentrated),1.0,mL,,,,,,"N,N-dimethylformamide",DMF,15 mL,15.0,,,,,80.0,80 °C,,overnight,20 mL screw-cap vial,,"DMF, EtOH",DMF 3×30 mL; EtOH 3×30 mL,activated at 120 °C before further experiments,120.0,,yellow powder,,,,,,,557.0,,,,,10.1021/acsami.6b06225,ok,
10.1021/acsami.6b06225,downloaded\10.1021_acsami.6b06225.pdf,SI downloaded\10.1021_acsami.6b06225_SI.pdf,mof_json_store\10.1021_acsami.6b06225\raw_output.json,mof_json_store\10.1021_acsami.6b06225\synthesis_003.json,yes,Direct solvothermal ZrCl4 + PDC in H2O at 150 °C did not afford MOF (UiO-66(pydc)).,Al-PDC,,CuCl2·4H2O,Al(NO3)3·9H2O,0.9 mmol,0.9,mmol,nan,,,,,nan,,,,,"2,5-pyridinedicarboxylic acid",PDC,0.9 mmol,0.9,mmol,,,,,,,,,,,sodium hydroxide,NaOH,0.875 mmol,0.875,mmol,,,,,,water,H2O,8 mL,8.0,,,,,150.0,150 °C,24.0,24 h,Teflon-lined stainless steel autoclave,,water,until neutral pH,dried at 100 °C overnight under vacuum,100.0,,white crystal,,32–46 μm (SEM),,,,,,,,,,10.1021/acsami.6b06225,ok,
10.1021/acsami.6b06225,downloaded\10.1021_acsami.6b06225.pdf,SI downloaded\10.1021_acsami.6b06225_SI.pdf,mof_json_store\10.1021_acsami.6b06225\raw_output.json,mof_json_store\10.1021_acsami.6b06225\synthesis_004.json,yes,Direct solvothermal ZrCl4 + PDC in H2O at 150 °C did not afford MOF (UiO-66(pydc)).,UiO-66-(NH2)2,,Cd(NO3)2·4H2O,ZrCl4,0.54 mmol,0.54,mmol,nan,,,,,nan,,,,,"2,5-diaminoterephthalic acid",DAT,0.74 mmol,0.74,mmol,,,,,,,,,,,"hydrochloric acid, concentrated",HCl,1 mL (concentrated),1.0,mL,,,,,,"N,N-dimethylformamide",DMF,15 mL,15.0,,,,,80.0,80 °C,,overnight,20 mL screw-cap vial,,"DMF, EtOH",DMF 3×30 mL; EtOH 3×30 mL,activated at 120 °C before further experiments,120.0,,yellow powder,,,,,,,,,,,,10.1021/acsami.6b06225,ok,
10.1021/acs.inorgchem.8b02019,downloaded\10.1021_acs.inorgchem.8b02019.pdf,SI downloaded\10.1021_acs.inorgchem.8b02019_SI.pdf,mof_json_store\10.1021_acs.inorgchem.8b02019\raw_output.json,mof_json_store\10.1021_acs.inorgchem.8b02019\synthesis_001.json,yes,High Ce with 350 equiv HCOOH gave Ce(HCOO)3; pure Ce-UiO-66-PZDC not obtained,Zr-DUT-67-PZDC,,Cd(CH3COO)2·2H2O,,"0.533 mol/L, 400 μL (in water)",533,mmol,nan,,,,,nan,,,,,"1-H-pyrazole-3,5-dicarboxylic acid",H2PZDC,37.1 mg,37.1,mg,,,,,,,,,,,formic acid,HCOOH,704 μL,704.0,μL,,,,,,"N,N-dimethylformamide",DMF,800 μL,0.8,water,H2O,400 μL (from 0.533 M metal salt solution),0.4,100.0,100 °C,0.25,15 min,Pyrex glass vial (7 mL),stirred,"DMF, acetone",2× each (2 mL),dried in air at 70 °C,70.0,,,,,reo,Zr6O4(OH)4 8-connected SBU,"a=38.2803(9) Å, Fm-3m",,1057.0,not_reported,yes,,,10.1021/acs.inorgchem.8b02019,ok,
10.1021/acs.inorgchem.8b02019,downloaded\10.1021_acs.inorgchem.8b02019.pdf,SI downloaded\10.1021_acs.inorgchem.8b02019_SI.pdf,mof_json_store\10.1021_acs.inorgchem.8b02019\raw_output.json,mof_json_store\10.1021_acs.inorgchem.8b02019\synthesis_002.json,yes,High Ce with 350 equiv HCOOH gave Ce(HCOO)3; pure Ce-UiO-66-PZDC not obtained,Zr-UiO-66-PZDC,,Co(ClO4)2·6H2O,,"0.533 mol/L, 400 μL (in water)",533,mmol,nan,,,,,nan,,,,,"1-H-pyrazole-3,5-dicarboxylic acid",H2PZDC,55.7 mg,55.7,mg,,,,,,,,,,,formic acid,HCOOH,302 μL,302.0,μL,,,,,,"N,N-dimethylformamide",DMF,800 μL,0.8,water,H2O,400 μL (from 0.533 M metal salt solution),0.4,100.0,100 °C,0.25,15 min,Pyrex glass vial (7 mL),stirred,"DMF, acetone",2× each (2 mL),dried in air at 70 °C,70.0,,,,,fcu,Zr6O4(OH)4 12-connected SBU,"a=19.5811(10) Å, Pa-3",,545.0,not_reported,yes,,,10.1021/acs.inorgchem.8b02019,ok,
10.1021/acs.inorgchem.8b02019,downloaded\10.1021_acs.inorgchem.8b02019.pdf,SI downloaded\10.1021_acs.inorgchem.8b02019_SI.pdf,mof_json_store\10.1021_acs.inorgchem.8b02019\raw_output.json,mof_json_store\10.1021_acs.inorgchem.8b02019\synthesis_003.json,yes,High Ce with 350 equiv HCOOH gave Ce(HCOO)3; pure Ce-UiO-66-PZDC not obtained,Ce/Zr-CAU-38-PZDC,,ZnCl2,,"0.533 mol/L, 80 μL (in water)",533,mmol,nan,,"0.533 mol/L, 320 μL (in water)",320.0,μL,nan,,,,,"1-H-pyrazole-3,5-dicarboxylic acid",H2PZDC,55.7 mg,55.7,mg,,,,,,,,,,,formic acid,HCOOH,1409 μL,1409.0,μL,,,,,,"N,N-dimethylformamide",DMF,800 μL,0.8,water,H2O,400 μL (from 0.533 M metal salt solutions),0.4,100.0,100 °C,0.42,25 min,Pyrex glass vial (7 mL),stirred,"DMF, acetone",2× each (2 mL),dried in air at 70 °C,70.0,,,,,bcu,CeZr5O4(OH)4 hexanuclear 8-connected SBU,"a=13.3898(11) Å, b=19.4667(19) Å, c=14.1355(12) Å, Pnnm",,,not_reported,no,,,10.1021/acs.inorgchem.8b02019,ok,
10.1039/c2dt31917a,downloaded\10.1039_c2dt31917a.pdf,SI downloaded\10.1039_c2dt31917a_SI.pdf,mof_json_store\10.1039_c2dt31917a\raw_output.json,mof_json_store\10.1039_c2dt31917a\synthesis_001.json,no,,,842832,AlCl3·6H2O,Co(NO3)2·6H2O,"0.0400 mmol, 11.6 mg",0.04,mmol,nan,,,,,nan,,,,,"biphenyl-4,4'-dicarboxylic acid",H2nbpdc,"0.0400 mmol, 11.5 mg",0.04,mmol,"4,4'-bipyridine",bipy,"0.040 mmol, 6.0 mg",0.04,mmol,,,,,,sodium hydroxide (aq),NaOH,"0.1 mol L−1, about 10 drops",,,,,,,,water,H2O,3 mL,3.0,,,,,130.0,130 °C,96.0,96 h,20 mL Teflon-lined stainless steel autoclave,stirred,water,,,,,pink plate crystals,66.0,,pcu,bis(carboxylate)-bridged dinuclear Co2(COO)2 SBU; layers pillared to 3D by Hnbpdc,"Triclinic, P-1; a=11.2637(15) Å, b=11.4301(14) Å, c=12.4309(16) Å, α=102.078(4)°, β=109.688(4)°, γ=92.306(4)°",,,not_reported,not_reported,,,10.1039/c2dt31917a,ok,
10.1039/c2dt31917a,downloaded\10.1039_c2dt31917a.pdf,SI downloaded\10.1039_c2dt31917a_SI.pdf,mof_json_store\10.1039_c2dt31917a\raw_output.json,mof_json_store\10.1039_c2dt31917a\synthesis_002.json,no,,,842833,Pb(NO3)2,Co(NO3)2·6H2O,"0.0400 mmol, 11.6 mg (same as 1)",0.04,mmol,nan,,,,,nan,,,,,"biphenyl-4,4'-dicarboxylic acid",H2nbpdc,"0.0400 mmol, 11.5 mg (same as 1)",0.04,mmol,"4,4'-bipyridine",bipy,"0.040 mmol, 6.0 mg (same as 1)",0.04,mmol,,,,,,sodium hydroxide (aq),NaOH,"0.1 mol L−1, about 26 drops (to pH ≈ 7)",,,,,,,,water,H2O,3 mL (same as 1),3.0,,,,,130.0,130 °C,96.0,96 h,20 mL Teflon-lined stainless steel autoclave,stirred,water,,,,,pink block crystals,36.0,,,"bis(carboxylate)-bridged dinuclear Co2(COO)2 SBUs plus mononuclear Co; 4,6-connected net","Monoclinic, C2/c; a=21.5771(11) Å, b=18.2763(9) Å, c=22.6883(11) Å, β=117.481(2)°",,,not_reported,not_reported,,,10.1039/c2dt31917a,ok,
10.1039/c2dt31917a,downloaded\10.1039_c2dt31917a.pdf,SI downloaded\10.1039_c2dt31917a_SI.pdf,mof_json_store\10.1039_c2dt31917a\raw_output.json,mof_json_store\10.1039_c2dt31917a\synthesis_003.json,no,,,891957,Ni(NO3)2·6H2O,Co(NO3)2·6H2O,"0.0400 mmol, 11.6 mg",0.04,mmol,nan,,,,,nan,,,,,"biphenyl-4,4'-dicarboxylic acid",H2nbpdc,"0.020 mmol, 6.0 mg",0.02,mmol,"4,4'-bipyridine",bipy,"0.005 mmol, 0.8 mg",0.005,mmol,,,,,,sodium hydroxide (aq),NaOH,"0.1 mol L−1, 10 drops (pH ≈ 6)",,,,,,,,water,H2O,1.5 mL,1.5,ethanol,EtOH,0.5 mL,0.5,130.0,130 °C,72.0,72 h,10 mL Teflon-lined stainless steel autoclave,stirred,water,,,,,red plate crystals,30.0,,,carboxylate- and aqua-bridged tetranuclear [Co4(μ-COO)6(μ-H2O)2] SBU,"Monoclinic, P21/c; a=15.3413(6) Å, b=7.9077(3) Å, c=27.2146(10) Å, β=98.573(10)°",,,not_reported,not_reported,,,10.1039/c2dt31917a,ok,
10.1039/c2dt31917a,downloaded\10.1039_c2dt31917a.pdf,SI downloaded\10.1039_c2dt31917a_SI.pdf,mof_json_store\10.1039_c2dt31917a\raw_output.json,mof_json_store\10.1039_c2dt31917a\synthesis_004.json,no,,,842834,Ni(NO3)2·6H2O,Co(NO3)2·6H2O,"0.0400 mmol, 11.6 mg",0.04,mmol,nan,,,,,nan,,,,,"biphenyl-4,4'-dicarboxylic acid",H2nbpdc,"0.0400 mmol, 11.5 mg",0.04,mmol,"1,2-di(4-pyridyl)ethane",bpee,"0.060 mmol, 11 mg (in ethanol 1 mL)",0.06,mmol,,,,,,sodium hydroxide (aq),NaOH,"0.1 mol L−1, about 10 drops (pH ≈ 6)",,,,,,,,water,H2O,3 mL,3.0,ethanol,EtOH,1 mL (for bpee solution),1.0,180.0,180 °C,72.0,72 h,20 mL Teflon-lined stainless steel autoclave,stirred,water,,,,,pink block crystals,79.0,,,bis(carboxylate)-bridged dinuclear Co2(COO)2 SBU; linked by nbpdc and bpee,"Monoclinic, C2/c; a=34.568(7) Å, b=14.343(3) Å, c=19.344(4) Å, β=115.71(3)°",,,not_reported,not_reported,,,10.1039/c2dt31917a,ok,
10.1021/acs.cgd.1c00411,downloaded\10.1021_acs.cgd.1c00411.pdf,SI downloaded\10.1021_acs.cgd.1c00411_SI.pdf,mof_json_store\10.1021_acs.cgd.1c00411\raw_output.json,mof_json_store\10.1021_acs.cgd.1c00411\synthesis_001.json,no,,UiO-66,,Cd(NO3)2·4H2O,ZrCl4,360 mg,1.38206,mmol,nan,,,,,nan,,,,,terephthalic acid,BDC,,,,,,,,,,,,,,acetic acid,,3.5 mL,3.5,mL,,,,,,"N,N-dimethylformamide",DMF,60 mL,60.0,,,,,120.0,120 °C,12.0,12 h,Teflon-lined stainless-steel autoclave,,"DMF, EtOH",several times,80 °C under vacuum for 12 h,80.0,12.0,,,,,Zr6O4(OH)4 SBU,,,1165.0,not_reported,not_reported,,,10.1021/acs.cgd.1c00411,ok,
10.1021/acs.cgd.1c00411,downloaded\10.1021_acs.cgd.1c00411.pdf,SI downloaded\10.1021_acs.cgd.1c00411_SI.pdf,mof_json_store\10.1021_acs.cgd.1c00411\raw_output.json,mof_json_store\10.1021_acs.cgd.1c00411\synthesis_002.json,no,,UiO-66,,Zn(CH3COO)2·2H2O,ZrCl4,360 mg,1.76906,mmol,nan,,,,,nan,,,,,terephthalic acid,BDC,,,,,,,,,,,,,,acetic acid,,3.5 mL,3.5,mL,,,,,,"N,N-dimethylformamide",DMF,60 mL,60.0,water,H2O,H2O:Zr = 4 (molar ratio),,120.0,120 °C,12.0,12 h,Teflon-lined stainless-steel autoclave,,"DMF, EtOH",several times,80 °C under vacuum for 12 h,80.0,12.0,,,,,Zr6O4(OH)4 SBU,,,1127.0,not_reported,not_reported,,,10.1021/acs.cgd.1c00411,ok,
10.1021/acs.cgd.1c00411,downloaded\10.1021_acs.cgd.1c00411.pdf,SI downloaded\10.1021_acs.cgd.1c00411_SI.pdf,mof_json_store\10.1021_acs.cgd.1c00411\raw_output.json,mof_json_store\10.1021_acs.cgd.1c00411\synthesis_003.json,no,,UiO-66,,Co(NO3)2·6H2O,ZrCl4,360 mg,1.70588,mmol,nan,,,,,nan,,,,,terephthalic acid,BDC,,,,,,,,,,,,,,acetic acid,,3.5 mL,3.5,mL,,,,,,"N,N-dimethylformamide",DMF,60 mL,60.0,water,H2O,H2O:Zr = 8 (molar ratio),,120.0,120 °C,12.0,12 h,Teflon-lined stainless-steel autoclave,,"DMF, EtOH",several times,80 °C under vacuum for 12 h,80.0,12.0,,,,,Zr6O4(OH)4 SBU,,,1094.0,not_reported,not_reported,,,10.1021/acs.cgd.1c00411,ok,
10.1021/acs.cgd.1c00411,downloaded\10.1021_acs.cgd.1c00411.pdf,SI downloaded\10.1021_acs.cgd.1c00411_SI.pdf,mof_json_store\10.1021_acs.cgd.1c00411\raw_output.json,mof_json_store\10.1021_acs.cgd.1c00411\synthesis_004.json,no,,UiO-66,,Cd(NO3)2·4H2O,ZrCl4,360 mg,1.38206,mmol,nan,,,,,nan,,,,,terephthalic acid,BDC,,,,,,,,,,,,,,acetic acid,,3.5 mL,3.5,mL,,,,,,"N,N-dimethylformamide",DMF,60 mL,60.0,water,H2O,340 μL (H2O:Zr = 12),0.34,120.0,120 °C,12.0,12 h,Teflon-lined stainless-steel autoclave,,"DMF, EtOH",several times,80 °C under vacuum for 12 h,80.0,12.0,,,,,Zr6O4(OH)4 SBU,,,1032.0,not_reported,not_reported,,,10.1021/acs.cgd.1c00411,ok,
10.1002/ejic.201900930,downloaded\10.1002_ejic.201900930.pdf,SI downloaded\10.1002_ejic.201900930_SI.pdf,mof_json_store\10.1002_ejic.201900930\raw_output.json,mof_json_store\10.1002_ejic.201900930\synthesis_001.json,no,,,1949911,NH4VO3,,"0.5 mmol, 0.099 g",0.5,mmol,Co(SO4)·7H2O,,,,,nan,,,,,"3,3′-azodibenzoic acid",H2ADB,"0.25 mmol, 0.07 g",0.25,mmol,"1,4-bis(imidazol-1-yl)-butane",bimb,"0.25 mmol, 0.05 g",0.25,mmol,,,,,,,,,,,,,,,,"N,N-dimethylformamide",DMF,6 mL,6.0,water (distilled),H2O,2 mL,2.0,120.0,120 °C,72.0,72 h,Teflon-lined stainless steel autoclave (23 mL),static,distilled water,,dried in air,,,brown block-shaped crystals,48.0,,pcu,[Mn3(COO)6] 6-connected SBU,"a=8.117, b=12.958, c=13.290 Å; α=95.102°, β=106.59°, γ=92.695°; P-1",,,not_reported,not_reported,199.0,magnetism,10.1002/ejic.201900930,ok,
10.1002/ejic.201900930,downloaded\10.1002_ejic.201900930.pdf,SI downloaded\10.1002_ejic.201900930_SI.pdf,mof_json_store\10.1002_ejic.201900930\raw_output.json,mof_json_store\10.1002_ejic.201900930\synthesis_002.json,no,,,1949912,NH4VO3,,"0.5 mmol, 0.099 g",0.5,mmol,CoCl2·7H2O,,,,,nan,,,,,"3,3′-azodibenzoic acid",H2ADB,"0.25 mmol, 0.07 g",0.25,mmol,"1,4-bis(1-imidazolyl)benzene",bib,"0.25 mmol, 0.05 g",0.25,mmol,,,,,,,,,,,,,,,,"N,N-dimethylformamide",DMF,6 mL,6.0,,,,,120.0,120 °C,72.0,72 h,Teflon-lined stainless steel autoclave (23 mL),static,distilled water,,dried in air,,,brown block-shaped crystals,52.0,,pcu,paddlewheel [Mn2(COO)4] 6-connected SBU,"a=10.712, b=20.163, c=9.839 Å; β=110.15°; P21/c",,,not_reported,not_reported,309.0,magnetism,10.1002/ejic.201900930,ok,
10.1002/ejic.201900930,downloaded\10.1002_ejic.201900930.pdf,SI downloaded\10.1002_ejic.201900930_SI.pdf,mof_json_store\10.1002_ejic.201900930\raw_output.json,mof_json_store\10.1002_ejic.201900930\synthesis_003.json,no,,,1949913,W12O40·19H2O,CdCl2·2.5H2O,"0.5 mmol, 0.114 g",0.5,mmol,Cu(CH3COO)2·1H2O,,,,,nan,,,,,"3,3′-azodibenzoic acid",H2ADB,"0.25 mmol, 0.07 g",0.25,mmol,"2,2′-bipyridine","2,2′-bipy","0.25 mmol, 0.04 g",0.25,mmol,,,,,,,,,,,,,,,,"N,N-dimethylformamide",DMF,3 mL,3.0,water (distilled),H2O,3 mL,3.0,160.0,160 °C,72.0,72 h,Teflon-lined stainless steel autoclave (23 mL),static,distilled water,,dried in air,,,orange block-shaped crystals,39.0,,,zigzag double chains linked by π–π stacking,"a=27.397, b=10.025, c=23.505 Å; β=135.240°; C2/c",,,not_reported,not_reported,245.0,luminescence;dye_adsorption,10.1002/ejic.201900930,ok,
10.1002/ejic.201900930,downloaded\10.1002_ejic.201900930.pdf,SI downloaded\10.1002_ejic.201900930_SI.pdf,mof_json_store\10.1002_ejic.201900930\raw_output.json,mof_json_store\10.1002_ejic.201900930\synthesis_004.json,no,,,1949914,W12O40·28H2O,CdCl2·2.5H2O,"0.5 mmol, 0.114 g",0.5,mmol,Cu(CH3COO)2·1H2O,,,,,nan,,,,,"3,3′-azodibenzoic acid",H2ADB,"0.25 mmol, 0.07 g",0.25,mmol,"1,4-bis(imidazol-1-yl-methylene)-benzene",bix,"0.25 mmol, 0.06 g",0.25,mmol,,,,,,,,,,,,,,,,"N,N-dimethylformamide",DMF,5 mL,5.0,water (distilled),H2O,2 mL,2.0,120.0,120 °C,72.0,72 h,Teflon-lined stainless steel autoclave (23 mL),static,distilled water,,dried in air,,,orange block-shaped crystals,48.0,,,"[CdCl(bix)]n chains connected by 3,3′-AO2DB2–; self-interpenetrating 2D network","a=11.6988, b=17.9400, c=10.1754 Å; β=103.480°; P21/c",,,not_reported,not_reported,453.0,luminescence,10.1002/ejic.201900930,ok,
10.1002/ejic.201900930,downloaded\10.1002_ejic.201900930.pdf,SI downloaded\10.1002_ejic.201900930_SI.pdf,mof_json_store\10.1002_ejic.201900930\raw_output.json,mof_json_store\10.1002_ejic.201900930\synthesis_005.json,no,,,1949915,Copper(II),,"0.5 mmol, 0.119 g",0.5,mmol,NH4VO3,,,,,nan,,,,,"3,3′-azodibenzoic acid",H2ADB,"0.25 mmol, 0.07 g",0.25,mmol,"1,6-bis(imidazol-1-yl)-hexane",bimh,"0.25 mmol, 0.05 g",0.25,mmol,,,,,,,,,,,,,,,,"N,N-dimethylformamide",DMF,6 mL,6.0,,,,,120.0,120 °C,72.0,72 h,Teflon-lined stainless steel autoclave (23 mL),static,distilled water,,dried in air,,,deep red block-shaped crystals,48.0,,dia,3D diamondoid (dia) network; 5-fold interpenetrated,"a=18.167, b=6.8501, c=20.573 Å; β=91.10°; C2/c",,,not_reported,not_reported,290.0,magnetism,10.1002/ejic.201900930,ok,
10.1039/c9ra08097j,downloaded\10.1039_c9ra08097j.pdf,,mof_json_store\10.1039_c9ra08097j\raw_output.json,mof_json_store\10.1039_c9ra08097j\synthesis_001.json,yes,At 483 K the product was amorphous; framework collapsed (above 473 K).,NH2-UiO-66(Zr),,Pb(CH3COO)2·3H2O,ZrCl4,"0.250 g, 1.072 mmol",1.072,mmol,nan,,,,,nan,,,,,2-aminoterephthalic acid,H2ATA,"0.268 g, 1.483 mmol",0.268,g,,,,,,,,,,,"hydrochloric acid, concentrated",HCl,10 mL,10.0,mL,,,,,,"N,N-dimethylformamide",DMF,50 mL (anhydrous),50.0,,,,,80.0,353 K,24.0,24 h,100 mL Teflon-lined stainless steel autoclave,stirred 30 min before heating; static during solvothermal step,"DMF, methanol",,Soxhlet extraction with methanol; vacuum-dried at 353 K,80.0,,irregular particles,,,,Zr6O4(OH)4 12-connected SBU,,,915.0,not_reported,not_reported,,CO2_reduction,10.1039/c9ra08097j,ok,
10.1039/c9ra08097j,downloaded\10.1039_c9ra08097j.pdf,,mof_json_store\10.1039_c9ra08097j\raw_output.json,mof_json_store\10.1039_c9ra08097j\synthesis_002.json,yes,At 483 K the product was amorphous; framework collapsed (above 473 K).,NH2-UiO-66(Zr),,Ce(NO3)3,ZrCl4,"0.250 g, 1.072 mmol",1.072,mmol,nan,,,,,nan,,,,,2-aminoterephthalic acid,H2ATA,"0.268 g, 1.483 mmol",0.268,g,,,,,,,,,,,"hydrochloric acid, concentrated",HCl,10 mL,10.0,mL,,,,,,"N,N-dimethylformamide",DMF,50 mL (anhydrous),50.0,,,,,120.0,393 K,24.0,24 h,100 mL Teflon-lined stainless steel autoclave,stirred 30 min before heating; static during solvothermal step,"DMF, methanol",,Soxhlet extraction with methanol; vacuum-dried at 353 K,80.0,,irregular particles,,,,Zr6O4(OH)4 12-connected SBU,,,982.0,not_reported,not_reported,,CO2_reduction,10.1039/c9ra08097j,ok,
10.1039/c9ra08097j,downloaded\10.1039_c9ra08097j.pdf,,mof_json_store\10.1039_c9ra08097j\raw_output.json,mof_json_store\10.1039_c9ra08097j\synthesis_003.json,yes,At 483 K the product was amorphous; framework collapsed (above 473 K).,NH2-UiO-66(Zr),,Pr(NO3)3,ZrCl4,"0.250 g, 1.072 mmol",1.072,mmol,nan,,,,,nan,,,,,2-aminoterephthalic acid,H2ATA,"0.268 g, 1.483 mmol",0.268,g,,,,,,,,,,,"hydrochloric acid, concentrated",HCl,10 mL,10.0,mL,,,,,,"N,N-dimethylformamide",DMF,50 mL (anhydrous),50.0,,,,,160.0,433 K,24.0,24 h,100 mL Teflon-lined stainless steel autoclave,stirred 30 min before heating; static during solvothermal step,"DMF, methanol",,Soxhlet extraction with methanol; vacuum-dried at 353 K,80.0,,irregular particles,,,,Zr6O4(OH)4 12-connected SBU,,,1028.0,not_reported,not_reported,,CO2_reduction,10.1039/c9ra08097j,ok,
10.1039/c9ra08097j,downloaded\10.1039_c9ra08097j.pdf,,mof_json_store\10.1039_c9ra08097j\raw_output.json,mof_json_store\10.1039_c9ra08097j\synthesis_004.json,yes,At 483 K the product was amorphous; framework collapsed (above 473 K).,NH2-UiO-66(Zr),,Nd(NO3)3,ZrCl4,"0.250 g, 1.072 mmol",1.072,mmol,nan,,,,,nan,,,,,2-aminoterephthalic acid,H2ATA,"0.268 g, 1.483 mmol",0.268,g,,,,,,,,,,,"hydrochloric acid, concentrated",HCl,10 mL,10.0,mL,,,,,,"N,N-dimethylformamide",DMF,50 mL (anhydrous),50.0,,,,,200.0,473 K,24.0,24 h,100 mL Teflon-lined stainless steel autoclave,stirred 30 min before heating; static during solvothermal step,"DMF, methanol",,Soxhlet extraction with methanol; vacuum-dried at 353 K,80.0,,irregular particles,,,,Zr6O4(OH)4 12-connected SBU,,,1133.0,not_reported,not_reported,,CO2_reduction,10.1039/c9ra08097j,ok,
10.1039/c9ra08097j,downloaded\10.1039_c9ra08097j.pdf,,mof_json_store\10.1039_c9ra08097j\raw_output.json,mof_json_store\10.1039_c9ra08097j\synthesis_005.json,yes,At 483 K the product was amorphous; framework collapsed (above 473 K).,NH2-UiO-66(Zr) (defect-free),,Sm(NO3)3,ZrCl4,"0.250 g, 1.072 mmol",1.072,mmol,nan,,,,,nan,,,,,2-aminoterephthalic acid,H2ATA,"0.268 g, 1.483 mmol",0.268,g,,,,,,,,,,,deionized water,,0.15 mL,0.15,mL,,,,,,"N,N-dimethylformamide",DMF,50 mL (anhydrous),50.0,,,,,200.0,473 K,24.0,24 h,100 mL Teflon-lined stainless steel autoclave,stirred 30 min before heating; static during solvothermal step,,,,,,octahedral crystals,,,,Zr6O4(OH)4 12-connected SBU,,,778.0,not_reported,not_reported,,CO2_reduction,10.1039/c9ra08097j,ok,
10.1021/acs.inorgchem.2c04233,downloaded\10.1021_acs.inorgchem.2c04233.pdf,SI downloaded\10.1021_acs.inorgchem.2c04233_SI.pdf,mof_json_store\10.1021_acs.inorgchem.2c04233\raw_output.json,mof_json_store\10.1021_acs.inorgchem.2c04233\synthesis_001.json,no,,UiO-66-(SH)2 (U66S100),,Eu(NO3)3,ZrCl4,100 mg,0.29588,mmol,nan,,,,,nan,,,,,"2,5-dimercaptoterephthalic acid",DMBD,100% (stoichiometric percentage of linkers),,,,,,,,,,,,,acetic acid,AcOH,4.123 g (160 equiv),4.123,g,,,,,,"N,N-dimethylformamide",DMF,16 mL,16.0,,,,,130.0,130 °C,36.0,36 h,Schlenk flask,,"DMF, MeOH, DCM","DMF wash 2×; solvent exchange with MeOH, DCM",120 °C under vacuum for 12 h,120.0,12.0,,78.0,,,,,,525.0,not_reported,not_reported,,,10.1021/acs.inorgchem.2c04233,ok,
