Repository: zzhenglab/MOFinder

# MOFinder

MOFinder extracts MOF synthesis information from the literature, reconstructs evidence-supported negative reaction records, and prepares datasets for synthesis-outcome prediction.
[Web application](https://mofinder.chemistry.wustl.edu/) | [Demos](Demo/README.md) | [Source code](docs/source_to_code.md) | [Workflow guide](docs/workflow.md) | [Model evaluation](docs/evaluation.md)

## Quick start

The workflow runs through Python commands. Python 3.10 or newer is required. Clone the repository and initialize its related applications:

```bash
git clone --recurse-submodules https://github.com/zzhenglab/MOFinder.git
cd MOFinder
```

Start with the two offline demonstrations:

```bash

File: mof_extraction_1_2.csv (part 254 of 305)
doi,main_pdf,si_pdf,raw_output,parsed_json,article_trial_or_failure,article_trial_or_failure_notes,mof_name,crystal_code,metal_1,metal_1_abbr,metal_1_amount_text,metal_1_amount_value,metal_1_amount_unit,metal_2,metal_2_abbr,metal_2_amount_text,metal_2_amount_value,metal_2_amount_unit,metal_3,metal_3_abbr,metal_3_amount_text,metal_3_amount_value,metal_3_amount_unit,linker_1,linker_1_abbr,linker_1_amount_text,linker_1_amount_value,linker_1_amount_unit,linker_2,linker_2_abbr,linker_2_amount_text,linker_2_amount_value,linker_2_amount_unit,linker_3,linker_3_abbr,linker_3_amount_text,linker_3_amount_value,linker_3_amount_unit,modulator_1,modulator_1_abbr,modulator_1_amount_text,modulator_1_amount_value,modulator_1_amount_unit,modulator_2,modulator_2_abbr,modulator_2_amount_text,modulator_2_amount_value,modulator_2_amount_unit,solvent_main,solvent_main_abbr,solvent_main_amount_text,solvent_main_ml,solvent_secondary,solvent_secondary_abbr,solvent_secondary_amount_text,solvent_secondary_ml,temperature_c,temperature_c_text,time_h,time_text,vessel_type,stirring,washing_solvent,washing_cycles,activation_text,activation_temp_c,activation_time_h,crystal_morphology,yield_percent,crystal_size,topology_code,metal_cluster_connectivity,unit_cell_short,pore_diameter_A,BET_surface_area_m2g,air_stable,water_stable,tga_decomposition_temp_c,applications,reference,status,error
10.1021/acs.inorgchem.2c04233,downloaded\10.1021_acs.inorgchem.2c04233.pdf,SI downloaded\10.1021_acs.inorgchem.2c04233_SI.pdf,mof_json_store\10.1021_acs.inorgchem.2c04233\raw_output.json,mof_json_store\10.1021_acs.inorgchem.2c04233\synthesis_002.json,no,,Mixed-linker UiO-66-(SH)2 (U66S75),,Gd(NO3)3,ZrCl4,100 mg,0.291323,mmol,nan,,,,,nan,,,,,"2,5-dimercaptoterephthalic acid",DMBD,75% (stoichiometric percentage of linkers),,,terephthalic acid,BDC,25% (stoichiometric percentage of linkers),,,,,,,,acetic acid,AcOH,160 equiv,,,,,,,,"N,N-dimethylformamide",DMF,16 mL,16.0,,,,,130.0,130 °C,36.0,36 h,Schlenk flask,,"DMF, MeOH, DCM","DMF wash 2×; solvent exchange with MeOH, DCM",120 °C under vacuum for 12 h,120.0,12.0,,,,,,,,670.0,not_reported,not_reported,,,10.1021/acs.inorgchem.2c04233,ok,
10.1021/acs.inorgchem.2c04233,downloaded\10.1021_acs.inorgchem.2c04233.pdf,SI downloaded\10.1021_acs.inorgchem.2c04233_SI.pdf,mof_json_store\10.1021_acs.inorgchem.2c04233\raw_output.json,mof_json_store\10.1021_acs.inorgchem.2c04233\synthesis_003.json,no,,Mixed-linker UiO-66-(SH)2 (U66S50),,Tb(NO3)3,ZrCl4,100 mg,0.289909,mmol,nan,,,,,nan,,,,,"2,5-dimercaptoterephthalic acid",DMBD,50% (stoichiometric percentage of linkers),,,terephthalic acid,BDC,50% (stoichiometric percentage of linkers),,,,,,,,acetic acid,AcOH,160 equiv,,,,,,,,"N,N-dimethylformamide",DMF,16 mL,16.0,,,,,130.0,130 °C,36.0,36 h,Schlenk flask,,"DMF, MeOH, DCM","DMF wash 2×; solvent exchange with MeOH, DCM",120 °C under vacuum for 12 h,120.0,12.0,,,,,,,,871.0,not_reported,not_reported,,,10.1021/acs.inorgchem.2c04233,ok,
10.1021/acs.inorgchem.2c04233,downloaded\10.1021_acs.inorgchem.2c04233.pdf,SI downloaded\10.1021_acs.inorgchem.2c04233_SI.pdf,mof_json_store\10.1021_acs.inorgchem.2c04233\raw_output.json,mof_json_store\10.1021_acs.inorgchem.2c04233\synthesis_004.json,no,,Mixed-linker UiO-66-(SH)2 (U66S50−80 AcOH),,Yb(NO3)3,ZrCl4,100 mg,0.278512,mmol,nan,,,,,nan,,,,,"2,5-dimercaptoterephthalic acid",DMBD,50% (stoichiometric percentage of linkers),,,terephthalic acid,BDC,50% (stoichiometric percentage of linkers),,,,,,,,acetic acid,AcOH,80 equiv,,,,,,,,"N,N-dimethylformamide",DMF,16 mL,16.0,,,,,130.0,130 °C,36.0,36 h,Schlenk flask,,"DMF, MeOH, DCM","DMF wash 2×; solvent exchange with MeOH, DCM",120 °C under vacuum for 12 h,120.0,12.0,,,,,,,,940.0,not_reported,not_reported,,,10.1021/acs.inorgchem.2c04233,ok,
10.1021/acs.inorgchem.2c04233,downloaded\10.1021_acs.inorgchem.2c04233.pdf,SI downloaded\10.1021_acs.inorgchem.2c04233_SI.pdf,mof_json_store\10.1021_acs.inorgchem.2c04233\raw_output.json,mof_json_store\10.1021_acs.inorgchem.2c04233\synthesis_005.json,no,,Mixed-linker UiO-66-(SH)2 (U66S25),,Copper(I),ZrCl4,100 mg,100.0,mg,nan,,,,,nan,,,,,"2,5-dimercaptoterephthalic acid",DMBD,25% (stoichiometric percentage of linkers),,,terephthalic acid,BDC,75% (stoichiometric percentage of linkers),,,,,,,,acetic acid,AcOH,160 equiv,,,,,,,,"N,N-dimethylformamide",DMF,16 mL,16.0,,,,,130.0,130 °C,36.0,36 h,Schlenk flask,,"DMF, MeOH, DCM","DMF wash 2×; solvent exchange with MeOH, DCM",120 °C under vacuum for 12 h,120.0,12.0,,,,,,,,1038.0,not_reported,not_reported,,,10.1021/acs.inorgchem.2c04233,ok,
10.1021/acs.inorgchem.2c04233,downloaded\10.1021_acs.inorgchem.2c04233.pdf,SI downloaded\10.1021_acs.inorgchem.2c04233_SI.pdf,mof_json_store\10.1021_acs.inorgchem.2c04233\raw_output.json,mof_json_store\10.1021_acs.inorgchem.2c04233\synthesis_006.json,no,,UiO-66 (U66S0),,Copper(I),ZrCl4,100 mg (0.43 mmol),0.43,mmol,nan,,,,,nan,,,,,terephthalic acid,BDC,71.4 mg (0.43 mmol); 100% of linkers,71.4,mg,,,,,,,,,,,acetic acid,AcOH,4.123 g,4.123,g,,,,,,"N,N-dimethylformamide",DMF,16 mL (8 mL + 8 mL),16.0,,,,,130.0,130 °C,36.0,36 h,Schlenk flask,,"DMF, MeOH, DCM","solvent exchange with MeOH, DCM; DMF wash",150 °C under vacuum for 12 h,150.0,12.0,,,,,,,,1241.0,not_reported,not_reported,,,10.1021/acs.inorgchem.2c04233,ok,
10.1039/c002658a,downloaded\10.1039_c002658a.pdf,,mof_json_store\10.1039_c002658a\raw_output.json,mof_json_store\10.1039_c002658a\synthesis_001.json,no,,,764683,Co(CH3COO)2·4H2O,,1 mmol,1,mmol,nan,,,,,nan,,,,,potassium oxalate monohydrate,ox,2 mmol,2.0,mmol,,,,,,,,,,,tris(ethylenediamine)cobalt(III) chloride,,0.43 mmol,0.43,mmol,,,,,,water,H2O,10 mL,10.0,,,,,120.0,120 °C,72.0,3 days,Teflon-lined autoclave (20 mL),static,,,,,,orange plate-shaped crystals,10.0,,,,"a=8.9116(18), b=9.2445(18), c=18.724(4) Å, α=103.92(3)°, β=92.14(3)°, γ=109.46(3)°, triclinic, P-1",,,not_reported,not_reported,,,10.1039/c002658a,ok,
10.1039/c002658a,downloaded\10.1039_c002658a.pdf,,mof_json_store\10.1039_c002658a\raw_output.json,mof_json_store\10.1039_c002658a\synthesis_002.json,no,,,764684,Zn(NO3)2·6H2O,,1 mmol,1,mmol,nan,,,,,nan,,,,,potassium oxalate monohydrate,ox,2 mmol,2.0,mmol,,,,,,,,,,,bis(diethylenetriamine)cobalt(III) chloride,,0.40 mmol,0.4,mmol,,,,,,water,H2O,10 mL,10.0,,,,,120.0,120 °C,72.0,3 days,Teflon-lined autoclave (20 mL),static,,,,,,salmon pink rod-shaped crystals,20.0,,,,"a=13.133(3), b=22.410(5), c=10.267(2) Å, α=90°, β=98.96(3)°, γ=90°, monoclinic, P21/c",,,not_reported,not_reported,,,10.1039/c002658a,ok,
10.1039/c002658a,downloaded\10.1039_c002658a.pdf,,mof_json_store\10.1039_c002658a\raw_output.json,mof_json_store\10.1039_c002658a\synthesis_003.json,no,,,764685,Zn(NO3)2·6H2O,,1 mmol,1,mmol,nan,,,,,nan,,,,,potassium oxalate monohydrate,ox,2 mmol,2.0,mmol,,,,,,,,,,,bis(diethylenetriamine)cobalt(III) chloride,,0.40 mmol,0.4,mmol,,,,,,water,H2O,10 mL,10.0,,,,,120.0,120 °C,72.0,3 days,Teflon-lined autoclave (20 mL),static,,,,,,yellow rod-shaped crystals,,,mbc,"binodal 3,4-connected network; CdO6 and CdO7 nodes","a=16.955(3), b=9.5430(19), c=18.549(4) Å, α=90°, β=90.01(3)°, γ=90°, monoclinic, P21/c",,,not_reported,not_reported,,,10.1039/c002658a,ok,
10.1039/b819800d,downloaded\10.1039_b819800d.pdf,,mof_json_store\10.1039_b819800d\raw_output.json,mof_json_store\10.1039_b819800d\synthesis_001.json,no,,,707899,Cd(NO3)2·4H2O,,"0.16 g, 0.5 mmol",0.5,mmol,nan,,,,,nan,,,,,6-(1H-benzoimidazol-2-yl)pyridinecarboxylic acid,HL,"0.22 g, 1 mmol",0.22,g,formate,HCOO−,,,,,,,,,,,,,,,,,,,"N,N-dimethylformamide",DMF,10 mL,10.0,,,,,80.0,80 °C,48.0,2 d,25 mL autoclave,,,,,,,pale colour single crystals,48.0,,,,"Monoclinic, P21/c, a=10.50990(10) Å, b=7.34280(10) Å, c=20.1198(3) Å, β=102.8870(10)°, V=1513.58(3) Å³",,,not_reported,not_reported,,luminescence,10.1039/b819800d,ok,
10.1039/b819800d,downloaded\10.1039_b819800d.pdf,,mof_json_store\10.1039_b819800d\raw_output.json,mof_json_store\10.1039_b819800d\synthesis_002.json,no,,,,Eu(NO3)3·6H2O,,"0.16 g, 0.5 mmol",0.5,mmol,nan,,,,,nan,,,,,formate,HCOO−,,,,,,,,,,,,,,,,,,,,,,,,"N,N-dimethylformamide",DMF,10 mL,10.0,,,,,120.0,120 °C,48.0,2 d,25 mL autoclave,,,,,,,pale colour single crystals,67.0,,,,,,,not_reported,not_reported,,,10.1039/b819800d,ok,
10.1039/b819800d,downloaded\10.1039_b819800d.pdf,,mof_json_store\10.1039_b819800d\raw_output.json,mof_json_store\10.1039_b819800d\synthesis_003.json,no,,,,Y(NO3)3·6H2O,,"0.16 g, 0.5 mmol",0.5,mmol,nan,,,,,nan,,,,,formate,HCOO−,,,,,,,,,,,,,,,,,,,,,,,,"N,N-dimethylformamide",DMF,10 mL,10.0,,,,,160.0,160 °C,48.0,2 d,25 mL autoclave,,,,,,,pale colour single crystals,58.0,,,,,,,not_reported,not_reported,,,10.1039/b819800d,ok,
10.1039/b819800d,downloaded\10.1039_b819800d.pdf,,mof_json_store\10.1039_b819800d\raw_output.json,mof_json_store\10.1039_b819800d\synthesis_004.json,no,,,707900,Y(NO3)3·6H2O,,"0.16 g, 0.5 mmol",0.5,mmol,Eu(NO3)3·6H2O,,,,,nan,,,,,6-(1H-benzoimidazol-2-yl)pyridinecarboxylic acid,HL,"0.22 g, 1 mmol",0.22,g,,,,,,,,,,,,,,,,,,,,,dimethyl sulfoxide,DMSO,10 mL,10.0,,,,,25,room temperature to 160 °C,48.0,2 d,25 mL autoclave,,,,,,,pale colour single crystals,about 56%,,,,"Monoclinic, P21/c, a=12.9170(8) Å, b=7.3303(5) Å, c=20.6012(13) Å, β=98.3000(10)°, V=1930.2(2) Å³",,,not_reported,not_reported,,luminescence,10.1039/b819800d,ok,
10.1021/acs.cgd.6b00274,downloaded\10.1021_acs.cgd.6b00274.pdf,SI downloaded\10.1021_acs.cgd.6b00274_SI.pdf,mof_json_store\10.1021_acs.cgd.6b00274\raw_output.json,mof_json_store\10.1021_acs.cgd.6b00274\synthesis_001.json,yes,RT synthesis in H2O/DMF (4:1 v/v) gave low yield and unreacted ATA; neutralizing ATA with LiOH improved yield (SI).,Lu-ATA@RT,1449678,Y(NO3)3·6H2O,,0.1 g (0.26 mmol),0.26,mmol,Eu(NO3)3·6H2O,,,,,nan,,,,,2-aminoterephthalic acid,ATA,0.14 g (0.77 mmol),0.14,g,,,,,,,,,,,lithium hydroxide,,0.04 g (1.54 mmol),0.04,g,,,,,,water,H2O,10 mL (Lu salt solution) + 5 mL (ATA solution),,,,,,25,room temperature,1.0,1 h,,stirred,H2O (distilled),several times,air-dried,,,"pale-yellow, small crystals (1–3 μm)",99.0,0.06 × 0.04 × 0.02 mm,pcu,dinuclear Lu2 SBU,"a=10.0669(12) Å, b=10.3562(17) Å, c=10.538(2) Å, α=103.158(17)°, β=115.524(17)°, γ=92.546(12)°, P-1 (triclinic)",,,not_reported,not_reported,,CO2_capture;luminescence,10.1021/acs.cgd.6b00274,ok,
10.1021/acs.cgd.6b00274,downloaded\10.1021_acs.cgd.6b00274.pdf,SI downloaded\10.1021_acs.cgd.6b00274_SI.pdf,mof_json_store\10.1021_acs.cgd.6b00274\raw_output.json,mof_json_store\10.1021_acs.cgd.6b00274\synthesis_002.json,yes,RT synthesis in H2O/DMF (4:1 v/v) gave low yield and unreacted ATA; neutralizing ATA with LiOH improved yield (SI).,Lu-ATA@100,1449680,ZrCl4,,0.1 g (0.26 mmol),0.26,mmol,nan,,,,,nan,,,,,2-aminoterephthalic acid,ATA,0.05 g (0.3 mmol),0.05,g,,,,,,,,,,,,,,,,,,,,,water,H2O,8 mL,8.0,"N,N-dimethylformamide",DMF,2 mL,2.0,100.0,100 °C,5.0,5 h,Teflon-lined autoclave,static,H2O (distilled),several times,air-dried,,,"yellow, polyhedra-shaped crystals",93.0,0.39 × 0.24 × 0.20 mm,pcu,dinuclear Lu2 units; twofold interpenetrated pcu (class Ia),"a=8.1181(3) Å, b=10.2300(5) Å, c=11.7103(5) Å, α=114.980(4)°, β=99.906(3)°, γ=98.258(3)°, P-1 (triclinic)",,,not_reported,not_reported,,CO2_capture;luminescence,10.1021/acs.cgd.6b00274,ok,
10.1021/acs.cgd.6b00274,downloaded\10.1021_acs.cgd.6b00274.pdf,SI downloaded\10.1021_acs.cgd.6b00274_SI.pdf,mof_json_store\10.1021_acs.cgd.6b00274\raw_output.json,mof_json_store\10.1021_acs.cgd.6b00274\synthesis_003.json,yes,RT synthesis in H2O/DMF (4:1 v/v) gave low yield and unreacted ATA; neutralizing ATA with LiOH improved yield (SI).,Lu-ATA@150,1449688,ZrCl4,,0.1 g (0.26 mmol),0.26,mmol,nan,,,,,nan,,,,,2-aminoterephthalic acid,ATA,0.05 g (0.3 mmol),0.05,g,,,,,,,,,,,,,,,,,,,,,water,H2O,8 mL,8.0,"N,N-dimethylformamide",DMF,2 mL,2.0,150.0,150 °C,5.0,5 h,Teflon-lined autoclave,static,H2O (distilled),several times,air-dried,,,"yellow-brown, polyhedra-shaped crystals",90.0,0.13 × 0.06 × 0.06 mm,,"Lu2 dinuclear motifs forming 1D chains; 3,4,4,9-connected cage-like net (new hexagonal-packed type)","a=20.5758(8) Å, b=16.6308(4) Å, c=20.5719(8) Å, α=90°, β=119.801(5)°, γ=90°, P21/a (monoclinic)",,,not_reported,not_reported,,CO2_capture;luminescence,10.1021/acs.cgd.6b00274,ok,
10.1039/c1ce06111a,downloaded\10.1039_c1ce06111a.pdf,SI downloaded\10.1039_c1ce06111a_SI.pdf,mof_json_store\10.1039_c1ce06111a\raw_output.json,mof_json_store\10.1039_c1ce06111a\synthesis_001.json,yes,Similar reactions with Li+ or Na+ fail to isolate any characterizable products.,[(Me)4N]2[Pb6K6(m-BDC)9(OH)2]·H2O,835032,ZrCl4,,"113 mg, 0.3 mmol",0.3,mmol,nan,,"50 mg, 0.5 mmol",0.5,mmol,nan,,,,,isophthalic acid,m-H2BDC,"166 mg, 1 mmol",1.0,mmol,,,,,,,,,,,,,,,,,,,,,"N,N-dimethylformamide",DMF,"≈6.7 mL (from total 10 mL, DMF/MeOH 2:1 v/v)",6.7,methanol,MeOH,"≈3.3 mL (from total 10 mL, DMF/MeOH 2:1 v/v)",3.3,150.0,150 °C,72.0,72 h; cooled to RT at 1.25 °C h−1,20 mL vial,static,"H2O, EtOH",,dried in air,,,colorless crystals,75.0,,,icosahedral Pb6–K6 cage (12-metal SBU); hex network,"a=15.8708(6), b=15.8708(6), c=24.2726(16) Å, P63/mmc",,,not_reported,not_reported,323.0,luminescence,10.1039/c1ce06111a,ok,
10.1039/c1ce06111a,downloaded\10.1039_c1ce06111a.pdf,SI downloaded\10.1039_c1ce06111a_SI.pdf,mof_json_store\10.1039_c1ce06111a\raw_output.json,mof_json_store\10.1039_c1ce06111a\synthesis_002.json,yes,Similar reactions with Li+ or Na+ fail to isolate any characterizable products.,[(Me)4N]2[Pb6Rb6(m-BDC)9(OH)2]·H2O,835033,ZrCl4,,"113 mg, 0.3 mmol (same as 1)",0.3,mmol,nan,,(used instead of KNO3; analogous to 1),,,nan,,,,,isophthalic acid,m-H2BDC,"166 mg, 1 mmol (same as 1)",1.0,mmol,,,,,,,,,,,,,,,,,,,,,"N,N-dimethylformamide",DMF,"≈6.7 mL (from total 10 mL, DMF/MeOH 2:1 v/v; same as 1)",6.7,methanol,MeOH,"≈3.3 mL (from total 10 mL, DMF/MeOH 2:1 v/v; same as 1)",3.3,150.0,150 °C,72.0,72 h; cooled to RT at 1.25 °C h−1,20 mL vial,static,,,,,,colorless crystals,65.0,,,icosahedral Pb6–Rb6 cage (12-metal SBU); hex network,"a=16.0334(1), b=16.0334(1), c=24.3028(10) Å, P63/mmc",,,not_reported,not_reported,264.0,luminescence,10.1039/c1ce06111a,ok,
10.1039/c1ce06111a,downloaded\10.1039_c1ce06111a.pdf,SI downloaded\10.1039_c1ce06111a_SI.pdf,mof_json_store\10.1039_c1ce06111a\raw_output.json,mof_json_store\10.1039_c1ce06111a\synthesis_003.json,yes,Similar reactions with Li+ or Na+ fail to isolate any characterizable products.,[(Me)4N]2[Pb6Cs6(m-BDC)9(OH)2]·H2O,835034,ZrCl4,,"113 mg, 0.3 mmol (same as 1)",0.3,mmol,nan,,(used instead of KNO3; analogous to 1),,,nan,,,,,isophthalic acid,m-H2BDC,"166 mg, 1 mmol (same as 1)",1.0,mmol,,,,,,,,,,,,,,,,,,,,,"N,N-dimethylformamide",DMF,"≈6.7 mL (from total 10 mL, DMF/MeOH 2:1 v/v; same as 1)",6.7,methanol,MeOH,"≈3.3 mL (from total 10 mL, DMF/MeOH 2:1 v/v; same as 1)",3.3,150.0,150 °C,72.0,72 h; cooled to RT at 1.25 °C h−1,20 mL vial,static,,,,,,colorless crystals,70.0,,,icosahedral Pb6–Cs6 cage (12-metal SBU); hex network,"a=16.231(3), b=16.231(3), c=24.466(5) Å, P63/mmc",,,not_reported,not_reported,244.0,luminescence,10.1039/c1ce06111a,ok,
10.1039/c1ce06111a,downloaded\10.1039_c1ce06111a.pdf,SI downloaded\10.1039_c1ce06111a_SI.pdf,mof_json_store\10.1039_c1ce06111a\raw_output.json,mof_json_store\10.1039_c1ce06111a\synthesis_004.json,yes,Similar reactions with Li+ or Na+ fail to isolate any characterizable products.,[K2Pb(SDBA)2(μ3–H2O)]·3H2O,835035,ZrCl4,,"113 mg, 0.3 mmol",0.3,mmol,nan,,"50 mg, 0.5 mmol",0.5,mmol,nan,,,,,"4,4'-sulfonyldibenzoic acid",H2SDBA,"200 mg, 0.65 mmol",0.65,mmol,,,,,,,,,,,,,,,,,,,,,"N,N-dimethylformamide",DMF,10 mL,10.0,,,,,150.0,"heated to 150 °C in 3 h, then maintained 72 h; cooled at 1.25 °C h−1",72.0,72 h at 150 °C (after 3 h ramp); cooled at 1.25 °C h−1,20 mL Teflon-lined stainless steel vessel,static,"H2O, EtOH",,dried in air,,,colorless needle-shaped crystals,40.0,,,ladder-like Pb/K SBU; 3-D framework with 1-D rhombic channels,"a=13.5107(16), b=23.380(3), c=5.8727(7) Å, Pmmn",,,not_reported,not_reported,290.0,,10.1039/c1ce06111a,ok,
10.1039/c1ce06111a,downloaded\10.1039_c1ce06111a.pdf,SI downloaded\10.1039_c1ce06111a_SI.pdf,mof_json_store\10.1039_c1ce06111a\raw_output.json,mof_json_store\10.1039_c1ce06111a\synthesis_005.json,yes,Similar reactions with Li+ or Na+ fail to isolate any characterizable products.,[Cs2Pb2(SDBA)3(DMF)]·DMF,835036,Ce(NO3)3·6H2O,,"113 mg, 0.3 mmol (same as 4)",0.3,mmol,nan,,(used instead of KNO3; analogous to 4),,,nan,,,,,"4,4'-sulfonyldibenzoic acid",H2SDBA,"200 mg, 0.65 mmol (same as 4)",0.65,mmol,,,,,,,,,,,,,,,,,,,,,"N,N-dimethylformamide",DMF,10 mL (same as 4),10.0,,,,,150.0,150 °C for 72 h (similar to 4); cooled at 1.25 °C h−1,72.0,72 h; cooled at 1.25 °C h−1,20 mL Teflon-lined stainless steel vessel,static,,,,,,colorless needle-shaped crystals,45.0,,,rod-shaped heterometallic Pb/Cs SBU; 3-D framework,"a=11.3401(5), b=25.0935(10), c=22.8740(11) Å, β=96.895(4)°, P21/n",,,not_reported,not_reported,253.0,,10.1039/c1ce06111a,ok,
10.1039/c9ra07031a,downloaded\10.1039_c9ra07031a.pdf,SI downloaded\10.1039_c9ra07031a_SI.pdf,mof_json_store\10.1039_c9ra07031a\raw_output.json,mof_json_store\10.1039_c9ra07031a\synthesis_001.json,no,,,1887850,Pr(NO3)3·6H2O,,"29.1 mg, 0.10 mmol",0.1,mmol,nan,,,,,nan,,,,,"1,5-bi(imidazolyl)anthracene",L1,"15.5 mg, 0.05 mmol",0.05,mmol,dibenzobarrelene-based dicarboxylic acid,H2L2,"14.7 mg, 0.05 mmol",0.05,mmol,,,,,,,,,,,,,,,,water,H2O,6 mL,6.0,acetonitrile,MeCN,2 mL,2.0,120.0,120 °C,96.0,96 h,20 mL Teflon vial,,,,,,,purplish red block crystals,72.0,,sql,,,17.54,13.694,not_reported,not_reported,270.0,sensing;OER,10.1039/c9ra07031a,ok,
10.1039/c9ra07031a,downloaded\10.1039_c9ra07031a.pdf,SI downloaded\10.1039_c9ra07031a_SI.pdf,mof_json_store\10.1039_c9ra07031a\raw_output.json,mof_json_store\10.1039_c9ra07031a\synthesis_002.json,no,,,1887851,Nd(NO3)3·6H2O,,"29.1 mg, 0.10 mmol",0.1,mmol,nan,,,,,nan,,,,,"1,5-bi(imidazolyl)anthracene",L1,"15.5 mg, 0.05 mmol",0.05,mmol,dibenzobarrelene-based dicarboxylic acid,H2L3,"29.2 mg, 0.10 mmol",0.1,mmol,,,,,,,,,,,,,,,,water,H2O,"6 mL (from 8 mL total, MeCN/H2O = 1/3)",6.0,acetonitrile,MeCN,"2 mL (from 8 mL total, MeCN/H2O = 1/3)",2.0,120.0,120 °C,96.0,96 h,Teflon vial,,,,,,,brownish block crystals,48.0,,sql,,,20.0,10.485,not_reported,not_reported,270.0,sensing;OER,10.1039/c9ra07031a,ok,
10.1039/c9ra07031a,downloaded\10.1039_c9ra07031a.pdf,SI downloaded\10.1039_c9ra07031a_SI.pdf,mof_json_store\10.1039_c9ra07031a\raw_output.json,mof_json_store\10.1039_c9ra07031a\synthesis_003.json,no,,,1887854,Eu(NO3)3·6H2O,,"29.1 mg, 0.10 mmol",0.1,mmol,nan,,,,,nan,,,,,"1,5-bi(imidazolyl)anthracene",L1,"15.5 mg, 0.05 mmol",0.05,mmol,dibenzobarrelene-based dicarboxylic acid,H2L3,"29.2 mg, 0.10 mmol",0.1,mmol,,,,,,,,,,,,,,,,water,H2O,"6 mL (from 8 mL total, MeCN/H2O = 1/3)",6.0,acetonitrile,MeCN,"2 mL (from 8 mL total, MeCN/H2O = 1/3)",2.0,140.0,140 °C,96.0,96 h,Teflon vial,,,,,,,brown block crystals,56.0,,sql,,,35.02,4.194,not_reported,not_reported,280.0,sensing;OER,10.1039/c9ra07031a,ok,
10.1039/c9ra07031a,downloaded\10.1039_c9ra07031a.pdf,SI downloaded\10.1039_c9ra07031a_SI.pdf,mof_json_store\10.1039_c9ra07031a\raw_output.json,mof_json_store\10.1039_c9ra07031a\synthesis_004.json,no,,,1887855,Tb(NO3)3·6H2O,,"29.1 mg, 0.10 mmol",0.1,mmol,nan,,,,,nan,,,,,"1,5-bi(imidazolyl)anthracene",L1,"15.5 mg, 0.05 mmol",0.05,mmol,dibenzobarrelene-based dicarboxylic acid,H2L3,"29.2 mg, 0.10 mmol",0.1,mmol,,,,,,,,,,,,,,,,water,H2O,"6 mL (from 8 mL total, MeCN/H2O = 1/3)",6.0,acetonitrile,MeCN,"2 mL (from 8 mL total, MeCN/H2O = 1/3)",2.0,160.0,160 °C,96.0,96 h,Teflon vial,,,,,,,brown block crystals,26.0,,,,,,,not_reported,not_reported,251.0,sensing;OER,10.1039/c9ra07031a,ok,
10.1021/cg300237e,downloaded\10.1021_cg300237e.pdf,SI downloaded\10.1021_cg300237e_SI.pdf,mof_json_store\10.1021_cg300237e\raw_output.json,mof_json_store\10.1021_cg300237e\synthesis_001.json,yes,"Without templating agents at 120–130 °C, no crystals or precipitates were produced.",,,Pr(NO3)3·6H2O,,"0.0297 g, 0.15 mmol",0.15,mmol,nan,,,,,nan,,,,,5-(pyridin-4-yl)isophthalic acid,H2pyip,"0.0122 g, 0.05 mmol",0.05,mmol,,,,,,,,,,,"4,4′-bipyridyl","4,4′-bpy","0.0078 g, 0.05 mmol",0.05,mmol,,,,,,"N,N-dimethylformamide",DMF,3 mL,3.0,ethanol,EtOH,3 mL,3.0,120.0,120 °C,72.0,72 h,Teflon-lined stainless steel vessel (12 mL),,DMF,,dried in vacuo,,,colorless prism-like crystals,30.2,,rtl,linear Mn3 6-connected SBU,"a=11.140(2) Å, b=17.579(4) Å, c=7.8365(16) Å, α=90°, β=106.23(3)°, γ=90°, P21/c",,,,,305.0,,10.1021/cg300237e,ok,
10.1021/cg300237e,downloaded\10.1021_cg300237e.pdf,SI downloaded\10.1021_cg300237e_SI.pdf,mof_json_store\10.1021_cg300237e\raw_output.json,mof_json_store\10.1021_cg300237e\synthesis_002.json,yes,"Without templating agents at 120–130 °C, no crystals or precipitates were produced.",,,Ce(NO3)3·6H2O,,"0.0437 g, 0.15 mmol",0.15,mmol,nan,,,,,nan,,,,,5-(pyridin-4-yl)isophthalic acid,H2pyip,"0.0122 g, 0.05 mmol",0.05,mmol,,,,,,,,,,,cyanoacetic acid,,"0.0043 g, 0.05 mmol",0.05,mmol,,,,,,"N,N-dimethylformamide",DMF,3 mL,3.0,ethanol,EtOH,3 mL,3.0,130.0,130 °C,72.0,72 h,Teflon-lined stainless steel vessel (12 mL),,DMF,,dried in vacuo,,,pink prism-like crystals,34.5,,,Co2 dinuclear 6-connected SBU,"a=7.2133(14) Å, b=10.076(2) Å, c=10.213(2) Å, α=113.83(3)°, β=99.51(3)°, γ=104.30(3)°, P-1",,,,,,,10.1021/cg300237e,ok,
10.1021/cg300237e,downloaded\10.1021_cg300237e.pdf,SI downloaded\10.1021_cg300237e_SI.pdf,mof_json_store\10.1021_cg300237e\raw_output.json,mof_json_store\10.1021_cg300237e\synthesis_003.json,yes,"Without templating agents at 120–130 °C, no crystals or precipitates were produced.",,,Nd(NO3)3·6H2O,,"0.0297 g, 0.15 mmol",0.15,mmol,nan,,,,,nan,,,,,5-(pyridin-4-yl)isophthalic acid,H2pyip,"0.0122 g, 0.05 mmol",0.05,mmol,,,,,,,,,,,,,,,,,,,,,"N,N-dimethylformamide",DMF,3 mL,3.0,ethanol,EtOH,3 mL,3.0,80.0,80 °C,72.0,72 h,Teflon-lined stainless steel vessel (12 mL),,DMF,,dried in vacuo,,,colorless crystals,39.4,,,Mn(II) mononuclear nodes,"a=11.023(2) Å, b=11.495(2) Å, c=13.324(3) Å, α=104.17(3)°, β=96.75(3)°, γ=108.01(3)°, P-1",,,,,415.0,,10.1021/cg300237e,ok,
10.1021/cg300237e,downloaded\10.1021_cg300237e.pdf,SI downloaded\10.1021_cg300237e_SI.pdf,mof_json_store\10.1021_cg300237e\raw_output.json,mof_json_store\10.1021_cg300237e\synthesis_004.json,yes,"Without templating agents at 120–130 °C, no crystals or precipitates were produced.",,,Eu(NO3)3·6H2O,,"0.0437 g, 0.15 mmol",0.15,mmol,nan,,,,,nan,,,,,5-(pyridin-4-yl)isophthalic acid,H2pyip,"0.0122 g, 0.05 mmol",0.05,mmol,,,,,,,,,,,,,,,,,,,,,"N,N-dimethylformamide",DMF,3 mL,3.0,ethanol,EtOH,3 mL,3.0,80.0,80 °C,72.0,72 h,Teflon-lined stainless steel vessel (12 mL),,DMF,,dried in vacuo,,,pink prism-like crystals,40.2,,,Co(II) mononuclear nodes,"a=10.096(2) Å, b=10.992(2) Å, c=15.649(3) Å, α=86.29(3)°, β=73.19(3)°, γ=65.78(3)°, P-1",,,,,,,10.1021/cg300237e,ok,
10.1039/c7nj04698g,downloaded\10.1039_c7nj04698g.pdf,SI downloaded\10.1039_c7nj04698g_SI.pdf,mof_json_store\10.1039_c7nj04698g\raw_output.json,mof_json_store\10.1039_c7nj04698g\synthesis_001.json,no,,1,1547422,Sm(NO3)3·6H2O,,"30 mg, 0.1 mmol",0.1,mmol,nan,,,,,nan,,,,,"4,4′-(trans-cyclohexane-1,2-diyl)bis(azanediyl)bis(carbonyl)dibenzoic acid",H2L,"41 mg, 0.1 mmol",0.1,mmol,,,,,,,,,,,,,,,,,,,,,"N,N-dimethylformamide",DMF,10 mL,10.0,methanol,MeOH,5 mL,5.0,25,room temperature,,stirred 4 h; solvent volatilization 2 weeks,50 mL beaker,vigorous stirring 4 h; then static,DMF,,,,,colorless prismatic crystals,78.0,,,binuclear Zn2 nodes bridged by four carboxylates; {ZnO5} (DMF ligated) 1D chain,"a=9.9976, b=13.561, c=14.593 Å, α=89.719, β=71.759, γ=80.909; P-1",,,not_reported,not_reported,,luminescence,10.1039/c7nj04698g,ok,
10.1039/c7nj04698g,downloaded\10.1039_c7nj04698g.pdf,SI downloaded\10.1039_c7nj04698g_SI.pdf,mof_json_store\10.1039_c7nj04698g\raw_output.json,mof_json_store\10.1039_c7nj04698g\synthesis_002.json,no,,1,1547422,Gd(NO3)3·6H2O,,"30 mg, 0.1 mmol",0.1,mmol,nan,,,,,nan,,,,,"4,4′-(trans-cyclohexane-1,2-diyl)bis(azanediyl)bis(carbonyl)dibenzoic acid",H2L,"41 mg, 0.1 mmol",0.1,mmol,,,,,,,,,,,,,,,,,,,,,"N,N-dimethylformamide",DMF,10 mL,10.0,methanol,MeOH,5 mL,5.0,35.0,35 °C (oil bath),,stirred 4 h; crystals after 1 week,50 mL beaker,vigorous stirring 4 h; then static,DMF,,,,,colorless prismatic crystals,70.0,,,binuclear Zn2 nodes bridged by four carboxylates; {ZnO5} (DMF ligated) 1D chain,"a=9.9976, b=13.561, c=14.593 Å, α=89.719, β=71.759, γ=80.909; P-1",,,not_reported,not_reported,,luminescence,10.1039/c7nj04698g,ok,
10.1039/c7nj04698g,downloaded\10.1039_c7nj04698g.pdf,SI downloaded\10.1039_c7nj04698g_SI.pdf,mof_json_store\10.1039_c7nj04698g\raw_output.json,mof_json_store\10.1039_c7nj04698g\synthesis_003.json,no,,1,1547422,Tb(NO3)3·6H2O,,"30 mg, 0.1 mmol",0.1,mmol,nan,,,,,nan,,,,,"4,4′-(trans-cyclohexane-1,2-diyl)bis(azanediyl)bis(carbonyl)dibenzoic acid",H2L,"41 mg, 0.1 mmol",0.1,mmol,,,,,,,,,,,,,,,,,,,,,"N,N-dimethylformamide",DMF,10 mL,10.0,methanol,MeOH,5 mL,5.0,45.0,45 °C (oil bath),,stirred 4 h; crystals after 1 week,50 mL beaker,vigorous stirring 4 h; then static,DMF,,,,,colorless prismatic crystals,73.0,,,binuclear Zn2 nodes bridged by four carboxylates; {ZnO5} (DMF ligated) 1D chain,"a=9.9976, b=13.561, c=14.593 Å, α=89.719, β=71.759, γ=80.909; P-1",,,not_reported,not_reported,,luminescence,10.1039/c7nj04698g,ok,
10.1039/c6ce00023a,downloaded\10.1039_c6ce00023a.pdf,SI downloaded\10.1039_c6ce00023a_SI.pdf,mof_json_store\10.1039_c6ce00023a\raw_output.json,mof_json_store\10.1039_c6ce00023a\synthesis_001.json,yes,pH > 2.0 gave mixture of crystals and unknown powders; La/Ce/Pr/Nd/Sm yielded simple oxalate complexes,,,CeCl3·7H2O,,"59.5 mg, 0.2 mmol",0.2,mmol,nan,,,,,nan,,,,,2-(pyridyl-N-oxide)methylphosphonic acid,H2L,"37.8 mg, 0.2 mmol",0.2,mmol,oxalic acid,H2C2O4,"36.0 mg, 0.4 mmol",0.4,mmol,,,,,,sodium hydroxide solution,NaOH,"1.0 mol L−1, adjust pH to 1.77",,,,,,,,water,H2O,6 mL,6.0,,,,,160.0,160 °C,72.0,3 days,23 mL Teflon-lined autoclave,stirred 1 h before sealing,,,,,,colorless crystals,81.6,,dia,Ln nodes 4-connected via HL− and oxalate,,,,not_reported,not_reported,,luminescence,10.1039/c6ce00023a,ok,
10.1039/c6ce00023a,downloaded\10.1039_c6ce00023a.pdf,SI downloaded\10.1039_c6ce00023a_SI.pdf,mof_json_store\10.1039_c6ce00023a\raw_output.json,mof_json_store\10.1039_c6ce00023a\synthesis_002.json,yes,pH > 2.0 gave mixture of crystals and unknown powders; La/Ce/Pr/Nd/Sm yielded simple oxalate complexes,,,Pr(NO3)3·6H2O,,0.2 mmol,0.2,mmol,nan,,,,,nan,,,,,2-(pyridyl-N-oxide)methylphosphonic acid,H2L,"37.8 mg, 0.2 mmol",0.2,mmol,oxalic acid,H2C2O4,"36.0 mg, 0.4 mmol",0.4,mmol,,,,,,sodium hydroxide solution,NaOH,"1.0 mol L−1, adjust pH to 1.69",,,,,,,,water,H2O,6 mL,6.0,,,,,160.0,160 °C,72.0,3 days,23 mL Teflon-lined autoclave,stirred 1 h before sealing,,,,,,,79.5,,dia,Ln nodes 4-connected via HL− and oxalate,,,,not_reported,not_reported,,magnetism,10.1039/c6ce00023a,ok,
10.1039/c6ce00023a,downloaded\10.1039_c6ce00023a.pdf,SI downloaded\10.1039_c6ce00023a_SI.pdf,mof_json_store\10.1039_c6ce00023a\raw_output.json,mof_json_store\10.1039_c6ce00023a\synthesis_003.json,yes,pH > 2.0 gave mixture of crystals and unknown powders; La/Ce/Pr/Nd/Sm yielded simple oxalate complexes,,,Nd(NO3)3·6H2O,,0.2 mmol,0.2,mmol,nan,,,,,nan,,,,,2-(pyridyl-N-oxide)methylphosphonic acid,H2L,"37.8 mg, 0.2 mmol",0.2,mmol,oxalic acid,H2C2O4,"36.0 mg, 0.4 mmol",0.4,mmol,,,,,,sodium hydroxide solution,NaOH,"1.0 mol L−1, adjust pH to 1.52",,,,,,,,water,H2O,6 mL,6.0,,,,,160.0,160 °C,72.0,3 days,23 mL Teflon-lined autoclave,stirred 1 h before sealing,,,,,,,76.2,,dia,Ln nodes 4-connected via HL− and oxalate,,,,not_reported,not_reported,,luminescence,10.1039/c6ce00023a,ok,
10.1039/c6ce00023a,downloaded\10.1039_c6ce00023a.pdf,SI downloaded\10.1039_c6ce00023a_SI.pdf,mof_json_store\10.1039_c6ce00023a\raw_output.json,mof_json_store\10.1039_c6ce00023a\synthesis_004.json,yes,pH > 2.0 gave mixture of crystals and unknown powders; La/Ce/Pr/Nd/Sm yielded simple oxalate complexes,,,Gd(NO3)3·6H2O,,0.2 mmol,0.2,mmol,nan,,,,,nan,,,,,2-(pyridyl-N-oxide)methylphosphonic acid,H2L,"37.8 mg, 0.2 mmol",0.2,mmol,oxalic acid,H2C2O4,"36.0 mg, 0.4 mmol",0.4,mmol,,,,,,sodium hydroxide solution,NaOH,"1.0 mol L−1, adjust pH to 1.68",,,,,,,,water,H2O,6 mL,6.0,,,,,160.0,160 °C,72.0,3 days,23 mL Teflon-lined autoclave,stirred 1 h before sealing,,,,,,,62.6,,dia,Ln nodes 4-connected via HL− and oxalate,,,,not_reported,not_reported,,magnetism,10.1039/c6ce00023a,ok,
10.1039/c6ce00023a,downloaded\10.1039_c6ce00023a.pdf,SI downloaded\10.1039_c6ce00023a_SI.pdf,mof_json_store\10.1039_c6ce00023a\raw_output.json,mof_json_store\10.1039_c6ce00023a\synthesis_005.json,yes,pH > 2.0 gave mixture of crystals and unknown powders; La/Ce/Pr/Nd/Sm yielded simple oxalate complexes,,,Zn(CH3COO)2·2H2O,,0.2 mmol,0.2,mmol,nan,,,,,nan,,,,,2-(pyridyl-N-oxide)methylphosphonic acid,H2L,"37.8 mg, 0.2 mmol",0.2,mmol,oxalic acid,H2C2O4,"36.0 mg, 0.4 mmol",0.4,mmol,,,,,,sodium hydroxide solution,NaOH,"1.0 mol L−1, adjust pH to 1.49",,,,,,,,water,H2O,6 mL,6.0,,,,,160.0,160 °C,72.0,3 days,23 mL Teflon-lined autoclave,stirred 1 h before sealing,,,,,,,58.8,,dia,Ln nodes 4-connected via HL− and oxalate,,,,not_reported,not_reported,,magnetism,10.1039/c6ce00023a,ok,
10.1039/c6ce00023a,downloaded\10.1039_c6ce00023a.pdf,SI downloaded\10.1039_c6ce00023a_SI.pdf,mof_json_store\10.1039_c6ce00023a\raw_output.json,mof_json_store\10.1039_c6ce00023a\synthesis_006.json,yes,pH > 2.0 gave mixture of crystals and unknown powders; La/Ce/Pr/Nd/Sm yielded simple oxalate complexes,,,Cu(CH3COO)2·1H2O,,0.2 mmol,0.2,mmol,nan,,,,,nan,,,,,2-(pyridyl-N-oxide)methylphosphonic acid,H2L,"37.8 mg, 0.2 mmol",0.2,mmol,oxalic acid,H2C2O4,"36.0 mg, 0.4 mmol",0.4,mmol,,,,,,sodium hydroxide solution,NaOH,"1.0 mol L−1, adjust pH to 1.16",,,,,,,,water,H2O,6 mL,6.0,,,,,160.0,160 °C,72.0,3 days,23 mL Teflon-lined autoclave,stirred 1 h before sealing,,,,,,,51.6,,,mixed 3- and 4-connected Ln nodes with oxalate and L2−,,,,not_reported,not_reported,,,10.1039/c6ce00023a,ok,
10.1039/c6ce00023a,downloaded\10.1039_c6ce00023a.pdf,SI downloaded\10.1039_c6ce00023a_SI.pdf,mof_json_store\10.1039_c6ce00023a\raw_output.json,mof_json_store\10.1039_c6ce00023a\synthesis_007.json,yes,pH > 2.0 gave mixture of crystals and unknown powders; La/Ce/Pr/Nd/Sm yielded simple oxalate complexes,,,Cd(CH3COO)2·2H2O,,0.2 mmol,0.2,mmol,nan,,,,,nan,,,,,2-(pyridyl-N-oxide)methylphosphonic acid,H2L,"37.8 mg, 0.2 mmol",0.2,mmol,oxalic acid,H2C2O4,"36.0 mg, 0.4 mmol",0.4,mmol,,,,,,sodium hydroxide solution,NaOH,"1.0 mol L−1, adjust pH to 1.94",,,,,,,,water,H2O,6 mL,6.0,,,,,160.0,160 °C,72.0,3 days,23 mL Teflon-lined autoclave,stirred 1 h before sealing,,,,,,,45.2,,,mixed 3- and 4-connected Ln nodes with oxalate and L2−,,,,not_reported,not_reported,,,10.1039/c6ce00023a,ok,
10.1039/c6ce00023a,downloaded\10.1039_c6ce00023a.pdf,SI downloaded\10.1039_c6ce00023a_SI.pdf,mof_json_store\10.1039_c6ce00023a\raw_output.json,mof_json_store\10.1039_c6ce00023a\synthesis_008.json,yes,pH > 2.0 gave mixture of crystals and unknown powders; La/Ce/Pr/Nd/Sm yielded simple oxalate complexes,,,Zn(CH3COO)2·2H2O,,0.2 mmol,0.2,mmol,nan,,,,,nan,,,,,2-(pyridyl-N-oxide)methylphosphonic acid,H2L,"37.8 mg, 0.2 mmol",0.2,mmol,oxalic acid,H2C2O4,"36.0 mg, 0.4 mmol",0.4,mmol,,,,,,sodium hydroxide solution,NaOH,"1.0 mol L−1, adjust pH to 1.73",,,,,,,,water,H2O,6 mL,6.0,,,,,160.0,160 °C,72.0,3 days,23 mL Teflon-lined autoclave,stirred 1 h before sealing,,,,,,,42.8,,,mixed 3- and 4-connected Ln nodes with oxalate and L2−,,,,not_reported,not_reported,,,10.1039/c6ce00023a,ok,
10.1039/c6ce00023a,downloaded\10.1039_c6ce00023a.pdf,SI downloaded\10.1039_c6ce00023a_SI.pdf,mof_json_store\10.1039_c6ce00023a\raw_output.json,mof_json_store\10.1039_c6ce00023a\synthesis_009.json,yes,pH > 2.0 gave mixture of crystals and unknown powders; La/Ce/Pr/Nd/Sm yielded simple oxalate complexes,,,Cu(CH3COO)2·1H2O,,0.2 mmol,0.2,mmol,nan,,,,,nan,,,,,2-(pyridyl-N-oxide)methylphosphonic acid,H2L,"37.8 mg, 0.2 mmol",0.2,mmol,oxalic acid,H2C2O4,"36.0 mg, 0.4 mmol",0.4,mmol,,,,,,sodium hydroxide solution,NaOH,"1.0 mol L−1, adjust pH to 1.40",,,,,,,,water,H2O,6 mL,6.0,,,,,160.0,160 °C,72.0,3 days,23 mL Teflon-lined autoclave,stirred 1 h before sealing,,,,,,,43.1,,,mixed 3- and 4-connected Ln nodes with oxalate and L2−,,,,not_reported,not_reported,,,10.1039/c6ce00023a,ok,
10.1021/cg800248b,downloaded\10.1021_cg800248b.pdf,SI downloaded\10.1021_cg800248b_SI.pdf,mof_json_store\10.1021_cg800248b\raw_output.json,mof_json_store\10.1021_cg800248b\synthesis_001.json,no,,,,Zn(CH3COO)2·2H2O,,"0.3 mmol, 0.066 g",0.3,mmol,nan,,,,,nan,,,,,"N,N-bis-(1(2)H-tetrazol-5-yl)-amine",H3bta,generated in situ from NaN3 (0.60 mmol) and NaN(CN)2 (0.20 mmol),,,,,,,,,,,,,hydrofluoric acid (35%),,0.15 mL (35%),0.15,mL,,,,,,water,H2O,7 mL,7.0,,,,,120.0,120 °C,72.0,72 h,"Teflon-lined stainless-steel autoclave, 15 mL",,,,,,,colorless rhombic crystals,25.0,0.09 × 0.06 × 0.05 mm,hcb,Zn3O μ3-oxo trimer; 3-connected nodes + 3-coordinate Zn(II),"a=13.8529(8) Å, b=13.8529(8) Å, c=7.4159(8) Å, α=90°, β=90°, γ=120°, P6_2c",,,not_reported,not_reported,,,10.1021/cg800248b,ok,
10.1021/cg800248b,downloaded\10.1021_cg800248b.pdf,SI downloaded\10.1021_cg800248b_SI.pdf,mof_json_store\10.1021_cg800248b\raw_output.json,mof_json_store\10.1021_cg800248b\synthesis_002.json,no,,,,Cu(CH3COO)2·1H2O,,"0.3 mmol, 0.066 g",0.3,mmol,nan,,,,,nan,,,,,"N,N-bis-(1(2)H-tetrazol-5-yl)-amine",H3bta,generated in situ from NaN3 (0.60 mmol) and NaN(CN)2 (0.20 mmol),,,,,,,,,,,,,,,,,,,,,,,water,H2O,7 mL,7.0,,,,,150.0,150 °C,68.0,68 h,"Teflon-lined stainless-steel autoclave, 15 mL",,,,,,,colorless block crystals,68.0,0.16 × 0.08 × 0.04 mm,kgd,"Zn3(OH) μ3-oxo trimer; (3,6)-connected with octahedral Zn(II)","a=13.6663(9) Å, b=13.6663(9) Å, c=13.0090(16) Å, α=90°, β=90°, γ=120°, P3_1c",,,not_reported,not_reported,,,10.1021/cg800248b,ok,
10.1021/cg800248b,downloaded\10.1021_cg800248b.pdf,SI downloaded\10.1021_cg800248b_SI.pdf,mof_json_store\10.1021_cg800248b\raw_output.json,mof_json_store\10.1021_cg800248b\synthesis_003.json,no,,,,Zn(CH3COO)2·2H2O,,"0.3 mmol, 0.066 g",0.3,mmol,nan,,,,,nan,,,,,"N,N-bis-(1(2)H-tetrazol-5-yl)-amine",H3bta,generated in situ from NaN3 (0.60 mmol) and NaN(CN)2 (0.20 mmol),,,,,,,,,,,,,,,,,,,,,,,water,H2O,7 mL,7.0,,,,,180.0,180 °C,60.0,60 h,"Teflon-lined stainless-steel autoclave, 15 mL",,,,calcined in air at 300 °C for 8 h to remove lattice water,300.0,8.0,colorless column-like crystals,51.0,0.17 × 0.10 × 0.06 mm,,Zn5(OH)4 chains,"a=16.0871(15) Å, b=8.5505(8) Å, c=14.2113(13) Å, α=90°, β=111.194(2)°, γ=90°, C2/c",,,not_reported,not_reported,,,10.1021/cg800248b,ok,
10.1021/cg8007393,downloaded\10.1021_cg8007393.pdf,SI downloaded\10.1021_cg8007393_SI.pdf,mof_json_store\10.1021_cg8007393\raw_output.json,mof_json_store\10.1021_cg8007393\synthesis_001.json,no,,,,Zn(CH3COO)2·2H2O,,"0.026 g, 0.10 mmol",0.1,mmol,nan,,,,,nan,,,,,2-(2-pyridinyl-benzimidazolyl) acetic anion,pybma,"0.056 g, 0.20 mmol",0.2,mmol,,,,,,,,,,,triethylamine,Et3N,"0.020 g, 0.2 mmol",0.2,mmol,,,,,,water,H2O,8 mL + 2 mL (metal aqueous solution),,,,,,160.0,160 °C,72.0,72 h,Teflon-lined autoclave (15 cm3),stirred before heating; static during heating,water,,,,,pale colorless crystals,65.0,,,,"monoclinic, P21/c; a=13.785(3) Å, b=8.4298(18) Å, c=22.060(4) Å, β=111.250(11)°",,,not_reported,not_reported,370.0,luminescence,10.1021/cg8007393,ok,
10.1021/cg8007393,downloaded\10.1021_cg8007393.pdf,SI downloaded\10.1021_cg8007393_SI.pdf,mof_json_store\10.1021_cg8007393\raw_output.json,mof_json_store\10.1021_cg8007393\synthesis_002.json,no,,,,Zn(CH3COO)2·2H2O,,"0.052 g, 0.20 mmol",0.2,mmol,nan,,,,,nan,,,,,ethyl 2-(2-pyridin-imidazolyl) acetate,,"0.056 g, 0.20 mmol",0.2,mmol,potassium oxalate,,"0.033 g, 0.20 mmol",0.2,mmol,,,,,,triethylamine,Et3N,"0.050 g, 0.5 mmol",0.5,mmol,,,,,,water,H2O,6 mL + 2 mL (metal aqueous solution),,methanol,MeOH,2 mL,2.0,165.0,165 °C,72.0,72 h,Teflon-lined autoclave (15 cm3),,water,,,,,colorless crystals,20.0,,,,"monoclinic, P21/c; a=7.4875(16) Å, b=9.811(2) Å, c=21.090(4) Å, β=110.462(7)°",,,not_reported,not_reported,450.0,luminescence,10.1021/cg8007393,ok,
10.1021/cg8007393,downloaded\10.1021_cg8007393.pdf,SI downloaded\10.1021_cg8007393_SI.pdf,mof_json_store\10.1021_cg8007393\raw_output.json,mof_json_store\10.1021_cg8007393\synthesis_003.json,no,,,,Tb(NO3)3·6H2O,,"0.050 g, 0.20 mmol",0.2,mmol,nan,,,,,nan,,,,,ethyl 2-(2-pyridin-imidazolyl) acetate,,"0.056 g, 0.20 mmol",0.2,mmol,potassium oxalate,,"0.033 g, 0.20 mmol",0.2,mmol,,,,,,,,,,,,,,,,water,H2O,6 mL + 2 mL (metal aqueous solution),,methanol,MeOH,2 mL,2.0,165.0,165 °C,72.0,72 h,Teflon-lined autoclave (15 cm3),,water,,,,,red crystals,35.0,,,"dicobalt carboxylate SBU; 2D (4,4) grid","triclinic, P-1; a=9.011(2) Å, b=9.038(2) Å, c=9.638(2) Å, α=101.955(5)°, β=110.443(4)°, γ=106.959(4)°",,,not_reported,not_reported,440.0,,10.1021/cg8007393,ok,
10.1021/cg8007393,downloaded\10.1021_cg8007393.pdf,SI downloaded\10.1021_cg8007393_SI.pdf,mof_json_store\10.1021_cg8007393\raw_output.json,mof_json_store\10.1021_cg8007393\synthesis_004.json,no,,,,Eu(NO3)3·6H2O,,"0.052 g, 0.20 mmol",0.2,mmol,nan,,,,,nan,,,,,2-(2-pyridinyl-benzimidazolyl) acetic anion,pybma,"0.056 g, 0.20 mmol",0.2,mmol,"benzene-1,3,5-tricarboxylic acid",H3BTC,"0.042 g, 0.20 mmol",0.2,mmol,,,,,,triethylamine,Et3N,"0.050 g, 0.5 mmol",0.5,mmol,,,,,,water,H2O,6 mL + 2 mL (metal aqueous solution),,methanol,MeOH,2 mL,2.0,180.0,180 °C,72.0,72 h,Teflon-lined autoclave (15 cm3),,water,,,,,colorless crystals,65.0,,,,"triclinic, P-1; a=8.692(2) Å, b=11.027(3) Å, c=12.797(3) Å, α=75.434(5)°, β=71.326(5)°, γ=77.664(5)°",,,not_reported,not_reported,330.0,luminescence,10.1021/cg8007393,ok,
10.1039/c4ce00158c,downloaded\10.1039_c4ce00158c.pdf,SI downloaded\10.1039_c4ce00158c_SI.pdf,mof_json_store\10.1039_c4ce00158c\raw_output.json,mof_json_store\10.1039_c4ce00158c\synthesis_001.json,no,,,981948,Gd(NO3)3·6H2O,,0.06 mmol,0.06,mmol,nan,,,,,nan,,,,,"biphenyl-3,4′,5-tricarboxylic acid",H3BPT,"13.1 mg, 0.05 mmol",0.05,mmol,,,,,,,,,,,sodium hydroxide,NaOH,"9.6 mg, 0.24 mmol",0.24,mmol,,,,,,"N,N-dimethylformamide",DMF,2 mL,2.0,ethanol,EtOH,2 mL,2.0,95.0,95 °C,72.0,3 days,,ultrasonically stirred 15 min before heating,,,,,,colorless block-shaped large crystals,75.0,,flu,Ln2(COO)6 binuclear 6-connected SBU,,,,not_reported,not_reported,520.0,luminescence,10.1039/c4ce00158c,ok,
10.1039/c4ce00158c,downloaded\10.1039_c4ce00158c.pdf,SI downloaded\10.1039_c4ce00158c_SI.pdf,mof_json_store\10.1039_c4ce00158c\raw_output.json,mof_json_store\10.1039_c4ce00158c\synthesis_002.json,no,,,981949,Dy(NO3)3·6H2O,,0.06 mmol,0.06,mmol,nan,,,,,nan,,,,,"biphenyl-3,4′,5-tricarboxylic acid",H3BPT,"13.1 mg, 0.05 mmol",0.05,mmol,,,,,,,,,,,sodium hydroxide,NaOH,"9.6 mg, 0.24 mmol",0.24,mmol,,,,,,"N,N-dimethylformamide",DMF,2 mL,2.0,ethanol,EtOH,2 mL,2.0,95.0,95 °C,72.0,3 days,,ultrasonically stirred 15 min before heating,,,,,,light green block-shaped large crystals,70.0,,flu,Ln2(COO)6 binuclear 6-connected SBU,,,,not_reported,not_reported,520.0,luminescence,10.1039/c4ce00158c,ok,
10.1039/c4ce00158c,downloaded\10.1039_c4ce00158c.pdf,SI downloaded\10.1039_c4ce00158c_SI.pdf,mof_json_store\10.1039_c4ce00158c\raw_output.json,mof_json_store\10.1039_c4ce00158c\synthesis_003.json,no,,,981950,Ho(NO3)3·6H2O,,0.06 mmol,0.06,mmol,nan,,,,,nan,,,,,"biphenyl-3,4′,5-tricarboxylic acid",H3BPT,"13.1 mg, 0.05 mmol",0.05,mmol,,,,,,,,,,,sodium hydroxide,NaOH,"9.6 mg, 0.24 mmol",0.24,mmol,,,,,,"N,N-dimethylformamide",DMF,2 mL,2.0,ethanol,EtOH,2 mL,2.0,95.0,95 °C,72.0,3 days,,ultrasonically stirred 15 min before heating,,,,,,colorless block-shaped large crystals,75.0,,flu,Ln2(COO)6 binuclear 6-connected SBU,,,,not_reported,not_reported,520.0,luminescence,10.1039/c4ce00158c,ok,
10.1039/c4ce00158c,downloaded\10.1039_c4ce00158c.pdf,SI downloaded\10.1039_c4ce00158c_SI.pdf,mof_json_store\10.1039_c4ce00158c\raw_output.json,mof_json_store\10.1039_c4ce00158c\synthesis_004.json,no,,,981951,Er(NO3)3·6H2O,,0.06 mmol,0.06,mmol,nan,,,,,nan,,,,,"biphenyl-3,4′,5-tricarboxylic acid",H3BPT,"13.1 mg, 0.05 mmol",0.05,mmol,,,,,,,,,,,,,,,,,,,,,"N,N-dimethylacetamide",DMA,2 mL,2.0,ethanol,EtOH,2 mL,2.0,95.0,95 °C,72.0,3 days,,ultrasonically stirred 15 min before heating,,,,,,colorless large block crystals,78.0,,,Ln2(COO)6(DMA)(H2O)x binuclear 6-connected SBUs,,,,not_reported,not_reported,,luminescence,10.1039/c4ce00158c,ok,
10.1039/c4ce00158c,downloaded\10.1039_c4ce00158c.pdf,SI downloaded\10.1039_c4ce00158c_SI.pdf,mof_json_store\10.1039_c4ce00158c\raw_output.json,mof_json_store\10.1039_c4ce00158c\synthesis_005.json,no,,,981952,Tm(NO3)3·6H2O,,0.06 mmol,0.06,mmol,nan,,,,,nan,,,,,"biphenyl-3,4′,5-tricarboxylic acid",H3BPT,"13.1 mg, 0.05 mmol",0.05,mmol,,,,,,,,,,,,,,,,,,,,,"N,N-dimethylacetamide",DMA,2 mL,2.0,ethanol,EtOH,2 mL,2.0,95.0,95 °C,72.0,3 days,,ultrasonically stirred 15 min before heating,,,,,,colorless large block crystals,80.0,,,Ln2(COO)6(DMA)(H2O)x binuclear 6-connected SBUs,,,,not_reported,not_reported,,luminescence,10.1039/c4ce00158c,ok,
