Repository: zzhenglab/MOFinder

# MOFinder

MOFinder extracts MOF synthesis information from the literature, reconstructs evidence-supported negative reaction records, and prepares datasets for synthesis-outcome prediction.
[Web application](https://mofinder.chemistry.wustl.edu/) | [Demos](Demo/README.md) | [Source code](docs/source_to_code.md) | [Workflow guide](docs/workflow.md) | [Model evaluation](docs/evaluation.md)

## Quick start

The workflow runs through Python commands. Python 3.10 or newer is required. Clone the repository and initialize its related applications:

```bash
git clone --recurse-submodules https://github.com/zzhenglab/MOFinder.git
cd MOFinder
```

Start with the two offline demonstrations:

```bash

File: mof_extraction_1_2.csv (part 255 of 305)
doi,main_pdf,si_pdf,raw_output,parsed_json,article_trial_or_failure,article_trial_or_failure_notes,mof_name,crystal_code,metal_1,metal_1_abbr,metal_1_amount_text,metal_1_amount_value,metal_1_amount_unit,metal_2,metal_2_abbr,metal_2_amount_text,metal_2_amount_value,metal_2_amount_unit,metal_3,metal_3_abbr,metal_3_amount_text,metal_3_amount_value,metal_3_amount_unit,linker_1,linker_1_abbr,linker_1_amount_text,linker_1_amount_value,linker_1_amount_unit,linker_2,linker_2_abbr,linker_2_amount_text,linker_2_amount_value,linker_2_amount_unit,linker_3,linker_3_abbr,linker_3_amount_text,linker_3_amount_value,linker_3_amount_unit,modulator_1,modulator_1_abbr,modulator_1_amount_text,modulator_1_amount_value,modulator_1_amount_unit,modulator_2,modulator_2_abbr,modulator_2_amount_text,modulator_2_amount_value,modulator_2_amount_unit,solvent_main,solvent_main_abbr,solvent_main_amount_text,solvent_main_ml,solvent_secondary,solvent_secondary_abbr,solvent_secondary_amount_text,solvent_secondary_ml,temperature_c,temperature_c_text,time_h,time_text,vessel_type,stirring,washing_solvent,washing_cycles,activation_text,activation_temp_c,activation_time_h,crystal_morphology,yield_percent,crystal_size,topology_code,metal_cluster_connectivity,unit_cell_short,pore_diameter_A,BET_surface_area_m2g,air_stable,water_stable,tga_decomposition_temp_c,applications,reference,status,error
10.1039/c4ce00158c,downloaded\10.1039_c4ce00158c.pdf,SI downloaded\10.1039_c4ce00158c_SI.pdf,mof_json_store\10.1039_c4ce00158c\raw_output.json,mof_json_store\10.1039_c4ce00158c\synthesis_006.json,no,,,981953,Y(NO3)3·6H2O,,0.06 mmol,0.06,mmol,nan,,,,,nan,,,,,"biphenyl-3,4′,5-tricarboxylic acid",H3BPT,"13.1 mg, 0.05 mmol",0.05,mmol,,,,,,,,,,,,,,,,,,,,,"N,N-dimethylacetamide",DMA,2 mL,2.0,ethanol,EtOH,2 mL,2.0,95.0,95 °C,72.0,3 days,,ultrasonically stirred 15 min before heating,,,,,,colorless large block crystals,77.0,,,Ln2(COO)6(DMA)(H2O)x binuclear 6-connected SBUs,,,,not_reported,not_reported,,luminescence,10.1039/c4ce00158c,ok,
10.1039/c4ce00158c,downloaded\10.1039_c4ce00158c.pdf,SI downloaded\10.1039_c4ce00158c_SI.pdf,mof_json_store\10.1039_c4ce00158c\raw_output.json,mof_json_store\10.1039_c4ce00158c\synthesis_007.json,no,,,981954,Mn(ClO4)2·6H2O,,0.06 mmol,0.06,mmol,nan,,,,,nan,,,,,"biphenyl-3,4′,5-tricarboxylic acid",H3BPT,"13.1 mg, 0.05 mmol",0.05,mmol,,,,,,,,,,,,,,,,,,,,,"N,N-dimethylacetamide",DMA,2 mL,2.0,ethanol,EtOH,2 mL,2.0,95.0,95 °C,72.0,3 days,,ultrasonically stirred 15 min before heating,,,,,,colorless large block crystals,77.0,,,Ln2(COO)6(DMA)(H2O)x binuclear 6-connected SBUs,,,,not_reported,not_reported,,luminescence,10.1039/c4ce00158c,ok,
10.1039/c4ce00158c,downloaded\10.1039_c4ce00158c.pdf,SI downloaded\10.1039_c4ce00158c_SI.pdf,mof_json_store\10.1039_c4ce00158c\raw_output.json,mof_json_store\10.1039_c4ce00158c\synthesis_008.json,no,,,981955,Zn(ClO4)2·6H2O,,0.06 mmol,0.06,mmol,nan,,,,,nan,,,,,"biphenyl-3,4′,5-tricarboxylic acid",H3BPT,"13.1 mg, 0.05 mmol",0.05,mmol,,,,,,,,,,,,,,,,,,,,,dimethyl sulfoxide,DMSO,5 mL,5.0,water (distilled),H2O,5 mL,5.0,85.0,85 °C,72.0,3 days,,ultrasonically stirred 15 min before heating,,,,,,colorless large block crystals,65.0,,flu,Ln2(COO)6 binuclear 6-connected SBU,,,,not_reported,not_reported,540.0,luminescence,10.1039/c4ce00158c,ok,
10.1039/c4ce00158c,downloaded\10.1039_c4ce00158c.pdf,SI downloaded\10.1039_c4ce00158c_SI.pdf,mof_json_store\10.1039_c4ce00158c\raw_output.json,mof_json_store\10.1039_c4ce00158c\synthesis_009.json,no,,,981956,Co(ClO4)2·6H2O,,0.06 mmol,0.06,mmol,nan,,,,,nan,,,,,"biphenyl-3,4′,5-tricarboxylic acid",H3BPT,"13.1 mg, 0.05 mmol",0.05,mmol,,,,,,,,,,,,,,,,,,,,,dimethyl sulfoxide,DMSO,5 mL,5.0,water (distilled),H2O,5 mL,5.0,85.0,85 °C,72.0,3 days,,ultrasonically stirred 15 min before heating,,,,,,lavender large block crystals,56.0,,flu,Ln2(COO)6 binuclear 6-connected SBU,,,,not_reported,not_reported,540.0,luminescence,10.1039/c4ce00158c,ok,
10.1021/cg300900m,downloaded\10.1021_cg300900m.pdf,SI downloaded\10.1021_cg300900m_SI.pdf,mof_json_store\10.1021_cg300900m\raw_output.json,mof_json_store\10.1021_cg300900m\synthesis_001.json,yes,"Without 4,4′-bipyridine, 3 did not form; replacing pyridine base with NaOH/KOH/2,6-dimethylpyridine gave no suitable crystals.",,872268,Cd(NO3)2·6H2O,,"38 mg, 0.1 mmol",0.1,mmol,nan,,,,,nan,,,,,"1,3-bis(4-pyridyl-3-cyano)propane",BPCP,"25 mg, 0.1 mmol",0.1,mmol,,,,,,,,,,,pyridine,,"part of pyridine/H2O/EtOH (1/1/1, 5 mL)",,,,,,,,water,H2O,"pyridine/H2O/EtOH (1/1/1, 5 mL)",,ethanol,EtOH,"pyridine/H2O/EtOH (1/1/1, 5 mL)",,130.0,130 °C,120.0,5 days; then cooled to RT at 1.5 °C·h−1,23 mL Teflon-lined stainless steel autoclave,static,EtOH,,dried in air,,,colorless prisms,65.0,,,"Pb(II) 6-connected nodes; (3,6)-connected net","a=12.5956(17), b=13.2999(18), c=9.7711(13) Å, β=101.025(2)°, P21/c",11.34,,yes,yes,390.0,luminescence,10.1021/cg300900m,ok,
10.1021/cg300900m,downloaded\10.1021_cg300900m.pdf,SI downloaded\10.1021_cg300900m_SI.pdf,mof_json_store\10.1021_cg300900m\raw_output.json,mof_json_store\10.1021_cg300900m\synthesis_002.json,yes,"Without 4,4′-bipyridine, 3 did not form; replacing pyridine base with NaOH/KOH/2,6-dimethylpyridine gave no suitable crystals.",,872271,CuCl2·2H2O,,"38 mg, 0.1 mmol",0.1,mmol,nan,,,,,nan,,,,,"1,3-bis(4-pyridyl-3-cyano)propane",BPCP,"25 mg, 0.1 mmol",0.1,mmol,,,,,,,,,,,"4,4′-bipyridine",,"9 mg, 0.05 mmol",0.05,mmol,pyridine,,"part of pyridine/H2O/EtOH (1/1/1, 5 mL)",,,water,H2O,"pyridine/H2O/EtOH (1/1/1, 5 mL)",,ethanol,EtOH,"pyridine/H2O/EtOH (1/1/1, 5 mL)",,130.0,130 °C,120.0,5 days; then cooled to RT at 1.5 °C·h−1,23 mL Teflon-lined stainless steel autoclave,static,EtOH,,dried in air,,,colorless blocks,53.0,,,4-connected net (both Pb and L act as 4-connected),"a=14.2347(12), b=19.772(2), c=10.8817(10) Å, Fdd2",12.18,,yes,yes,393.0,luminescence,10.1021/cg300900m,ok,
10.1021/cg300900m,downloaded\10.1021_cg300900m.pdf,SI downloaded\10.1021_cg300900m_SI.pdf,mof_json_store\10.1021_cg300900m\raw_output.json,mof_json_store\10.1021_cg300900m\synthesis_003.json,yes,"Without 4,4′-bipyridine, 3 did not form; replacing pyridine base with NaOH/KOH/2,6-dimethylpyridine gave no suitable crystals.",,872269,FeCl3·6H2O,,"38 mg, 0.1 mmol",0.1,mmol,nan,,,,,nan,,,,,"1,3-bis(4-pyridyl-3-cyano)propane",BPCP,"25 mg, 0.1 mmol",0.1,mmol,,,,,,,,,,,pyridine,,"part of pyridine/H2O/EtOH (1/1/1, 5 mL)",,,,,,,,water,H2O,"pyridine/H2O/EtOH (1/1/1, 5 mL)",,ethanol,EtOH,"pyridine/H2O/EtOH (1/1/1, 5 mL)",,130.0,130 °C,120.0,5 days; then cooled to RT at 15 °C·h−1,23 mL Teflon-lined stainless steel autoclave,static,EtOH,,dried in air,,,colorless prisms,60.0,,,"trinodal (3,6,10)-connected; 2-fold interpenetrated","a=22.976(13), b=19.587(11), c=10.776(6) Å, β=101.912(7)°, C2/m",,,yes,yes,312.0,luminescence,10.1021/cg300900m,ok,
10.1021/cg300900m,downloaded\10.1021_cg300900m.pdf,SI downloaded\10.1021_cg300900m_SI.pdf,mof_json_store\10.1021_cg300900m\raw_output.json,mof_json_store\10.1021_cg300900m\synthesis_004.json,yes,"Without 4,4′-bipyridine, 3 did not form; replacing pyridine base with NaOH/KOH/2,6-dimethylpyridine gave no suitable crystals.",,872278,Cu(NO3)2·3H2O,,"38 mg, 0.1 mmol",0.1,mmol,nan,,,,,nan,,,,,"1,3-bis(4-pyridyl-3-cyano)propane",BPCP,"25 mg, 0.1 mmol",0.1,mmol,,,,,,,,,,,"4,4′-bipyridine",,"9 mg, 0.05 mmol",0.05,mmol,pyridine,,"part of pyridine/H2O/EtOH (1/1/1, 5 mL)",,,water,H2O,"pyridine/H2O/EtOH (1/1/1, 5 mL)",,ethanol,EtOH,"pyridine/H2O/EtOH (1/1/1, 5 mL)",,160.0,160 °C,120.0,5 days; then cooled to RT at 1.5 °C·h−1,23 mL Teflon-lined stainless steel autoclave,static,EtOH,,dried in air,,,colorless blocks,67.0,,,6-connected (3^6·4^6·5^3) 2D layers; supramolecular 3D,P-1 (triclinic),7.5,,yes,yes,378.0,luminescence,10.1021/cg300900m,ok,
10.1039/c1ce05463e,downloaded\10.1039_c1ce05463e.pdf,SI downloaded\10.1039_c1ce05463e_SI.pdf,mof_json_store\10.1039_c1ce05463e\raw_output.json,mof_json_store\10.1039_c1ce05463e\synthesis_001.json,yes,No pure γ phase obtained; mixtures under RT/60 °C. Unknown 0 °C phase gave poor crystals; RT attempts yielded mixed β/γ.,{[Zn(PA)(bix)]}n (alpha),,Co(NO3)2·6H2O,,"25.1g, 0.1mmol",0.1,mmol,nan,,,,,nan,,,,,pamoic acid,H2PA,"38.8 mg, 0.10 mmol",0.1,mmol,"1,4-bis(imidazol-1-ylmethyl)benzene",bix,"27.6 mg, 0.15 mmol",0.15,mmol,,,,,,,,,,,,,,,,"N,N-dimethylformamide",DMF,5 mL,5.0,methanol,MeOH,3 mL,3.0,120.0,120 °C,48.0,48 h,Parr Teflon-lined stainless steel vessel (Teflon-lined autoclave),,water,,dried in air,,,colorless block crystals,60.0,,,"Zn(II) 4-connected nodes; 2D (4,4) layer","monoclinic P21/c, a=11.3496(12), b=16.7326(19), c=17.710(2) Å, β=98.1990(10)°, V=3326.3(6) Å3, Z=4",,,not_reported,not_reported,,luminescence,10.1039/c1ce05463e,ok,
10.1039/c1ce05463e,downloaded\10.1039_c1ce05463e.pdf,SI downloaded\10.1039_c1ce05463e_SI.pdf,mof_json_store\10.1039_c1ce05463e\raw_output.json,mof_json_store\10.1039_c1ce05463e\synthesis_002.json,yes,No pure γ phase obtained; mixtures under RT/60 °C. Unknown 0 °C phase gave poor crystals; RT attempts yielded mixed β/γ.,{[Zn(PA)(bix)]·2DMF}n (beta),,Zn(NO3)2·6H2O,,"25.1g, 0.1mmol",0.1,mmol,nan,,,,,nan,,,,,pamoic acid,H2PA,"38.8 mg, 0.10 mmol",0.1,mmol,"1,4-bis(imidazol-1-ylmethyl)benzene",bix,"27.6 mg, 0.15 mmol",0.15,mmol,,,,,,,,,,,,,,,,"N,N-dimethylformamide",DMF,5 mL,5.0,methanol,MeOH,3 mL,3.0,100.0,100 °C,48.0,48 h,Parr Teflon-lined stainless steel vessel (Teflon-lined autoclave),,water,,dried in air,,,colorless block crystals,37.0,,,"Zn(II) 4-connected nodes; 2D (4,4) layer","monoclinic P21/n, a=14.7035(14), b=17.1809(17), c=16.0916(16) Å, β=104.60(10)°, V=3933.8(7) Å3, Z=4",,,not_reported,not_reported,,luminescence,10.1039/c1ce05463e,ok,
10.1039/c1ce05463e,downloaded\10.1039_c1ce05463e.pdf,SI downloaded\10.1039_c1ce05463e_SI.pdf,mof_json_store\10.1039_c1ce05463e\raw_output.json,mof_json_store\10.1039_c1ce05463e\synthesis_003.json,yes,No pure γ phase obtained; mixtures under RT/60 °C. Unknown 0 °C phase gave poor crystals; RT attempts yielded mixed β/γ.,{[Zn(PA)(bix)]·3.7DMF}n (gamma) - Method 1 (solvothermal),,CuSO4·5H2O,,"25.1g, 0.1mmol",0.1,mmol,nan,,,,,nan,,,,,pamoic acid,H2PA,"38.8 mg, 0.10 mmol",0.1,mmol,"1,4-bis(imidazol-1-ylmethyl)benzene",bix,"27.6 mg, 0.15 mmol",0.15,mmol,,,,,,,,,,,,,,,,"N,N-dimethylformamide",DMF,5 mL,5.0,methanol,MeOH,3 mL,3.0,60.0,60 °C,48.0,48 h,Parr Teflon-lined stainless steel vessel (Teflon-lined autoclave),,,,,,,colorless crystals,,,,3-fold interpenetrating diamondoid 3D network; Zn(II) 4-connected nodes,"orthorhombic P212121, a=11.683(10), b=15.571(14), c=26.71(2) Å, V=4858(7) Å3, Z=4",,,not_reported,not_reported,,luminescence,10.1039/c1ce05463e,ok,
10.1039/c1ce05463e,downloaded\10.1039_c1ce05463e.pdf,SI downloaded\10.1039_c1ce05463e_SI.pdf,mof_json_store\10.1039_c1ce05463e\raw_output.json,mof_json_store\10.1039_c1ce05463e\synthesis_004.json,yes,No pure γ phase obtained; mixtures under RT/60 °C. Unknown 0 °C phase gave poor crystals; RT attempts yielded mixed β/γ.,{[Zn(PA)(bix)]·3.7DMF}n (gamma) - Method 2 (layered diffusion),,Zn(CH3COO)2·2H2O,,"25.1g, 0.1mmol in DMF (3 mL)",0.1,mmol,nan,,,,,nan,,,,,pamoic acid,H2PA,"38.8 mg, 0.10 mmol in DMF (3 mL)",0.1,mmol,"1,4-bis(imidazol-1-ylmethyl)benzene",bix,"27.6 mg, 0.15 mmol in MeOH (3 mL)",0.15,mmol,,,,,,,,,,,,,,,,"N,N-dimethylformamide",DMF,3 mL (bottom layer),3.0,methanol,MeOH,3 mL (top layer),3.0,25,room temperature (layered diffusion),,a few days,layered diffusion (MeOH over DMF),static,,,,,,colorless crystals,,,,3-fold interpenetrating diamondoid 3D network; Zn(II) 4-connected nodes,"orthorhombic P212121, a=11.683(10), b=15.571(14), c=26.71(2) Å, V=4858(7) Å3, Z=4",,,not_reported,not_reported,,luminescence,10.1039/c1ce05463e,ok,
10.1039/c5dt00412h,downloaded\10.1039_c5dt00412h.pdf,SI downloaded\10.1039_c5dt00412h_SI.pdf,mof_json_store\10.1039_c5dt00412h\raw_output.json,mof_json_store\10.1039_c5dt00412h\synthesis_001.json,yes,failed to obtain suitable crystal products for other 3d1–4 metal ions despite efforts,,1032513,Co(NO3)2·6H2O,,"80.0 mg, 0.2 mmol",0.2,mmol,nan,,,,,nan,,,,,"2,2′,4,4′-biphenyltetracarboxylic acid",H4bpta,"33.0 mg, 0.1 mmol",0.1,mmol,,,,,,,,,,,oxalic acid,H2C2O4,"18.0 mg, 0.2 mmol",0.2,mmol,,,,,,water,H2O,"4 mL (from H2O–CH3CN 2:1 v/v, total 6 mL)",4.0,acetonitrile,MeCN,"2 mL (from H2O–CH3CN 2:1 v/v, total 6 mL)",2.0,160.0,160 °C,72.0,72 h,13 mL Teflon-lined stainless steel autoclave,static,H2O,,dried in air,,,yellow block-shaped crystals,57.0,,,"double syn–anti carboxylate-bridged 1D [M2(CO2)2]n chains; (5,5)-connected 3D network","Pbcn; a=15.772(2) Å, b=9.1710(14) Å, c=9.6050(14) Å",,,not_reported,not_reported,424.0,,10.1039/c5dt00412h,ok,
10.1039/c5dt00412h,downloaded\10.1039_c5dt00412h.pdf,SI downloaded\10.1039_c5dt00412h_SI.pdf,mof_json_store\10.1039_c5dt00412h\raw_output.json,mof_json_store\10.1039_c5dt00412h\synthesis_002.json,yes,failed to obtain suitable crystal products for other 3d1–4 metal ions despite efforts,,1032514,Cd(NO3)2·6H2O,,"47.4 mg, 0.2 mmol",0.2,mmol,nan,,,,,nan,,,,,"2,2′,4,4′-biphenyltetracarboxylic acid",H4bpta,"33.0 mg, 0.1 mmol",0.1,mmol,,,,,,,,,,,,,,,,,,,,,water,H2O,8 mL,8.0,,,,,150.0,150 °C,72.0,72 h,13 mL Teflon-lined stainless steel autoclave,static,"H2O, acetone",,dried in air,,,green block-shaped crystals,64.0,,,"double syn–anti carboxylate-bridged 1D [M2(CO2)2]n chains; (5,5)-connected 3D network","Pbcn; a=15.680(3) Å, b=9.1490(18) Å, c=9.4150(19) Å",,,not_reported,not_reported,446.0,,10.1039/c5dt00412h,ok,
10.1039/c5dt00412h,downloaded\10.1039_c5dt00412h.pdf,SI downloaded\10.1039_c5dt00412h_SI.pdf,mof_json_store\10.1039_c5dt00412h\raw_output.json,mof_json_store\10.1039_c5dt00412h\synthesis_003.json,yes,failed to obtain suitable crystal products for other 3d1–4 metal ions despite efforts,,1032515,CuCl,,0.2 mmol (same as 2),0.2,mmol,nan,,,,,nan,,,,,"2,2′,4,4′-biphenyltetracarboxylic acid",H4bpta,"33.0 mg, 0.1 mmol",0.1,mmol,,,,,,,,,,,,,,,,,,,,,water,H2O,8 mL,8.0,,,,,150.0,150 °C,72.0,72 h,13 mL Teflon-lined stainless steel autoclave,static,,,,,,azure block-shaped crystals,54.0,,,"double syn–anti carboxylate-bridged 1D [M2(CO2)2]n chains; (5,5)-connected 3D network","Pbcn; a=16.160(3) Å, b=9.4550(19) Å, c=8.9840(18) Å",,,not_reported,not_reported,365.0,,10.1039/c5dt00412h,ok,
10.1039/c5dt00412h,downloaded\10.1039_c5dt00412h.pdf,SI downloaded\10.1039_c5dt00412h_SI.pdf,mof_json_store\10.1039_c5dt00412h\raw_output.json,mof_json_store\10.1039_c5dt00412h\synthesis_004.json,yes,failed to obtain suitable crystal products for other 3d1–4 metal ions despite efforts,,1032516,Pb(NO3)2,,0.2 mmol (same as 2),0.2,mmol,nan,,,,,nan,,,,,"2,2′,4,4′-biphenyltetracarboxylic acid",H4bpta,"33.0 mg, 0.1 mmol",0.1,mmol,,,,,,,,,,,,,,,,,,,,,water,H2O,8 mL,8.0,,,,,150.0,150 °C,72.0,72 h,13 mL Teflon-lined stainless steel autoclave,static,,,,,,pale yellow block-shaped crystals,61.0,,,"double syn–anti carboxylate-bridged 1D [M2(CO2)2]n chains; (5,5)-connected 3D network","Pbcn; a=15.147(3) Å, b=8.8340(18) Å, c=9.0620(18) Å",,,not_reported,not_reported,407.0,,10.1039/c5dt00412h,ok,
10.1021/acs.chemmater.0c01065,downloaded\10.1021_acs.chemmater.0c01065.pdf,SI downloaded\10.1021_acs.chemmater.0c01065_SI.pdf,mof_json_store\10.1021_acs.chemmater.0c01065\raw_output.json,mof_json_store\10.1021_acs.chemmater.0c01065\synthesis_001.json,yes,"Without UiO-66 seeds, ZrCl4 + BDC-F4 + F-127 in water gave a nonporous [Zr + BDC-F4]* phase; similar screenings with other BDC-X linkers also yielded nonporous or undesired phases.",UiO-66,,Cu(NO3)2·3H2O,ZrCl4,"≈5.3 mmol (from 80 mL of stock A prepared with 1.282 g, 5.5 mmol ZrCl4 in 61 mL DMF + 22 mL AcOH; total stock 83 mL)",5.5,mmol,nan,,,,,nan,,,,,terephthalic acid,BDC,"≈21.2 mmol (from 80 mL of stock B prepared with 3.652 g, 22.0 mmol BDC in 83 mL DMF)",21.2,mmol,,,,,,,,,,,acetic acid,AcOH,"≈336 mmol (from 80 mL of stock A containing 22 mL AcOH, 348 mmol total in 83 mL)",336.0,mmol,,,,,,"N,N-dimethylformamide",DMF,DMF 1.12 L added for dilution; plus 80 mL each carried from stocks A and B (total ≈1.28 L),1280.0,,,,,90.0,"RT aging 1 day, then 90 °C",24.0,1 day at RT + 24 h at 90 °C,2 L Pyrex bottle (oven),static,MeOH,3×,120 °C under vacuum for 24 h,120.0,24.0,white cubic nanoparticles,13–26%,50–80 nm (SEM),fcu,Zr6O4(OH)4 nodes,,,1285.0,not_reported,not_reported,,,10.1021/acs.chemmater.0c01065,ok,
10.1021/acs.chemmater.0c01065,downloaded\10.1021_acs.chemmater.0c01065.pdf,SI downloaded\10.1021_acs.chemmater.0c01065_SI.pdf,mof_json_store\10.1021_acs.chemmater.0c01065\raw_output.json,mof_json_store\10.1021_acs.chemmater.0c01065\synthesis_002.json,yes,"Without UiO-66 seeds, ZrCl4 + BDC-F4 + F-127 in water gave a nonporous [Zr + BDC-F4]* phase; similar screenings with other BDC-X linkers also yielded nonporous or undesired phases.",UiO-66-F4,,Ag(NO3),ZrCl4,"233 mg, 1.0 mmol (in 5 mL of 1.75 M AcOH aq; solution F)",1,mmol,nan,,,,,nan,,,,,tetrafluoroterephthalic acid,BDC-F4,"238 mg, 1.0 mmol (in 5 mL of 1.75 M AcOH aq; solution E)",1.0,mmol,,,,,,,,,,,acetic acid (aqueous),AcOH,1.75 M in H2O; total 10 mL mixed (≈17.5 mmol),17.5,mmol,,,,,,water,H2O,"10 mL (as 1.75 M AcOH aqueous solutions E and F, 5 mL each)",10.0,,,,,90.0,90 °C,24.0,24 h,8 dram glass vial (oil bath),stirred,MeOH,3×,120 °C under vacuum for 24 h,120.0,24.0,white powder,,,fcu,Zr6O4(OH)4 nodes,,,894.0,not_reported,not_reported,,,10.1021/acs.chemmater.0c01065,ok,
10.1021/acsomega.4c04259,downloaded\10.1021_acsomega.4c04259.pdf,SI downloaded\10.1021_acsomega.4c04259_SI.pdf,mof_json_store\10.1021_acsomega.4c04259\raw_output.json,mof_json_store\10.1021_acsomega.4c04259\synthesis_009.json,no,,,2328139,Co(NO3)2·6H2O,,"0.2 mmol, 0.0439 g",0.2,mmol,nan,,,,,nan,,,,,imidazole,Im,1.0/2.0/3.0 mmol (0.068/0.136/0.204 g),,,,,,,,,,,,,,,,,,,,,,,"N,N-diethylformamide",DEF (DE-C1 amide),3 mL total (2 mL + 1 mL),3.0,,,,,60.0,60 °C,72.0,3 days,20 mL glass bottle,static,,,dried under ambient conditions,,,white crystalline,,,nog,,"a=23.870(2), b=9.4530(9), c=33.790(3), β=133.281(3), P21/c",,885.0,not_reported,not_reported,,,10.1021/acsomega.4c04259,ok,
10.1021/acsomega.4c04259,downloaded\10.1021_acsomega.4c04259.pdf,SI downloaded\10.1021_acsomega.4c04259_SI.pdf,mof_json_store\10.1021_acsomega.4c04259\raw_output.json,mof_json_store\10.1021_acsomega.4c04259\synthesis_010.json,no,,,,Co(SO4)·7H2O,,"0.2 mmol, 0.0439 g",0.2,mmol,nan,,,,,nan,,,,,imidazole,Im,1.0/2.0/3.0 mmol (0.068/0.136/0.204 g),,,,,,,,,,,,,,,,,,,,,,,"N,N-dimethylacetamide",DMA (DM-C2 amide),3 mL total (2 mL + 1 mL),3.0,,,,,10.0,10 °C,72.0,3 days,20 mL glass bottle,static,,,dried under ambient conditions,,,white crystalline,,,GIS,,,,797.3,not_reported,not_reported,,,10.1021/acsomega.4c04259,ok,
10.1021/acsomega.4c04259,downloaded\10.1021_acsomega.4c04259.pdf,SI downloaded\10.1021_acsomega.4c04259_SI.pdf,mof_json_store\10.1021_acsomega.4c04259\raw_output.json,mof_json_store\10.1021_acsomega.4c04259\synthesis_011.json,no,,,,Ni(NO3)2·6H2O,,"0.2 mmol, 0.0439 g",0.2,mmol,nan,,,,,nan,,,,,imidazole,Im,"3.0 mmol, 0.204 g (Zn/Im = 1:15)",3.0,mmol,,,,,,,,,,,,,,,,,,,,,"N,N-dimethylformamide",DMF (DM-C1 amide),3 mL total (2 mL + 1 mL),3.0,,,,,60.0,60 °C,72.0,3 days,20 mL glass bottle,static,,,dried under ambient conditions,,,white crystalline,,,cag,,,,273.7,not_reported,not_reported,,,10.1021/acsomega.4c04259,ok,
10.1039/b417013j,downloaded\10.1039_b417013j.pdf,,mof_json_store\10.1039_b417013j\raw_output.json,mof_json_store\10.1039_b417013j\synthesis_001.json,no,,"Cu(3,5-PDC)(DMF)(py)",255537–255538,Co(NO3)2·6H2O,,0.04 mmol,0.04,mmol,nan,,,,,nan,,,,,"3,5-pyridinedicarboxylic acid","3,5-H2PDC",0.04 mmol,0.04,mmol,,,,,,,,,,,pyridine,py,0.1 mL,0.1,mL,,,,,,"N,N-dimethylformamide",DMF,1.5 mL,1.5,ethanol,EtOH,0.5 mL,0.5,85.0,85 °C,12.0,12 h,,,,,,,,dark blue polyhedron crystals,74.0,,,Cu MN2O3 square pyramidal; tri-connected SBU with terminal DMF and pyridine,"orthorhombic, P212121, a=7.8199(7), b=10.4971(10), c=19.0810(18) Å, V=1566.3(3) Å3",,,not_reported,not_reported,265.0,,10.1039/b417013j,ok,
10.1039/b417013j,downloaded\10.1039_b417013j.pdf,,mof_json_store\10.1039_b417013j\raw_output.json,mof_json_store\10.1039_b417013j\synthesis_002.json,no,,"Cu(3,5-PDC)(py)2",,Ytterbium(III),,0.04 mmol,0.04,mmol,nan,,,,,nan,,,,,"3,5-pyridinedicarboxylic acid","3,5-H2PDC",0.04 mmol,0.04,mmol,,,,,,,,,,,pyridine,py,0.4 mL,0.4,mL,,,,,,"N,N-dimethylformamide",DMF,1.5 mL,1.5,ethanol,EtOH,0.5 mL,0.5,85.0,85 °C,12.0,12 h,,,,,,,,light blue needle crystals,85.0,,,Cu MN3O2 trigonal bipyramidal; axial pyridines,"monoclinic, P21/n, a=10.0877(10), b=11.5960(11), c=14.6823(14) Å, V=1713.9(3) Å3",,,not_reported,not_reported,,,10.1039/b417013j,ok,
10.1021/ic2023105,downloaded\10.1021_ic2023105.pdf,SI downloaded\10.1021_ic2023105_SI.pdf,mof_json_store\10.1021_ic2023105\raw_output.json,mof_json_store\10.1021_ic2023105\synthesis_001.json,yes,Temperature screening: 80–140 °C only 1; 150 °C gave mixture of 1 and 2; 160–180 °C only 2.,,,Gadolinium(III),,"0.0371 g, 0.1 mmol",0.1,mmol,nan,,,,,nan,,,,,"1,5-bis(5-tetrazolo)-3-oxapentane",H2btz,"0.0210 g, 0.1 mmol",,,,,,,,,,,,,,,,,,,,,,,water,H2O,4 mL,4.0,ethanol,EtOH,2 mL,2.0,80.0,,72.0,3 days; cooled to RT at 1 °C·h−1,Teflon-lined autoclave,static,,,,,,blue needle crystals,68.0,,unc,mononuclear Cu2+ 4-connected,"a=12.2996(3), b=12.2996(3), c=7.9073(3) Å, P41",13.97,,not_reported,not_reported,290.0,I2 delivery,10.1021/ic2023105,ok,
10.1021/ic2023105,downloaded\10.1021_ic2023105.pdf,SI downloaded\10.1021_ic2023105_SI.pdf,mof_json_store\10.1021_ic2023105\raw_output.json,mof_json_store\10.1021_ic2023105\synthesis_002.json,yes,Temperature screening: 80–140 °C only 1; 150 °C gave mixture of 1 and 2; 160–180 °C only 2.,,,Cu(ClO4)2·6H2O,,"0.0371 g, 0.1 mmol",0.1,mmol,nan,,,,,nan,,,,,"1,5-bis(5-tetrazolo)-3-oxapentane",H2btz,"0.0210 g, 0.1 mmol",,,,,,,,,,,,,,,,,,,,,,,water,H2O,4 mL,4.0,ethanol,EtOH,2 mL,2.0,100.0,,72.0,3 days; cooled to RT at 1 °C·h−1,Teflon-lined autoclave,static,,,,,,blue needle crystals,,,unc,mononuclear Cu2+ 4-connected,"a=12.2996(3), b=12.2996(3), c=7.9073(3) Å, P41",13.97,,not_reported,not_reported,290.0,I2 delivery,10.1021/ic2023105,ok,
10.1021/ic2023105,downloaded\10.1021_ic2023105.pdf,SI downloaded\10.1021_ic2023105_SI.pdf,mof_json_store\10.1021_ic2023105\raw_output.json,mof_json_store\10.1021_ic2023105\synthesis_003.json,yes,Temperature screening: 80–140 °C only 1; 150 °C gave mixture of 1 and 2; 160–180 °C only 2.,,,MnCl2·4H2O,,"0.0371 g, 0.1 mmol",0.1,mmol,nan,,,,,nan,,,,,"1,5-bis(5-tetrazolo)-3-oxapentane",H2btz,"0.0210 g, 0.1 mmol",,,,,,,,,,,,,,,,,,,,,,,water,H2O,4 mL,4.0,ethanol,EtOH,2 mL,2.0,120.0,,72.0,3 days; cooled to RT at 1 °C·h−1,Teflon-lined autoclave,static,,,,,,blue needle crystals,,,unc,mononuclear Cu2+ 4-connected,"a=12.2996(3), b=12.2996(3), c=7.9073(3) Å, P41",13.97,,not_reported,not_reported,290.0,I2 delivery,10.1021/ic2023105,ok,
10.1021/ic2023105,downloaded\10.1021_ic2023105.pdf,SI downloaded\10.1021_ic2023105_SI.pdf,mof_json_store\10.1021_ic2023105\raw_output.json,mof_json_store\10.1021_ic2023105\synthesis_004.json,yes,Temperature screening: 80–140 °C only 1; 150 °C gave mixture of 1 and 2; 160–180 °C only 2.,,,Eu(NO3)3·6H2O,,"0.0371 g, 0.1 mmol",0.1,mmol,nan,,,,,nan,,,,,"1,5-bis(5-tetrazolo)-3-oxapentane",H2btz,"0.0210 g, 0.1 mmol",,,,,,,,,,,,,,,,,,,,,,,water,H2O,4 mL,4.0,ethanol,EtOH,2 mL,2.0,140.0,,72.0,3 days; cooled to RT at 1 °C·h−1,Teflon-lined autoclave,static,,,,,,blue needle crystals,,,unc,mononuclear Cu2+ 4-connected,"a=12.2996(3), b=12.2996(3), c=7.9073(3) Å, P41",13.97,,not_reported,not_reported,290.0,I2 delivery,10.1021/ic2023105,ok,
10.1021/ic2023105,downloaded\10.1021_ic2023105.pdf,SI downloaded\10.1021_ic2023105_SI.pdf,mof_json_store\10.1021_ic2023105\raw_output.json,mof_json_store\10.1021_ic2023105\synthesis_005.json,yes,Temperature screening: 80–140 °C only 1; 150 °C gave mixture of 1 and 2; 160–180 °C only 2.,,,Co(NO3)2·6H2O,,"same as for 1: 0.0371 g, 0.1 mmol",0.1,mmol,nan,,,,,nan,,,,,"1,5-bis(5-tetrazolo)-3-oxapentane",H2btz,"same as for 1: 0.0210 g, 0.1 mmol",,,,,,,,,,,,,,,,,,,,,,,water,H2O,4 mL,4.0,ethanol,EtOH,2 mL,2.0,160.0,,96.0,4 days; cooled to RT at 1.5 °C·h−1,Teflon-lined autoclave,static,,,,,,brown crystals,42.0,,,"CuII/CuI mixed nodes; (3,4,4)-connected net","a=7.5891(9), b=16.9978(18), c=7.9254(13) Å, β=109.475°, C2/m",,,not_reported,not_reported,340.0,,10.1021/ic2023105,ok,
10.1021/ic2023105,downloaded\10.1021_ic2023105.pdf,SI downloaded\10.1021_ic2023105_SI.pdf,mof_json_store\10.1021_ic2023105\raw_output.json,mof_json_store\10.1021_ic2023105\synthesis_006.json,yes,Temperature screening: 80–140 °C only 1; 150 °C gave mixture of 1 and 2; 160–180 °C only 2.,,,Cr(NO3)3·9H2O,,"same as for 1: 0.0371 g, 0.1 mmol",0.1,mmol,nan,,,,,nan,,,,,"1,5-bis(5-tetrazolo)-3-oxapentane",H2btz,"same as for 1: 0.0210 g, 0.1 mmol",,,,,,,,,,,,,,,,,,,,,,,water,H2O,4 mL,4.0,ethanol,EtOH,2 mL,2.0,170.0,,96.0,4 days; cooled to RT at 1.5 °C·h−1,Teflon-lined autoclave,static,,,,,,brown crystals,,,,"CuII/CuI mixed nodes; (3,4,4)-connected net","a=7.5891(9), b=16.9978(18), c=7.9254(13) Å, β=109.475°, C2/m",,,not_reported,not_reported,340.0,,10.1021/ic2023105,ok,
10.1021/ic2023105,downloaded\10.1021_ic2023105.pdf,SI downloaded\10.1021_ic2023105_SI.pdf,mof_json_store\10.1021_ic2023105\raw_output.json,mof_json_store\10.1021_ic2023105\synthesis_007.json,yes,Temperature screening: 80–140 °C only 1; 150 °C gave mixture of 1 and 2; 160–180 °C only 2.,,,AlCl3·6H2O,,"same as for 1: 0.0371 g, 0.1 mmol",0.1,mmol,nan,,,,,nan,,,,,"1,5-bis(5-tetrazolo)-3-oxapentane",H2btz,"same as for 1: 0.0210 g, 0.1 mmol",,,,,,,,,,,,,,,,,,,,,,,water,H2O,4 mL,4.0,ethanol,EtOH,2 mL,2.0,180.0,,96.0,4 days; cooled to RT at 1.5 °C·h−1,Teflon-lined autoclave,static,,,,,,brown crystals,,,,"CuII/CuI mixed nodes; (3,4,4)-connected net","a=7.5891(9), b=16.9978(18), c=7.9254(13) Å, β=109.475°, C2/m",,,not_reported,not_reported,340.0,,10.1021/ic2023105,ok,
10.1021/acs.inorgchem.3c01923,downloaded\10.1021_acs.inorgchem.3c01923.pdf,SI downloaded\10.1021_acs.inorgchem.3c01923_SI.pdf,mof_json_store\10.1021_acs.inorgchem.3c01923\raw_output.json,mof_json_store\10.1021_acs.inorgchem.3c01923\synthesis_001.json,no,,O-HKUST-1,,Zn(NO3)2,,1.087 g (4.5 mmol),4.5,mmol,nan,,,,,nan,,,,,"benzene-1,3,5-tricarboxylic acid",BTC,0.525 g (2.5 mmol),2.5,mmol,,,,,,,,,,,,,,,,,,,,,ethanol,EtOH,15 mL,15.0,water,H2O,15 mL,15.0,80.0,80 °C,24.0,24 h,Teflon-lined autoclave,stirred 30 min before heating; static during solvothermal step,ethanol,"30 mL, changed every 12 h for 24 h",vacuum drying at 80 °C overnight,80.0,,blue octahedra (micron-sized),93.19,∼11 μm,,Cu2 paddlewheel SBU,,,1287.0,not_reported,not_reported,,,10.1021/acs.inorgchem.3c01923,ok,
10.1021/acs.inorgchem.3c01923,downloaded\10.1021_acs.inorgchem.3c01923.pdf,SI downloaded\10.1021_acs.inorgchem.3c01923_SI.pdf,mof_json_store\10.1021_acs.inorgchem.3c01923\raw_output.json,mof_json_store\10.1021_acs.inorgchem.3c01923\synthesis_002.json,no,,HF-HKUST-1,,Co(NO3)2·6H2O,,0.899 g (4.5 mmol),4.5,mmol,nan,,,,,nan,,,,,"benzene-1,3,5-tricarboxylic acid",BTC,0.525 g (2.5 mmol),2.5,mmol,,,,,,,,,,,,,,,,,,,,,ethanol,EtOH,15 mL,15.0,water,H2O,15 mL,15.0,80.0,80 °C,24.0,24 h,Teflon-lined autoclave,stirred 30 min before heating; static during solvothermal step,ethanol,"30 mL, changed every 12 h for 24 h",vacuum drying at 80 °C overnight,80.0,,blue fused nanocrystal aggregates (foam-like),97.04,∼50 nm,,Cu2 paddlewheel SBU,,,1215.0,not_reported,not_reported,,,10.1021/acs.inorgchem.3c01923,ok,
10.1021/acs.inorgchem.3c01923,downloaded\10.1021_acs.inorgchem.3c01923.pdf,SI downloaded\10.1021_acs.inorgchem.3c01923_SI.pdf,mof_json_store\10.1021_acs.inorgchem.3c01923\raw_output.json,mof_json_store\10.1021_acs.inorgchem.3c01923\synthesis_003.json,no,,F-HKUST-1,,Zn(CH3COO)2·2H2O,,0.899 g (4.5 mmol),4.5,mmol,nan,,,,,nan,,,,,"benzene-1,3,5-tricarboxylic acid",BTC,0.525 g (2.5 mmol),2.5,mmol,,,,,,,,,,,,,,,,,,,,,ethanol,EtOH,15 mL (metal) + 15 mL (linker),,,,,,80.0,80 °C,24.0,24 h,Teflon-lined autoclave,stirred 30 min before heating; static during solvothermal step,ethanol,"30 mL, changed every 12 h for 24 h",vacuum drying at 80 °C overnight,80.0,,blue fully fused nanocrystal foam-like aggregates,98.48,∼20 nm,,Cu2 paddlewheel SBU,,,426.0,not_reported,not_reported,,,10.1021/acs.inorgchem.3c01923,ok,
10.1039/c9dt01457h,downloaded\10.1039_c9dt01457h.pdf,SI downloaded\10.1039_c9dt01457h_SI.pdf,mof_json_store\10.1039_c9dt01457h\raw_output.json,mof_json_store\10.1039_c9dt01457h\synthesis_002.json,no,,,1879768,Zn(CH3COO)2·2H2O,,"0.182 g, 1 mmol",1,mmol,nan,,,,,nan,,,,,o-phthalic acid,Pht,"0.166 g, 1 mmol (added in 10 mL H2O)",1.0,mmol,,,,,,,,,,,"ammonia, liquid",,"0.5 mL, 30 mmol",30.0,mmol,1-(2-pyridyl)piperazine,,"0.163 g, 1 mmol",1.0,mmol,methanol,MeOH,10 mL,10.0,dichloromethane,DCM,10 mL,10.0,25,room temperature,4.0,stirred 4 h; slow crystallization at RT for 1 week,,stirred,,,,,,dark blue block-shaped crystals,80.0,,sql,octahedral Cu(II) nodes linked by phthalate (2D),"a=16.4200(14), b=8.2055(7), c=12.2480(10) Å, β=110.921(3)°, P21/c (monoclinic)",,,yes,not_reported,170.0,CO2_cycloaddition;luminescence,10.1039/c9dt01457h,ok,
10.1039/d1ce01284c,downloaded\10.1039_d1ce01284c.pdf,SI downloaded\10.1039_d1ce01284c_SI.pdf,mof_json_store\10.1039_d1ce01284c\raw_output.json,mof_json_store\10.1039_d1ce01284c\synthesis_001.json,yes,Reactions in DMF or DEF without water gave no product.,,2097428,Zn(CH3COO)2·2H2O,,"1 mmol, 0.3085 g",1,mmol,nan,,,,,nan,,,,,5-((carboxymethyl)amino)isophthalic acid,H3cmai,"0.3 mmol, 0.0717 g",0.3,mmol,,,,,,,,,,,,,,,,,,,,,water,H2O,18 mL,18.0,,,,,90.0,90 °C,72.0,3 days,microwave reaction vial (30 mL) with Teflon-lined cap,static (after initial 15 min stirring),H2O,,,,,light brown plates,,,,,,,,not_reported,not_reported,,,10.1039/d1ce01284c,ok,
10.1039/d1ce01284c,downloaded\10.1039_d1ce01284c.pdf,SI downloaded\10.1039_d1ce01284c_SI.pdf,mof_json_store\10.1039_d1ce01284c\raw_output.json,mof_json_store\10.1039_d1ce01284c\synthesis_002.json,yes,Reactions in DMF or DEF without water gave no product.,,2097429,Er(NO3)3·6H2O,,"0.6 mmol, 0.1370 g",0.6,mmol,nan,,,,,nan,,,,,5-((carboxymethyl)amino)isophthalic acid,H3cmai,"0.2 mmol, 0.0478 g",0.2,mmol,,,,,,,,,,,,,,,,,,,,,water,H2O,8 mL,8.0,,,,,90.0,90 °C,72.0,3 days,microwave vial (10 mL),static (after 15 min sonication),H2O,,,,,brown blocks (intergrown),,,,,,,,not_reported,not_reported,,,10.1039/d1ce01284c,ok,
10.1039/d1ce01284c,downloaded\10.1039_d1ce01284c.pdf,SI downloaded\10.1039_d1ce01284c_SI.pdf,mof_json_store\10.1039_d1ce01284c\raw_output.json,mof_json_store\10.1039_d1ce01284c\synthesis_005.json,yes,Reactions in DMF or DEF without water gave no product.,,2097433,Na(OH),,"0.3 mmol, 0.0925 g",0.3,mmol,nan,,,,,nan,,,,,5-((carboxymethyl)amino)isophthalic acid,H3cmai,"0.1 mmol, 0.0239 g",0.1,mmol,,,,,,,,,,,"4,4′-bipyridine",bipy,"0.1 mmol, 0.0154 g",0.1,mmol,,,,,,"N,N-diethylformamide",DEF,4 mL,4.0,water,H2O,4 mL,4.0,120.0,120 °C,72.0,3 days,microwave vial (10 mL) with Teflon-lined cap,static (after 15 min sonication),H2O,,,,,colorless plates,,,,,,,,not_reported,not_reported,,,10.1039/d1ce01284c,ok,
10.1039/d1ce01284c,downloaded\10.1039_d1ce01284c.pdf,SI downloaded\10.1039_d1ce01284c_SI.pdf,mof_json_store\10.1039_d1ce01284c\raw_output.json,mof_json_store\10.1039_d1ce01284c\synthesis_006.json,yes,Reactions in DMF or DEF without water gave no product.,,2097434,CuI,,"0.6 mmol, 0.1785 g",0.6,mmol,nan,,,,,nan,,,,,5-((carboxymethyl)amino)isophthalic acid,H3cmai,"0.2 mmol, 0.0478 g",0.2,mmol,,,,,,,,,,,,,,,,,,,,,water,H2O,8 mL,8.0,,,,,90.0,90 °C,72.0,3 days,microwave vial (10 mL) with Teflon-lined cap,static (after 15 min sonication),H2O,,,,,colorless rods,,,hcb,,,,,not_reported,not_reported,,,10.1039/d1ce01284c,ok,
10.1039/d1ce01284c,downloaded\10.1039_d1ce01284c.pdf,SI downloaded\10.1039_d1ce01284c_SI.pdf,mof_json_store\10.1039_d1ce01284c\raw_output.json,mof_json_store\10.1039_d1ce01284c\synthesis_007.json,yes,Reactions in DMF or DEF without water gave no product.,,2097435,MoO3,,"0.6 mmol, 0.1396 g",0.6,mmol,Zn(CH3COO)2·2H2O,,,,,nan,,,,,5-((carboxymethyl)amino)isophthalic acid,H3cmai,"0.2 mmol, 0.0476 g",0.2,mmol,,,,,,,,,,,,,,,,,,,,,ethanol,EtOH,"5 mL (1:1 EtOH/H2O, total 10 mL)",5.0,water,H2O,"5 mL (1:1 EtOH/H2O, total 10 mL)",5.0,120.0,120 °C,48.0,48 h,Teflon-lined autoclave (Parr acid digestion bomb),"stirred 15 min, then static during heating","H2O, EtOH",3× each,,,,green shards (clusters),,,hcb,,,,,not_reported,not_reported,,photocatalysis,10.1039/d1ce01284c,ok,
10.1039/d1ce01284c,downloaded\10.1039_d1ce01284c.pdf,SI downloaded\10.1039_d1ce01284c_SI.pdf,mof_json_store\10.1039_d1ce01284c\raw_output.json,mof_json_store\10.1039_d1ce01284c\synthesis_008.json,yes,Reactions in DMF or DEF without water gave no product.,,2097436,AlCl3,,"0.5 mmol, 0.1455 g",0.5,mmol,nan,,,,,nan,,,,,5-((carboxymethyl)amino)isophthalic acid,H3cmai,"0.15 mmol, 0.0359 g",0.15,mmol,,,,,,,,,,,,,,,,,,,,,water,H2O,8 mL,8.0,,,,,90.0,90 °C,18.0,18 h,microwave vial (10 mL) with Teflon-lined cap,static (after 15 min sonication),H2O,3×,,,,pink plates,,,hcb,,,,,not_reported,not_reported,,,10.1039/d1ce01284c,ok,
10.1039/d1ce01284c,downloaded\10.1039_d1ce01284c.pdf,SI downloaded\10.1039_d1ce01284c_SI.pdf,mof_json_store\10.1039_d1ce01284c\raw_output.json,mof_json_store\10.1039_d1ce01284c\synthesis_009.json,yes,Reactions in DMF or DEF without water gave no product.,,2097437,AlCl3,,"0.5 mmol, 0.1098 g",0.5,mmol,nan,,,,,nan,,,,,5-((carboxymethyl)amino)isophthalic acid,H3cmai,,,,,,,,,,,,,,,,,,,,,,,,"N,N-diethylformamide",DEF,"6 mL (50:50 DEF:H2O, total 12 mL)",6.0,water,H2O,"6 mL (50:50 DEF:H2O, total 12 mL)",6.0,120.0,120 °C,72.0,72 h,microwave reaction vial (30 mL) with Teflon-lined cap,static (after 15 min sonication),H2O,3×,,,,light tan crystals,,,kgd,tetrazinc SBU with μ3-OH,,,,not_reported,not_reported,,,10.1039/d1ce01284c,ok,
10.1039/c8na00262b,downloaded\10.1039_c8na00262b.pdf,SI downloaded\10.1039_c8na00262b_SI.pdf,mof_json_store\10.1039_c8na00262b\raw_output.json,mof_json_store\10.1039_c8na00262b\synthesis_001.json,no,,H-Cu-BTC,,AlCl3,ZnO,3.6 mmol,3.6,mmol,nan,Cu(NO3)2·3H2O,7.2 mmol,7.2,mmol,nan,,,,,"benzene-1,3,5-tricarboxylic acid",H3BTC,4 mmol,4.0,mmol,,,,,,,,,,,"N,N-dimethyloctylamine",DMOA,2.5 mmol,2.5,mmol,,,,,,water,H2O,8 mL (solution A) + 18 mL (solution B),,"N,N-dimethylformamide",DMF,16 mL (solution A),16.0,25,room temperature,0.167,10 min,,stirred,ethanol,4 times at 60 °C over 48 h,dried overnight in an oven at 120 °C,120.0,,glaucous precipitate; nanoparticles,,~500 nm,,,,,1110.0,not_reported,not_reported,330.0,VOC_capture,10.1039/c8na00262b,ok,
10.1039/c8na00262b,downloaded\10.1039_c8na00262b.pdf,SI downloaded\10.1039_c8na00262b_SI.pdf,mof_json_store\10.1039_c8na00262b\raw_output.json,mof_json_store\10.1039_c8na00262b\synthesis_002.json,no,,H-Cu-BTC_1,,MnCl2·4H2O,ZnO,3.6 mmol,3.6,mmol,nan,Cu(NO3)2·3H2O,7.2 mmol,7.2,mmol,nan,,,,,"benzene-1,3,5-tricarboxylic acid",H3BTC,4 mmol,4.0,mmol,,,,,,,,,,,"N,N-dimethyloctylamine",DMOA,1.0 mmol,1.0,mmol,,,,,,water,H2O,8 mL (solution A) + 18 mL (solution B),,"N,N-dimethylformamide",DMF,16 mL (solution A),16.0,25,room temperature,0.167,10 min,,stirred,ethanol,4 times at 60 °C over 48 h,dried overnight in an oven at 120 °C,120.0,,,,,,,,,1347.0,not_reported,not_reported,330.0,VOC_capture,10.1039/c8na00262b,ok,
10.1039/c8na00262b,downloaded\10.1039_c8na00262b.pdf,SI downloaded\10.1039_c8na00262b_SI.pdf,mof_json_store\10.1039_c8na00262b\raw_output.json,mof_json_store\10.1039_c8na00262b\synthesis_003.json,no,,H-Cu-BTC_5,,MnCl2·4H2O,ZnO,3.6 mmol,3.6,mmol,nan,Cu(NO3)2·3H2O,7.2 mmol,7.2,mmol,nan,,,,,"benzene-1,3,5-tricarboxylic acid",H3BTC,4 mmol,4.0,mmol,,,,,,,,,,,"N,N-dimethyloctylamine",DMOA,5.0 mmol,5.0,mmol,,,,,,water,H2O,8 mL (solution A) + 18 mL (solution B),,"N,N-dimethylformamide",DMF,16 mL (solution A),16.0,25,room temperature,0.167,10 min,,stirred,ethanol,4 times at 60 °C over 48 h,dried overnight in an oven at 120 °C,120.0,,,,,,,,,765.0,not_reported,not_reported,330.0,VOC_capture,10.1039/c8na00262b,ok,
10.1039/c8na00262b,downloaded\10.1039_c8na00262b.pdf,SI downloaded\10.1039_c8na00262b_SI.pdf,mof_json_store\10.1039_c8na00262b\raw_output.json,mof_json_store\10.1039_c8na00262b\synthesis_004.json,no,,H-Cu-BTC_A,,Zn(NO3)2·4H2O,ZnO,3.6 mmol,3.6,mmol,nan,Cu(NO3)2·3H2O,7.2 mmol,7.2,mmol,nan,,,,,"benzene-1,3,5-tricarboxylic acid",H3BTC,4 mmol,4.0,mmol,,,,,,,,,,,"N,N-dimethyldodecylamine",DMDA,2.5 mmol (replacing DMOA),2.5,mmol,,,,,,water,H2O,8 mL (solution A) + 18 mL (solution B),,"N,N-dimethylformamide",DMF,16 mL (solution A),16.0,25,room temperature,0.167,10 min,,stirred,ethanol,4 times at 60 °C over 48 h,dried overnight in an oven at 120 °C,120.0,,,,,,,,,563.0,not_reported,not_reported,330.0,VOC_capture,10.1039/c8na00262b,ok,
10.1039/c8na00262b,downloaded\10.1039_c8na00262b.pdf,SI downloaded\10.1039_c8na00262b_SI.pdf,mof_json_store\10.1039_c8na00262b\raw_output.json,mof_json_store\10.1039_c8na00262b\synthesis_005.json,no,,H-ZIF-8,,Ni(NO3)2·4H2O,ZnO,5 mmol (solution A),5,mmol,nan,Zn(CH3CO2)2·2H2O,5 mmol (solution B),5.0,mmol,nan,,,,,2-methylimidazole,2Im,3 mmol (solution D),3.0,mmol,,,,,,,,,,,"N,N-dimethyloctylamine",DMOA,3 mmol (solution D),3.0,mmol,,,,,,methanol,MeOH,15 mL (solution D),15.0,,,,,25,room temperature,0.167,10 min,,stirred,ethanol,4 times at 60 °C over 48 h,dried overnight in an oven at 120 °C,120.0,,,,,,,,,1660.0,not_reported,not_reported,,VOC_capture,10.1039/c8na00262b,ok,
10.1039/c8na00262b,downloaded\10.1039_c8na00262b.pdf,SI downloaded\10.1039_c8na00262b_SI.pdf,mof_json_store\10.1039_c8na00262b\raw_output.json,mof_json_store\10.1039_c8na00262b\synthesis_006.json,no,,H-ZIF-8_A,,Zn(NO3)2·4H2O,ZnO,5 mmol (solution A),5,mmol,nan,Zn(CH3CO2)2·2H2O,5 mmol (solution B),5.0,mmol,nan,,,,,2-methylimidazole,2Im,3 mmol (solution D),3.0,mmol,,,,,,,,,,,"N,N-dimethyldodecylamine",DMDA,3 mmol (replacing DMOA),3.0,mmol,,,,,,methanol,MeOH,15 mL (solution D),15.0,,,,,25,room temperature,0.167,10 min,,stirred,ethanol,4 times at 60 °C over 48 h,dried overnight in an oven at 120 °C,120.0,,,,,,,,,1350.0,not_reported,not_reported,,VOC_capture,10.1039/c8na00262b,ok,
10.1002/chem.200401201,downloaded\10.1002_chem.200401201.pdf,SI downloaded\10.1002_chem.200401201_SI.pdf,mof_json_store\10.1002_chem.200401201\raw_output.json,mof_json_store\10.1002_chem.200401201\synthesis_001.json,yes,"Pyrazine or 1,4-dicyanobenzene pillars failed to bridge Zn2+ in DMF; no pillared framework formed.",,,Cd(NO3)2·2H2O,,"30 mg, 0.1 mmol",0.1,mmol,nan,,,,,nan,,,,,terephthalic acid,"1,4-bdc","8 mg, 0.05 mmol",0.05,mmol,tetramethylterephthalic acid,tmbdc,"11 mg, 0.05 mmol",0.05,mmol,"1,4-diazabicyclo[2.2.2]octane",dabco,"6 mg, 0.05 mmol",0.05,mmol,,,,,,,,,,,"N,N-dimethylformamide",DMF,1.5 mL,1.5,,,,,120.0,120 °C,48.0,2 days (after 3 h stir at RT and filtration),sealed glass tube,stirred then static,DMF,,105 °C under vacuum overnight,105.0,,"colorless, brick-shaped crystals",63.0,,,"Zn2 paddle-wheel SBU, pillared by dabco","a=10.895(1), c=9.569(1), P4/mmm",,1100.0,not_reported,not_reported,,hydrogen_storage,10.1002/chem.200401201,ok,
10.1002/chem.200401201,downloaded\10.1002_chem.200401201.pdf,SI downloaded\10.1002_chem.200401201_SI.pdf,mof_json_store\10.1002_chem.200401201\raw_output.json,mof_json_store\10.1002_chem.200401201\synthesis_002.json,yes,"Pyrazine or 1,4-dicyanobenzene pillars failed to bridge Zn2+ in DMF; no pillared framework formed.",,,Zn(NO3)2·4H2O,,"189 mg, 0.63 mmol",0.63,mmol,nan,,,,,nan,,,,,tetramethylterephthalic acid,tmbdc,"140 mg, 0.63 mmol",0.63,mmol,"1,4-diazabicyclo[2.2.2]octane",dabco,"35 mg, 0.31 mmol",0.31,mmol,,,,,,,,,,,,,,,,"N,N-dimethylformamide",DMF,15 mL,15.0,,,,,120.0,120 °C,32.0,32 h (after 2 h stir at RT),Teflon-lined stainless steel bomb reactor,stirred then static,,,,,,white microcrystalline precipitate,93.0,,,"Zn2 paddle-wheel SBU, pillared by dabco","a=10.869(1), c=9.563(3), P4/mmm",,920.0,not_reported,not_reported,,hydrogen_storage,10.1002/chem.200401201,ok,
10.1002/chem.200401201,downloaded\10.1002_chem.200401201.pdf,SI downloaded\10.1002_chem.200401201_SI.pdf,mof_json_store\10.1002_chem.200401201\raw_output.json,mof_json_store\10.1002_chem.200401201\synthesis_004.json,yes,"Pyrazine or 1,4-dicyanobenzene pillars failed to bridge Zn2+ in DMF; no pillared framework formed.",,,Cr(NO3)3·9H2O,,"119 mg, 0.40 mmol",0.4,mmol,nan,,,,,nan,,,,,tetrafluoroterephthalic acid,tfbdc,"96 mg, 0.40 mmol",0.4,mmol,"1,4-diazabicyclo[2.2.2]octane",dabco,"22 mg, 0.20 mmol",0.2,mmol,,,,,,,,,,,,,,,,methanol,MeOH,5 mL,5.0,"N,N-dimethylformamide",DMF,1.2 mL (added),1.2,95.0,95 °C,7.0,7 h (after 1 h stir at RT and filtration),,stirred then static,"DMF, MeOH",,95 °C under vacuum overnight,95.0,,"colorless, brick-shaped crystals",55.0,,,"Zn2 paddle-wheel SBU, pillared by dabco","a=15.451(1), c=9.620(1), P4/nbm",,1070.0,not_reported,not_reported,,hydrogen_storage,10.1002/chem.200401201,ok,
