Repository: zzhenglab/MOFinder

# MOFinder

MOFinder extracts MOF synthesis information from the literature, reconstructs evidence-supported negative reaction records, and prepares datasets for synthesis-outcome prediction.
[Web application](https://mofinder.chemistry.wustl.edu/) | [Demos](Demo/README.md) | [Source code](docs/source_to_code.md) | [Workflow guide](docs/workflow.md) | [Model evaluation](docs/evaluation.md)

## Quick start

The workflow runs through Python commands. Python 3.10 or newer is required. Clone the repository and initialize its related applications:

```bash
git clone --recurse-submodules https://github.com/zzhenglab/MOFinder.git
cd MOFinder
```

Start with the two offline demonstrations:

```bash

File: mof_extraction_1_2.csv (part 256 of 305)
doi,main_pdf,si_pdf,raw_output,parsed_json,article_trial_or_failure,article_trial_or_failure_notes,mof_name,crystal_code,metal_1,metal_1_abbr,metal_1_amount_text,metal_1_amount_value,metal_1_amount_unit,metal_2,metal_2_abbr,metal_2_amount_text,metal_2_amount_value,metal_2_amount_unit,metal_3,metal_3_abbr,metal_3_amount_text,metal_3_amount_value,metal_3_amount_unit,linker_1,linker_1_abbr,linker_1_amount_text,linker_1_amount_value,linker_1_amount_unit,linker_2,linker_2_abbr,linker_2_amount_text,linker_2_amount_value,linker_2_amount_unit,linker_3,linker_3_abbr,linker_3_amount_text,linker_3_amount_value,linker_3_amount_unit,modulator_1,modulator_1_abbr,modulator_1_amount_text,modulator_1_amount_value,modulator_1_amount_unit,modulator_2,modulator_2_abbr,modulator_2_amount_text,modulator_2_amount_value,modulator_2_amount_unit,solvent_main,solvent_main_abbr,solvent_main_amount_text,solvent_main_ml,solvent_secondary,solvent_secondary_abbr,solvent_secondary_amount_text,solvent_secondary_ml,temperature_c,temperature_c_text,time_h,time_text,vessel_type,stirring,washing_solvent,washing_cycles,activation_text,activation_temp_c,activation_time_h,crystal_morphology,yield_percent,crystal_size,topology_code,metal_cluster_connectivity,unit_cell_short,pore_diameter_A,BET_surface_area_m2g,air_stable,water_stable,tga_decomposition_temp_c,applications,reference,status,error
10.1002/chem.200401201,downloaded\10.1002_chem.200401201.pdf,SI downloaded\10.1002_chem.200401201_SI.pdf,mof_json_store\10.1002_chem.200401201\raw_output.json,mof_json_store\10.1002_chem.200401201\synthesis_005.json,yes,"Pyrazine or 1,4-dicyanobenzene pillars failed to bridge Zn2+ in DMF; no pillared framework formed.",,,Cu(NO3)2·6H2O,,"89 mg, 0.30 mmol",0.3,mmol,nan,,,,,nan,,,,,terephthalic acid,"1,4-bdc","50 mg, 0.30 mmol",0.3,mmol,"4,4'-dipyridyl",bpy,"23 mg, 0.15 mmol",0.15,mmol,,,,,,,,,,,,,,,,methanol,MeOH,"part of MeOH/DMF (1:1 v/v), total 6 mL",,"N,N-dimethylformamide",DMF,"part of MeOH/DMF (1:1 v/v), total 6 mL",,120.0,120 °C,48.0,2 days (after 24 h stir at RT),closed vessel,stirred then static,DMF,,dried in vacuo,,,microcrystalline precipitate,92.0,,,"Zn2 paddle-wheel SBU, pillared by bpy; twofold interpenetrated","a=10.883(1), b=10.926(1), c=14.066(2), α=92.417(2), β=90.099(2), γ=101.723(2), P-1",,,not_reported,not_reported,,,10.1002/chem.200401201,ok,
10.1002/chem.200401201,downloaded\10.1002_chem.200401201.pdf,SI downloaded\10.1002_chem.200401201_SI.pdf,mof_json_store\10.1002_chem.200401201\raw_output.json,mof_json_store\10.1002_chem.200401201\synthesis_006.json,yes,"Pyrazine or 1,4-dicyanobenzene pillars failed to bridge Zn2+ in DMF; no pillared framework formed.",,,Cu(NO3)2·3H2O,,0.30 mmol (same as 6),0.3,mmol,nan,,,,,nan,,,,,"2,6-naphthalenedicarboxylic acid","2,6-ndc",0.30 mmol (same as 6),0.3,mmol,"4,4'-dipyridyl",bpy,0.15 mmol (same as 6),0.15,mmol,,,,,,,,,,,,,,,,methanol,MeOH,"MeOH/DMF (1:1 v/v), 6 mL total (same as 6)",6.0,"N,N-dimethylformamide",DMF,"MeOH/DMF (1:1 v/v), 6 mL total (same as 6)",6.0,120.0,120 °C,48.0,2 days,closed vessel,stirred then static,,,,,,,nearly quantitative,,,"Zn2 paddle-wheel SBU, pillared by bpy; threefold interpenetrated","a=10.458(3), b=19.896(7), c=7.753(2), β=100.07(3), C2/m",,,not_reported,not_reported,,,10.1002/chem.200401201,ok,
10.1039/c7dt00015d,downloaded\10.1039_c7dt00015d.pdf,SI downloaded\10.1039_c7dt00015d_SI.pdf,mof_json_store\10.1039_c7dt00015d\raw_output.json,mof_json_store\10.1039_c7dt00015d\synthesis_001.json,yes,Lower dabco loadings yielded non-porous Ni3(ndc)3(DMF)2(Me2NH)2 and several syntheses produced op/cp mixtures; gate behavior varied with conditions.,DUT-8(Ni),,Zn(NO3)2·6H2O,,"0.407 g, 1.40 mmol",1.4,mmol,nan,,,,,nan,,,,,"2,6-naphthalenedicarboxylic acid",ndc,"0.303 g, 1.40 mmol",1.4,mmol,"1,4-diazabicyclo[2.2.2]octane",dabco,"0.100 g, 0.89 mmol",0.89,mmol,,,,,,,,,,,,,,,,"N,N-dimethylformamide",DMF,6 mL (metal) + 15 mL (linker) = 21 mL total,21.0,methanol,MeOH,9 mL,9.0,120.0,393 K,48.0,48 h,Teflon-lined autoclave (50 mL Teflon vessel),static,"DMF, EtOH, DCM","30 mL DMF, then 30 mL EtOH, then 30 mL DCM; DCM exchange 150 mL for 3 days",120 °C under dynamic vacuum for 4 h; then evacuated overnight at RT (10^-3 mbar),120.0,4.0,"green crystals (20–100 µm, SEM); turn dark yellow after activation (cp)",,20–100 µm (SEM),,"Ni2 paddle wheel, pillared-layer",,,,not_reported,not_reported,380.0,,10.1039/c7dt00015d,ok,
10.1039/c7dt00015d,downloaded\10.1039_c7dt00015d.pdf,SI downloaded\10.1039_c7dt00015d_SI.pdf,mof_json_store\10.1039_c7dt00015d\raw_output.json,mof_json_store\10.1039_c7dt00015d\synthesis_002.json,yes,Lower dabco loadings yielded non-porous Ni3(ndc)3(DMF)2(Me2NH)2 and several syntheses produced op/cp mixtures; gate behavior varied with conditions.,DUT-8(Ni),,CrCl3·6H2O,,"0.434 g, 1.50 mmol",1.5,mmol,nan,,,,,nan,,,,,"2,6-naphthalenedicarboxylic acid",ndc,"0.294 g, 1.36 mmol",1.36,mmol,"1,4-diazabicyclo[2.2.2]octane",dabco,"0.336 g, 3.00 mmol",3.0,mmol,,,,,,,,,,,,,,,,"N,N-dimethylformamide",DMF,30 mL,30.0,,,,,135.0,408 K,72.0,72 h,Teflon-lined autoclave,static,"DMF, dry EtOH",washed with 30 mL DMF twice; immersed in 30 mL dry EtOH for 3 days,443 K (170 °C) under dynamic vacuum for 5 h,170.0,5.0,light green powder; ~200–500 nm particles (SEM),,~200–500 nm (SEM),,"Ni2 paddle wheel, pillared-layer",,8.7,2635.0,not_reported,not_reported,340.0,,10.1039/c7dt00015d,ok,
10.1039/c7dt00015d,downloaded\10.1039_c7dt00015d.pdf,SI downloaded\10.1039_c7dt00015d_SI.pdf,mof_json_store\10.1039_c7dt00015d\raw_output.json,mof_json_store\10.1039_c7dt00015d\synthesis_003.json,yes,Lower dabco loadings yielded non-porous Ni3(ndc)3(DMF)2(Me2NH)2 and several syntheses produced op/cp mixtures; gate behavior varied with conditions.,DUT-8(Ni) (series 3a),,CrCl3·6H2O,,"0.434 g, 1.50 mmol",1.5,mmol,nan,,,,,nan,,,,,"2,6-naphthalenedicarboxylic acid",ndc,"0.294 g, 1.36 mmol",1.36,mmol,"1,4-diazabicyclo[2.2.2]octane",dabco,"0.030 g, 0.27 mmol",0.27,mmol,,,,,,,,,,,,,,,,"N,N-dimethylformamide",DMF,30 mL,30.0,,,,,135.0,408 K,72.0,72 h,Teflon-lined autoclave,static,"DMF, dry EtOH",washed with 30 mL DMF twice; immersed in 30 mL dry EtOH for 3 days,443 K (170 °C) under dynamic vacuum for 5 h,170.0,5.0,,,,,"Ni2 paddle wheel, pillared-layer",,,,not_reported,not_reported,,,10.1039/c7dt00015d,ok,
10.1039/c7dt00015d,downloaded\10.1039_c7dt00015d.pdf,SI downloaded\10.1039_c7dt00015d_SI.pdf,mof_json_store\10.1039_c7dt00015d\raw_output.json,mof_json_store\10.1039_c7dt00015d\synthesis_004.json,yes,Lower dabco loadings yielded non-porous Ni3(ndc)3(DMF)2(Me2NH)2 and several syntheses produced op/cp mixtures; gate behavior varied with conditions.,DUT-8(Ni) (series 3b),,Ti(OiPr)4,,"0.434 g, 1.50 mmol",1.5,mmol,nan,,,,,nan,,,,,"2,6-naphthalenedicarboxylic acid",ndc,"0.294 g, 1.36 mmol",1.36,mmol,"1,4-diazabicyclo[2.2.2]octane",dabco,"0.058 g, 0.52 mmol",0.52,mmol,,,,,,,,,,,,,,,,"N,N-dimethylformamide",DMF,30 mL,30.0,,,,,135.0,408 K,72.0,72 h,Teflon-lined autoclave,static,"DMF, dry EtOH",washed with 30 mL DMF twice; immersed in 30 mL dry EtOH for 3 days,443 K (170 °C) under dynamic vacuum for 5 h,170.0,5.0,,,,,"Ni2 paddle wheel, pillared-layer",,,,not_reported,not_reported,,,10.1039/c7dt00015d,ok,
10.1039/c7dt00015d,downloaded\10.1039_c7dt00015d.pdf,SI downloaded\10.1039_c7dt00015d_SI.pdf,mof_json_store\10.1039_c7dt00015d\raw_output.json,mof_json_store\10.1039_c7dt00015d\synthesis_005.json,yes,Lower dabco loadings yielded non-porous Ni3(ndc)3(DMF)2(Me2NH)2 and several syntheses produced op/cp mixtures; gate behavior varied with conditions.,DUT-8(Ni) (series 3c),,Ti(OiPr)4,,"0.434 g, 1.50 mmol",1.5,mmol,nan,,,,,nan,,,,,"2,6-naphthalenedicarboxylic acid",ndc,"0.294 g, 1.36 mmol",1.36,mmol,"1,4-diazabicyclo[2.2.2]octane",dabco,"0.112 g, 1.00 mmol",1.0,mmol,,,,,,,,,,,,,,,,"N,N-dimethylformamide",DMF,30 mL,30.0,,,,,135.0,408 K,72.0,72 h,Teflon-lined autoclave,static,"DMF, dry EtOH",washed with 30 mL DMF twice; immersed in 30 mL dry EtOH for 3 days,443 K (170 °C) under dynamic vacuum for 5 h,170.0,5.0,,,,,"Ni2 paddle wheel, pillared-layer",,,,not_reported,not_reported,,,10.1039/c7dt00015d,ok,
10.1039/c7dt00015d,downloaded\10.1039_c7dt00015d.pdf,SI downloaded\10.1039_c7dt00015d_SI.pdf,mof_json_store\10.1039_c7dt00015d\raw_output.json,mof_json_store\10.1039_c7dt00015d\synthesis_006.json,yes,Lower dabco loadings yielded non-porous Ni3(ndc)3(DMF)2(Me2NH)2 and several syntheses produced op/cp mixtures; gate behavior varied with conditions.,DUT-8(Ni) (series 3d),,FeCl3·6H2O,,"0.434 g, 1.50 mmol",1.5,mmol,nan,,,,,nan,,,,,"2,6-naphthalenedicarboxylic acid",ndc,"0.294 g, 1.36 mmol",1.36,mmol,"1,4-diazabicyclo[2.2.2]octane",dabco,"0.224 g, 2.00 mmol",2.0,mmol,,,,,,,,,,,,,,,,"N,N-dimethylformamide",DMF,30 mL,30.0,,,,,135.0,408 K,72.0,72 h,Teflon-lined autoclave,static,"DMF, dry EtOH",washed with 30 mL DMF twice; immersed in 30 mL dry EtOH for 3 days,443 K (170 °C) under dynamic vacuum for 5 h,170.0,5.0,,,,,"Ni2 paddle wheel, pillared-layer",,,,not_reported,not_reported,,,10.1039/c7dt00015d,ok,
10.1039/c7dt00015d,downloaded\10.1039_c7dt00015d.pdf,SI downloaded\10.1039_c7dt00015d_SI.pdf,mof_json_store\10.1039_c7dt00015d\raw_output.json,mof_json_store\10.1039_c7dt00015d\synthesis_007.json,yes,Lower dabco loadings yielded non-porous Ni3(ndc)3(DMF)2(Me2NH)2 and several syntheses produced op/cp mixtures; gate behavior varied with conditions.,DUT-8(Ni) (series 3′a),,FeCl3·6H2O,,"0.407 g, 1.40 mmol",1.4,mmol,nan,,,,,nan,,,,,"2,6-naphthalenedicarboxylic acid",ndc,"0.303 g, 1.40 mmol",1.4,mmol,"1,4-diazabicyclo[2.2.2]octane",dabco,"0.039 g, 0.35 mmol",0.35,mmol,,,,,,,,,,,,,,,,"N,N-dimethylformamide",DMF,6 mL (metal) + 15 mL (linker) = 21 mL total,21.0,methanol,MeOH,9 mL,9.0,120.0,393 K,48.0,48 h,Teflon-lined autoclave (50 mL Teflon vessel),static,"DMF, EtOH, DCM","30 mL DMF, then 30 mL EtOH, then 30 mL DCM; DCM exchange 150 mL for 3 days",120 °C under dynamic vacuum for 4 h; then evacuated overnight at RT (10^-3 mbar),120.0,4.0,,,,,"Ni2 paddle wheel, pillared-layer",,,,not_reported,not_reported,,,10.1039/c7dt00015d,ok,
10.1039/c7dt00015d,downloaded\10.1039_c7dt00015d.pdf,SI downloaded\10.1039_c7dt00015d_SI.pdf,mof_json_store\10.1039_c7dt00015d\raw_output.json,mof_json_store\10.1039_c7dt00015d\synthesis_008.json,yes,Lower dabco loadings yielded non-porous Ni3(ndc)3(DMF)2(Me2NH)2 and several syntheses produced op/cp mixtures; gate behavior varied with conditions.,DUT-8(Ni) (series 3′b),,ZrCl4,,"0.407 g, 1.40 mmol",1.4,mmol,nan,,,,,nan,,,,,"2,6-naphthalenedicarboxylic acid",ndc,"0.303 g, 1.40 mmol",1.4,mmol,"1,4-diazabicyclo[2.2.2]octane",dabco,"0.100 g, 0.89 mmol",0.89,mmol,,,,,,,,,,,,,,,,"N,N-dimethylformamide",DMF,6 mL (metal) + 15 mL (linker) = 21 mL total,21.0,methanol,MeOH,9 mL,9.0,120.0,393 K,48.0,48 h,Teflon-lined autoclave (50 mL Teflon vessel),static,"DMF, EtOH, DCM","30 mL DMF, then 30 mL EtOH, then 30 mL DCM; DCM exchange 150 mL for 3 days",120 °C under dynamic vacuum for 4 h; then evacuated overnight at RT (10^-3 mbar),120.0,4.0,,,,,"Ni2 paddle wheel, pillared-layer",,,,not_reported,not_reported,,,10.1039/c7dt00015d,ok,
10.1039/c7dt00015d,downloaded\10.1039_c7dt00015d.pdf,SI downloaded\10.1039_c7dt00015d_SI.pdf,mof_json_store\10.1039_c7dt00015d\raw_output.json,mof_json_store\10.1039_c7dt00015d\synthesis_009.json,yes,Lower dabco loadings yielded non-porous Ni3(ndc)3(DMF)2(Me2NH)2 and several syntheses produced op/cp mixtures; gate behavior varied with conditions.,DUT-8(Ni) (series 3′c),,ZrCl4,,"0.407 g, 1.40 mmol",1.4,mmol,nan,,,,,nan,,,,,"2,6-naphthalenedicarboxylic acid",ndc,"0.303 g, 1.40 mmol",1.4,mmol,"1,4-diazabicyclo[2.2.2]octane",dabco,"0.156 g, 1.39 mmol",1.39,mmol,,,,,,,,,,,,,,,,"N,N-dimethylformamide",DMF,6 mL (metal) + 15 mL (linker) = 21 mL total,21.0,methanol,MeOH,9 mL,9.0,120.0,393 K,48.0,48 h,Teflon-lined autoclave (50 mL Teflon vessel),static,"DMF, EtOH, DCM","30 mL DMF, then 30 mL EtOH, then 30 mL DCM; DCM exchange 150 mL for 3 days",120 °C under dynamic vacuum for 4 h; then evacuated overnight at RT (10^-3 mbar),120.0,4.0,,,,,"Ni2 paddle wheel, pillared-layer",,,,not_reported,not_reported,,,10.1039/c7dt00015d,ok,
10.1039/c7dt00015d,downloaded\10.1039_c7dt00015d.pdf,SI downloaded\10.1039_c7dt00015d_SI.pdf,mof_json_store\10.1039_c7dt00015d\raw_output.json,mof_json_store\10.1039_c7dt00015d\synthesis_010.json,yes,Lower dabco loadings yielded non-porous Ni3(ndc)3(DMF)2(Me2NH)2 and several syntheses produced op/cp mixtures; gate behavior varied with conditions.,DUT-8(Ni) (series 3′d),,ZrCl4,,"0.407 g, 1.40 mmol",1.4,mmol,nan,,,,,nan,,,,,"2,6-naphthalenedicarboxylic acid",ndc,"0.303 g, 1.40 mmol",1.4,mmol,"1,4-diazabicyclo[2.2.2]octane",dabco,"0.336 g, 3.00 mmol",3.0,mmol,,,,,,,,,,,,,,,,"N,N-dimethylformamide",DMF,6 mL (metal) + 15 mL (linker) = 21 mL total,21.0,methanol,MeOH,9 mL,9.0,120.0,393 K,48.0,48 h,Teflon-lined autoclave (50 mL Teflon vessel),static,"DMF, EtOH, DCM","30 mL DMF, then 30 mL EtOH, then 30 mL DCM; DCM exchange 150 mL for 3 days",120 °C under dynamic vacuum for 4 h; then evacuated overnight at RT (10^-3 mbar),120.0,4.0,,,,,"Ni2 paddle wheel, pillared-layer",,,,not_reported,not_reported,,,10.1039/c7dt00015d,ok,
10.1039/c7dt00015d,downloaded\10.1039_c7dt00015d.pdf,SI downloaded\10.1039_c7dt00015d_SI.pdf,mof_json_store\10.1039_c7dt00015d\raw_output.json,mof_json_store\10.1039_c7dt00015d\synthesis_011.json,yes,Lower dabco loadings yielded non-porous Ni3(ndc)3(DMF)2(Me2NH)2 and several syntheses produced op/cp mixtures; gate behavior varied with conditions.,DUT-8(Ni) (series 4a),,ZrCl4,,"0.434 g, 1.50 mmol",1.5,mmol,nan,,,,,nan,,,,,"2,6-naphthalenedicarboxylic acid",ndc,"0.294 g, 1.36 mmol",1.36,mmol,"1,4-diazabicyclo[2.2.2]octane",dabco,"0.336 g, 3.00 mmol",3.0,mmol,,,,,,,,,,,,,,,,"N,N-dimethylformamide",DMF,29.5 mL,29.5,methanol,MeOH,0.5 mL,0.5,135.0,408 K,72.0,72 h,Teflon-lined autoclave,static,"DMF, dry EtOH",washed with 30 mL DMF twice; immersed in 30 mL dry EtOH for 3 days,443 K (170 °C) under dynamic vacuum for 5 h,170.0,5.0,,,,,"Ni2 paddle wheel, pillared-layer",,,,not_reported,not_reported,,,10.1039/c7dt00015d,ok,
10.1039/c7dt00015d,downloaded\10.1039_c7dt00015d.pdf,SI downloaded\10.1039_c7dt00015d_SI.pdf,mof_json_store\10.1039_c7dt00015d\raw_output.json,mof_json_store\10.1039_c7dt00015d\synthesis_012.json,yes,Lower dabco loadings yielded non-porous Ni3(ndc)3(DMF)2(Me2NH)2 and several syntheses produced op/cp mixtures; gate behavior varied with conditions.,DUT-8(Ni) (series 4b),,FeCl3·6H2O,,"0.434 g, 1.50 mmol",1.5,mmol,nan,,,,,nan,,,,,"2,6-naphthalenedicarboxylic acid",ndc,"0.294 g, 1.36 mmol",1.36,mmol,"1,4-diazabicyclo[2.2.2]octane",dabco,"0.336 g, 3.00 mmol",3.0,mmol,,,,,,,,,,,,,,,,"N,N-dimethylformamide",DMF,25 mL,25.0,methanol,MeOH,5 mL,5.0,135.0,408 K,72.0,72 h,Teflon-lined autoclave,static,"DMF, dry EtOH",washed with 30 mL DMF twice; immersed in 30 mL dry EtOH for 3 days,443 K (170 °C) under dynamic vacuum for 5 h,170.0,5.0,,,,,"Ni2 paddle wheel, pillared-layer",,,,not_reported,not_reported,,,10.1039/c7dt00015d,ok,
10.1039/c7dt00015d,downloaded\10.1039_c7dt00015d.pdf,SI downloaded\10.1039_c7dt00015d_SI.pdf,mof_json_store\10.1039_c7dt00015d\raw_output.json,mof_json_store\10.1039_c7dt00015d\synthesis_013.json,yes,Lower dabco loadings yielded non-porous Ni3(ndc)3(DMF)2(Me2NH)2 and several syntheses produced op/cp mixtures; gate behavior varied with conditions.,DUT-8(Ni) (series 4c),,FeCl3·6H2O,,"0.434 g, 1.50 mmol",1.5,mmol,nan,,,,,nan,,,,,"2,6-naphthalenedicarboxylic acid",ndc,"0.294 g, 1.36 mmol",1.36,mmol,"1,4-diazabicyclo[2.2.2]octane",dabco,"0.336 g, 3.00 mmol",3.0,mmol,,,,,,,,,,,,,,,,"N,N-dimethylformamide",DMF,19 mL,19.0,methanol,MeOH,11 mL,11.0,135.0,408 K,72.0,72 h,Teflon-lined autoclave,static,"DMF, dry EtOH",washed with 30 mL DMF twice; immersed in 30 mL dry EtOH for 3 days,443 K (170 °C) under dynamic vacuum for 5 h,170.0,5.0,,,,,"Ni2 paddle wheel, pillared-layer",,,,not_reported,not_reported,,,10.1039/c7dt00015d,ok,
10.1039/c7dt00015d,downloaded\10.1039_c7dt00015d.pdf,SI downloaded\10.1039_c7dt00015d_SI.pdf,mof_json_store\10.1039_c7dt00015d\raw_output.json,mof_json_store\10.1039_c7dt00015d\synthesis_014.json,yes,Lower dabco loadings yielded non-porous Ni3(ndc)3(DMF)2(Me2NH)2 and several syntheses produced op/cp mixtures; gate behavior varied with conditions.,DUT-8(Ni) (series 5a),,FeCl3·6H2O,,"0.394 g, 1.35 mmol",1.35,mmol,nan,,,,,nan,,,,,"2,6-naphthalenedicarboxylic acid",ndc,"0.294 g, 1.36 mmol",1.36,mmol,"1,4-diazabicyclo[2.2.2]octane",dabco,"0.336 g, 3.00 mmol",3.0,mmol,,,,,,,,,,,,,,,,"N,N-dimethylformamide",DMF,30 mL,30.0,,,,,135.0,408 K,72.0,72 h,Teflon-lined autoclave,static,"DMF, dry EtOH",washed with 30 mL DMF twice; immersed in 30 mL dry EtOH for 3 days,443 K (170 °C) under dynamic vacuum for 5 h,170.0,5.0,,,,,"Ni2 paddle wheel, pillared-layer",,,,not_reported,not_reported,,,10.1039/c7dt00015d,ok,
10.1039/c7dt00015d,downloaded\10.1039_c7dt00015d.pdf,SI downloaded\10.1039_c7dt00015d_SI.pdf,mof_json_store\10.1039_c7dt00015d\raw_output.json,mof_json_store\10.1039_c7dt00015d\synthesis_015.json,yes,Lower dabco loadings yielded non-porous Ni3(ndc)3(DMF)2(Me2NH)2 and several syntheses produced op/cp mixtures; gate behavior varied with conditions.,DUT-8(Ni) (series 5b),,FeCl3·6H2O,,"0.197 g, 0.68 mmol",0.68,mmol,nan,,,,,nan,,,,,"2,6-naphthalenedicarboxylic acid",ndc,"0.294 g, 1.36 mmol",1.36,mmol,"1,4-diazabicyclo[2.2.2]octane",dabco,"0.336 g, 3.00 mmol",3.0,mmol,,,,,,,,,,,,,,,,"N,N-dimethylformamide",DMF,30 mL,30.0,,,,,135.0,408 K,72.0,72 h,Teflon-lined autoclave,static,"DMF, dry EtOH",washed with 30 mL DMF twice; immersed in 30 mL dry EtOH for 3 days,443 K (170 °C) under dynamic vacuum for 5 h,170.0,5.0,,,,,"Ni2 paddle wheel, pillared-layer",,,,not_reported,not_reported,,,10.1039/c7dt00015d,ok,
10.1039/c7dt00015d,downloaded\10.1039_c7dt00015d.pdf,SI downloaded\10.1039_c7dt00015d_SI.pdf,mof_json_store\10.1039_c7dt00015d\raw_output.json,mof_json_store\10.1039_c7dt00015d\synthesis_016.json,yes,Lower dabco loadings yielded non-porous Ni3(ndc)3(DMF)2(Me2NH)2 and several syntheses produced op/cp mixtures; gate behavior varied with conditions.,DUT-8(Ni) (series 5′a),,FeCl3·6H2O,,"0.204 g, 0.70 mmol",0.7,mmol,nan,,,,,nan,,,,,"2,6-naphthalenedicarboxylic acid",ndc,"0.303 g, 1.40 mmol",1.4,mmol,"1,4-diazabicyclo[2.2.2]octane",dabco,"0.100 g, 0.89 mmol",0.89,mmol,,,,,,,,,,,,,,,,"N,N-dimethylformamide",DMF,6 mL (metal) + 15 mL (linker) = 21 mL total,21.0,methanol,MeOH,9 mL,9.0,120.0,393 K,48.0,48 h,Teflon-lined autoclave (50 mL Teflon vessel),static,"DMF, EtOH, DCM","30 mL DMF, then 30 mL EtOH, then 30 mL DCM; DCM exchange 150 mL for 3 days",120 °C under dynamic vacuum for 4 h; then evacuated overnight at RT (10^-3 mbar),120.0,4.0,,,,,"Ni2 paddle wheel, pillared-layer",,,,not_reported,not_reported,,,10.1039/c7dt00015d,ok,
10.1039/c7dt00015d,downloaded\10.1039_c7dt00015d.pdf,SI downloaded\10.1039_c7dt00015d_SI.pdf,mof_json_store\10.1039_c7dt00015d\raw_output.json,mof_json_store\10.1039_c7dt00015d\synthesis_017.json,yes,Lower dabco loadings yielded non-porous Ni3(ndc)3(DMF)2(Me2NH)2 and several syntheses produced op/cp mixtures; gate behavior varied with conditions.,DUT-8(Ni) (series 5′b),,FeCl3·6H2O,,"0.601 g, 2.07 mmol",2.07,mmol,nan,,,,,nan,,,,,"2,6-naphthalenedicarboxylic acid",ndc,"0.303 g, 1.40 mmol",1.4,mmol,"1,4-diazabicyclo[2.2.2]octane",dabco,"0.100 g, 0.89 mmol",0.89,mmol,,,,,,,,,,,,,,,,"N,N-dimethylformamide",DMF,6 mL (metal) + 15 mL (linker) = 21 mL total,21.0,methanol,MeOH,9 mL,9.0,120.0,393 K,48.0,48 h,Teflon-lined autoclave (50 mL Teflon vessel),static,"DMF, EtOH, DCM","30 mL DMF, then 30 mL EtOH, then 30 mL DCM; DCM exchange 150 mL for 3 days",120 °C under dynamic vacuum for 4 h; then evacuated overnight at RT (10^-3 mbar),120.0,4.0,,,,,"Ni2 paddle wheel, pillared-layer",,,,not_reported,not_reported,,,10.1039/c7dt00015d,ok,
10.1021/ic5021302,downloaded\10.1021_ic5021302.pdf,SI downloaded\10.1021_ic5021302_SI.pdf,mof_json_store\10.1021_ic5021302\raw_output.json,mof_json_store\10.1021_ic5021302\synthesis_001.json,no,,La−Co,,FeCl3·6H2O,,3.96 × 10−2 mmol in EtOH (1 mL),2,mmol,nan,,,,,nan,,,,,[Co(Hdcbpy)3]·6H2O,Co,"20.0 mg, 2.23 × 10−2 mmol",0.0223,mmol,,,,,,,,,,,ammonia (aq),,"in water, pH = 10.2",,,,,,,,water,H2O,"2 mL, ammonia–water (pH = 10.2)",2.0,ethanol,EtOH,1 mL,1.0,25,room temperature,,several days (crystals formed); collected after 1 week,,static (layering),water,,dried under vacuum for 1 h,,1.0,pale-yellow platelets or blocks,71.4,,,rock-salt-type framework of La(III) nodes and [Co(dcbpy)3]3− metalloligands,orthorhombic Fddd,,,not_reported,not_reported,,,10.1021/ic5021302,ok,
10.1021/ic5021302,downloaded\10.1021_ic5021302.pdf,SI downloaded\10.1021_ic5021302_SI.pdf,mof_json_store\10.1021_ic5021302\raw_output.json,mof_json_store\10.1021_ic5021302\synthesis_002.json,no,,Ce−Co,1021754,FeCl3·6H2O,,3.96 × 10−2 mmol in EtOH (1 mL),2,mmol,nan,,,,,nan,,,,,[Co(Hdcbpy)3]·6H2O,Co,"20.0 mg, 2.23 × 10−2 mmol",0.0223,mmol,,,,,,,,,,,ammonia (aq),,"in water, pH = 10.2",,,,,,,,water,H2O,"2 mL, ammonia–water (pH = 10.2)",2.0,ethanol,EtOH,1 mL,1.0,25,room temperature,,several days (crystals formed); collected after 1 week,,static (layering),water,,dried under vacuum for 1 h,,1.0,pale-yellow platelets or blocks,41.2,,,rock-salt-type framework of Ce(III) nodes and [Co(dcbpy)3]3− metalloligands,orthorhombic Fddd,,,not_reported,not_reported,,,10.1021/ic5021302,ok,
10.1021/ic5021302,downloaded\10.1021_ic5021302.pdf,SI downloaded\10.1021_ic5021302_SI.pdf,mof_json_store\10.1021_ic5021302\raw_output.json,mof_json_store\10.1021_ic5021302\synthesis_003.json,no,,Pr−Co,1021755,FeCl3·6H2O,,3.96 × 10−2 mmol in EtOH (1 mL),2,mmol,nan,,,,,nan,,,,,[Co(Hdcbpy)3]·6H2O,Co,"20.0 mg, 2.23 × 10−2 mmol",0.0223,mmol,,,,,,,,,,,ammonia (aq),,"in water, pH = 10.2",,,,,,,,water,H2O,"2 mL, ammonia–water (pH = 10.2)",2.0,ethanol,EtOH,1 mL,1.0,25,room temperature,,several days (crystals formed); collected after 1 week,,static (layering),water,,dried under vacuum for 1 h,,1.0,pale-yellow platelets or blocks,80.8,,,rock-salt-type framework of Pr(III) nodes and [Co(dcbpy)3]3− metalloligands,orthorhombic Fddd (cubic Fm-3m also observed as minor),,,not_reported,not_reported,,,10.1021/ic5021302,ok,
10.1021/ic5021302,downloaded\10.1021_ic5021302.pdf,SI downloaded\10.1021_ic5021302_SI.pdf,mof_json_store\10.1021_ic5021302\raw_output.json,mof_json_store\10.1021_ic5021302\synthesis_004.json,no,,Nd−Co,,FeCl3·6H2O,,3.96 × 10−2 mmol in EtOH (1 mL),2,mmol,nan,,,,,nan,,,,,[Co(Hdcbpy)3]·6H2O,Co,"20.0 mg, 2.23 × 10−2 mmol",0.0223,mmol,,,,,,,,,,,ammonia (aq),,"in water, pH = 10.2",,,,,,,,water,H2O,"2 mL, ammonia–water (pH = 10.2)",2.0,ethanol,EtOH,1 mL,1.0,25,room temperature,,several days (crystals formed); collected after 1 week,,static (layering),water,,dried under vacuum for 1 h,,1.0,pale-yellow platelets or blocks,65.3,,,rock-salt-type framework of Nd(III) nodes and [Co(dcbpy)3]3− metalloligands,cubic Fm-3m,4.18,,not_reported,not_reported,,,10.1021/ic5021302,ok,
10.1021/ic5021302,downloaded\10.1021_ic5021302.pdf,SI downloaded\10.1021_ic5021302_SI.pdf,mof_json_store\10.1021_ic5021302\raw_output.json,mof_json_store\10.1021_ic5021302\synthesis_005.json,no,,Sm−Co,1021757,FeCl3·6H2O,,3.96 × 10−2 mmol in EtOH (1 mL),2,mmol,nan,,,,,nan,,,,,[Co(Hdcbpy)3]·6H2O,Co,"20.0 mg, 2.23 × 10−2 mmol",0.0223,mmol,,,,,,,,,,,ammonia (aq),,"in water, pH = 10.2",,,,,,,,water,H2O,"2 mL, ammonia–water (pH = 10.2)",2.0,ethanol,EtOH,1 mL,1.0,25,room temperature,,several days (crystals formed); collected after 1 week,,static (layering),water,,dried under vacuum for 1 h,,1.0,pale-yellow platelets or blocks,54.0,,,rock-salt-type framework of Sm(III) nodes and [Co(dcbpy)3]3− metalloligands,cubic Fm-3m,4.12,,not_reported,not_reported,,,10.1021/ic5021302,ok,
10.1021/ic5021302,downloaded\10.1021_ic5021302.pdf,SI downloaded\10.1021_ic5021302_SI.pdf,mof_json_store\10.1021_ic5021302\raw_output.json,mof_json_store\10.1021_ic5021302\synthesis_006.json,no,,Eu−Co,1021758,FeCl3·6H2O,,3.96 × 10−2 mmol in EtOH (1 mL),2,mmol,nan,,,,,nan,,,,,[Co(Hdcbpy)3]·6H2O,Co,"20.0 mg, 2.23 × 10−2 mmol",0.0223,mmol,,,,,,,,,,,ammonia (aq),,"in water, pH = 10.2",,,,,,,,water,H2O,"2 mL, ammonia–water (pH = 10.2)",2.0,ethanol,EtOH,1 mL,1.0,25,room temperature,,several days (crystals formed); collected after 1 week,,static (layering),water,,dried under vacuum for 1 h,,1.0,pale-yellow platelets or blocks,48.5,,,rock-salt-type framework of Eu(III) nodes and [Co(dcbpy)3]3− metalloligands,cubic Fm-3m,4.1,,not_reported,not_reported,,,10.1021/ic5021302,ok,
10.1021/ic5021302,downloaded\10.1021_ic5021302.pdf,SI downloaded\10.1021_ic5021302_SI.pdf,mof_json_store\10.1021_ic5021302\raw_output.json,mof_json_store\10.1021_ic5021302\synthesis_007.json,no,,Gd−Co,,FeCl3·6H2O,,3.96 × 10−2 mmol in EtOH (1 mL),2,mmol,nan,,,,,nan,,,,,[Co(Hdcbpy)3]·6H2O,Co,"20.0 mg, 2.23 × 10−2 mmol",0.0223,mmol,,,,,,,,,,,ammonia (aq),,"in water, pH = 10.2",,,,,,,,water,H2O,"2 mL, ammonia–water (pH = 10.2)",2.0,ethanol,EtOH,1 mL,1.0,25,room temperature,,several days (crystals formed); collected after 1 week,,static (layering),water,,dried under vacuum for 1 h,,1.0,pale-yellow platelets or blocks,49.5,,,rock-salt-type framework of Gd(III) nodes and [Co(dcbpy)3]3− metalloligands,cubic Fm-3m,4.03,,not_reported,not_reported,,,10.1021/ic5021302,ok,
10.1021/ic5021302,downloaded\10.1021_ic5021302.pdf,SI downloaded\10.1021_ic5021302_SI.pdf,mof_json_store\10.1021_ic5021302\raw_output.json,mof_json_store\10.1021_ic5021302\synthesis_008.json,no,,Tb−Co,1021759,Tb(NO3)3·6H2O,,3.96 × 10−2 mmol in EtOH (1 mL),2,mmol,nan,,,,,nan,,,,,[Co(Hdcbpy)3]·6H2O,Co,"20.0 mg, 2.23 × 10−2 mmol",0.0223,mmol,,,,,,,,,,,ammonia (aq),,"in water, pH = 10.2",,,,,,,,water,H2O,"2 mL, ammonia–water (pH = 10.2)",2.0,ethanol,EtOH,1 mL,1.0,25,room temperature,,several days (crystals formed); collected after 1 week,,static (layering),water,,dried under vacuum for 1 h,,1.0,pale-yellow platelets or blocks,42.6,,,rock-salt-type framework of Tb(III) nodes and [Co(dcbpy)3]3− metalloligands,cubic Fm-3m,3.97,,not_reported,not_reported,,,10.1021/ic5021302,ok,
10.1021/ic5021302,downloaded\10.1021_ic5021302.pdf,SI downloaded\10.1021_ic5021302_SI.pdf,mof_json_store\10.1021_ic5021302\raw_output.json,mof_json_store\10.1021_ic5021302\synthesis_009.json,no,,Er−Co,1021760,Tb(NO3)3·6H2O,,3.96 × 10−2 mmol in EtOH (1 mL),2,mmol,nan,,,,,nan,,,,,[Co(Hdcbpy)3]·6H2O,Co,"20.0 mg, 2.23 × 10−2 mmol",0.0223,mmol,,,,,,,,,,,ammonia (aq),,"in water, pH = 10.2",,,,,,,,water,H2O,"2 mL, ammonia–water (pH = 10.2)",2.0,ethanol,EtOH,1 mL,1.0,25,room temperature,,several days (crystals formed); collected after 1 week,,static (layering),water,,dried under vacuum for 1 h,,1.0,pale-yellow platelets or blocks,46.5,,,rock-salt-type framework of Er(III) nodes and [Co(dcbpy)3]3− metalloligands,cubic Fm-3m,3.82,,not_reported,not_reported,,,10.1021/ic5021302,ok,
10.1002/adma.202500370,downloaded\10.1002_adma.202500370.pdf,SI downloaded\10.1002_adma.202500370_SI.docx,mof_json_store\10.1002_adma.202500370\raw_output.json,mof_json_store\10.1002_adma.202500370\synthesis_001.json,yes,"Replacing water with ethanol, ethylene glycol, or acetonitrile gave no mesoporous MOFs; NH3·H2O led to irregular ZIF-90 nanoparticles.",MesoZIF-90,1566957,Tb(NO3)3,Zn(NO3)2·6H2O,23.8 mg in 2 mL H2O (metal solution),0.0689983,mmol,nan,,,,,nan,,,,,imidazole-2-carboxaldehyde,,30.74 mg,30.74,mg,,,,,,,,,,,polystyrene-b-poly(ethylene oxide) diblock copolymer,PEO-b-PS,10 mg,10.0,mg,,,,,,water,H2O,2 mL (Zn salt solution) plus H2O fraction within 2 mL H2O/MeOH 4:1 (linker solution),,methanol,MeOH,2 mL H2O/MeOH 4:1 (linker solution),,25,room temperature,12.0,12 h,,stirred,"MeOH, THF",,,,,rhombic dodecahedra (~500 nm) with open mesopores,,ca. 500 nm,,,,,1105.9,not_reported,not_reported,350.0,,10.1002/adma.202500370,ok,
10.1002/adma.202500370,downloaded\10.1002_adma.202500370.pdf,SI downloaded\10.1002_adma.202500370_SI.docx,mof_json_store\10.1002_adma.202500370\raw_output.json,mof_json_store\10.1002_adma.202500370\synthesis_002.json,yes,"Replacing water with ethanol, ethylene glycol, or acetonitrile gave no mesoporous MOFs; NH3·H2O led to irregular ZIF-90 nanoparticles.",MesoZIF-90 (cylindrical pores),1566957,Zn(SO4)·7H2O,Zn(NO3)2·6H2O,23.8 mg in 2 mL H2O (metal solution),0.124249,mmol,nan,,,,,nan,,,,,imidazole-2-carboxaldehyde,,30.74 mg,30.74,mg,,,,,,,,,,,polystyrene-b-poly(ethylene oxide) diblock copolymer,PEO-b-PS,10 mg,10.0,mg,,,,,,water,H2O,2 mL (Zn salt solution) plus H2O fraction within 2 mL H2O/MeOH 5:1 (linker solution),,methanol,MeOH,2 mL H2O/MeOH 5:1 (linker solution),,25,room temperature,12.0,12 h,,stirred,"MeOH, THF",,,,,rhombic dodecahedra with cylindrical mesopores,,,,,,,147.1,not_reported,not_reported,350.0,,10.1002/adma.202500370,ok,
10.1002/adma.202500370,downloaded\10.1002_adma.202500370.pdf,SI downloaded\10.1002_adma.202500370_SI.docx,mof_json_store\10.1002_adma.202500370\raw_output.json,mof_json_store\10.1002_adma.202500370\synthesis_003.json,yes,"Replacing water with ethanol, ethylene glycol, or acetonitrile gave no mesoporous MOFs; NH3·H2O led to irregular ZIF-90 nanoparticles.",MesoZIF-90 (vesicular pores),1566957,Zn(SO4)·7H2O,Zn(NO3)2·6H2O,23.8 mg in 2 mL H2O (metal solution),0.124249,mmol,nan,,,,,nan,,,,,imidazole-2-carboxaldehyde,,30.74 mg,30.74,mg,,,,,,,,,,,polystyrene-b-poly(ethylene oxide) diblock copolymer,PEO-b-PS,10 mg,10.0,mg,,,,,,water,H2O,2 mL (Zn salt solution) plus H2O fraction within 2 mL H2O/MeOH 6:1 (linker solution),,methanol,MeOH,2 mL H2O/MeOH 6:1 (linker solution),,25,room temperature,12.0,12 h,,stirred,"MeOH, THF",,,,,rhombic dodecahedra with vesicular mesopores,,,,,,,87.2,not_reported,not_reported,350.0,,10.1002/adma.202500370,ok,
10.1002/adma.202500370,downloaded\10.1002_adma.202500370.pdf,SI downloaded\10.1002_adma.202500370_SI.docx,mof_json_store\10.1002_adma.202500370\raw_output.json,mof_json_store\10.1002_adma.202500370\synthesis_004.json,yes,"Replacing water with ethanol, ethylene glycol, or acetonitrile gave no mesoporous MOFs; NH3·H2O led to irregular ZIF-90 nanoparticles.",MesoZIF-8,,Co(CH3COO)2·4H2O,Zn(NO3)2·6H2O,23.8 mg in 2 mL H2O (metal solution),0.118359,mmol,nan,,,,,nan,,,,,2-methylimidazole,,19.70 mg,19.7,mg,,,,,,,,,,,polystyrene-b-poly(ethylene oxide) diblock copolymer,PEO-b-PS,10 mg,10.0,mg,,,,,,water,H2O,2 mL (Zn salt solution) plus H2O fraction within 2 mL H2O/MeOH 3:1 (linker solution),,methanol,MeOH,2 mL H2O/MeOH 3:1 (linker solution),,25,room temperature,12.0,12 h,,stirred,"MeOH, THF",several times,,,,,,,,,,,,not_reported,not_reported,,,10.1002/adma.202500370,ok,
10.1002/adma.202500370,downloaded\10.1002_adma.202500370.pdf,SI downloaded\10.1002_adma.202500370_SI.docx,mof_json_store\10.1002_adma.202500370\raw_output.json,mof_json_store\10.1002_adma.202500370\synthesis_005.json,yes,"Replacing water with ethanol, ethylene glycol, or acetonitrile gave no mesoporous MOFs; NH3·H2O led to irregular ZIF-90 nanoparticles.",MesoZIF-67,,Ni(CH3COO)2·4H2O,Co(NO3)2·6H2O,23.28 mg in 2 mL H2O (metal solution),0.115912,mmol,nan,,,,,nan,,,,,2-methylimidazole,,26.27 mg,26.27,mg,,,,,,,,,,,polystyrene-b-poly(ethylene oxide) diblock copolymer,PEO-b-PS,10 mg,10.0,mg,,,,,,water,H2O,2 mL (Co salt solution) plus H2O fraction within 2 mL H2O/MeOH 3:1 (linker solution),,methanol,MeOH,2 mL H2O/MeOH 3:1 (linker solution),,25,room temperature,12.0,12 h,,stirred,"MeOH, THF",several times,,,,,,,,,,,,not_reported,not_reported,,,10.1002/adma.202500370,ok,
10.1039/d3ce01146a,downloaded\10.1039_d3ce01146a.pdf,SI downloaded\10.1039_d3ce01146a_SI.pdf,mof_json_store\10.1039_d3ce01146a\raw_output.json,mof_json_store\10.1039_d3ce01146a\synthesis_001.json,no,,UiO-68-(TEMPO)1.0,,Cu(CH3COO)2,,"96 mg, 0.42 mmol",0.42,mmol,nan,,,,,nan,,,,,"2′-TEMPO-[1,1′,4,1″-terphenyl]-4,4′-dicarboxylic acid",H2tpdc-TEMPO,"214 mg, 0.42 mmol",0.42,mmol,,,,,,,,,,,benzoic acid,,"760 mg, 6.2 mmol",6.2,mmol,,,,,,"N,N-dimethylformamide",DMF,16 mL,16.0,,,,,120.0,120 °C,48.0,48 h,round-bottom flask (250 mL),stirred (300 rpm),"DMF, MeOH, acetone",3× each,150 °C under vacuum for 24 h,150.0,24.0,,,,,,,,2155.0,not_reported,not_reported,,,10.1039/d3ce01146a,ok,
10.1039/c5ra02004b,downloaded\10.1039_c5ra02004b.pdf,SI downloaded\10.1039_c5ra02004b_SI.pdf,mof_json_store\10.1039_c5ra02004b\raw_output.json,mof_json_store\10.1039_c5ra02004b\synthesis_001.json,no,,GdP-H,,Co(NO3)2·6H2O,,1 mmol (0.372 g),1,mmol,nan,,,,,nan,,,,,"benzene-1,3,5-triphosphonic acid",BTPA,0.33 mmol (0.106 g),0.33,mmol,,,,,,,,,,,sodium hydroxide (12.5 wt% solution),NaOH,to adjust pH to ~4.5 (BTPA solution) and maintain final pH 5; 12.5 wt% solution,,,,,,,,water (double distilled),H2O,5 mL (for BTPA) + 10 mL (for GdCl3·6H2O),,,,,,180.0,180 b0C,36.0,36 h hydrothermal; stirred overnight before heating; cooled at 5 b0C h 9 to RT,Teflon-lined autoclave,stirred overnight before hydrothermal step,ethanol,several times,,,,non-uniform spherical nanoparticles,,ca. 100 nm,,,"triclinic; a = 7.76(3) c5, b = 8.60(6) c5, c = 14.09(7) c5; b1 = 100.08(4) b0, b2 = 84.23(6) b0, b3 = 116.29(6) b0",,366.0,yes,yes,,MRI_contrast,10.1039/c5ra02004b,ok,
10.1039/c5ra02004b,downloaded\10.1039_c5ra02004b.pdf,SI downloaded\10.1039_c5ra02004b_SI.pdf,mof_json_store\10.1039_c5ra02004b\raw_output.json,mof_json_store\10.1039_c5ra02004b\synthesis_002.json,no,,GdP-T,,CoSO4·7H2O,,1 mmol (0.372 g),1,mmol,nan,,,,,nan,,,,,"benzene-1,3,5-triphosphonic acid",BTPA,0.33 mmol (0.106 g),0.33,mmol,,,,,,,,,,,tetramethylammonium hydroxide (12.5 wt% solution),TMAOH,to adjust pH to ~4.5 (BTPA solution) and maintain final pH 5; 12.5 wt% solution,,,,,,,,water (double distilled),H2O,5 mL (for BTPA) + 10 mL (for GdCl3·6H2O),,,,,,180.0,180 b0C,36.0,36 h hydrothermal; stirred overnight before heating; cooled at 5 b0C h 9 to RT,Teflon-lined autoclave,stirred overnight before hydrothermal step,ethanol,several times,,,,non-uniform spherical nanoparticles,,ca. 100 nm,,,,,,not_reported,not_reported,,MRI_contrast,10.1039/c5ra02004b,ok,
10.1039/c5ra02004b,downloaded\10.1039_c5ra02004b.pdf,SI downloaded\10.1039_c5ra02004b_SI.pdf,mof_json_store\10.1039_c5ra02004b\raw_output.json,mof_json_store\10.1039_c5ra02004b\synthesis_003.json,no,,GdP-A,,Cu(NO3)2·6H2O,,1 mmol (0.372 g),1,mmol,nan,,,,,nan,,,,,"benzene-1,3,5-triphosphonic acid",BTPA,0.33 mmol (0.106 g),0.33,mmol,,,,,,,,,,,ammonium hydroxide (12.5 wt% solution),NH4OH,to adjust pH to ~4.5 (BTPA solution) and maintain final pH 5; 12.5 wt% solution,,,,,,,,water (double distilled),H2O,5 mL (for BTPA) + 10 mL (for GdCl3·6H2O),,,,,,180.0,180 b0C,36.0,36 h hydrothermal; stirred overnight before heating; cooled at 5 b0C h 9 to RT,Teflon-lined autoclave,stirred overnight before hydrothermal step,ethanol,several times,,,,non-uniform spherical nanoparticles,,ca. 100 nm,,,,,,not_reported,not_reported,,MRI_contrast,10.1039/c5ra02004b,ok,
10.1039/c5ra02004b,downloaded\10.1039_c5ra02004b.pdf,SI downloaded\10.1039_c5ra02004b_SI.pdf,mof_json_store\10.1039_c5ra02004b\raw_output.json,mof_json_store\10.1039_c5ra02004b\synthesis_004.json,no,,GdP-AC,,CuSO4·5H2O,,1 mmol (0.372 g),1,mmol,nan,,,,,nan,,,,,"benzene-1,3,5-triphosphonic acid",BTPA,0.33 mmol (0.106 g),0.33,mmol,,,,,,,,,,,ammonium hydroxide (12.5 wt% solution),NH4OH,to adjust pH to ~4.5 (BTPA solution) and maintain final pH 5; 12.5 wt% solution,,,perchloric acid,HClO4,0.25 mL (promoter),0.25,mL,water (double distilled),H2O,5 mL (for BTPA) + 10 mL (for GdCl3·6H2O),,,,,,180.0,180 b0C,36.0,36 h hydrothermal; stirred overnight before heating; cooled at 5 b0C h 9 to RT,Teflon-lined autoclave,stirred overnight before hydrothermal step,ethanol,several times,,,,flower-like particles assembled from nanoflakes,,ca. 100–150 nm (flakes 3–4 nm thick),,,,,155.0,not_reported,not_reported,,MRI_contrast,10.1039/c5ra02004b,ok,
10.1021/jacs.5b00365,downloaded\10.1021_jacs.5b00365.pdf,SI downloaded\10.1021_jacs.5b00365_SI.pdf,mof_json_store\10.1021_jacs.5b00365\raw_output.json,mof_json_store\10.1021_jacs.5b00365\synthesis_001.json,yes,Competing phase [Zn2(hett)+] formed when H2O <3% during MUF-77-ethyl synthesis; eliminated by adding MUF-77-ethyl seed crystals.,MUF-77-methyl,,Zn(CH3COO)2·2H2O,,"13.8 mg, 52.8 µmol",0.0528,mmol,nan,,,,,nan,,,,,"5,5′,10,10′,15,15′-hexamethyltruxene-2,7,12-tricarboxylic acid",H3hmtt,"4.3 mg, 7.7 µmol",7.7,µmol,"biphenyl-4,4'-dicarboxylic acid",H2bpdc,"2.1 mg, 8.7 µmol",8.7,µmol,terephthalic acid,H2bdc,"1.4 mg, 8.4 µmol",8.4,µmol,water,H2O,30 µL,30.0,µL,,,,,,"N,N-diethylformamide",DEF,1.0 mL (dry),1.0,,,,,85.0,85 °C,12.0,12 hours,Sigmacote-treated 4 mL glass vial,,DMF,5× solvent exchange,"Solvent exchange with CH2Cl2, then 80 °C under vacuum for 10 h",80.0,10.0,pale yellow crystals,51.0,,,Zn4O 6-connected SBU,"a=29.9525 Å, Pm-3",7.1,3600.0,yes,yes,,CO2_capture;methane_storage,10.1021/jacs.5b00365,ok,
10.1021/jacs.5b00365,downloaded\10.1021_jacs.5b00365.pdf,SI downloaded\10.1021_jacs.5b00365_SI.pdf,mof_json_store\10.1021_jacs.5b00365\raw_output.json,mof_json_store\10.1021_jacs.5b00365\synthesis_002.json,yes,Competing phase [Zn2(hett)+] formed when H2O <3% during MUF-77-ethyl synthesis; eliminated by adding MUF-77-ethyl seed crystals.,MUF-77-ethyl,,Zn(CH3COO)2·2H2O,,"13.8 mg, 52.8 µmol",0.0528,mmol,nan,,,,,nan,,,,,"5,5′,10,10′,15,15′-hexaethyltruxene-2,7,12-tricarboxylic acid",H3hett,"4.9 mg, 7.6 µmol",7.6,µmol,"biphenyl-4,4'-dicarboxylic acid",H2bpdc,"3.0 mg, 12 µmol",12.0,µmol,terephthalic acid,H2bdc,"1.3 mg, 7.8 µmol",7.8,µmol,water,H2O,50 µL,50.0,µL,,,,,,"N,N-diethylformamide",DEF,1.0 mL (dry),1.0,,,,,85.0,85 °C,19.0,19 hours,Sigmacote-treated 4 mL glass vial,,DMF,5× solvent exchange,"Solvent exchange with CH2Cl2, then 80 °C under vacuum for 10 h",80.0,10.0,pale yellow crystals,53.0,,,Zn4O 6-connected SBU,"a=29.9508 Å, Pm-3",6.5,3600.0,yes,yes,,CO2_capture;methane_storage,10.1021/jacs.5b00365,ok,
10.1021/jacs.5b00365,downloaded\10.1021_jacs.5b00365.pdf,SI downloaded\10.1021_jacs.5b00365_SI.pdf,mof_json_store\10.1021_jacs.5b00365\raw_output.json,mof_json_store\10.1021_jacs.5b00365\synthesis_003.json,yes,Competing phase [Zn2(hett)+] formed when H2O <3% during MUF-77-ethyl synthesis; eliminated by adding MUF-77-ethyl seed crystals.,MUF-77-butyl,,Cd(NO3)2·4H2O,,"13.8 mg, 52.8 µmol",0.0528,mmol,nan,,,,,nan,,,,,"5,5′,10,10′,15,15′-hexabutyltruxene-2,7,12-tricarboxylic acid",H3hbtt,"6.2 mg, 7.6 µmol",7.6,µmol,"biphenyl-4,4'-dicarboxylic acid",H2bpdc,"1.7 mg, 7.0 µmol",7.0,µmol,terephthalic acid,H2bdc,"1.1 mg, 6.6 µmol",6.6,µmol,water,H2O,30 µL,30.0,µL,,,,,,"N,N-diethylformamide",DEF,1.0 mL (dry),1.0,,,,,85.0,85 °C,4.5,4.5 hours,Sigmacote-treated 4 mL glass vial,,DMF,5× solvent exchange,"Solvent exchange with CH2Cl2, then 80 °C under vacuum for 10 h",80.0,10.0,pale yellow crystals,55.0,,,Zn4O 6-connected SBU,"a=29.9363 Å, Pm-3",5.7,3250.0,yes,yes,,CO2_capture;methane_storage,10.1021/jacs.5b00365,ok,
10.1021/jacs.5b00365,downloaded\10.1021_jacs.5b00365.pdf,SI downloaded\10.1021_jacs.5b00365_SI.pdf,mof_json_store\10.1021_jacs.5b00365\raw_output.json,mof_json_store\10.1021_jacs.5b00365\synthesis_004.json,yes,Competing phase [Zn2(hett)+] formed when H2O <3% during MUF-77-ethyl synthesis; eliminated by adding MUF-77-ethyl seed crystals.,MUF-77-hexyl,,CdSO4,,"13.8 mg, 52.8 µmol",0.0528,mmol,nan,,,,,nan,,,,,"5,5′,10,10′,15,15′-hexahexyltruxene-2,7,12-tricarboxylic acid",H3hhtt,"7.4 mg, 7.6 µmol",7.6,µmol,"biphenyl-4,4'-dicarboxylic acid",H2bpdc,"2.2 mg, 9.1 µmol",9.1,µmol,terephthalic acid,H2bdc,"1.2 mg, 7.2 µmol",7.2,µmol,water,H2O,30 µL,30.0,µL,,,,,,"N,N-diethylformamide",DEF,1.0 mL (dry),1.0,,,,,85.0,85 °C,5.5,5.5 hours,Sigmacote-treated 4 mL glass vial,,DMF,5× solvent exchange,"Solvent exchange with CH2Cl2, then 80 °C under vacuum for 10 h",80.0,10.0,pale yellow crystals,34.0,,,Zn4O 6-connected SBU,"a=29.8614 Å, Pm-3",4.4,2170.0,no,no,,CO2_capture;methane_storage,10.1021/jacs.5b00365,ok,
10.1021/jacs.5b00365,downloaded\10.1021_jacs.5b00365.pdf,SI downloaded\10.1021_jacs.5b00365_SI.pdf,mof_json_store\10.1021_jacs.5b00365\raw_output.json,mof_json_store\10.1021_jacs.5b00365\synthesis_005.json,yes,Competing phase [Zn2(hett)+] formed when H2O <3% during MUF-77-ethyl synthesis; eliminated by adding MUF-77-ethyl seed crystals.,MUF-77-octyl,,Co(NO3)2·6H2O,,"13.8 mg, 52.8 µmol",0.0528,mmol,nan,,,,,nan,,,,,"5,5′,10,10′,15,15′-hexaoctyltruxene-2,7,12-tricarboxylic acid",H3hott,"8.8 mg, 7.7 µmol",7.7,µmol,"biphenyl-4,4'-dicarboxylic acid",H2bpdc,"1.9 mg, 7.8 µmol",7.8,µmol,terephthalic acid,H2bdc,"2.7 mg, 16 µmol",16.0,µmol,water,H2O,30 µL,30.0,µL,,,,,,"N,N-diethylformamide",DEF,1.0 mL (dry),1.0,,,,,85.0,85 °C,12.0,12 hours,Sigmacote-treated 4 mL glass vial,,DMF,5× solvent exchange,"Solvent exchange with CH2Cl2, then 80 °C under vacuum for 10 h",80.0,10.0,pale yellow crystals,45.0,,,Zn4O 6-connected SBU,"a=29.8116 Å, Pm-3",,1570.0,no,no,,CO2_capture;methane_storage,10.1021/jacs.5b00365,ok,
