Repository: zzhenglab/MOFinder

# MOFinder

MOFinder extracts MOF synthesis information from the literature, reconstructs evidence-supported negative reaction records, and prepares datasets for synthesis-outcome prediction.
[Web application](https://mofinder.chemistry.wustl.edu/) | [Demos](Demo/README.md) | [Source code](docs/source_to_code.md) | [Workflow guide](docs/workflow.md) | [Model evaluation](docs/evaluation.md)

## Quick start

The workflow runs through Python commands. Python 3.10 or newer is required. Clone the repository and initialize its related applications:

```bash
git clone --recurse-submodules https://github.com/zzhenglab/MOFinder.git
cd MOFinder
```

Start with the two offline demonstrations:

```bash

File: mof_extraction_1_2.csv (part 257 of 305)
doi,main_pdf,si_pdf,raw_output,parsed_json,article_trial_or_failure,article_trial_or_failure_notes,mof_name,crystal_code,metal_1,metal_1_abbr,metal_1_amount_text,metal_1_amount_value,metal_1_amount_unit,metal_2,metal_2_abbr,metal_2_amount_text,metal_2_amount_value,metal_2_amount_unit,metal_3,metal_3_abbr,metal_3_amount_text,metal_3_amount_value,metal_3_amount_unit,linker_1,linker_1_abbr,linker_1_amount_text,linker_1_amount_value,linker_1_amount_unit,linker_2,linker_2_abbr,linker_2_amount_text,linker_2_amount_value,linker_2_amount_unit,linker_3,linker_3_abbr,linker_3_amount_text,linker_3_amount_value,linker_3_amount_unit,modulator_1,modulator_1_abbr,modulator_1_amount_text,modulator_1_amount_value,modulator_1_amount_unit,modulator_2,modulator_2_abbr,modulator_2_amount_text,modulator_2_amount_value,modulator_2_amount_unit,solvent_main,solvent_main_abbr,solvent_main_amount_text,solvent_main_ml,solvent_secondary,solvent_secondary_abbr,solvent_secondary_amount_text,solvent_secondary_ml,temperature_c,temperature_c_text,time_h,time_text,vessel_type,stirring,washing_solvent,washing_cycles,activation_text,activation_temp_c,activation_time_h,crystal_morphology,yield_percent,crystal_size,topology_code,metal_cluster_connectivity,unit_cell_short,pore_diameter_A,BET_surface_area_m2g,air_stable,water_stable,tga_decomposition_temp_c,applications,reference,status,error
10.1021/jacs.5b00365,downloaded\10.1021_jacs.5b00365.pdf,SI downloaded\10.1021_jacs.5b00365_SI.pdf,mof_json_store\10.1021_jacs.5b00365\raw_output.json,mof_json_store\10.1021_jacs.5b00365\synthesis_006.json,yes,Competing phase [Zn2(hett)+] formed when H2O <3% during MUF-77-ethyl synthesis; eliminated by adding MUF-77-ethyl seed crystals.,MUF-77-decyl,,CoSO4·7H2O,,"13.8 mg, 52.8 µmol",0.0528,mmol,nan,,,,,nan,,,,,"5,5′,10,10′,15,15′-hexadecyltruxene-2,7,12-tricarboxylic acid",H3hdtt,"9.9 mg, 7.5 µmol",7.5,µmol,"biphenyl-4,4'-dicarboxylic acid",H2bpdc,"1.8 mg, 7.4 µmol",7.4,µmol,terephthalic acid,H2bdc,"1.2 mg, 7.2 µmol",7.2,µmol,water,H2O,30 µL,30.0,µL,,,,,,"N,N-diethylformamide",DEF,1.0 mL (dry),1.0,,,,,85.0,85 °C,6.5,6.5 hours,Sigmacote-treated 4 mL glass vial,,DMF,5× solvent exchange,"Solvent exchange with CH2Cl2, then 80 °C under vacuum for 10 h",80.0,10.0,pale yellow crystals,44.0,,,Zn4O 6-connected SBU,"a=29.8062 Å, Pm-3",,1170.0,no,no,,CO2_capture;methane_storage,10.1021/jacs.5b00365,ok,
10.1021/jacs.5b00365,downloaded\10.1021_jacs.5b00365.pdf,SI downloaded\10.1021_jacs.5b00365_SI.pdf,mof_json_store\10.1021_jacs.5b00365\raw_output.json,mof_json_store\10.1021_jacs.5b00365\synthesis_007.json,yes,Competing phase [Zn2(hett)+] formed when H2O <3% during MUF-77-ethyl synthesis; eliminated by adding MUF-77-ethyl seed crystals.,MUF-7a,,Cu(NO3)2·6H2O,,"1.388 g, 5.3 mmol",5.3,mmol,nan,,,,,nan,,,,,"1,3,5-benzenetribenzoic acid",H3btb,"329 mg, 0.75 mmol",0.75,mmol,"biphenyl-4,4'-dicarboxylic acid",H2bpdc,"365 mg, 1.5 mmol",1.5,mmol,terephthalic acid,H2bdc,"62 mg, 0.37 mmol",0.37,mmol,water,H2O,1.5 mL,1.5,mL,,,,,,"N,N-dimethylformamide",DMF,100 mL (dry),100.0,,,,,85.0,85 °C,24.0,24 hours,Sigmacote-treated 500 mL Schott bottle,,,,,,,colorless crystals,,,,Zn4O 6-connected SBU,"a=60.232 Å, I-43d",9.1,4450.0,no,no,,CO2_capture;methane_storage,10.1021/jacs.5b00365,ok,
10.1039/c8ce01430b,downloaded\10.1039_c8ce01430b.pdf,SI downloaded\10.1039_c8ce01430b_SI.pdf,mof_json_store\10.1039_c8ce01430b\raw_output.json,mof_json_store\10.1039_c8ce01430b\synthesis_001.json,yes,Direct mixing of Ln(NO3)3 with H2fum and H2bdc gave precipitated powders; hydrothermal method was needed for crystals.,,1863664,CuSO4·5H2O,,0.5 mmol,0.5,mmol,nan,,,,,nan,,,,,fumaric acid,H2fum,"86.0 mg, 0.5 mmol",0.5,mmol,terephthalic acid,H2bdc,"67.0 mg, 0.5 mmol",0.5,mmol,,,,,,potassium hydroxide,KOH,"6.0 mg, 0.1 mmol",0.1,mmol,,,,,,water,H2O,4 mL,4.0,,,,,100.0,100 °C,96.0,96 h,Teflon-lined autoclave (23 mL),"stirred 10 min at RT, then static during heating",H2O,,air-dried at room temperature,,,colorless block crystals,39.0,,tcs,2D [Ln(fum)(H2O)2] layers pillared by fum,,,,yes,not_reported,,,10.1039/c8ce01430b,ok,
10.1039/c8ce01430b,downloaded\10.1039_c8ce01430b.pdf,SI downloaded\10.1039_c8ce01430b_SI.pdf,mof_json_store\10.1039_c8ce01430b\raw_output.json,mof_json_store\10.1039_c8ce01430b\synthesis_002.json,yes,Direct mixing of Ln(NO3)3 with H2fum and H2bdc gave precipitated powders; hydrothermal method was needed for crystals.,,1863665,Zn(CH3COO)2·2H2O,,0.5 mmol,0.5,mmol,nan,,,,,nan,,,,,fumaric acid,H2fum,"86.0 mg, 0.5 mmol",0.5,mmol,terephthalic acid,H2bdc,"67.0 mg, 0.5 mmol",0.5,mmol,,,,,,potassium hydroxide,KOH,"6.0 mg, 0.1 mmol",0.1,mmol,,,,,,water,H2O,4 mL,4.0,,,,,100.0,100 °C,96.0,96 h,Teflon-lined autoclave (23 mL),"stirred 10 min at RT, then static during heating",H2O,,air-dried at room temperature,,,colorless plate crystals,48.0,,tcs,2D [Ln(fum)(H2O)2] layers pillared by fum,,,,yes,not_reported,318.0,luminescence,10.1039/c8ce01430b,ok,
10.1039/c8ce01430b,downloaded\10.1039_c8ce01430b.pdf,SI downloaded\10.1039_c8ce01430b_SI.pdf,mof_json_store\10.1039_c8ce01430b\raw_output.json,mof_json_store\10.1039_c8ce01430b\synthesis_003.json,yes,Direct mixing of Ln(NO3)3 with H2fum and H2bdc gave precipitated powders; hydrothermal method was needed for crystals.,,1863666,Zn(NO3)2·6H2O,,0.5 mmol,0.5,mmol,nan,,,,,nan,,,,,fumaric acid,H2fum,"86.0 mg, 0.5 mmol",0.5,mmol,terephthalic acid,H2bdc,"67.0 mg, 0.5 mmol",0.5,mmol,,,,,,potassium hydroxide,KOH,"6.0 mg, 0.1 mmol",0.1,mmol,,,,,,water,H2O,4 mL,4.0,,,,,140.0,140 °C,72.0,72 h,Teflon-lined autoclave (23 mL),"stirred 10 min at RT, then static during heating",H2O,,air-dried at room temperature,,,colorless block crystals,52.0,,pcu,dinuclear {Ln2(OCO)6(H2O)4} units; 2-fold interpenetrated,,,,yes,not_reported,,,10.1039/c8ce01430b,ok,
10.1039/c8ce01430b,downloaded\10.1039_c8ce01430b.pdf,SI downloaded\10.1039_c8ce01430b_SI.pdf,mof_json_store\10.1039_c8ce01430b\raw_output.json,mof_json_store\10.1039_c8ce01430b\synthesis_004.json,yes,Direct mixing of Ln(NO3)3 with H2fum and H2bdc gave precipitated powders; hydrothermal method was needed for crystals.,,1863667,ZnSO4·7H2O,,0.5 mmol,0.5,mmol,nan,,,,,nan,,,,,fumaric acid,H2fum,"86.0 mg, 0.5 mmol",0.5,mmol,terephthalic acid,H2bdc,"67.0 mg, 0.5 mmol",0.5,mmol,,,,,,potassium hydroxide,KOH,"6.0 mg, 0.1 mmol",0.1,mmol,,,,,,water,H2O,4 mL,4.0,,,,,140.0,140 °C,72.0,72 h,Teflon-lined autoclave (23 mL),"stirred 10 min at RT, then static during heating",H2O,,air-dried at room temperature,,,colorless block crystals,40.0,,pcu,dinuclear {Ln2(OCO)6(H2O)4} units; 2-fold interpenetrated,,,,yes,not_reported,,luminescence,10.1039/c8ce01430b,ok,
10.1039/c8ce01430b,downloaded\10.1039_c8ce01430b.pdf,SI downloaded\10.1039_c8ce01430b_SI.pdf,mof_json_store\10.1039_c8ce01430b\raw_output.json,mof_json_store\10.1039_c8ce01430b\synthesis_005.json,yes,Direct mixing of Ln(NO3)3 with H2fum and H2bdc gave precipitated powders; hydrothermal method was needed for crystals.,,1863668,Cd(NO3)2·4H2O,,0.5 mmol,0.5,mmol,nan,,,,,nan,,,,,fumaric acid,H2fum,"86.0 mg, 0.5 mmol",0.5,mmol,terephthalic acid,H2bdc,"67.0 mg, 0.5 mmol",0.5,mmol,,,,,,potassium hydroxide,KOH,"6.0 mg, 0.1 mmol",0.1,mmol,,,,,,water,H2O,4 mL,4.0,,,,,140.0,140 °C,72.0,72 h,Teflon-lined autoclave (23 mL),"stirred 10 min at RT, then static during heating",H2O,,air-dried at room temperature,,,colorless block crystals,55.0,,pcu,dinuclear {Ln2(OCO)6(H2O)4} units; 2-fold interpenetrated,,,,yes,not_reported,358.0,luminescence,10.1039/c8ce01430b,ok,
10.1039/c8ce01430b,downloaded\10.1039_c8ce01430b.pdf,SI downloaded\10.1039_c8ce01430b_SI.pdf,mof_json_store\10.1039_c8ce01430b\raw_output.json,mof_json_store\10.1039_c8ce01430b\synthesis_006.json,yes,Direct mixing of Ln(NO3)3 with H2fum and H2bdc gave precipitated powders; hydrothermal method was needed for crystals.,,1863669,CdSO4,,0.5 mmol,0.5,mmol,nan,,,,,nan,,,,,fumaric acid,H2fum,"86.0 mg, 0.5 mmol",0.5,mmol,terephthalic acid,H2bdc,"67.0 mg, 0.5 mmol",0.5,mmol,,,,,,potassium hydroxide,KOH,"6.0 mg, 0.1 mmol",0.1,mmol,,,,,,water,H2O,4 mL,4.0,,,,,140.0,140 °C,72.0,72 h,Teflon-lined autoclave (23 mL),"stirred 10 min at RT, then static during heating",H2O,,air-dried at room temperature,,,light pink block crystals,59.0,,pcu,dinuclear {Ln2(OCO)6(H2O)4} units; 2-fold interpenetrated,,,,yes,not_reported,,,10.1039/c8ce01430b,ok,
10.1039/c8ce01430b,downloaded\10.1039_c8ce01430b.pdf,SI downloaded\10.1039_c8ce01430b_SI.pdf,mof_json_store\10.1039_c8ce01430b\raw_output.json,mof_json_store\10.1039_c8ce01430b\synthesis_007.json,yes,Direct mixing of Ln(NO3)3 with H2fum and H2bdc gave precipitated powders; hydrothermal method was needed for crystals.,,1863670,Co(NO3)2·6H2O,,0.5 mmol,0.5,mmol,Cu(NO3)2·3H2O,,,,,nan,,,,,fumaric acid,H2fum,"86.0 mg, 0.5 mmol",0.5,mmol,terephthalic acid,H2bdc,"67.0 mg, 0.5 mmol",0.5,mmol,,,,,,potassium hydroxide,KOH,"6.0 mg, 0.1 mmol",0.1,mmol,,,,,,water,H2O,4 mL,4.0,,,,,160.0,160 °C,48.0,48 h,Teflon-lined autoclave (23 mL),"stirred 10 min at RT, then static during heating",H2O,,air-dried at room temperature,,,colorless plate-shaped crystals,56.0,,,2D [Ln(fum)]2+ sheets bound by bdc; dense 3D framework,,,,yes,not_reported,,,10.1039/c8ce01430b,ok,
10.1039/c8ce01430b,downloaded\10.1039_c8ce01430b.pdf,SI downloaded\10.1039_c8ce01430b_SI.pdf,mof_json_store\10.1039_c8ce01430b\raw_output.json,mof_json_store\10.1039_c8ce01430b\synthesis_008.json,yes,Direct mixing of Ln(NO3)3 with H2fum and H2bdc gave precipitated powders; hydrothermal method was needed for crystals.,,1863671,Zn(NO3)2·6H2O,,0.5 mmol,0.5,mmol,nan,,,,,nan,,,,,fumaric acid,H2fum,"86.0 mg, 0.5 mmol",0.5,mmol,terephthalic acid,H2bdc,"67.0 mg, 0.5 mmol",0.5,mmol,,,,,,potassium hydroxide,KOH,"6.0 mg, 0.1 mmol",0.1,mmol,,,,,,water,H2O,4 mL,4.0,,,,,160.0,160 °C,48.0,48 h,Teflon-lined autoclave (23 mL),"stirred 10 min at RT, then static during heating",H2O,,air-dried at room temperature,,,colorless plate-shaped crystals,49.0,,,2D [Ln(fum)]2+ sheets bound by bdc; dense 3D framework,,,,yes,not_reported,,luminescence,10.1039/c8ce01430b,ok,
10.1039/c8ce01430b,downloaded\10.1039_c8ce01430b.pdf,SI downloaded\10.1039_c8ce01430b_SI.pdf,mof_json_store\10.1039_c8ce01430b\raw_output.json,mof_json_store\10.1039_c8ce01430b\synthesis_009.json,yes,Direct mixing of Ln(NO3)3 with H2fum and H2bdc gave precipitated powders; hydrothermal method was needed for crystals.,,1863672,Zn(NO3)2·6H2O,,0.5 mmol,0.5,mmol,nan,,,,,nan,,,,,fumaric acid,H2fum,"86.0 mg, 0.5 mmol",0.5,mmol,terephthalic acid,H2bdc,"67.0 mg, 0.5 mmol",0.5,mmol,,,,,,potassium hydroxide,KOH,"6.0 mg, 0.1 mmol",0.1,mmol,,,,,,water,H2O,4 mL,4.0,,,,,160.0,160 °C,48.0,48 h,Teflon-lined autoclave (23 mL),"stirred 10 min at RT, then static during heating",H2O,,air-dried at room temperature,,,colorless block-shaped crystals,62.0,,,2D [Ln(fum)]2+ sheets bound by bdc; dense 3D framework,,,,yes,not_reported,384.0,luminescence,10.1039/c8ce01430b,ok,
10.1039/c8ce01430b,downloaded\10.1039_c8ce01430b.pdf,SI downloaded\10.1039_c8ce01430b_SI.pdf,mof_json_store\10.1039_c8ce01430b\raw_output.json,mof_json_store\10.1039_c8ce01430b\synthesis_010.json,yes,Direct mixing of Ln(NO3)3 with H2fum and H2bdc gave precipitated powders; hydrothermal method was needed for crystals.,,1863673,Zn(NO3)2·6H2O,,0.5 mmol,0.5,mmol,nan,,,,,nan,,,,,fumaric acid,H2fum,"86.0 mg, 0.5 mmol",0.5,mmol,terephthalic acid,H2bdc,"67.0 mg, 0.5 mmol",0.5,mmol,,,,,,potassium hydroxide,KOH,"6.0 mg, 0.1 mmol",0.1,mmol,,,,,,water,H2O,4 mL,4.0,,,,,160.0,160 °C,48.0,48 h,Teflon-lined autoclave (23 mL),"stirred 10 min at RT, then static during heating",H2O,,air-dried at room temperature,,,colorless plate-shaped crystals,66.0,,,2D [Ln(fum)]2+ sheets bound by bdc; dense 3D framework,,,,yes,not_reported,,,10.1039/c8ce01430b,ok,
10.1039/c8ce01430b,downloaded\10.1039_c8ce01430b.pdf,SI downloaded\10.1039_c8ce01430b_SI.pdf,mof_json_store\10.1039_c8ce01430b\raw_output.json,mof_json_store\10.1039_c8ce01430b\synthesis_011.json,yes,Direct mixing of Ln(NO3)3 with H2fum and H2bdc gave precipitated powders; hydrothermal method was needed for crystals.,,1863674,Zn(NO3)2·6H2O,,0.5 mmol,0.5,mmol,nan,,,,,nan,,,,,fumaric acid,H2fum,"86.0 mg, 0.5 mmol",0.5,mmol,terephthalic acid,H2bdc,"67.0 mg, 0.5 mmol",0.5,mmol,,,,,,potassium hydroxide,KOH,"6.0 mg, 0.1 mmol",0.1,mmol,,,,,,water,H2O,4 mL,4.0,,,,,180.0,180 °C,24.0,24 h,Teflon-lined autoclave (23 mL),"stirred 10 min at RT, then static during heating",H2O,,air-dried at room temperature,,,colorless plate crystals,65.0,,,dinuclear [Ln2(ox)(H2O)4]2+ linked by bdc,,,,yes,not_reported,,,10.1039/c8ce01430b,ok,
10.1039/c8ce01430b,downloaded\10.1039_c8ce01430b.pdf,SI downloaded\10.1039_c8ce01430b_SI.pdf,mof_json_store\10.1039_c8ce01430b\raw_output.json,mof_json_store\10.1039_c8ce01430b\synthesis_012.json,yes,Direct mixing of Ln(NO3)3 with H2fum and H2bdc gave precipitated powders; hydrothermal method was needed for crystals.,,1863675,Zn(NO3)2·6H2O,,0.5 mmol,0.5,mmol,nan,,,,,nan,,,,,fumaric acid,H2fum,"86.0 mg, 0.5 mmol",0.5,mmol,terephthalic acid,H2bdc,"67.0 mg, 0.5 mmol",0.5,mmol,,,,,,potassium hydroxide,KOH,"6.0 mg, 0.1 mmol",0.1,mmol,,,,,,water,H2O,4 mL,4.0,,,,,180.0,180 °C,24.0,24 h,Teflon-lined autoclave (23 mL),"stirred 10 min at RT, then static during heating",H2O,,air-dried at room temperature,,,light orange plate crystals,71.0,,,dinuclear [Ln2(ox)(H2O)4]2+ linked by bdc,,,,yes,not_reported,,,10.1039/c8ce01430b,ok,
10.1039/c8ce01430b,downloaded\10.1039_c8ce01430b.pdf,SI downloaded\10.1039_c8ce01430b_SI.pdf,mof_json_store\10.1039_c8ce01430b\raw_output.json,mof_json_store\10.1039_c8ce01430b\synthesis_013.json,yes,Direct mixing of Ln(NO3)3 with H2fum and H2bdc gave precipitated powders; hydrothermal method was needed for crystals.,,1863676,Zn(NO3)2·6H2O,,0.5 mmol,0.5,mmol,nan,,,,,nan,,,,,fumaric acid,H2fum,"86.0 mg, 0.5 mmol",0.5,mmol,terephthalic acid,H2bdc,"67.0 mg, 0.5 mmol",0.5,mmol,,,,,,potassium hydroxide,KOH,"6.0 mg, 0.1 mmol",0.1,mmol,,,,,,water,H2O,4 mL,4.0,,,,,180.0,180 °C,24.0,24 h,Teflon-lined autoclave (23 mL),"stirred 10 min at RT, then static during heating",H2O,,air-dried at room temperature,,,colorless plate crystals,57.0,,,dinuclear [Ln2(ox)(H2O)4]2+ linked by bdc,,,,yes,not_reported,400.0,luminescence,10.1039/c8ce01430b,ok,
10.1039/c8ce01430b,downloaded\10.1039_c8ce01430b.pdf,SI downloaded\10.1039_c8ce01430b_SI.pdf,mof_json_store\10.1039_c8ce01430b\raw_output.json,mof_json_store\10.1039_c8ce01430b\synthesis_014.json,yes,Direct mixing of Ln(NO3)3 with H2fum and H2bdc gave precipitated powders; hydrothermal method was needed for crystals.,,1863677,Zn(NO3)2·6H2O,,0.5 mmol,0.5,mmol,nan,,,,,nan,,,,,fumaric acid,H2fum,"86.0 mg, 0.5 mmol",0.5,mmol,terephthalic acid,H2bdc,"67.0 mg, 0.5 mmol",0.5,mmol,,,,,,potassium hydroxide,KOH,"6.0 mg, 0.1 mmol",0.1,mmol,,,,,,water,H2O,4 mL,4.0,,,,,180.0,180 °C,24.0,24 h,Teflon-lined autoclave (23 mL),"stirred 10 min at RT, then static during heating",H2O,,air-dried at room temperature,,,colorless plate crystals,55.0,,,dinuclear [Ln2(ox)(H2O)4]2+ linked by bdc,,,,yes,not_reported,,,10.1039/c8ce01430b,ok,
10.1039/d1ce01689j,downloaded\10.1039_d1ce01689j.pdf,SI downloaded\10.1039_d1ce01689j_SI.pdf,mof_json_store\10.1039_d1ce01689j\raw_output.json,mof_json_store\10.1039_d1ce01689j\synthesis_001.json,no,,,2125484,Zn(NO3)2·6H2O,,"0.013 g, 0.026 mmol",0.026,mmol,nan,,,,,nan,,,,,tetrafluoroterephthalic acid,H2tFBDC,"0.018 g, 0.075 mmol",0.075,mmol,,,,,,,,,,,,,,,,,,,,,water,H2O,3.0 mL,3.0,,,,,60.0,60 °C,48.0,2 days,,,,,,,,block single crystals,,0.18 × 0.15 × 0.12 mm,,Sc–carboxylate infinite chains with aqua ligands,"a=4.9401(10), b=15.610(3), c=18.580(4), β=95.47(3)°, P21/n, V=1426.3(5) Å3",,,yes,yes,,luminescence,10.1039/d1ce01689j,ok,
10.1039/d1ce01689j,downloaded\10.1039_d1ce01689j.pdf,SI downloaded\10.1039_d1ce01689j_SI.pdf,mof_json_store\10.1039_d1ce01689j\raw_output.json,mof_json_store\10.1039_d1ce01689j\synthesis_002.json,no,,,2125485,Zn(NO3)2·6H2O,,"0.013 g, 0.026 mmol",0.026,mmol,nan,,,,,nan,,,,,tetrafluoroterephthalic acid,H2tFBDC,"0.018 g, 0.075 mmol",0.075,mmol,,,,,,,,,,,,,,,,,,,,,water,H2O,3.0 mL,3.0,,,,,60.0,60 °C,48.0,2 days,,,,,,,,block single crystals,,0.20 × 0.10 × 0.10 mm,tsd,Sc–carboxylate infinite chains; mixed aqua/monodentate coordination,"a=5.0987(10), b=15.675(3), c=20.124(4) Å, α=67.45(3)°, β=86.97(3)°, γ=89.01(3)°, P-1, V=1483.3(6) Å3",,,not_reported,not_reported,,,10.1039/d1ce01689j,ok,
10.1039/d1ce01689j,downloaded\10.1039_d1ce01689j.pdf,SI downloaded\10.1039_d1ce01689j_SI.pdf,mof_json_store\10.1039_d1ce01689j\raw_output.json,mof_json_store\10.1039_d1ce01689j\synthesis_003.json,no,,,2125486,Zn(NO3)2·6H2O,,"0.020 g, 0.041 mmol",0.041,mmol,nan,,,,,nan,,,,,tetrafluoroterephthalic acid,H2tFBDC,"0.020 g, 0.084 mmol",0.084,mmol,,,,,,,,,,,lithium hydroxide,LiOH,"saturated aqueous LiOH, 0.180 mL",,,,,,,,water,H2O,3.0 mL,3.0,,,,,25,RT,,slow evaporation,,,,,,,,single crystals,,0.45 × 0.05 × 0.05 mm,,Sc–carboxylate chains cross-linked by tFBDC,"a=4.79757(17), b=10.0870(4), c=18.1374(7) Å, α=80.387(3)°, β=84.542(3)°, γ=88.510(3)°, P-1, V=861.43(6) Å3",,,not_reported,not_reported,,,10.1039/d1ce01689j,ok,
10.1039/d1ce01689j,downloaded\10.1039_d1ce01689j.pdf,SI downloaded\10.1039_d1ce01689j_SI.pdf,mof_json_store\10.1039_d1ce01689j\raw_output.json,mof_json_store\10.1039_d1ce01689j\synthesis_004.json,no,,,2125484,Zn(NO3)2·6H2O,,"0.2066 g, 0.420 mmol",0.42,mmol,nan,,,,,nan,,,,,tetrafluoroterephthalic acid,H2tFBDC,"0.180 g, 0.756 mmol",0.756,mmol,,,,,,,,,,,ammonia solution,NH3,"10% aqueous NH3, 3.00 mL",,,,,,,,water,H2O,3.00 mL + 3.00 mL + 15.0 mL (H2tFBDC aq.),,,,,,40.0,40 °C,48.0,2 days,screw cap vial (11 mL),,water,,250 °C under vacuum for 5 h (for gas sorption),250.0,5.0,white precipitate,60.0,,,Sc–carboxylate infinite chains with aqua ligands,"a=4.9401(10), b=15.610(3), c=18.580(4), β=95.47(3)°, P21/n, V=1426.3(5) Å3",,43.0,yes,yes,,luminescence,10.1039/d1ce01689j,ok,
10.1039/d1ce01689j,downloaded\10.1039_d1ce01689j.pdf,SI downloaded\10.1039_d1ce01689j_SI.pdf,mof_json_store\10.1039_d1ce01689j\raw_output.json,mof_json_store\10.1039_d1ce01689j\synthesis_005.json,no,,,2125487,Zn(NO3)2·6H2O,,"0.40 g, 0.81 mmol",0.81,mmol,nan,,,,,nan,,,,,tetrafluoroterephthalic acid,H2tFBDC,"0.20 g, 0.85 mmol",0.85,mmol,,,,,,,,,,,ammonia solution,NH3,"concentrated aqueous NH3, 0.20 mL (2.6 mmol)",2.6,mmol,,,,,,water,H2O,10.0 mL,10.0,,,,,50.0,50 °C,48.0,2 days,screw cap vial (20 mL),,water,,air dried,,,crystalline precipitate,75.0,0.21 × 0.09 × 0.04 mm,,layered Sc–(μ-OH) and carboxylate chains (octahedral Sc),"a=6.4029(11), b=7.5702(12), c=19.555(2) Å, β=90.416(12)°, P21/c, V=947.8(2) Å3",,,yes,yes,,luminescence,10.1039/d1ce01689j,ok,
10.1039/c001655a,downloaded\10.1039_c001655a.pdf,,mof_json_store\10.1039_c001655a\raw_output.json,mof_json_store\10.1039_c001655a\synthesis_001.json,no,,[H3O]2[Co3(MDIP)2]·2DMF (1),,Zn(NO3)2·6H2O,,"0.0150 g, 0.2 mmol",0.2,mmol,nan,,,,,nan,,,,,Methylenediisophthalic acid,H4MDIP,"0.0344 g, 0.1 mmol",,,,,,,,,,,,,,,,,,,,,,,"N,N-dimethylformamide",DMF,1.5 mL,1.5,water,H2O,1.5 mL,1.5,105.0,105 °C,72.0,3 days,Teflon reactor (20 mL),,,,,,,purple block crystals,72.0,,,"Co3 carboxylate-bridged trimer, 8-connected","a=16.223(3), b=10.633(2), c=25.188(5) Å, Pbca",,,not_reported,not_reported,420.0,magnetism,10.1039/c001655a,ok,
10.1039/c001655a,downloaded\10.1039_c001655a.pdf,,mof_json_store\10.1039_c001655a\raw_output.json,mof_json_store\10.1039_c001655a\synthesis_002.json,no,,[Ni2(HMDIP)(μ2-OH)(H2O)3(DMF)]·8H2O (2),,Zirconium(IV),,"0.0150 g, 0.2 mmol",0.2,mmol,nan,,,,,nan,,,,,Methylenediisophthalic acid,H4MDIP,"0.0344 g, 0.1 mmol",,,,,,,,,,,,,,,,,,,,,,,"N,N-dimethylformamide",DMF,1.5 mL,1.5,water,H2O,1.5 mL,1.5,105.0,105 °C,72.0,3 days,Teflon reactor (20 mL),,,,,,,green block crystals,69.0,,crb,"Ni2 μ2-OH dimer, 4-connected node","a=10.247(2), b=15.250(3), c=20.946(4) Å, β=99.91(3)°, P21/c",,,not_reported,not_reported,385.0,magnetism,10.1039/c001655a,ok,
10.1002/chem.201403162,downloaded\10.1002_chem.201403162.pdf,SI downloaded\10.1002_chem.201403162_SI.pdf,mof_json_store\10.1002_chem.201403162\raw_output.json,mof_json_store\10.1002_chem.201403162\synthesis_001.json,no,,1,993992,Zirconium(IV),,"0.059 g, 0.2 mmol",0.2,mmol,nan,,,,,nan,,,,,"5,5'-(pentane-1,2-diyl)-bis(oxy)diisophthalic acid",H4pdpa,"0.043 g, 0.1 mmol",0.1,mmol,,,,,,,,,,,sodium hydroxide,,"0.016 g, 0.4 mmol",0.4,mmol,,,,,,water,H2O,8 mL,8.0,methanol,MeOH,2 mL,2.0,130.0,130 °C,72.0,3 days,25 mL Teflon-lined stainless steel container,,,,,,,colorless crystals,39.0,,,dinuclear Zn2 SBU (4-connected),"a=7.8080(16), b=17.456(4), c=18.312(4), α=90°, β=97.71(3)°, γ=90°, P21/c",,,not_reported,not_reported,400.0,Nazarov_cyclization,10.1002/chem.201403162,ok,
10.1002/chem.201403162,downloaded\10.1002_chem.201403162.pdf,SI downloaded\10.1002_chem.201403162_SI.pdf,mof_json_store\10.1002_chem.201403162\raw_output.json,mof_json_store\10.1002_chem.201403162\synthesis_002.json,no,,2,993993,Zirconium(IV),,"0.059 g, 0.2 mmol",0.2,mmol,nan,,,,,nan,,,,,"5,5'-(pentane-1,2-diyl)-bis(oxy)diisophthalic acid",H4pdpa,"0.043 g, 0.1 mmol",0.1,mmol,,,,,,,,,,,sodium hydroxide,,"0.016 g, 0.4 mmol",0.4,mmol,,,,,,water,H2O,H2O/CH3OH 4:1 (9 mL total),,methanol,MeOH,H2O/CH3OH 4:1 (9 mL total),,130.0,130 °C,72.0,3 days,25 mL Teflon-lined stainless steel container,,,,,,,colorless crystals,64.0,0.3 × 0.3 × 0.2 mm,,Zn2(CO2)2 4-connected SBU; 2D layers,"a=10.528(2), b=10.647(2), c=13.843(3), α=104.51(3)°, β=103.51°, γ=108.29(3)°, P-1",,,not_reported,not_reported,420.0,Nazarov_cyclization,10.1002/chem.201403162,ok,
10.1002/chem.201403162,downloaded\10.1002_chem.201403162.pdf,SI downloaded\10.1002_chem.201403162_SI.pdf,mof_json_store\10.1002_chem.201403162\raw_output.json,mof_json_store\10.1002_chem.201403162\synthesis_003.json,no,,2,993993,Zirconium(IV),,"0.059 g, 0.2 mmol",0.2,mmol,nan,,,,,nan,,,,,"5,5'-(pentane-1,2-diyl)-bis(oxy)diisophthalic acid",H4pdpa,"0.043 g, 0.1 mmol",0.1,mmol,,,,,,,,,,,sodium hydroxide,,"0.016 g, 0.4 mmol",0.4,mmol,,,,,,water,H2O,H2O/CH3OH 4:1 (9 mL total),,methanol,MeOH,H2O/CH3OH 4:1 (9 mL total),,130.0,130 °C,72.0,3 days,25 mL Teflon-lined stainless steel container,,,,,,,colorless crystals,64.0,0.3 × 0.3 × 0.2 mm,,Zn2(CO2)2 4-connected SBU; 2D layers,"a=10.528(2), b=10.647(2), c=13.843(3), α=104.51(3)°, β=103.51°, γ=108.29(3)°, P-1",,,not_reported,not_reported,420.0,Nazarov_cyclization,10.1002/chem.201403162,ok,
10.1002/chem.201403162,downloaded\10.1002_chem.201403162.pdf,SI downloaded\10.1002_chem.201403162_SI.pdf,mof_json_store\10.1002_chem.201403162\raw_output.json,mof_json_store\10.1002_chem.201403162\synthesis_005.json,no,,3,993994,Co(CH3COO)2·4H2O,,"0.059 g, 0.2 mmol",0.2,mmol,La(NO3)3·6H2O,,,,,nan,,,,,"5,5'-(pentane-1,2-diyl)-bis(oxy)diisophthalic acid",H4pdpa,"0.043 g, 0.1 mmol",0.1,mmol,,,,,,,,,,,sodium hydroxide,,"0.016 g, 0.4 mmol",0.4,mmol,,,,,,tetrahydrofuran,THF,8 mL,8.0,water,H2O,H2O/CH3OH 4:1 (2 mL total),,130.0,130 °C,72.0,3 days,25 mL Teflon-lined stainless steel container,,,,,,,colorless crystals,58.0,,,"Zn5 pentanuclear cluster; 4,8-connected net","a=15.519(3), b=22.982(5), c=16.102(3), α=90°, β=100.20(3)°, γ=90°, P21/c",,,not_reported,not_reported,380.0,Nazarov_cyclization,10.1002/chem.201403162,ok,
10.1039/c2ce25589h,downloaded\10.1039_c2ce25589h.pdf,SI downloaded\10.1039_c2ce25589h_SI.pdf,mof_json_store\10.1039_c2ce25589h\raw_output.json,mof_json_store\10.1039_c2ce25589h\synthesis_001.json,no,,,805999,Co(CH3COO)2·4H2O,,"0.1437 g, 6 mmol",6,mmol,La(NO3)3·6H2O,,,,,nan,,,,,"4,4'-oxybisbenzoic acid",H2OBA,"0.2582 g, 1 mmol",1.0,mmol,,,,,,,,,,,,,,,,,,,,,"N,N-dimethylformamide",DMF,10.0 ml,10.0,water,H2O,1.0 ml,1.0,120.0,120 °C,48.0,2 days,Teflon-lined digestion bomb,stirred,EtOH,,dried at 50 °C in an oven,50.0,,colorless crystals,82.0,,flu,edge-sharing LiO4 tetrahedra forming 1D chains,"Orthorhombic, Pbcn; a=8.4363(4), b=5.3754(2), c=25.8792(12) Å",,,not_reported,not_reported,500.0,Li-ion battery,10.1039/c2ce25589h,ok,
10.1039/c2ce25589h,downloaded\10.1039_c2ce25589h.pdf,SI downloaded\10.1039_c2ce25589h_SI.pdf,mof_json_store\10.1039_c2ce25589h\raw_output.json,mof_json_store\10.1039_c2ce25589h\synthesis_002.json,no,,,806000,Co(CH3COO)2·4H2O,,"0.1200 g, 3 mmol",3,mmol,La(NO3)3·6H2O,,,,,nan,,,,,"4,4'-oxybisbenzoic acid",H2OBA,"0.1291 g, 0.5 mmol",0.5,mmol,,,,,,,,,,,,,,,,,,,,,methanol,MeOH,10.0 ml,10.0,water,H2O,1.0 ml,1.0,120.0,120 °C,48.0,2 days,Teflon-lined digestion bomb,stirred,EtOH,,dried at 50 °C in an oven,50.0,,colorless crystals,57.0,,,NaO6/NaO5 polyhedra forming 2D inorganic layers,"Monoclinic, Cc; a=29.1055(12), b=5.7959(2), c=7.6970(3) Å, β=92.448(2)°",,,not_reported,not_reported,500.0,,10.1039/c2ce25589h,ok,
10.1039/c2ce25589h,downloaded\10.1039_c2ce25589h.pdf,SI downloaded\10.1039_c2ce25589h_SI.pdf,mof_json_store\10.1039_c2ce25589h\raw_output.json,mof_json_store\10.1039_c2ce25589h\synthesis_003.json,no,,,806001,Co(CH3COO)2·4H2O,,"0.0561 g, 1.0 mmol",1,mmol,La(NO3)3·6H2O,,,,,nan,,,,,"4,4'-oxybisbenzoic acid",H2OBA,"0.1291 g, 0.5 mmol",0.5,mmol,,,,,,,,,,,,,,,,,,,,,"N,N-dimethylformamide",DMF,10.0 ml,10.0,water,H2O,1.0 ml,1.0,120.0,120 °C,48.0,2 days,Teflon-lined digestion bomb,stirred,EtOH,,dried at 50 °C in an oven,50.0,,colorless crystals,74.9,,,KO8 polyhedra forming 2D inorganic layers,"Orthorhombic, Pnna; a=6.0308(2), b=28.4845(11), c=7.0345(3) Å",,,not_reported,not_reported,300.0,,10.1039/c2ce25589h,ok,
10.1039/c2ce25589h,downloaded\10.1039_c2ce25589h.pdf,SI downloaded\10.1039_c2ce25589h_SI.pdf,mof_json_store\10.1039_c2ce25589h\raw_output.json,mof_json_store\10.1039_c2ce25589h\synthesis_004.json,no,,,806002,Co(CH3COO)2·4H2O,,"0.0605 g, 0.5 mmol",0.5,mmol,nan,,,,,nan,,,,,"4,4'-oxybisbenzoic acid",H2OBA,"0.0645 g, 0.25 mmol",0.25,mmol,,,,,,,,,,,,,,,,,,,,,"N,N-dimethylformamide",DMF,10.0 ml,10.0,water,H2O,1.0 ml,1.0,120.0,120 °C,48.0,2 days,Teflon-lined digestion bomb,stirred,EtOH,,dried at 50 °C in an oven,50.0,,colorless crystals,87.5,,,RbO8 polyhedra forming 2D inorganic layers,"Orthorhombic, Pnna; a=6.3248(2), b=28.4469(9), c=7.0194(2) Å",,,not_reported,not_reported,200.0,,10.1039/c2ce25589h,ok,
10.1039/c2ce25589h,downloaded\10.1039_c2ce25589h.pdf,SI downloaded\10.1039_c2ce25589h_SI.pdf,mof_json_store\10.1039_c2ce25589h\raw_output.json,mof_json_store\10.1039_c2ce25589h\synthesis_005.json,no,,,806003,La(NO3)3·6H2O,,"0.0842 g, 0.5 mmol",0.5,mmol,nan,,,,,nan,,,,,"4,4'-oxybisbenzoic acid",H2OBA,"0.0645 g, 0.25 mmol",0.25,mmol,,,,,,,,,,,,,,,,,,,,,"N,N-dimethylformamide",DMF,10.0 ml,10.0,water,H2O,1.0 ml,1.0,120.0,120 °C,48.0,2 days,Teflon-lined digestion bomb,stirred,EtOH,,dried at 50 °C in an oven,50.0,,colorless crystals,99.0,,,CsO8 polyhedra forming 2D inorganic layers,"Orthorhombic, Pnna; a=6.7477(1), b=28.4272(3), c=7.0986(1) Å",,,not_reported,not_reported,370.0,,10.1039/c2ce25589h,ok,
10.1039/c2ce25589h,downloaded\10.1039_c2ce25589h.pdf,SI downloaded\10.1039_c2ce25589h_SI.pdf,mof_json_store\10.1039_c2ce25589h\raw_output.json,mof_json_store\10.1039_c2ce25589h\synthesis_006.json,no,,,806004,CuCl2,,"0.01025 g, 0.4 mmol",0.4,mmol,nan,,,,,nan,,,,,"4,4'-oxybisbenzoic acid",H2OBA,"0.1032 g, 0.4 mmol",0.4,mmol,,,,,,,,,,,,,,,,,,,,,ethanol,EtOH,5.0 ml,5.0,water,H2O,1.0 ml,1.0,150.0,150 °C,48.0,2 days,Teflon-lined digestion bomb,stirred,EtOH,,dried at 50 °C in an oven,50.0,,colorless crystals,54.0,,,MgO6 octahedra linked into 2D layers,"Monoclinic, P21/c; a=14.0657(8), b=10.0353(6), c=10.2031(6) Å, β=105.474(3)°",,,not_reported,not_reported,500.0,,10.1039/c2ce25589h,ok,
10.1039/c2ce25589h,downloaded\10.1039_c2ce25589h.pdf,SI downloaded\10.1039_c2ce25589h_SI.pdf,mof_json_store\10.1039_c2ce25589h\raw_output.json,mof_json_store\10.1039_c2ce25589h\synthesis_007.json,no,,,806005,CuCl2,,"0.0945 g, 0.4 mmol",0.4,mmol,nan,,,,,nan,,,,,"4,4'-oxybisbenzoic acid",H2OBA,"0.0516 g, 0.2 mmol",0.2,mmol,,,,,,,,,,,,,,,,,,,,,"N,N-dimethylformamide",DMF,7.0 ml,7.0,water,H2O,1.0 ml,1.0,90.0,90 °C,48.0,2 days,Teflon-lined digestion bomb,stirred,EtOH,,dried at 50 °C in an oven,50.0,,colorless crystals,93.7,,,edge-sharing Ca2O10 dimers pillared by OBA to 3D,"Monoclinic, P21/n; a=5.6330(1), b=28.9079(5), c=7.8516(1) Å, β=95.517(1)°",,,not_reported,not_reported,500.0,,10.1039/c2ce25589h,ok,
10.1039/c2ce25589h,downloaded\10.1039_c2ce25589h.pdf,SI downloaded\10.1039_c2ce25589h_SI.pdf,mof_json_store\10.1039_c2ce25589h\raw_output.json,mof_json_store\10.1039_c2ce25589h\synthesis_008.json,no,,,806006,CuCl2,,"0.1692 g, 0.8 mmol",0.8,mmol,nan,,,,,nan,,,,,"4,4'-oxybisbenzoic acid",H2OBA,"0.0516 g, 0.2 mmol",0.2,mmol,,,,,,,,,,,,,,,,,,,,,ethanol,EtOH,5.0 ml,5.0,water,H2O,1.0 ml,1.0,120.0,120 °C,48.0,2 days,Teflon-lined digestion bomb,stirred,EtOH,,dried at 50 °C in an oven,50.0,,colorless crystals,87.1,,,edge-sharing SrO7 chains linked by OBA to 3D,"Orthorhombic, Pna21; a=29.3128(11), b=6.3013(2), c=7.0793(3) Å",,,not_reported,not_reported,500.0,,10.1039/c2ce25589h,ok,
10.1002/anie.202303561,downloaded\10.1002_anie.202303561.pdf,SI downloaded\10.1002_anie.202303561_SI.pdf,mof_json_store\10.1002_anie.202303561\raw_output.json,mof_json_store\10.1002_anie.202303561\synthesis_001.json,yes,"HT screening showed mixtures/unknown phases at some ratios (e.g., Al:HCl=1:5), NaOH gave Al-MIL-91; Eu gave clear solutions; wrong VCl3 addition led to amorphous.",Al-CAU-60·6 HCl,2225673,CuBr2,,"0.50 M, 150 µL (0.075 mmol) in H2O",0.075,mmol,nan,,,,,nan,,,,,"N,N′-piperazinebis(methylenephosphonic acid) hydrochloride",H4PMP·HCl,41.1 mg (0.132 mmol),0.132,mmol,,,,,,,,,,,hydrochloric acid (37 wt%),HCl,208 µL (2.50 mmol),2.5,mmol,,,,,,water,H2O,642 µL,0.642,,,,,180.0,180 °C,84.0,24-84-24 h program (84 h hold),Teflon-lined autoclave (2 mL insert in steel reactor),,,,,,,,,,wnf,oxo-bridged AlO6 chains (rod IBU),"a=20.6806(2), b=20.6806(2), c=9.00520(10), R-3",,,yes,yes,,HCl_adsorption,10.1002/anie.202303561,ok,
10.1002/anie.202303561,downloaded\10.1002_anie.202303561.pdf,SI downloaded\10.1002_anie.202303561_SI.pdf,mof_json_store\10.1002_anie.202303561\raw_output.json,mof_json_store\10.1002_anie.202303561\synthesis_002.json,yes,"HT screening showed mixtures/unknown phases at some ratios (e.g., Al:HCl=1:5), NaOH gave Al-MIL-91; Eu gave clear solutions; wrong VCl3 addition led to amorphous.",Dy-CAU-60·6 HCl,2225674,CuBr2,,"0.50 M, 150 µL (0.075 mmol) in H2O",0.075,mmol,nan,,,,,nan,,,,,"N,N′-piperazinebis(methylenephosphonic acid) hydrochloride",H4PMP·HCl,41.1 mg (0.132 mmol),0.132,mmol,,,,,,,,,,,hydrochloric acid (37 wt%),HCl,208 µL (2.50 mmol),2.5,mmol,,,,,,water,H2O,642 µL,0.642,,,,,160.0,160 °C,84.0,24-84-24 h program (84 h hold),Teflon-lined autoclave (2 mL insert in steel reactor),,,,,,,,,,wnf,oxo-bridged DyO6 chains (rod IBU),"a=20.9114(3), b=20.9114(3), c=9.82584(15), R-3",,,yes,yes,,,10.1002/anie.202303561,ok,
10.1002/anie.202303561,downloaded\10.1002_anie.202303561.pdf,SI downloaded\10.1002_anie.202303561_SI.pdf,mof_json_store\10.1002_anie.202303561\raw_output.json,mof_json_store\10.1002_anie.202303561\synthesis_008.json,yes,"HT screening showed mixtures/unknown phases at some ratios (e.g., Al:HCl=1:5), NaOH gave Al-MIL-91; Eu gave clear solutions; wrong VCl3 addition led to amorphous.",Lu-CAU-60·6 HCl,2225677,Cd(NO3)2·4H2O,,29.2 mg (0.075 mmol),0.075,mmol,nan,,,,,nan,,,,,"N,N′-piperazinebis(methylenephosphonic acid) hydrochloride",H4PMP·HCl,34.9 mg (0.113 mmol),0.113,mmol,,,,,,,,,,,hydrochloric acid (37 wt%),HCl,188 µL (2.25 mmol),2.25,mmol,,,,,,water,H2O,663 µL,0.663,,,,,160.0,160 °C,36.0,12-36-12 h program (36 h hold),Teflon-lined autoclave (2 mL insert in steel reactor),,"HCl(aq, 2 M)",once,dried at room temperature,,,,90.2,,wnf,oxo-bridged LuO6 chains (rod IBU),"a=20.98016(15), b=20.98016(15), c=9.67972(12), R-3",,,yes,yes,,,10.1002/anie.202303561,ok,
10.1002/anie.202303561,downloaded\10.1002_anie.202303561.pdf,SI downloaded\10.1002_anie.202303561_SI.pdf,mof_json_store\10.1002_anie.202303561\raw_output.json,mof_json_store\10.1002_anie.202303561\synthesis_009.json,yes,"HT screening showed mixtures/unknown phases at some ratios (e.g., Al:HCl=1:5), NaOH gave Al-MIL-91; Eu gave clear solutions; wrong VCl3 addition led to amorphous.",Sc-CAU-60·6 HCl,2225678,Zn(NO3)2·6H2O,,"0.50 M, 150 µL (0.075 mmol)",0.075,mmol,nan,,,,,nan,,,,,"N,N′-piperazinebis(methylenephosphonic acid) hydrochloride",H4PMP·HCl,34.9 mg (0.113 mmol),0.113,mmol,,,,,,,,,,,hydrochloric acid (37 wt%),HCl,188 µL (2.25 mmol),2.25,mmol,,,,,,water,H2O,663 µL,0.663,,,,,160.0,160 °C,36.0,12-36-12 h program (36 h hold),Teflon-lined autoclave (2 mL insert in steel reactor),,"HCl(aq, 2 M)",once,dried at room temperature,,,,64.4,,wnf,oxo-bridged ScO6 chains (rod IBU),"a=20.8849(5), b=20.8849(5), c=9.4456(3), R-3",,,yes,yes,,,10.1002/anie.202303561,ok,
10.1002/anie.202303561,downloaded\10.1002_anie.202303561.pdf,SI downloaded\10.1002_anie.202303561_SI.pdf,mof_json_store\10.1002_anie.202303561\raw_output.json,mof_json_store\10.1002_anie.202303561\synthesis_010.json,yes,"HT screening showed mixtures/unknown phases at some ratios (e.g., Al:HCl=1:5), NaOH gave Al-MIL-91; Eu gave clear solutions; wrong VCl3 addition led to amorphous.",Ga-CAU-60·6 HCl,2225676,Pr(NO3)3·6H2O,,"1.0 M, 75 µL (0.075 mmol)",0.075,mmol,nan,,,,,nan,,,,,"N,N′-piperazinebis(methylenephosphonic acid) hydrochloride",H4PMP·HCl,34.9 mg (0.113 mmol),0.113,mmol,,,,,,,,,,,hydrochloric acid (37 wt%),HCl,188 µL (2.25 mmol),2.25,mmol,,,,,,water,H2O,added H2O 737 µL total,0.737,,,,,160.0,160 °C,36.0,12-36-12 h program (36 h hold),Teflon-lined autoclave (2 mL insert in steel reactor),,"HCl(aq, 2 M)",once,dried at room temperature,,,,58.4,,wnf,oxo-bridged GaO6 chains (rod IBU),"a=20.75252(14), b=20.75252(14), c=9.10423(9), R-3",,,yes,yes,,,10.1002/anie.202303561,ok,
10.1002/anie.202303561,downloaded\10.1002_anie.202303561.pdf,SI downloaded\10.1002_anie.202303561_SI.pdf,mof_json_store\10.1002_anie.202303561\raw_output.json,mof_json_store\10.1002_anie.202303561\synthesis_011.json,yes,"HT screening showed mixtures/unknown phases at some ratios (e.g., Al:HCl=1:5), NaOH gave Al-MIL-91; Eu gave clear solutions; wrong VCl3 addition led to amorphous.",Y-CAU-60·6 HCl,2225681,Ni(NO3)2·6H2O,,"1.0 M, 75 µL (0.075 mmol)",0.075,mmol,Cu(NO3)2·3H2O,,,,,nan,,,,,"N,N′-piperazinebis(methylenephosphonic acid) hydrochloride",H4PMP·HCl,34.9 mg (0.113 mmol),0.113,mmol,,,,,,,,,,,hydrochloric acid (37 wt%),HCl,188 µL (2.25 mmol),2.25,mmol,,,,,,water,H2O,added H2O 737 µL total,0.737,,,,,160.0,160 °C,36.0,12-36-12 h program (36 h hold),Teflon-lined autoclave (2 mL insert in steel reactor),,"HCl(aq, 2 M)",once,dried at room temperature,,,,67.6,,wnf,oxo-bridged YO6 chains (rod IBU),"a=20.99895(12), b=20.99895(12), c=9.78739(9), R-3",,,yes,yes,,,10.1002/anie.202303561,ok,
10.1002/anie.202303561,downloaded\10.1002_anie.202303561.pdf,SI downloaded\10.1002_anie.202303561_SI.pdf,mof_json_store\10.1002_anie.202303561\raw_output.json,mof_json_store\10.1002_anie.202303561\synthesis_012.json,yes,"HT screening showed mixtures/unknown phases at some ratios (e.g., Al:HCl=1:5), NaOH gave Al-MIL-91; Eu gave clear solutions; wrong VCl3 addition led to amorphous.",,,Cu(NO3)2·3H2O,,24.2 mg (0.075 mmol),0.075,mmol,nan,,,,,nan,,,,,"N,N′-piperazinebis(methylenephosphonic acid) hydrochloride",H4PMP·HCl,34.9 mg (0.113 mmol),0.113,mmol,,,,,,,,,,,sodium fluoride,NaF,8.9 mg (0.24 mmol),0.24,mmol,sodium hydroxide (aq),NaOH,"1.0 M, 400 µL (0.40 mmol)",0.4,mmol,water,H2O,600 µL,0.6,,,,,160.0,160 °C,36.0,12-36-12 h program (36 h hold),Teflon-lined autoclave (2 mL insert in steel reactor),,H2O,once,dried at room temperature,,,,,,,rod IBU; Zr phosphonate,"a=19.9400(9), b=19.9400(9), c=9.5728(6), R-3",,,yes,yes,,HCl_adsorption,10.1002/anie.202303561,ok,
10.1039/d1ce00438g,downloaded\10.1039_d1ce00438g.pdf,SI downloaded\10.1039_d1ce00438g_SI.pdf,mof_json_store\10.1039_d1ce00438g\raw_output.json,mof_json_store\10.1039_d1ce00438g\synthesis_001.json,no,,UiO-66-AS,,Zn(NO3)2·6H2O,ZrCl4,8.33 mmol,8.33,mmol,nan,,,,,nan,,,,,terephthalic acid,H2BDC,8.33 mmol,8.33,mmol,,,,,,,,,,,acetic acid,,419 mmol (HAC/Zr = 50),419.0,mmol,,,,,,"N,N-dimethylformamide",DMF,1253 mmol,,,,,,150.0,150 °C,10.0,10 h,borosilicate Schott DURAN vessel (250 mL),stirred 1 h then static in oven,MeOH,3× with 50 mL,300 °C under vacuum (10−6 mbar) for 24 h,300.0,24.0,octahedral crystals,,~300 nm (TEM),,Zr6O4(OH)4 12-connected SBU,,,1436.0,not_reported,not_reported,540.0,alkane adsorption,10.1039/d1ce00438g,ok,
10.1039/d1ce00438g,downloaded\10.1039_d1ce00438g.pdf,SI downloaded\10.1039_d1ce00438g_SI.pdf,mof_json_store\10.1039_d1ce00438g\raw_output.json,mof_json_store\10.1039_d1ce00438g\synthesis_002.json,no,,"UiO-66(0.24, 50)",,Zn(NO3)2·6H2O,ZrCl4,8.33 mmol,8.33,mmol,nan,,,,,nan,,,,,terephthalic acid,H2BDC,8.33 mmol,8.33,mmol,,,,,,,,,,,acetic acid,,HAC/Zr = 50,,,ammonium hydroxide (aq),NH4OH,4 M; NH4OH/Zr = 0.24,,,"N,N-dimethylformamide",DMF,1253 mmol,,,,,,150.0,150 °C,10.0,10 h,borosilicate Schott DURAN vessel (250 mL),stirred 1 h then static in oven,MeOH,3× with 50 mL,300 °C under vacuum (10−6 mbar) for 24 h,300.0,24.0,nanocrystalline aggregate,,,,Zr6O4(OH)4 12-connected SBU,,,,not_reported,not_reported,540.0,alkane adsorption,10.1039/d1ce00438g,ok,
10.1039/d1ce00438g,downloaded\10.1039_d1ce00438g.pdf,SI downloaded\10.1039_d1ce00438g_SI.pdf,mof_json_store\10.1039_d1ce00438g\raw_output.json,mof_json_store\10.1039_d1ce00438g\synthesis_003.json,no,,"UiO-66(0.48, 50)",,Zn(NO3)2·6H2O,ZrCl4,8.33 mmol,8.33,mmol,nan,,,,,nan,,,,,terephthalic acid,H2BDC,8.33 mmol,8.33,mmol,,,,,,,,,,,acetic acid,,HAC/Zr = 50,,,ammonium hydroxide (aq),NH4OH,4 M; NH4OH/Zr = 0.48,,,"N,N-dimethylformamide",DMF,1253 mmol,,,,,,150.0,150 °C,10.0,10 h,borosilicate Schott DURAN vessel (250 mL),stirred 1 h then static in oven,MeOH,3× with 50 mL,300 °C under vacuum (10−6 mbar) for 24 h,300.0,24.0,nanocrystalline aggregate,,,,Zr6O4(OH)4 12-connected SBU,,,,not_reported,not_reported,540.0,alkane adsorption,10.1039/d1ce00438g,ok,
10.1039/d1ce00438g,downloaded\10.1039_d1ce00438g.pdf,SI downloaded\10.1039_d1ce00438g_SI.pdf,mof_json_store\10.1039_d1ce00438g\raw_output.json,mof_json_store\10.1039_d1ce00438g\synthesis_004.json,no,,"UiO-66(0.72, 50)",,Fe,ZrCl4,8.33 mmol,8.33,mmol,nan,,,,,nan,,,,,terephthalic acid,H2BDC,8.33 mmol,8.33,mmol,,,,,,,,,,,acetic acid,,HAC/Zr = 50,,,ammonium hydroxide (aq),NH4OH,4 M; NH4OH/Zr = 0.72,,,"N,N-dimethylformamide",DMF,1253 mmol,,,,,,150.0,150 °C,10.0,10 h,borosilicate Schott DURAN vessel (250 mL),stirred 1 h then static in oven,MeOH,3× with 50 mL,300 °C under vacuum (10−6 mbar) for 24 h,300.0,24.0,nanocrystalline aggregate,,~100 nm (SEM),,Zr6O4(OH)4 12-connected SBU,,,,not_reported,not_reported,540.0,alkane adsorption,10.1039/d1ce00438g,ok,
10.1039/d1ce00438g,downloaded\10.1039_d1ce00438g.pdf,SI downloaded\10.1039_d1ce00438g_SI.pdf,mof_json_store\10.1039_d1ce00438g\raw_output.json,mof_json_store\10.1039_d1ce00438g\synthesis_005.json,no,,"UiO-66(0.96, 50)",,Fe(NO3)3·9H2O,ZrCl4,8.33 mmol,8.33,mmol,nan,,,,,nan,,,,,terephthalic acid,H2BDC,8.33 mmol,8.33,mmol,,,,,,,,,,,acetic acid,,HAC/Zr = 50,,,ammonium hydroxide (aq),NH4OH,4 M; NH4OH/Zr = 0.96,,,"N,N-dimethylformamide",DMF,1253 mmol,,,,,,150.0,150 °C,10.0,10 h,borosilicate Schott DURAN vessel (250 mL),stirred 1 h then static in oven,MeOH,3× with 50 mL,300 °C under vacuum (10−6 mbar) for 24 h,300.0,24.0,fused nanoparticles,,33 nm (Scherrer),,Zr6O4(OH)4 12-connected SBU,,,1524.0,not_reported,not_reported,540.0,alkane adsorption,10.1039/d1ce00438g,ok,
10.1039/d1ce00438g,downloaded\10.1039_d1ce00438g.pdf,SI downloaded\10.1039_d1ce00438g_SI.pdf,mof_json_store\10.1039_d1ce00438g\raw_output.json,mof_json_store\10.1039_d1ce00438g\synthesis_006.json,no,,"UiO-66(1.92, 50)",,Zn(NO3)2·6H2O,ZrCl4,8.33 mmol,8.33,mmol,nan,,,,,nan,,,,,terephthalic acid,H2BDC,8.33 mmol,8.33,mmol,,,,,,,,,,,acetic acid,,HAC/Zr = 50,,,ammonium hydroxide (aq),NH4OH,4 M; NH4OH/Zr = 1.92,,,"N,N-dimethylformamide",DMF,1253 mmol,,,,,,150.0,150 °C,10.0,10 h,borosilicate Schott DURAN vessel (250 mL),stirred 1 h then static in oven,MeOH,3× with 50 mL,300 °C under vacuum (10−6 mbar) for 24 h,300.0,24.0,fused nanoparticles (20–30 nm),,29 nm (Scherrer),,Zr6O4(OH)4 12-connected SBU,,,1322.0,not_reported,not_reported,540.0,alkane adsorption,10.1039/d1ce00438g,ok,
10.1039/d1ce00438g,downloaded\10.1039_d1ce00438g.pdf,SI downloaded\10.1039_d1ce00438g_SI.pdf,mof_json_store\10.1039_d1ce00438g\raw_output.json,mof_json_store\10.1039_d1ce00438g\synthesis_007.json,no,,"UiO-66(2.88, 50)",,Cu(CN),ZrCl4,8.33 mmol,8.33,mmol,nan,,,,,nan,,,,,terephthalic acid,H2BDC,8.33 mmol,8.33,mmol,,,,,,,,,,,acetic acid,,HAC/Zr = 50,,,ammonium hydroxide (aq),NH4OH,4 M; NH4OH/Zr = 2.88,,,"N,N-dimethylformamide",DMF,1253 mmol,,,,,,150.0,150 °C,10.0,10 h,borosilicate Schott DURAN vessel (250 mL),stirred 1 h then static in oven,MeOH,3× with 50 mL,300 °C under vacuum (10−6 mbar) for 24 h,300.0,24.0,fused nanoparticles (20–30 nm),,25.9 nm (Scherrer),,Zr6O4(OH)4 12-connected SBU,,,1481.0,not_reported,not_reported,540.0,alkane adsorption,10.1039/d1ce00438g,ok,
