Repository: zzhenglab/MOFinder

# MOFinder

MOFinder extracts MOF synthesis information from the literature, reconstructs evidence-supported negative reaction records, and prepares datasets for synthesis-outcome prediction.
[Web application](https://mofinder.chemistry.wustl.edu/) | [Demos](Demo/README.md) | [Source code](docs/source_to_code.md) | [Workflow guide](docs/workflow.md) | [Model evaluation](docs/evaluation.md)

## Quick start

The workflow runs through Python commands. Python 3.10 or newer is required. Clone the repository and initialize its related applications:

```bash
git clone --recurse-submodules https://github.com/zzhenglab/MOFinder.git
cd MOFinder
```

Start with the two offline demonstrations:

```bash

File: mof_extraction_1_2.csv (part 258 of 305)
doi,main_pdf,si_pdf,raw_output,parsed_json,article_trial_or_failure,article_trial_or_failure_notes,mof_name,crystal_code,metal_1,metal_1_abbr,metal_1_amount_text,metal_1_amount_value,metal_1_amount_unit,metal_2,metal_2_abbr,metal_2_amount_text,metal_2_amount_value,metal_2_amount_unit,metal_3,metal_3_abbr,metal_3_amount_text,metal_3_amount_value,metal_3_amount_unit,linker_1,linker_1_abbr,linker_1_amount_text,linker_1_amount_value,linker_1_amount_unit,linker_2,linker_2_abbr,linker_2_amount_text,linker_2_amount_value,linker_2_amount_unit,linker_3,linker_3_abbr,linker_3_amount_text,linker_3_amount_value,linker_3_amount_unit,modulator_1,modulator_1_abbr,modulator_1_amount_text,modulator_1_amount_value,modulator_1_amount_unit,modulator_2,modulator_2_abbr,modulator_2_amount_text,modulator_2_amount_value,modulator_2_amount_unit,solvent_main,solvent_main_abbr,solvent_main_amount_text,solvent_main_ml,solvent_secondary,solvent_secondary_abbr,solvent_secondary_amount_text,solvent_secondary_ml,temperature_c,temperature_c_text,time_h,time_text,vessel_type,stirring,washing_solvent,washing_cycles,activation_text,activation_temp_c,activation_time_h,crystal_morphology,yield_percent,crystal_size,topology_code,metal_cluster_connectivity,unit_cell_short,pore_diameter_A,BET_surface_area_m2g,air_stable,water_stable,tga_decomposition_temp_c,applications,reference,status,error
10.1039/d1ce00438g,downloaded\10.1039_d1ce00438g.pdf,SI downloaded\10.1039_d1ce00438g_SI.pdf,mof_json_store\10.1039_d1ce00438g\raw_output.json,mof_json_store\10.1039_d1ce00438g\synthesis_008.json,no,,"UiO-66(3.84, 50)",,ZrCl4,ZrCl4,8.33 mmol,8.33,mmol,nan,,,,,nan,,,,,terephthalic acid,H2BDC,8.33 mmol,8.33,mmol,,,,,,,,,,,acetic acid,,HAC/Zr = 50,,,ammonium hydroxide (aq),NH4OH,4 M; NH4OH/Zr = 3.84,,,"N,N-dimethylformamide",DMF,1253 mmol,,,,,,150.0,150 °C,10.0,10 h,borosilicate Schott DURAN vessel (250 mL),stirred 1 h then static in oven,MeOH,3× with 50 mL,300 °C under vacuum (10−6 mbar) for 24 h,300.0,24.0,fused nanoparticles (20–30 nm),,23.6 nm (Scherrer),,Zr6O4(OH)4 12-connected SBU,,,1411.0,not_reported,not_reported,540.0,alkane adsorption,10.1039/d1ce00438g,ok,
10.1039/d1ce00438g,downloaded\10.1039_d1ce00438g.pdf,SI downloaded\10.1039_d1ce00438g_SI.pdf,mof_json_store\10.1039_d1ce00438g\raw_output.json,mof_json_store\10.1039_d1ce00438g\synthesis_009.json,no,,"UiO-66(4.80, 50)",,In(NO3)3,ZrCl4,8.33 mmol,8.33,mmol,nan,,,,,nan,,,,,terephthalic acid,H2BDC,8.33 mmol,8.33,mmol,,,,,,,,,,,acetic acid,,HAC/Zr = 50,,,ammonium hydroxide (aq),NH4OH,4 M; NH4OH/Zr = 4.80,,,"N,N-dimethylformamide",DMF,1253 mmol,,,,,,150.0,150 °C,10.0,10 h,borosilicate Schott DURAN vessel (250 mL),stirred 1 h then static in oven,MeOH,3× with 50 mL,300 °C under vacuum (10−6 mbar) for 24 h,300.0,24.0,fused nanoparticles (~20–30 nm),,19.4 nm (Scherrer),,Zr6O4(OH)4 12-connected SBU,,,1379.0,not_reported,not_reported,540.0,alkane adsorption,10.1039/d1ce00438g,ok,
10.1039/d1ce00438g,downloaded\10.1039_d1ce00438g.pdf,SI downloaded\10.1039_d1ce00438g_SI.pdf,mof_json_store\10.1039_d1ce00438g\raw_output.json,mof_json_store\10.1039_d1ce00438g\synthesis_010.json,no,,"UiO-66(2.88, 0)",,FeCl3·6H2O,ZrCl4,8.33 mmol,8.33,mmol,EuCl3·6H2O,,,,,nan,,,,,terephthalic acid,H2BDC,8.33 mmol,8.33,mmol,,,,,,,,,,,ammonium hydroxide (aq),NH4OH,4 M; NH4OH/Zr = 2.88,,,,,,,,"N,N-dimethylformamide",DMF,1253 mmol,,,,,,150.0,150 °C,10.0,10 h,borosilicate Schott DURAN vessel (250 mL),stirred 1 h then static in oven,MeOH,3× with 50 mL,300 °C under vacuum (10−6 mbar) for 24 h,300.0,24.0,fine grains; dense surface; low crystallinity,,3.7 nm (Scherrer),,Zr6O4(OH)4 12-connected SBU,,,,not_reported,not_reported,540.0,alkane adsorption,10.1039/d1ce00438g,ok,
10.1039/d1ce00438g,downloaded\10.1039_d1ce00438g.pdf,SI downloaded\10.1039_d1ce00438g_SI.pdf,mof_json_store\10.1039_d1ce00438g\raw_output.json,mof_json_store\10.1039_d1ce00438g\synthesis_011.json,no,,"UiO-66(2.88, 12.5)",,Cu(NO3)2·3H2O,ZrCl4,8.33 mmol,8.33,mmol,nan,,,,,nan,,,,,terephthalic acid,H2BDC,8.33 mmol,8.33,mmol,,,,,,,,,,,acetic acid,,HAC/Zr = 12.5,,,ammonium hydroxide (aq),NH4OH,4 M; NH4OH/Zr = 2.88,,,"N,N-dimethylformamide",DMF,1253 mmol,,,,,,150.0,150 °C,10.0,10 h,borosilicate Schott DURAN vessel (250 mL),stirred 1 h then static in oven,MeOH,3× with 50 mL,300 °C under vacuum (10−6 mbar) for 24 h,300.0,24.0,nanocrystalline aggregate,,4.5 nm (Scherrer),,Zr6O4(OH)4 12-connected SBU,,,,not_reported,not_reported,540.0,alkane adsorption,10.1039/d1ce00438g,ok,
10.1039/d1ce00438g,downloaded\10.1039_d1ce00438g.pdf,SI downloaded\10.1039_d1ce00438g_SI.pdf,mof_json_store\10.1039_d1ce00438g\raw_output.json,mof_json_store\10.1039_d1ce00438g\synthesis_012.json,no,,"UiO-66(2.88, 25)",,Co(ClO4)2·6H2O,ZrCl4,8.33 mmol,8.33,mmol,nan,,,,,nan,,,,,terephthalic acid,H2BDC,8.33 mmol,8.33,mmol,,,,,,,,,,,acetic acid,,HAC/Zr = 25,,,ammonium hydroxide (aq),NH4OH,4 M; NH4OH/Zr = 2.88,,,"N,N-dimethylformamide",DMF,1253 mmol,,,,,,150.0,150 °C,10.0,10 h,borosilicate Schott DURAN vessel (250 mL),stirred 1 h then static in oven,MeOH,3× with 50 mL,300 °C under vacuum (10−6 mbar) for 24 h,300.0,24.0,nanocrystalline aggregate,,13.2 nm (Scherrer),,Zr6O4(OH)4 12-connected SBU,,,,not_reported,not_reported,540.0,alkane adsorption,10.1039/d1ce00438g,ok,
10.1039/d1ce00438g,downloaded\10.1039_d1ce00438g.pdf,SI downloaded\10.1039_d1ce00438g_SI.pdf,mof_json_store\10.1039_d1ce00438g\raw_output.json,mof_json_store\10.1039_d1ce00438g\synthesis_013.json,no,,"UiO-66(2.88, 62.5)",,CoCl2·6H2O,ZrCl4,8.33 mmol,8.33,mmol,nan,,,,,nan,,,,,terephthalic acid,H2BDC,8.33 mmol,8.33,mmol,,,,,,,,,,,acetic acid,,HAC/Zr = 62.5,,,ammonium hydroxide (aq),NH4OH,4 M; NH4OH/Zr = 2.88,,,"N,N-dimethylformamide",DMF,1253 mmol,,,,,,150.0,150 °C,10.0,10 h,borosilicate Schott DURAN vessel (250 mL),stirred 1 h then static in oven,MeOH,3× with 50 mL,300 °C under vacuum (10−6 mbar) for 24 h,300.0,24.0,nanocrystalline aggregate,,28.9 nm (Scherrer),,Zr6O4(OH)4 12-connected SBU,,,,not_reported,not_reported,540.0,alkane adsorption,10.1039/d1ce00438g,ok,
10.1021/ic202589s,downloaded\10.1021_ic202589s.pdf,SI downloaded\10.1021_ic202589s_SI.pdf,mof_json_store\10.1021_ic202589s\raw_output.json,mof_json_store\10.1021_ic202589s\synthesis_001.json,yes,HT screening showed many ratios with no precipitate or Zn(OH)2; only certain pH windows gave target phases.,,854343,Cu(NO3)2·3H2O,,"2 M Zn(NO3)2·6H2O aqueous solution, 250 µL",0.5,mmol,nan,,,,,nan,,,,,2-aminoethylphosphonic acid,AEPA,"2 M AEPA aqueous solution, 200 µL",0.4,mmol,,,,,,,,,,,sodium hydroxide,NaOH,"4 M NaOH aqueous solution, 25 µL",0.1,mmol,,,,,,water,H2O,525 µL added,0.525,,,,,130.0,130 °C,48.0,48 h,Schott Duran glass culture tube (5 mL),,H2O,,,,,,,,,corner-linked ZnO6 layers,"a=4.799(1) Å, b=29.342(6) Å, c=5.631(1) Å, β=91.59(3)°, Cc, V=792.7(3) Å3, Z=4",,,not_reported,not_reported,200.0,,10.1021/ic202589s,ok,
10.1021/ic202589s,downloaded\10.1021_ic202589s.pdf,SI downloaded\10.1021_ic202589s_SI.pdf,mof_json_store\10.1021_ic202589s\raw_output.json,mof_json_store\10.1021_ic202589s\synthesis_003.json,yes,HT screening showed many ratios with no precipitate or Zn(OH)2; only certain pH windows gave target phases.,,854345,ZrCl4,,"2 M Zn(NO3)2·6H2O aqueous solution, 650 µL",1.3,mmol,nan,,,,,nan,,,,,3-aminopropylphosphonic acid,APPA,"2 M APPA aqueous solution, 200 µL",0.4,mmol,,,,,,,,,,,sodium hydroxide,NaOH,"4 M NaOH aqueous solution, 150 µL",0.6,mmol,,,,,,water,H2O,1000 µL added,1.0,,,,,130.0,130 °C,48.0,48 h,Schott Duran glass culture tube (5 mL),,H2O,,,,,colorless thin needles,,,,Zn2O7 dimers (corner-sharing ZnO4) linked by phosphonates,"a=12.158(2) Å, b=5.0315(10) Å, c=13.952(3) Å, β=113.23(3)°, P2/c, V=784.3(3) Å3, Z=2",,,not_reported,not_reported,140.0,,10.1021/ic202589s,ok,
10.1021/ic202589s,downloaded\10.1021_ic202589s.pdf,SI downloaded\10.1021_ic202589s_SI.pdf,mof_json_store\10.1021_ic202589s\raw_output.json,mof_json_store\10.1021_ic202589s\synthesis_005.json,yes,HT screening showed many ratios with no precipitate or Zn(OH)2; only certain pH windows gave target phases.,,845342,CuCl2·2H2O,,"2 M Zn(NO3)2·6H2O aqueous solution, 100 µL",0.2,mmol,nan,,,,,nan,,,,,3-aminopropylphosphonic acid,APPA,"2 M APPA aqueous solution, 200 µL",0.4,mmol,,,,,,,,,,,sodium hydroxide,NaOH,"4 M NaOH aqueous solution, 100 µL",0.4,mmol,,,,,,water,H2O,600 µL added,0.6,,,,,130.0,130 °C,48.0,48 h,Schott Duran glass culture tube (5 mL),,H2O,,,,,,,,,ZnO3N polyhedra forming double chains; layered,"a=9.094(2) Å, b=5.0118(7) Å, c=16.067(4) Å, β=90.38(2)°, P21/c, V=732.3(2) Å3, Z=4",,,not_reported,not_reported,,,10.1021/ic202589s,ok,
10.1021/ic202589s,downloaded\10.1021_ic202589s.pdf,SI downloaded\10.1021_ic202589s_SI.pdf,mof_json_store\10.1021_ic202589s\raw_output.json,mof_json_store\10.1021_ic202589s\synthesis_007.json,yes,HT screening showed many ratios with no precipitate or Zn(OH)2; only certain pH windows gave target phases.,,,Cd(NO3)2·4H2O,,"2 M Zn(NO3)2·6H2O aqueous solution, 300 µL",0.6,mmol,nan,,,,,nan,,,,,3-aminopropylphosphonic acid,APPA,"2 M APPA aqueous solution, 200 µL",0.4,mmol,,,,,,,,,,,sodium hydroxide,NaOH,"4 M NaOH aqueous solution, 25 µL",0.1,mmol,,,,,,water,H2O,425 µL added,0.425,,,,,130.0,130 °C,48.0,48 h,Schott Duran glass culture tube (5 mL),,H2O,,,,,,,,,,"a=15.628(4) Å, b=17.013(3) Å, c=10.544(2) Å, β=103.78(1)°, P21/c, V=2701.1(4) Å3, Z=8",,,not_reported,not_reported,200.0,,10.1021/ic202589s,ok,
10.1021/ic202589s,downloaded\10.1021_ic202589s.pdf,SI downloaded\10.1021_ic202589s_SI.pdf,mof_json_store\10.1021_ic202589s\raw_output.json,mof_json_store\10.1021_ic202589s\synthesis_009.json,yes,HT screening showed many ratios with no precipitate or Zn(OH)2; only certain pH windows gave target phases.,,854344,Zn(CH3COO)2·2H2O,,"2 M Zn(NO3)2·6H2O aqueous solution, 50 µL",0.1,mmol,nan,,,,,nan,,,,,4-aminobutylphosphonic acid,ABPA,"2 M ABPA aqueous solution, 200 µL",0.4,mmol,,,,,,,,,,,sodium hydroxide,NaOH,"4 M NaOH aqueous solution, 75 µL",0.3,mmol,,,,,,water,H2O,675 µL added,0.675,,,,,130.0,130 °C,48.0,48 h,Schott Duran glass culture tube (5 mL),,H2O,,,,,,,,,ZnO3N layers pillared by alkyl chains (4- and 8-rings in layers),"a=8.570(7) Å, b=8.378(4) Å, c=9.902(6) Å, β=90.94(5)°, P21/c, V=710.9(8) Å3, Z=4",,,not_reported,not_reported,60.0,,10.1021/ic202589s,ok,
10.1002/chem.201200696,downloaded\10.1002_chem.201200696.pdf,SI downloaded\10.1002_chem.201200696_SI.pdf,mof_json_store\10.1002_chem.201200696\raw_output.json,mof_json_store\10.1002_chem.201200696\synthesis_001.json,no,,DMOF-1,854812,ZrOCl2·8H2O,,"130.2 mg, 0.10 mmol",0.1,mmol,nan,,,,,nan,,,,,"4,4'-(2,2-bis((4-carboxyphenoxy)methyl)propane-1,3-diyl)bis(oxy)dibenzoic acid",H4L1,"61.6 mg, 0.10 mmol",0.1,mmol,,,,,,,,,,,,,,,,,,,,,"N,N-dimethylformamide",DMF,5 mL,5.0,,,,,85.0,85 °C,72.0,72 h,20 mL Teflon-lined stainless steel container,static,"DMF, dichloromethane",DCM immersion 24 h,dried under dynamic vacuum at room temperature overnight,,,colorless crystals,75.0,,dia,Zn5 cluster 4-connected; twofold interpenetrated dia net,,,480.0,not_reported,not_reported,,hydrogen storage,10.1002/chem.201200696,ok,
10.1002/chem.201200696,downloaded\10.1002_chem.201200696.pdf,SI downloaded\10.1002_chem.201200696_SI.pdf,mof_json_store\10.1002_chem.201200696\raw_output.json,mof_json_store\10.1002_chem.201200696\synthesis_003.json,no,,DMOF-3,854814,Co(NO3)3·6H2O,,0.10 mmol,0.1,mmol,FeCl3·6H2O,,,,,nan,,,,,"4,4'-(2,2-bis((4-carboxyphenoxy)methyl)propane-1,3-diyl)bis(oxy)dibenzoic acid",H4L1,0.10 mmol,0.1,mmol,,,,,,,,,,,,,,,,,,,,,"N,N-dimethylformamide",DMF,5 mL,5.0,,,,,85.0,85 °C,72.0,72 h,20 mL Teflon-lined stainless steel container,static,"DMF, dichloromethane",DCM immersion 24 h,dried under dynamic vacuum at room temperature overnight,,,colorless block crystals,62.0,,dia,Zn5 cluster 4-connected; twofold interpenetrated dia net,,,388.0,not_reported,not_reported,,hydrogen storage,10.1002/chem.201200696,ok,
10.1002/chem.201200696,downloaded\10.1002_chem.201200696.pdf,SI downloaded\10.1002_chem.201200696_SI.pdf,mof_json_store\10.1002_chem.201200696\raw_output.json,mof_json_store\10.1002_chem.201200696\synthesis_004.json,no,,DMOF-4,854815,Zn(CH3COO)2·2H2O,,0.10 mmol,0.1,mmol,nan,,,,,nan,,,,,"4,4'-(2,2-bis((4-carboxy-2-methoxyphenoxy)methyl)propane-1,3-diyl)bis(oxy)bis(3-methoxybenzoic acid)",H4L2,"73.6 mg, 0.10 mmol",0.1,mmol,,,,,,,,,,,,,,,,,,,,,"N,N-dimethylformamide",DMF,5.0 mL,5.0,1-methyl-2-pyrrolidinone,NMP,5.0 mL,5.0,85.0,85 °C,72.0,72 h,20 mL Teflon-lined stainless steel container,static,"DMF, dichloromethane",DCM immersion 24 h,dried under dynamic vacuum at room temperature overnight,,,colorless crystals,81.0,,dia,Zn5 cluster 4-connected; twofold interpenetrated dia net,,,203.0,not_reported,not_reported,,hydrogen storage,10.1002/chem.201200696,ok,
10.1002/chem.201200696,downloaded\10.1002_chem.201200696.pdf,SI downloaded\10.1002_chem.201200696_SI.pdf,mof_json_store\10.1002_chem.201200696\raw_output.json,mof_json_store\10.1002_chem.201200696\synthesis_005.json,no,,DMOF-5,854816,Cu(NO3)2·3H2O,,0.10 mmol,0.1,mmol,nan,,,,,nan,,,,,"4,4'-(2,2-bis((4-carboxy-2-methoxyphenoxy)methyl)propane-1,3-diyl)bis(oxy)bis(3-methoxybenzoic acid)",H4L2,0.10 mmol,0.1,mmol,,,,,,,,,,,,,,,,,,,,,"N,N-dimethylformamide",DMF,5.0 mL,5.0,1-methyl-2-pyrrolidinone,NMP,5.0 mL,5.0,85.0,85 °C,72.0,72 h,20 mL Teflon-lined stainless steel container,static,"DMF, dichloromethane",DCM immersion 24 h,dried under dynamic vacuum at room temperature overnight,,,colorless block crystals,79.0,,dia,Zn5 cluster 4-connected; twofold interpenetrated dia net,,,259.0,not_reported,not_reported,,hydrogen storage,10.1002/chem.201200696,ok,
10.1002/chem.201200696,downloaded\10.1002_chem.201200696.pdf,SI downloaded\10.1002_chem.201200696_SI.pdf,mof_json_store\10.1002_chem.201200696\raw_output.json,mof_json_store\10.1002_chem.201200696\synthesis_006.json,no,,DMOF-6,854817,ZrCl4,,0.10 mmol,0.1,mmol,nan,,,,,nan,,,,,"4,4'-(2,2-bis((4-carboxy-2-methoxyphenoxy)methyl)propane-1,3-diyl)bis(oxy)bis(3-methoxybenzoic acid)",H4L2,0.10 mmol,0.1,mmol,,,,,,,,,,,,,,,,,,,,,"N,N-dimethylformamide",DMF,5.0 mL,5.0,1-methyl-2-pyrrolidinone,NMP,5.0 mL,5.0,85.0,85 °C,72.0,72 h,20 mL Teflon-lined stainless steel container,static,"DMF, dichloromethane",DCM immersion 24 h,dried under dynamic vacuum at room temperature overnight,,,colorless block crystals,62.0,,dia,Zn5 cluster 4-connected; twofold interpenetrated dia net,,,971.0,not_reported,not_reported,,hydrogen storage,10.1002/chem.201200696,ok,
10.1002/chem.201200696,downloaded\10.1002_chem.201200696.pdf,SI downloaded\10.1002_chem.201200696_SI.pdf,mof_json_store\10.1002_chem.201200696\raw_output.json,mof_json_store\10.1002_chem.201200696\synthesis_007.json,no,,DMOF-7,,Cr(NO3)3·9H2O,,0.10 mmol,0.1,mmol,Co(NO3)2·6H2O,,,,,nan,,,,,"6,6'-(2,2-bis((6-carboxynaphthalen-2-yloxy)methyl)propane-1,3-diyl)bis(oxy)di-2-naphthoic acid",H4L3,0.10 mmol,0.1,mmol,,,,,,,,,,,,,,,,,,,,,"N,N-dimethylformamide",DMF,5 mL,5.0,,,,,85.0,85 °C,72.0,72 h,20 mL Teflon-lined stainless steel container,static,"DMF, dichloromethane",DCM immersion 24 h,dried under dynamic vacuum at room temperature overnight,,,colorless microcrystals,,,dia,Zn5 cluster 4-connected; threefold interpenetrated dia net,,,482.0,not_reported,not_reported,,hydrogen storage,10.1002/chem.201200696,ok,
10.1002/chem.201200696,downloaded\10.1002_chem.201200696.pdf,SI downloaded\10.1002_chem.201200696_SI.pdf,mof_json_store\10.1002_chem.201200696\raw_output.json,mof_json_store\10.1002_chem.201200696\synthesis_008.json,no,,DMOF-8,854818,Cu(NO3)2·3H2O,,0.10 mmol,0.1,mmol,Mo6O19,,,,,nan,,,,,"6,6'-(2,2-bis((6-carboxynaphthalen-2-yloxy)methyl)propane-1,3-diyl)bis(oxy)di-2-naphthoic acid",H4L3,0.10 mmol,0.1,mmol,,,,,,,,,,,,,,,,,,,,,"N,N-diethylformamide",DEF,5 mL,5.0,,,,,85.0,85 °C,72.0,72 h,20 mL Teflon-lined stainless steel container,static,"DMF, dichloromethane",DCM immersion 24 h,dried under dynamic vacuum at room temperature overnight,,,colorless block crystals,69.0,,dia,Zn5 cluster 4-connected; threefold interpenetrated dia net,,,362.0,not_reported,not_reported,,hydrogen storage,10.1002/chem.201200696,ok,
10.1002/chem.201200696,downloaded\10.1002_chem.201200696.pdf,SI downloaded\10.1002_chem.201200696_SI.pdf,mof_json_store\10.1002_chem.201200696\raw_output.json,mof_json_store\10.1002_chem.201200696\synthesis_009.json,no,,DMOF-9,854819,Cu(NO3)2·3H2O,,0.10 mmol,0.1,mmol,W6O19,,,,,nan,,,,,"3,3'-(4,4'-(2,2-bis((4-(2-carboxyvinyl)phenoxy)methyl)propane-1,3-diyl)bis(oxy)bis(4,1-phenylene))diacrylic acid",H4L4,0.10 mmol,0.1,mmol,,,,,,,,,,,,,,,,,,,,,"N,N-dimethylformamide",DMF,5 mL,5.0,,,,,85.0,85 °C,72.0,72 h,20 mL Teflon-lined stainless steel container,static,"DMF, dichloromethane",DCM immersion 24 h,dried under dynamic vacuum at room temperature overnight,,,colorless block crystals,84.0,,dia,Zn5 cluster 4-connected; fourfold interpenetrated dia net,,,179.0,not_reported,not_reported,,hydrogen storage,10.1002/chem.201200696,ok,
10.1002/chem.201200696,downloaded\10.1002_chem.201200696.pdf,SI downloaded\10.1002_chem.201200696_SI.pdf,mof_json_store\10.1002_chem.201200696\raw_output.json,mof_json_store\10.1002_chem.201200696\synthesis_010.json,no,,DMOF-10,,Ni(NO3)2·6H2O,,0.10 mmol,0.1,mmol,nan,,,,,nan,,,,,"3,3'-(4,4'-(2,2-bis((4-(2-carboxyvinyl)phenoxy)methyl)propane-1,3-diyl)bis(oxy)bis(4,1-phenylene))diacrylic acid",H4L4,0.10 mmol,0.1,mmol,,,,,,,,,,,,,,,,,,,,,"N,N-dimethylformamide",DMF,5 mL,5.0,,,,,85.0,85 °C,72.0,72 h,20 mL Teflon-lined stainless steel container,static,"DMF, dichloromethane",DCM immersion 24 h,dried under dynamic vacuum at room temperature overnight,,,colorless microcrystals,,,dia,Zn5 cluster 4-connected; fourfold interpenetrated dia net,,,43.0,not_reported,not_reported,,hydrogen storage,10.1002/chem.201200696,ok,
10.1002/chem.201200696,downloaded\10.1002_chem.201200696.pdf,SI downloaded\10.1002_chem.201200696_SI.pdf,mof_json_store\10.1002_chem.201200696\raw_output.json,mof_json_store\10.1002_chem.201200696\synthesis_011.json,no,,DMOF-11,854820,MnCl2·4H2O,,0.10 mmol,0.1,mmol,nan,,,,,nan,,,,,"3,3'-(4,4'-(2,2-bis((4-(2-carboxyvinyl)phenoxy)methyl)propane-1,3-diyl)bis(oxy)bis(4,1-phenylene))diacrylic acid",H4L4,0.10 mmol,0.1,mmol,,,,,,,,,,,,,,,,,,,,,"N,N-dimethylformamide",DMF,5 mL,5.0,,,,,85.0,85 °C,72.0,72 h,20 mL Teflon-lined stainless steel container,static,"DMF, dichloromethane",DCM immersion 24 h,dried under dynamic vacuum at room temperature overnight,,,colorless block crystals,79.0,,dia,Zn5 cluster 4-connected; fourfold interpenetrated dia net,,,120.0,not_reported,not_reported,,hydrogen storage,10.1002/chem.201200696,ok,
10.1002/chem.201200696,downloaded\10.1002_chem.201200696.pdf,SI downloaded\10.1002_chem.201200696_SI.pdf,mof_json_store\10.1002_chem.201200696\raw_output.json,mof_json_store\10.1002_chem.201200696\synthesis_013.json,no,,DMOF-13,854821,CoCl2,,0.10 mmol,0.1,mmol,nan,,,,,nan,,,,,"4',4''-(2,2-bis((4'-carboxybiphenyl-4-yl)oxy)methyl)propane-1,3-diyl)bis(oxy)dibiphenyl-4-carboxylic acid",H4L6,0.10 mmol,0.1,mmol,,,,,,,,,,,,,,,,,,,,,"N,N-dimethylformamide",DMF,5.0 mL,5.0,1-methyl-2-pyrrolidinone,NMP,5.0 mL,5.0,85.0,85 °C,72.0,72 h,20 mL Teflon-lined stainless steel container,static,"DMF, dichloromethane",DCM immersion 24 h,dried under dynamic vacuum at room temperature overnight,,,colorless block crystals,85.0,,dia,Zn5 cluster 4-connected; fourfold interpenetrated dia net,,,351.0,not_reported,not_reported,,hydrogen storage,10.1002/chem.201200696,ok,
10.1002/chem.201200696,downloaded\10.1002_chem.201200696.pdf,SI downloaded\10.1002_chem.201200696_SI.pdf,mof_json_store\10.1002_chem.201200696\raw_output.json,mof_json_store\10.1002_chem.201200696\synthesis_014.json,no,,DMOF-14,,Cd(NO3)2·4H2O,,0.10 mmol,0.1,mmol,nan,,,,,nan,,,,,"4',4''-(2,2-bis((4'-carboxybiphenyl-4-yl)oxy)methyl)propane-1,3-diyl)bis(oxy)dibiphenyl-4-carboxylic acid",H4L6,0.10 mmol,0.1,mmol,,,,,,,,,,,,,,,,,,,,,"N,N-dimethylformamide",DMF,5.0 mL,5.0,1-methyl-2-pyrrolidinone,NMP,5.0 mL,5.0,85.0,85 °C,72.0,72 h,20 mL Teflon-lined stainless steel container,static,"DMF, dichloromethane",DCM immersion 24 h,dried under dynamic vacuum at room temperature overnight,,,colorless block crystals,,,dia,Zn5 cluster 4-connected; fourfold interpenetrated dia net,,,285.0,not_reported,not_reported,,hydrogen storage,10.1002/chem.201200696,ok,
10.1002/chem.201200696,downloaded\10.1002_chem.201200696.pdf,SI downloaded\10.1002_chem.201200696_SI.pdf,mof_json_store\10.1002_chem.201200696\raw_output.json,mof_json_store\10.1002_chem.201200696\synthesis_015.json,no,,DMOF-15,,Zn(NO3)2,,0.10 mmol,0.1,mmol,nan,,,,,nan,,,,,"4',4''-(2,2-bis((4'-carboxybiphenyl-4-yl)oxy)methyl)propane-1,3-diyl)bis(oxy)dibiphenyl-4-carboxylic acid",H4L6,0.10 mmol,0.1,mmol,,,,,,,,,,,,,,,,,,,,,"N,N-dimethylformamide",DMF,5.0 mL,5.0,1-methyl-2-pyrrolidinone,NMP,5.0 mL,5.0,85.0,85 °C,72.0,72 h,20 mL Teflon-lined stainless steel container,static,"DMF, dichloromethane",DCM immersion 24 h,dried under dynamic vacuum at room temperature overnight,,,colorless microcrystals,,,dia,Zn5 cluster 4-connected; fourfold interpenetrated dia net,,,656.0,not_reported,not_reported,,hydrogen storage,10.1002/chem.201200696,ok,
10.1002/chem.201200696,downloaded\10.1002_chem.201200696.pdf,SI downloaded\10.1002_chem.201200696_SI.pdf,mof_json_store\10.1002_chem.201200696\raw_output.json,mof_json_store\10.1002_chem.201200696\synthesis_016.json,no,,MOF-01,854822,Zn(CH3COO)2,,"131 mg, 0.5 mmol",0.5,mmol,nan,,,,,nan,,,,,"4,4'-(2,2-bis((4-carboxyphenoxy)methyl)propane-1,3-diyl)bis(oxy)dibenzoic acid",H4L1,"61.6 mg, 0.10 mmol",0.1,mmol,benzotriazole,btz,"69 mg, 0.6 mmol",0.6,mmol,,,,,,,,,,,,,,,,"N,N-dimethylformamide",DMF,5 mL,5.0,,,,,85.0,85 °C,72.0,72 h,20 mL Teflon-lined stainless steel container,static,,,,,,colorless crystals (mixture with DMOF-1),,,,"4,6-connected self-penetrating network",,,,not_reported,not_reported,,,10.1002/chem.201200696,ok,
10.1039/d1cc01552d,downloaded\10.1039_d1cc01552d.pdf,SI downloaded\10.1039_d1cc01552d_SI.pdf,mof_json_store\10.1039_d1cc01552d\raw_output.json,mof_json_store\10.1039_d1cc01552d\synthesis_001.json,yes,"La, Ce, Pr, Nd did not form RE-UiO-66; DMF alone often gave impure/incorrect phases; 2-FBA in DMF failed.",Y-UiO-66,,ZnCl2,,0.174 mmol (assuming hexahydrate),0.174,mmol,nan,,,,,nan,,,,,terephthalic acid,BDC,"28.5 mg, 0.171 mmol",28.5,mg,,,,,,,,,,,"2,6-difluorobenzoic acid","2,6-DFBA","440 mg, 2.78 mmol",440.0,mg,,,,,,"N,N-dimethylformamide",DMF,8 mL,8.0,,,,,120.0,120 °C,36.0,36 h,6-dram glass vial,static,"DMF, acetone",3× DMF over 24 h; 3× acetone over 24 h,80 °C under vacuum for 20 h,80.0,20.0,transparent polyhedral crystals,,,fcu,RE6(μ3-OH)8 12-connected SBU,,10.0,1360.0,not_reported,not_reported,500.0,,10.1039/d1cc01552d,ok,
10.1039/d1cc01552d,downloaded\10.1039_d1cc01552d.pdf,SI downloaded\10.1039_d1cc01552d_SI.pdf,mof_json_store\10.1039_d1cc01552d\raw_output.json,mof_json_store\10.1039_d1cc01552d\synthesis_002.json,yes,"La, Ce, Pr, Nd did not form RE-UiO-66; DMF alone often gave impure/incorrect phases; 2-FBA in DMF failed.",Ho-UiO-66,,Zn(SO4),,0.174 mmol (assuming hexahydrate),0.174,mmol,nan,,,,,nan,,,,,terephthalic acid,BDC,"28.5 mg, 0.171 mmol",28.5,mg,,,,,,,,,,,"2,6-difluorobenzoic acid","2,6-DFBA","440 mg, 2.78 mmol",440.0,mg,,,,,,"N,N-dimethylformamide",DMF,8 mL,8.0,,,,,120.0,120 °C,36.0,36 h,6-dram glass vial,static,"DMF, acetone",3× DMF over 24 h; 3× acetone over 24 h,,,,transparent polyhedral crystals,,,fcu,RE6(μ3-OH)8 12-connected SBU,,10.0,1000.0,not_reported,not_reported,,,10.1039/d1cc01552d,ok,
10.1039/d1cc01552d,downloaded\10.1039_d1cc01552d.pdf,SI downloaded\10.1039_d1cc01552d_SI.pdf,mof_json_store\10.1039_d1cc01552d\raw_output.json,mof_json_store\10.1039_d1cc01552d\synthesis_003.json,yes,"La, Ce, Pr, Nd did not form RE-UiO-66; DMF alone often gave impure/incorrect phases; 2-FBA in DMF failed.",Er-UiO-66,,ZrCl4,,0.174 mmol (assuming hexahydrate),0.174,mmol,nan,,,,,nan,,,,,terephthalic acid,BDC,"28.5 mg, 0.171 mmol",28.5,mg,,,,,,,,,,,"2,6-difluorobenzoic acid","2,6-DFBA","440 mg, 2.78 mmol",440.0,mg,,,,,,"N,N-dimethylformamide",DMF,8 mL,8.0,,,,,120.0,120 °C,36.0,36 h,6-dram glass vial,static,"DMF, acetone",3× DMF over 24 h; 3× acetone over 24 h,80 °C under vacuum for 20 h,80.0,20.0,transparent polyhedral crystals,,,fcu,RE6(μ3-OH)8 12-connected SBU,,10.0,1190.0,not_reported,not_reported,500.0,,10.1039/d1cc01552d,ok,
10.1039/d1cc01552d,downloaded\10.1039_d1cc01552d.pdf,SI downloaded\10.1039_d1cc01552d_SI.pdf,mof_json_store\10.1039_d1cc01552d\raw_output.json,mof_json_store\10.1039_d1cc01552d\synthesis_004.json,yes,"La, Ce, Pr, Nd did not form RE-UiO-66; DMF alone often gave impure/incorrect phases; 2-FBA in DMF failed.",Tm-UiO-66,,ZrCl4,,0.174 mmol (assuming hexahydrate),0.174,mmol,nan,,,,,nan,,,,,terephthalic acid,BDC,"28.5 mg, 0.171 mmol",28.5,mg,,,,,,,,,,,"2,6-difluorobenzoic acid","2,6-DFBA","440 mg, 2.78 mmol",440.0,mg,,,,,,"N,N-dimethylformamide",DMF,8 mL,8.0,,,,,120.0,120 °C,36.0,36 h,6-dram glass vial,static,"DMF, acetone",3× DMF over 24 h; 3× acetone over 24 h,80 °C under vacuum for 20 h,80.0,20.0,transparent polyhedral crystals,,,fcu,RE6(μ3-OH)8 12-connected SBU,,10.0,1010.0,not_reported,not_reported,500.0,,10.1039/d1cc01552d,ok,
10.1039/d1cc01552d,downloaded\10.1039_d1cc01552d.pdf,SI downloaded\10.1039_d1cc01552d_SI.pdf,mof_json_store\10.1039_d1cc01552d\raw_output.json,mof_json_store\10.1039_d1cc01552d\synthesis_005.json,yes,"La, Ce, Pr, Nd did not form RE-UiO-66; DMF alone often gave impure/incorrect phases; 2-FBA in DMF failed.",Yb-UiO-66,,CoCl2·6H2O,,0.174 mmol (assuming hexahydrate),0.174,mmol,nan,,,,,nan,,,,,terephthalic acid,BDC,"28.5 mg, 0.171 mmol",28.5,mg,,,,,,,,,,,"2,6-difluorobenzoic acid","2,6-DFBA","440 mg, 2.78 mmol",440.0,mg,,,,,,"N,N-dimethylformamide",DMF,8 mL,8.0,,,,,120.0,120 °C,36.0,36 h,6-dram glass vial,static,"DMF, acetone",3× DMF over 24 h; 3× acetone over 24 h,80 °C under vacuum for 20 h,80.0,20.0,transparent polyhedral crystals,,,fcu,RE6(μ3-OH)8 12-connected SBU,,10.0,1080.0,not_reported,not_reported,500.0,,10.1039/d1cc01552d,ok,
10.1039/d1cc01552d,downloaded\10.1039_d1cc01552d.pdf,SI downloaded\10.1039_d1cc01552d_SI.pdf,mof_json_store\10.1039_d1cc01552d\raw_output.json,mof_json_store\10.1039_d1cc01552d\synthesis_006.json,yes,"La, Ce, Pr, Nd did not form RE-UiO-66; DMF alone often gave impure/incorrect phases; 2-FBA in DMF failed.",Y-UiO-66,,CoCl2·6H2O,,0.174 mmol (assuming hexahydrate),0.174,mmol,nan,,,,,nan,,,,,terephthalic acid,BDC,"28.5 mg, 0.171 mmol",28.5,mg,,,,,,,,,,,"2,6-difluorobenzoic acid","2,6-DFBA","440 mg, 2.78 mmol",440.0,mg,nitric acid (concentrated),HNO3,50 μL,50.0,μL,"N,N-dimethylformamide",DMF,8 mL,8.0,,,,,120.0,120 °C,36.0,36 h,6-dram glass vial,static,"DMF, acetone",3× DMF over 24 h; 3× acetone over 24 h,,,,transparent polyhedral crystals,,,fcu,RE6(μ3-OH)8 12-connected SBU,,10.0,1360.0,not_reported,not_reported,500.0,,10.1039/d1cc01552d,ok,
10.1039/d1cc01552d,downloaded\10.1039_d1cc01552d.pdf,SI downloaded\10.1039_d1cc01552d_SI.pdf,mof_json_store\10.1039_d1cc01552d\raw_output.json,mof_json_store\10.1039_d1cc01552d\synthesis_007.json,yes,"La, Ce, Pr, Nd did not form RE-UiO-66; DMF alone often gave impure/incorrect phases; 2-FBA in DMF failed.",Ho-UiO-66,,Zn(NO3)2·6H2O,,0.174 mmol (assuming hexahydrate),0.174,mmol,nan,,,,,nan,,,,,terephthalic acid,BDC,"28.5 mg, 0.171 mmol",28.5,mg,,,,,,,,,,,"2,6-difluorobenzoic acid","2,6-DFBA","440 mg, 2.78 mmol",440.0,mg,nitric acid (concentrated),HNO3,50 μL,50.0,μL,"N,N-dimethylformamide",DMF,8 mL,8.0,,,,,120.0,120 °C,36.0,36 h,6-dram glass vial,static,"DMF, acetone",3× DMF over 24 h; 3× acetone over 24 h,,,,transparent polyhedral crystals,,,fcu,RE6(μ3-OH)8 12-connected SBU,,10.0,1000.0,not_reported,not_reported,,,10.1039/d1cc01552d,ok,
10.1039/d1cc01552d,downloaded\10.1039_d1cc01552d.pdf,SI downloaded\10.1039_d1cc01552d_SI.pdf,mof_json_store\10.1039_d1cc01552d\raw_output.json,mof_json_store\10.1039_d1cc01552d\synthesis_008.json,yes,"La, Ce, Pr, Nd did not form RE-UiO-66; DMF alone often gave impure/incorrect phases; 2-FBA in DMF failed.",Er-UiO-66,,Zn(NO3)2·6H2O,,0.174 mmol (assuming hexahydrate),0.174,mmol,nan,,,,,nan,,,,,terephthalic acid,BDC,"28.5 mg, 0.171 mmol",28.5,mg,,,,,,,,,,,"2,6-difluorobenzoic acid","2,6-DFBA","440 mg, 2.78 mmol",440.0,mg,nitric acid (concentrated),HNO3,50 μL,50.0,μL,"N,N-dimethylformamide",DMF,8 mL,8.0,,,,,120.0,120 °C,36.0,36 h,6-dram glass vial,static,"DMF, acetone",3× DMF over 24 h; 3× acetone over 24 h,,,,transparent polyhedral crystals,,,fcu,RE6(μ3-OH)8 12-connected SBU,,10.0,1190.0,not_reported,not_reported,500.0,,10.1039/d1cc01552d,ok,
10.1039/d1cc01552d,downloaded\10.1039_d1cc01552d.pdf,SI downloaded\10.1039_d1cc01552d_SI.pdf,mof_json_store\10.1039_d1cc01552d\raw_output.json,mof_json_store\10.1039_d1cc01552d\synthesis_009.json,yes,"La, Ce, Pr, Nd did not form RE-UiO-66; DMF alone often gave impure/incorrect phases; 2-FBA in DMF failed.",Tm-UiO-66,,Cu(NO3)2·3H2O,,0.174 mmol (assuming hexahydrate),0.174,mmol,nan,,,,,nan,,,,,terephthalic acid,BDC,"28.5 mg, 0.171 mmol",28.5,mg,,,,,,,,,,,"2,6-difluorobenzoic acid","2,6-DFBA","440 mg, 2.78 mmol",440.0,mg,nitric acid (concentrated),HNO3,50 μL,50.0,μL,"N,N-dimethylformamide",DMF,8 mL,8.0,,,,,120.0,120 °C,36.0,36 h,6-dram glass vial,static,"DMF, acetone",3× DMF over 24 h; 3× acetone over 24 h,,,,transparent polyhedral crystals,,,fcu,RE6(μ3-OH)8 12-connected SBU,,10.0,1010.0,not_reported,not_reported,500.0,,10.1039/d1cc01552d,ok,
10.1039/d1cc01552d,downloaded\10.1039_d1cc01552d.pdf,SI downloaded\10.1039_d1cc01552d_SI.pdf,mof_json_store\10.1039_d1cc01552d\raw_output.json,mof_json_store\10.1039_d1cc01552d\synthesis_010.json,yes,"La, Ce, Pr, Nd did not form RE-UiO-66; DMF alone often gave impure/incorrect phases; 2-FBA in DMF failed.",Yb-UiO-66,,Cu(NO3)2·3H2O,,0.174 mmol (assuming hexahydrate),0.174,mmol,nan,,,,,nan,,,,,terephthalic acid,BDC,"28.5 mg, 0.171 mmol",28.5,mg,,,,,,,,,,,"2,6-difluorobenzoic acid","2,6-DFBA","440 mg, 2.78 mmol",440.0,mg,nitric acid (concentrated),HNO3,50 μL,50.0,μL,"N,N-dimethylformamide",DMF,8 mL,8.0,,,,,120.0,120 °C,36.0,36 h,6-dram glass vial,static,"DMF, acetone",3× DMF over 24 h; 3× acetone over 24 h,,,,transparent polyhedral crystals,,,fcu,RE6(μ3-OH)8 12-connected SBU,,10.0,1080.0,not_reported,not_reported,500.0,,10.1039/d1cc01552d,ok,
10.1039/d1cc01552d,downloaded\10.1039_d1cc01552d.pdf,SI downloaded\10.1039_d1cc01552d_SI.pdf,mof_json_store\10.1039_d1cc01552d\raw_output.json,mof_json_store\10.1039_d1cc01552d\synthesis_011.json,yes,"La, Ce, Pr, Nd did not form RE-UiO-66; DMF alone often gave impure/incorrect phases; 2-FBA in DMF failed.",Eu-UiO-66,,Cd(NO3)2·4H2O,,0.174 mmol (assuming hexahydrate),0.174,mmol,nan,,,,,nan,,,,,terephthalic acid,BDC,"28.5 mg, 0.171 mmol",28.5,mg,,,,,,,,,,,"2,6-difluorobenzoic acid","2,6-DFBA","440 mg, 2.78 mmol",440.0,mg,,,,,,"N,N-dimethylacetamide",DMA,"7 mL (DMA:DMF 7:1, total 8 mL)",7.0,"N,N-dimethylformamide",DMF,"1 mL (DMA:DMF 7:1, total 8 mL)",1.0,120.0,120 °C,48.0,48 h,6-dram glass vial,static,"DMF, acetone",3× DMF over 24 h; 3× acetone over 24 h,80 °C under vacuum for 20 h,80.0,20.0,transparent polyhedral crystals,,,fcu,RE6(μ3-OH)8 12-connected SBU,,10.0,1160.0,not_reported,not_reported,450.0,,10.1039/d1cc01552d,ok,
10.1039/d1cc01552d,downloaded\10.1039_d1cc01552d.pdf,SI downloaded\10.1039_d1cc01552d_SI.pdf,mof_json_store\10.1039_d1cc01552d\raw_output.json,mof_json_store\10.1039_d1cc01552d\synthesis_013.json,yes,"La, Ce, Pr, Nd did not form RE-UiO-66; DMF alone often gave impure/incorrect phases; 2-FBA in DMF failed.",Tb-UiO-66,,Cu(NO3)2·3H2O,,0.174 mmol (assuming hexahydrate),0.174,mmol,nan,,,,,nan,,,,,terephthalic acid,BDC,"28.5 mg, 0.171 mmol",28.5,mg,,,,,,,,,,,"2,6-difluorobenzoic acid","2,6-DFBA","440 mg, 2.78 mmol",440.0,mg,,,,,,"N,N-dimethylformamide",DMF,"7 mL (DMA:DMF 1:7, total 8 mL)",7.0,"N,N-dimethylacetamide",DMA,"1 mL (DMA:DMF 1:7, total 8 mL)",1.0,120.0,120 °C,48.0,48 h,6-dram glass vial,static,"DMF, acetone",3× DMF over 24 h; 3× acetone over 24 h,80 °C under vacuum for 20 h,80.0,20.0,transparent polyhedral crystals,,,fcu,RE6(μ3-OH)8 12-connected SBU,,10.0,1030.0,not_reported,not_reported,500.0,,10.1039/d1cc01552d,ok,
10.1039/d1cc01552d,downloaded\10.1039_d1cc01552d.pdf,SI downloaded\10.1039_d1cc01552d_SI.pdf,mof_json_store\10.1039_d1cc01552d\raw_output.json,mof_json_store\10.1039_d1cc01552d\synthesis_014.json,yes,"La, Ce, Pr, Nd did not form RE-UiO-66; DMF alone often gave impure/incorrect phases; 2-FBA in DMF failed.",Y-UiO-66,,Cu(NO3)2·3H2O,,0.174 mmol (assuming hexahydrate),0.174,mmol,nan,,,,,nan,,,,,terephthalic acid,BDC,"28.5 mg, 0.171 mmol",28.5,mg,,,,,,,,,,,"2,6-difluorobenzoic acid","2,6-DFBA","440 mg, 2.78 mmol",440.0,mg,,,,,,"N,N-dimethylacetamide",DMA,8 mL,8.0,,,,,120.0,120 °C,72.0,72 h,6-dram glass vial,static,"DMF, acetone",3× DMF over 24 h; 3× acetone over 24 h,,,,transparent polyhedral crystals,,,fcu,RE6(μ3-OH)8 12-connected SBU,,10.0,1360.0,not_reported,not_reported,500.0,,10.1039/d1cc01552d,ok,
10.1039/d1cc01552d,downloaded\10.1039_d1cc01552d.pdf,SI downloaded\10.1039_d1cc01552d_SI.pdf,mof_json_store\10.1039_d1cc01552d\raw_output.json,mof_json_store\10.1039_d1cc01552d\synthesis_015.json,yes,"La, Ce, Pr, Nd did not form RE-UiO-66; DMF alone often gave impure/incorrect phases; 2-FBA in DMF failed.",Eu-UiO-66,,Cd(CO3),,0.174 mmol (assuming hexahydrate),0.174,mmol,nan,,,,,nan,,,,,terephthalic acid,BDC,"28.5 mg, 0.171 mmol",28.5,mg,,,,,,,,,,,"2,6-difluorobenzoic acid","2,6-DFBA","440 mg, 2.78 mmol",440.0,mg,,,,,,"N,N-dimethylacetamide",DMA,8 mL,8.0,,,,,120.0,120 °C,72.0,72 h,6-dram glass vial,static,"DMF, acetone",3× DMF over 24 h; 3× acetone over 24 h,,,,transparent polyhedral crystals,,,fcu,RE6(μ3-OH)8 12-connected SBU,,10.0,1160.0,not_reported,not_reported,450.0,,10.1039/d1cc01552d,ok,
10.1039/d1cc01552d,downloaded\10.1039_d1cc01552d.pdf,SI downloaded\10.1039_d1cc01552d_SI.pdf,mof_json_store\10.1039_d1cc01552d\raw_output.json,mof_json_store\10.1039_d1cc01552d\synthesis_016.json,yes,"La, Ce, Pr, Nd did not form RE-UiO-66; DMF alone often gave impure/incorrect phases; 2-FBA in DMF failed.",Gd-UiO-66,,Co(CH3COO)2·4H2O,,0.174 mmol (assuming hexahydrate),0.174,mmol,nan,,,,,nan,,,,,terephthalic acid,BDC,"28.5 mg, 0.171 mmol",28.5,mg,,,,,,,,,,,"2,6-difluorobenzoic acid","2,6-DFBA","440 mg, 2.78 mmol",440.0,mg,,,,,,"N,N-dimethylacetamide",DMA,8 mL,8.0,,,,,120.0,120 °C,72.0,72 h,6-dram glass vial,static,"DMF, acetone",3× DMF over 24 h; 3× acetone over 24 h,,,,transparent polyhedral crystals,,,fcu,RE6(μ3-OH)8 12-connected SBU,,10.0,1070.0,not_reported,not_reported,,,10.1039/d1cc01552d,ok,
10.1039/d1cc01552d,downloaded\10.1039_d1cc01552d.pdf,SI downloaded\10.1039_d1cc01552d_SI.pdf,mof_json_store\10.1039_d1cc01552d\raw_output.json,mof_json_store\10.1039_d1cc01552d\synthesis_017.json,yes,"La, Ce, Pr, Nd did not form RE-UiO-66; DMF alone often gave impure/incorrect phases; 2-FBA in DMF failed.",Tb-UiO-66,,Cd(NO3)2·4H2O,,0.174 mmol (assuming hexahydrate),0.174,mmol,nan,,,,,nan,,,,,terephthalic acid,BDC,"28.5 mg, 0.171 mmol",28.5,mg,,,,,,,,,,,"2,6-difluorobenzoic acid","2,6-DFBA","440 mg, 2.78 mmol",440.0,mg,,,,,,"N,N-dimethylacetamide",DMA,8 mL,8.0,,,,,120.0,120 °C,72.0,72 h,6-dram glass vial,static,"DMF, acetone",3× DMF over 24 h; 3× acetone over 24 h,,,,transparent polyhedral crystals,,,fcu,RE6(μ3-OH)8 12-connected SBU,,10.0,1030.0,not_reported,not_reported,500.0,,10.1039/d1cc01552d,ok,
10.1039/d1cc01552d,downloaded\10.1039_d1cc01552d.pdf,SI downloaded\10.1039_d1cc01552d_SI.pdf,mof_json_store\10.1039_d1cc01552d\raw_output.json,mof_json_store\10.1039_d1cc01552d\synthesis_018.json,yes,"La, Ce, Pr, Nd did not form RE-UiO-66; DMF alone often gave impure/incorrect phases; 2-FBA in DMF failed.",Ho-UiO-66,,Cd(COO)2·2H2O,,0.174 mmol (assuming hexahydrate),0.174,mmol,nan,,,,,nan,,,,,terephthalic acid,BDC,"28.5 mg, 0.171 mmol",28.5,mg,,,,,,,,,,,"2,6-difluorobenzoic acid","2,6-DFBA","440 mg, 2.78 mmol",440.0,mg,,,,,,"N,N-dimethylacetamide",DMA,8 mL,8.0,,,,,120.0,120 °C,72.0,72 h,6-dram glass vial,static,"DMF, acetone",3× DMF over 24 h; 3× acetone over 24 h,,,,transparent polyhedral crystals,,,fcu,RE6(μ3-OH)8 12-connected SBU,,10.0,1000.0,not_reported,not_reported,,,10.1039/d1cc01552d,ok,
10.1039/d1cc01552d,downloaded\10.1039_d1cc01552d.pdf,SI downloaded\10.1039_d1cc01552d_SI.pdf,mof_json_store\10.1039_d1cc01552d\raw_output.json,mof_json_store\10.1039_d1cc01552d\synthesis_019.json,yes,"La, Ce, Pr, Nd did not form RE-UiO-66; DMF alone often gave impure/incorrect phases; 2-FBA in DMF failed.",Er-UiO-66,,Cd(NO3)2·4H2O,,0.174 mmol (assuming hexahydrate),0.174,mmol,nan,,,,,nan,,,,,terephthalic acid,BDC,"28.5 mg, 0.171 mmol",28.5,mg,,,,,,,,,,,"2,6-difluorobenzoic acid","2,6-DFBA","440 mg, 2.78 mmol",440.0,mg,,,,,,"N,N-dimethylacetamide",DMA,8 mL,8.0,,,,,120.0,120 °C,72.0,72 h,6-dram glass vial,static,"DMF, acetone",3× DMF over 24 h; 3× acetone over 24 h,,,,transparent polyhedral crystals,,,fcu,RE6(μ3-OH)8 12-connected SBU,,10.0,1190.0,not_reported,not_reported,500.0,,10.1039/d1cc01552d,ok,
10.1039/d1cc01552d,downloaded\10.1039_d1cc01552d.pdf,SI downloaded\10.1039_d1cc01552d_SI.pdf,mof_json_store\10.1039_d1cc01552d\raw_output.json,mof_json_store\10.1039_d1cc01552d\synthesis_020.json,yes,"La, Ce, Pr, Nd did not form RE-UiO-66; DMF alone often gave impure/incorrect phases; 2-FBA in DMF failed.",Tm-UiO-66,2071285,Cd(NO3)2·4H2O,,0.087 mmol (assuming hexahydrate),0.087,mmol,nan,,,,,nan,,,,,terephthalic acid,BDC,"14.3 mg, 0.085 mmol",14.3,mg,,,,,,,,,,,"2,6-difluorobenzoic acid","2,6-DFBA","220 mg, 1.39 mmol",220.0,mg,hydrochloric acid (35.5%),HCl,300 μL of 35.5% HCl,300.0,μL,"N,N-dimethylacetamide",DMA,8 mL,8.0,,,,,120.0,120 °C,72.0,72 h,6-dram glass vial,static,,,,,,octahedral crystals,,ca. 80 μm,fcu,Tm6(μ3-OH)8 12-connected SBU,"a=b=c=21.2553(16) Å, Fm-3m, Z=8",10.0,1010.0,not_reported,not_reported,500.0,,10.1039/d1cc01552d,ok,
10.1039/d1cc01552d,downloaded\10.1039_d1cc01552d.pdf,SI downloaded\10.1039_d1cc01552d_SI.pdf,mof_json_store\10.1039_d1cc01552d\raw_output.json,mof_json_store\10.1039_d1cc01552d\synthesis_021.json,yes,"La, Ce, Pr, Nd did not form RE-UiO-66; DMF alone often gave impure/incorrect phases; 2-FBA in DMF failed.",Yb-UiO-66,,Cu(NO3)2·4H2O,,0.174 mmol (assuming hexahydrate),0.174,mmol,nan,,,,,nan,,,,,terephthalic acid,BDC,"28.5 mg, 0.171 mmol",28.5,mg,,,,,,,,,,,"2,6-difluorobenzoic acid","2,6-DFBA","440 mg, 2.78 mmol",440.0,mg,,,,,,"N,N-dimethylacetamide",DMA,8 mL,8.0,,,,,120.0,120 °C,72.0,72 h,6-dram glass vial,static,"DMF, acetone",3× DMF over 24 h; 3× acetone over 24 h,,,,transparent polyhedral crystals,,,fcu,RE6(μ3-OH)8 12-connected SBU,,10.0,1080.0,not_reported,not_reported,500.0,,10.1039/d1cc01552d,ok,
10.1039/c7gc03805d,downloaded\10.1039_c7gc03805d.pdf,SI downloaded\10.1039_c7gc03805d_SI.pdf,mof_json_store\10.1039_c7gc03805d\raw_output.json,mof_json_store\10.1039_c7gc03805d\synthesis_001.json,no,,ZIF-8,,Cu(NO3)2·4H2O,,"0.84 M, 1.6 mL (1.3 mmol) in H2O",1.3,mmol,nan,,,,,nan,,,,,2-methylimidazole,Hmim,"3.00 M, 16 mL (48 mmol) in H2O",48.0,mmol,,,,,,,,,,,,,,,,,,,,,water,H2O,made up to 50 mL total volume with water,,,,,,25,room temperature,1.0,1 h,,stirred,ethanol,2×20 mL,85 °C in oven overnight,85.0,,"white, truncated cubic nanoparticles",80.0,50–200 nm,,,,,1597.0,not_reported,not_reported,500.0,CO2_capture;dye_adsorption,10.1039/c7gc03805d,ok,
10.1039/c7gc03805d,downloaded\10.1039_c7gc03805d.pdf,SI downloaded\10.1039_c7gc03805d_SI.pdf,mof_json_store\10.1039_c7gc03805d\raw_output.json,mof_json_store\10.1039_c7gc03805d\synthesis_002.json,no,,ZIF-8,,Cu(NO3)2·4H2O,,"0.84 M, 1.6 mL (1.3 mmol) in H2O",1.3,mmol,nan,,,,,nan,,,,,2-methylimidazole,Hmim,"3.00 M, 16 mL (48 mmol) in H2O",48.0,mmol,,,,,,,,,,,sodium hydroxide,NaOH,"0.100 M, 0.2 mL (0.02 mmol)",0.02,mmol,,,,,,water,H2O,made up to 50 mL total volume with water,,,,,,25,room temperature,1.0,1 h,,stirred,ethanol,2×20 mL,85 °C in oven overnight,85.0,,"white, truncated cubic nanoparticles",90.0,50–200 nm,,,,,1308.0,not_reported,not_reported,500.0,CO2_capture;dye_adsorption,10.1039/c7gc03805d,ok,
10.1039/c7gc03805d,downloaded\10.1039_c7gc03805d.pdf,SI downloaded\10.1039_c7gc03805d_SI.pdf,mof_json_store\10.1039_c7gc03805d\raw_output.json,mof_json_store\10.1039_c7gc03805d\synthesis_003.json,no,,ZIF-8,,Cu(NO3)2·4H2O,,"0.84 M, 1.6 mL (1.3 mmol) in H2O",1.3,mmol,nan,,,,,nan,,,,,2-methylimidazole,Hmim,"3.00 M, 16 mL (48 mmol) in H2O",48.0,mmol,,,,,,,,,,,sodium hydroxide,NaOH,"0.100 M, 2 mL (0.2 mmol)",0.2,mmol,,,,,,water,H2O,made up to 50 mL total volume with water,,,,,,25,room temperature,1.0,1 h,,stirred,ethanol,2×20 mL,85 °C in oven overnight,85.0,,"white, truncated cubic nanoparticles",90.0,50–200 nm,,,,,1320.0,not_reported,not_reported,500.0,CO2_capture;dye_adsorption,10.1039/c7gc03805d,ok,
