Repository: zzhenglab/MOFinder

# MOFinder

MOFinder extracts MOF synthesis information from the literature, reconstructs evidence-supported negative reaction records, and prepares datasets for synthesis-outcome prediction.
[Web application](https://mofinder.chemistry.wustl.edu/) | [Demos](Demo/README.md) | [Source code](docs/source_to_code.md) | [Workflow guide](docs/workflow.md) | [Model evaluation](docs/evaluation.md)

## Quick start

The workflow runs through Python commands. Python 3.10 or newer is required. Clone the repository and initialize its related applications:

```bash
git clone --recurse-submodules https://github.com/zzhenglab/MOFinder.git
cd MOFinder
```

Start with the two offline demonstrations:

```bash

File: mof_extraction_1_2.csv (part 259 of 305)
doi,main_pdf,si_pdf,raw_output,parsed_json,article_trial_or_failure,article_trial_or_failure_notes,mof_name,crystal_code,metal_1,metal_1_abbr,metal_1_amount_text,metal_1_amount_value,metal_1_amount_unit,metal_2,metal_2_abbr,metal_2_amount_text,metal_2_amount_value,metal_2_amount_unit,metal_3,metal_3_abbr,metal_3_amount_text,metal_3_amount_value,metal_3_amount_unit,linker_1,linker_1_abbr,linker_1_amount_text,linker_1_amount_value,linker_1_amount_unit,linker_2,linker_2_abbr,linker_2_amount_text,linker_2_amount_value,linker_2_amount_unit,linker_3,linker_3_abbr,linker_3_amount_text,linker_3_amount_value,linker_3_amount_unit,modulator_1,modulator_1_abbr,modulator_1_amount_text,modulator_1_amount_value,modulator_1_amount_unit,modulator_2,modulator_2_abbr,modulator_2_amount_text,modulator_2_amount_value,modulator_2_amount_unit,solvent_main,solvent_main_abbr,solvent_main_amount_text,solvent_main_ml,solvent_secondary,solvent_secondary_abbr,solvent_secondary_amount_text,solvent_secondary_ml,temperature_c,temperature_c_text,time_h,time_text,vessel_type,stirring,washing_solvent,washing_cycles,activation_text,activation_temp_c,activation_time_h,crystal_morphology,yield_percent,crystal_size,topology_code,metal_cluster_connectivity,unit_cell_short,pore_diameter_A,BET_surface_area_m2g,air_stable,water_stable,tga_decomposition_temp_c,applications,reference,status,error
10.1039/c7gc03805d,downloaded\10.1039_c7gc03805d.pdf,SI downloaded\10.1039_c7gc03805d_SI.pdf,mof_json_store\10.1039_c7gc03805d\raw_output.json,mof_json_store\10.1039_c7gc03805d\synthesis_004.json,no,,ZIF-8,,Co(NO3)2·6H2O,,"0.84 M, 1.6 mL (1.3 mmol) in H2O",1.3,mmol,nan,,,,,nan,,,,,2-methylimidazole,Hmim,"3.00 M, 16 mL (48 mmol) in H2O",48.0,mmol,,,,,,,,,,,sodium hydroxide,NaOH,"0.100 M, 10 mL (1.0 mmol)",1.0,mmol,,,,,,water,H2O,made up to 50 mL total volume with water,,,,,,25,room temperature,1.0,1 h,,stirred,ethanol,2×20 mL,85 °C in oven overnight,85.0,,"white, truncated cubic nanoparticles",90.0,50–200 nm,,,,,1552.0,not_reported,not_reported,500.0,CO2_capture;dye_adsorption,10.1039/c7gc03805d,ok,
10.1039/c7gc03805d,downloaded\10.1039_c7gc03805d.pdf,SI downloaded\10.1039_c7gc03805d_SI.pdf,mof_json_store\10.1039_c7gc03805d\raw_output.json,mof_json_store\10.1039_c7gc03805d\synthesis_005.json,no,,ZIF-8,,Co(NO3)2·6H2O,,"0.84 M, 1.6 mL (1.3 mmol) in H2O",1.3,mmol,nan,,,,,nan,,,,,2-methylimidazole,Hmim,"3.00 M, 16 mL (48 mmol) in H2O",48.0,mmol,,,,,,,,,,,sodium hydroxide,NaOH,"0.100 M, 20 mL (2.0 mmol)",2.0,mmol,,,,,,water,H2O,made up to 50 mL total volume with water,,,,,,25,room temperature,1.0,1 h,,stirred,ethanol,2×20 mL,85 °C in oven overnight,85.0,,"white, truncated cubic nanoparticles",90.0,50–200 nm,,,,,1503.0,not_reported,not_reported,500.0,CO2_capture;dye_adsorption,10.1039/c7gc03805d,ok,
10.1039/c7gc03805d,downloaded\10.1039_c7gc03805d.pdf,SI downloaded\10.1039_c7gc03805d_SI.pdf,mof_json_store\10.1039_c7gc03805d\raw_output.json,mof_json_store\10.1039_c7gc03805d\synthesis_006.json,no,,ZIF-8,,Co(NO3)2·6H2O,,"0.84 M, 1.6 mL (1.3 mmol) in H2O",1.3,mmol,nan,,,,,nan,,,,,2-methylimidazole,Hmim,"3.00 M, 16 mL (48 mmol) in H2O",48.0,mmol,,,,,,,,,,,sodium hydroxide,NaOH,"0.100 M, 30 mL (3.0 mmol)",3.0,mmol,,,,,,water,H2O,made up to 50 mL total volume with water,,,,,,25,room temperature,1.0,1 h,,stirred,ethanol,2×20 mL,85 °C in oven overnight,85.0,,"white, truncated cubic nanoparticles",91.0,50–200 nm,,,,,1708.0,not_reported,not_reported,500.0,CO2_capture;dye_adsorption,10.1039/c7gc03805d,ok,
10.1039/c7gc03805d,downloaded\10.1039_c7gc03805d.pdf,SI downloaded\10.1039_c7gc03805d_SI.pdf,mof_json_store\10.1039_c7gc03805d\raw_output.json,mof_json_store\10.1039_c7gc03805d\synthesis_007.json,no,,ZIF-L,,Zn(CH3COO)2·2H2O,,"0.049 M, 40 mL (1.98 mmol) in H2O",1.98,mmol,nan,,,,,nan,,,,,2-methylimidazole,Hmim,"0.39 M, 40 mL (15.8 mmol) in H2O",15.8,mmol,,,,,,,,,,,sodium hydroxide,NaOH,"0.100 M, 0.1 mL (0.01 mmol)",0.01,mmol,,,,,,water,H2O,aqueous solutions; total reaction volume ~80 mL,,,,,,25,room temperature,4.0,4 h,,stirred,ethanol,2×20 mL,,,,"white, leaf-like plates",,5–12 µm,,layered structure,,,,not_reported,not_reported,,CO2_capture,10.1039/c7gc03805d,ok,
10.1039/c7gc03805d,downloaded\10.1039_c7gc03805d.pdf,SI downloaded\10.1039_c7gc03805d_SI.pdf,mof_json_store\10.1039_c7gc03805d\raw_output.json,mof_json_store\10.1039_c7gc03805d\synthesis_008.json,no,,ZIF-L,,Zn(CH3COO)2·2H2O,,"0.049 M, 40 mL (1.98 mmol) in H2O",1.98,mmol,nan,,,,,nan,,,,,2-methylimidazole,Hmim,"0.39 M, 40 mL (15.8 mmol) in H2O",15.8,mmol,,,,,,,,,,,sodium hydroxide,NaOH,"0.100 M, 2 mL (0.2 mmol)",0.2,mmol,,,,,,water,H2O,aqueous solutions; total reaction volume ~80 mL,,,,,,25,room temperature,4.0,4 h,,stirred,ethanol,2×20 mL,,,,"white, leaf-like plates",,5–12 µm,,layered structure,,,,not_reported,not_reported,,CO2_capture,10.1039/c7gc03805d,ok,
10.1039/c7gc03805d,downloaded\10.1039_c7gc03805d.pdf,SI downloaded\10.1039_c7gc03805d_SI.pdf,mof_json_store\10.1039_c7gc03805d\raw_output.json,mof_json_store\10.1039_c7gc03805d\synthesis_009.json,no,,ZIF-L,,Co(NO3)2·6H2O,,"0.049 M, 40 mL (1.98 mmol) in H2O",1.98,mmol,nan,,,,,nan,,,,,2-methylimidazole,Hmim,"0.39 M, 40 mL (15.8 mmol) in H2O",15.8,mmol,,,,,,,,,,,sodium hydroxide,NaOH,"0.100 M, 5 mL (0.5 mmol)",0.5,mmol,,,,,,water,H2O,aqueous solutions; total reaction volume ~80 mL,,,,,,25,room temperature,4.0,4 h,,stirred,ethanol,2×20 mL,,,,"white, leaf-like plates",,5–12 µm,,layered structure,,,,not_reported,not_reported,,CO2_capture,10.1039/c7gc03805d,ok,
10.1039/c7gc03805d,downloaded\10.1039_c7gc03805d.pdf,SI downloaded\10.1039_c7gc03805d_SI.pdf,mof_json_store\10.1039_c7gc03805d\raw_output.json,mof_json_store\10.1039_c7gc03805d\synthesis_010.json,no,,ZIF-L,,Mn(NO3)2·6H2O,,"0.049 M, 40 mL (1.98 mmol) in H2O",1.98,mmol,nan,,,,,nan,,,,,2-methylimidazole,Hmim,"0.39 M, 40 mL (15.8 mmol) in H2O",15.8,mmol,,,,,,,,,,,sodium hydroxide,NaOH,"0.100 M, 10 mL (1.0 mmol)",1.0,mmol,,,,,,water,H2O,aqueous solutions; total reaction volume ~80 mL,,,,,,25,room temperature,4.0,4 h,,stirred,ethanol,2×20 mL,,,,"white, leaf-like plates",,5–12 µm,,layered structure,,,,not_reported,not_reported,,CO2_capture,10.1039/c7gc03805d,ok,
10.1039/c7gc03805d,downloaded\10.1039_c7gc03805d.pdf,SI downloaded\10.1039_c7gc03805d_SI.pdf,mof_json_store\10.1039_c7gc03805d\raw_output.json,mof_json_store\10.1039_c7gc03805d\synthesis_011.json,no,,ZIF-L,,Cd(NO3)2·4H2O,,"0.049 M, 40 mL (1.98 mmol) in H2O",1.98,mmol,nan,,,,,nan,,,,,2-methylimidazole,Hmim,"0.39 M, 40 mL (15.8 mmol) in H2O",15.8,mmol,,,,,,,,,,,sodium hydroxide,NaOH,"0.100 M, 20 mL (2.0 mmol)",2.0,mmol,,,,,,water,H2O,aqueous solutions; total reaction volume ~80 mL,,,,,,25,room temperature,4.0,4 h,,stirred,ethanol,2×20 mL,,,,"white, leaf-like plates",,5–12 µm,,layered structure,,,,not_reported,not_reported,,CO2_capture,10.1039/c7gc03805d,ok,
10.1021/ja402694f,downloaded\10.1021_ja402694f.pdf,SI downloaded\10.1021_ja402694f_SI.pdf,mof_json_store\10.1021_ja402694f\raw_output.json,mof_json_store\10.1021_ja402694f\synthesis_001.json,yes,"ZnCl2, Zn(NO3)2, or ZnSO4 gave only clear solutions; using H2O or MeOH as solvent gave no crystalline phases.",Zn-MOF-74/0.25,,Zn(CH3COO)2·2H2O,,"0.343 g, 1.57 mmol",1.57,mmol,nan,,,,,nan,,,,,"2,5-dihydroxyterephthalic acid",H2DHBDC,"0.099 g, 0.50 mmol",0.5,mmol,,,,,,,,,,,,,,,,,,,,,"N,N-dimethylformamide",DMF,20 mL + 20 mL (two DMF solutions),40.0,,,,,25,room temperature,0.25,0.25 h,,stirred,"DMF, MeOH",,dried under vacuum at 60 °C overnight; outgassed at 150 °C under N2 before gas sorption,60.0,,yellow precipitate,,~13.2 nm (XRD Scherrer),,,,,638.0,not_reported,not_reported,,,10.1021/ja402694f,ok,
10.1021/ja402694f,downloaded\10.1021_ja402694f.pdf,SI downloaded\10.1021_ja402694f_SI.pdf,mof_json_store\10.1021_ja402694f\raw_output.json,mof_json_store\10.1021_ja402694f\synthesis_002.json,yes,"ZnCl2, Zn(NO3)2, or ZnSO4 gave only clear solutions; using H2O or MeOH as solvent gave no crystalline phases.",Zn-MOF-74/1,,Zn(CH3COO)2·2H2O,,"0.343 g, 1.57 mmol",1.57,mmol,nan,,,,,nan,,,,,"2,5-dihydroxyterephthalic acid",H2DHBDC,"0.099 g, 0.50 mmol",0.5,mmol,,,,,,,,,,,,,,,,,,,,,"N,N-dimethylformamide",DMF,20 mL + 20 mL (two DMF solutions),40.0,,,,,25,room temperature,1.0,1 h,,stirred,"DMF, MeOH",,dried under vacuum at 60 °C overnight; outgassed at 150 °C under N2 before gas sorption,60.0,,yellow precipitate,,~11.5 nm (XRD Scherrer),,,,,431.0,not_reported,not_reported,,,10.1021/ja402694f,ok,
10.1021/ja402694f,downloaded\10.1021_ja402694f.pdf,SI downloaded\10.1021_ja402694f_SI.pdf,mof_json_store\10.1021_ja402694f\raw_output.json,mof_json_store\10.1021_ja402694f\synthesis_003.json,yes,"ZnCl2, Zn(NO3)2, or ZnSO4 gave only clear solutions; using H2O or MeOH as solvent gave no crystalline phases.",Zn-MOF-74/18,,Zn(CH3COO)2·2H2O,,"0.343 g, 1.57 mmol",1.57,mmol,nan,,,,,nan,,,,,"2,5-dihydroxyterephthalic acid",H2DHBDC,"0.099 g, 0.50 mmol",0.5,mmol,,,,,,,,,,,,,,,,,,,,,"N,N-dimethylformamide",DMF,20 mL + 20 mL (two DMF solutions),40.0,,,,,25,room temperature,18.0,18 h,,stirred,"DMF, MeOH",,dried under vacuum at 60 °C overnight; outgassed at 150 °C under N2 before gas sorption,60.0,,yellow precipitate; network morphology,,~10.3 nm (XRD Scherrer),,,,,314.0,not_reported,not_reported,,,10.1021/ja402694f,ok,
10.1021/ja402694f,downloaded\10.1021_ja402694f.pdf,SI downloaded\10.1021_ja402694f_SI.pdf,mof_json_store\10.1021_ja402694f\raw_output.json,mof_json_store\10.1021_ja402694f\synthesis_004.json,yes,"ZnCl2, Zn(NO3)2, or ZnSO4 gave only clear solutions; using H2O or MeOH as solvent gave no crystalline phases.",Zn-MOF-74/24,,Cu(NO3)2·3H2O,,"0.343 g, 1.57 mmol",1.57,mmol,nan,,,,,nan,,,,,"2,5-dihydroxyterephthalic acid",H2DHBDC,"0.099 g, 0.50 mmol",0.5,mmol,,,,,,,,,,,,,,,,,,,,,"N,N-dimethylformamide",DMF,20 mL + 20 mL (two DMF solutions),40.0,,,,,25,room temperature,24.0,24 h,,stirred,"DMF, MeOH",,dried under vacuum at 60 °C overnight; outgassed at 150 °C under N2 before gas sorption,60.0,,yellow precipitate,,~11.5 nm (XRD Scherrer),,,,,287.0,not_reported,not_reported,,,10.1021/ja402694f,ok,
10.1021/ja402694f,downloaded\10.1021_ja402694f.pdf,SI downloaded\10.1021_ja402694f_SI.pdf,mof_json_store\10.1021_ja402694f\raw_output.json,mof_json_store\10.1021_ja402694f\synthesis_005.json,yes,"ZnCl2, Zn(NO3)2, or ZnSO4 gave only clear solutions; using H2O or MeOH as solvent gave no crystalline phases.",Zn-MOF-74/240,,Cu(NO3)2·3H2O,,"0.343 g, 1.57 mmol",1.57,mmol,nan,,,,,nan,,,,,"2,5-dihydroxyterephthalic acid",H2DHBDC,"0.099 g, 0.50 mmol",0.5,mmol,,,,,,,,,,,,,,,,,,,,,"N,N-dimethylformamide",DMF,20 mL + 20 mL (two DMF solutions),40.0,,,,,25,room temperature,240.0,240 h (10 days),,stirred,"DMF, MeOH",,dried under vacuum at 60 °C overnight; outgassed at 150 °C under N2 before gas sorption,60.0,,yellow precipitate; interconnected small particles,,~8.9 nm (XRD Scherrer),,,,,236.0,not_reported,not_reported,,,10.1021/ja402694f,ok,
10.1021/cg500003u,downloaded\10.1021_cg500003u.pdf,SI downloaded\10.1021_cg500003u_SI.pdf,mof_json_store\10.1021_cg500003u\raw_output.json,mof_json_store\10.1021_cg500003u\synthesis_001.json,no,,,,CdSO4·8H2O,,0.1 mmol,0.1,mmol,nan,,,,,nan,,,,,"1,4,8,11-tetrazacyclododecane-N,N′,N″,N‴-tetra-methylene-isophthalic acid",H8L,0.025 mmol,0.025,mmol,,,,,,,,,,,,,,,,,,,,,methanol,MeOH,"4 mL (from CH3OH:H2O 8 mL, 1:1 v/v)",4.0,water,H2O,"4 mL (from CH3OH:H2O 8 mL, 1:1 v/v)",4.0,130.0,130 °C,72.0,3 days (then cooled to RT at 10 °C·h−1),Teflon-lined autoclave (15 mL),static,,,,,,colorless block crystals,42.0,,,,,,,not_reported,not_reported,245.0,luminescence;sensing,10.1021/cg500003u,ok,
10.1021/cg500003u,downloaded\10.1021_cg500003u.pdf,SI downloaded\10.1021_cg500003u_SI.pdf,mof_json_store\10.1021_cg500003u\raw_output.json,mof_json_store\10.1021_cg500003u\synthesis_002.json,no,,,,CdSO4·8H2O,,0.1 mmol,0.1,mmol,nan,,,,,nan,,,,,"1,4,8,11-tetrazacyclododecane-N,N′,N″,N‴-tetra-methylene-isophthalic acid",H8L,0.025 mmol,0.025,mmol,,,,,,,,,,,,,,,,,,,,,"N,N-dimethylacetamide",DMAc,5 mL,5.0,water,H2O,3 mL,3.0,90.0,90 °C,72.0,3 days,Teflon-lined autoclave (15 mL),static,,,,,,colorless crystals,45.0,,,,,,,not_reported,not_reported,323.0,,10.1021/cg500003u,ok,
10.1021/cg500003u,downloaded\10.1021_cg500003u.pdf,SI downloaded\10.1021_cg500003u_SI.pdf,mof_json_store\10.1021_cg500003u\raw_output.json,mof_json_store\10.1021_cg500003u\synthesis_003.json,no,,,,CdSO4·8H2O,,0.1 mmol (similar to 2),0.1,mmol,nan,,,,,nan,,,,,"1,4,8,11-tetrazacyclododecane-N,N′,N″,N‴-tetra-methylene-isophthalic acid",H8L,0.025 mmol (similar to 2),0.025,mmol,,,,,,,,,,,,,,,,,,,,,ethanol,EtOH,5 mL,5.0,water,H2O,3 mL,3.0,120.0,120 °C,72.0,3 days,Teflon-lined autoclave (15 mL),static,,,,,,colorless crystals,35.0,,,,,,,not_reported,not_reported,288.0,luminescence;sensing,10.1021/cg500003u,ok,
10.1021/cg500003u,downloaded\10.1021_cg500003u.pdf,SI downloaded\10.1021_cg500003u_SI.pdf,mof_json_store\10.1021_cg500003u\raw_output.json,mof_json_store\10.1021_cg500003u\synthesis_004.json,no,,,,CdSO4·8H2O,,0.1 mmol (similar to 2),0.1,mmol,nan,,,,,nan,,,,,"1,4,8,11-tetrazacyclododecane-N,N′,N″,N‴-tetra-methylene-isophthalic acid",H8L,0.025 mmol (similar to 2),0.025,mmol,,,,,,,,,,,triethylamine,TEA,two drops,,,,,,,,"N,N-dimethylformamide",DMF,"6 mL (from DMF:H2O 8 mL, 6:2 v/v)",6.0,water,H2O,"2 mL (from DMF:H2O 8 mL, 6:2 v/v)",2.0,90.0,90 °C (similar to 2),72.0,3 days,Teflon-lined autoclave (15 mL),static,,,,,,purple crystals,38.0,,,,,,,not_reported,not_reported,293.0,,10.1021/cg500003u,ok,
10.1021/cg500003u,downloaded\10.1021_cg500003u.pdf,SI downloaded\10.1021_cg500003u_SI.pdf,mof_json_store\10.1021_cg500003u\raw_output.json,mof_json_store\10.1021_cg500003u\synthesis_005.json,no,,,,Zn(NO3)2·6H2O,,0.1 mmol (similar to 2),0.1,mmol,nan,,,,,nan,,,,,"1,4,8,11-tetrazacyclododecane-N,N′,N″,N‴-tetra-methylene-isophthalic acid",H8L,0.025 mmol (similar to 2),0.025,mmol,,,,,,,,,,,,,,,,,,,,,"N,N-dimethylformamide",DMF,5 mL,5.0,water,H2O,3 mL,3.0,90.0,90 °C (similar to 2),72.0,3 days,Teflon-lined autoclave (15 mL),static,,,,,,orange crystals,40.0,,,,,,,not_reported,not_reported,291.0,,10.1021/cg500003u,ok,
10.1021/cg500003u,downloaded\10.1021_cg500003u.pdf,SI downloaded\10.1021_cg500003u_SI.pdf,mof_json_store\10.1021_cg500003u\raw_output.json,mof_json_store\10.1021_cg500003u\synthesis_006.json,no,,,,Pb(NO3)2,,0.1 mmol,0.1,mmol,nan,,,,,nan,,,,,"1,4,8,11-tetrazacyclododecane-N,N′,N″,N‴-tetra-methylene-isophthalic acid",H8L,0.025 mmol,0.025,mmol,"5,5,7,12,12,14-hexamethyl-1,4,8,11-tetraazacyclotetradecane",teta,0.1 mmol,0.1,mmol,,,,,,,,,,,,,,,,water,H2O,8 mL,8.0,,,,,140.0,140 °C,72.0,3 days,Teflon-lined autoclave (15 mL),static,,,,,,pale pink crystals,35.0,,,,,,,not_reported,not_reported,258.0,,10.1021/cg500003u,ok,
10.1021/cg500003u,downloaded\10.1021_cg500003u.pdf,SI downloaded\10.1021_cg500003u_SI.pdf,mof_json_store\10.1021_cg500003u\raw_output.json,mof_json_store\10.1021_cg500003u\synthesis_007.json,no,,,,Cd(NO3)2,,0.1 mmol,0.1,mmol,nan,,,,,nan,,,,,"1,4,8,11-tetrazacyclododecane-N,N′,N″,N‴-tetra-methylene-isophthalic acid",H8L,0.025 mmol,0.025,mmol,"5,5,7,12,12,14-hexamethyl-1,4,8,11-tetraazacyclotetradecane",teta,0.1 mmol,0.1,mmol,,,,,,,,,,,,,,,,water,H2O,5 mL,5.0,methanol,MeOH,3 mL,3.0,130.0,130 °C,72.0,3 days,Teflon-lined autoclave (15 mL),static,,,,,,pink crystals,43.0,,,,,,,not_reported,not_reported,257.0,,10.1021/cg500003u,ok,
10.1021/cg500003u,downloaded\10.1021_cg500003u.pdf,SI downloaded\10.1021_cg500003u_SI.pdf,mof_json_store\10.1021_cg500003u\raw_output.json,mof_json_store\10.1021_cg500003u\synthesis_008.json,no,,,,Dy(NO3)3·6H2O,,0.1 mmol (similar to 7),0.1,mmol,nan,,,,,nan,,,,,"1,4,8,11-tetrazacyclododecane-N,N′,N″,N‴-tetra-methylene-isophthalic acid",H8L,0.025 mmol (similar to 7),0.025,mmol,"5,5,7,12,12,14-hexamethyl-1,4,8,11-tetraazacyclotetradecane",teta,0.1 mmol (similar to 7),0.1,mmol,,,,,,,,,,,,,,,,water,H2O,,,,,,,130.0,130 °C,72.0,3 days,Teflon-lined autoclave (15 mL),static,,,,,,pale yellow crystals,31.0,,,,,,,not_reported,not_reported,288.0,,10.1021/cg500003u,ok,
10.1021/cg500003u,downloaded\10.1021_cg500003u.pdf,SI downloaded\10.1021_cg500003u_SI.pdf,mof_json_store\10.1021_cg500003u\raw_output.json,mof_json_store\10.1021_cg500003u\synthesis_010.json,no,,,,Fe(NO3)3,,0.1 mmol (similar to 9),0.1,mmol,nan,,,,,nan,,,,,"1,4,8,11-tetrazacyclododecane-N,N′,N″,N‴-tetra-methylene-isophthalic acid",H8L,0.025 mmol (similar to 9),0.025,mmol,"5,5,7,12,12,14-hexamethyl-1,4,8,11-tetraazacyclotetradecane",teta,0.1 mmol (similar to 9),0.1,mmol,,,,,,,,,,,,,,,,water,H2O,,,,,,,120.0,120 °C,72.0,3 days,Teflon-lined autoclave (15 mL),static,,,,,,violet crystals,32.0,,,,,,,not_reported,not_reported,275.0,,10.1021/cg500003u,ok,
10.1021/acs.chemmater.3c03269,downloaded\10.1021_acs.chemmater.3c03269.pdf,SI downloaded\10.1021_acs.chemmater.3c03269_SI.pdf,mof_json_store\10.1021_acs.chemmater.3c03269\raw_output.json,mof_json_store\10.1021_acs.chemmater.3c03269\synthesis_006.json,no,,HPUiO(Ce)-30,,Zn(NO3)2·6H2O,CAN,"548 mg, 1.0 mmol",1,mmol,nan,,,,,nan,,,,,terephthalic acid,BDC,"166 mg, 1.0 mmol",1.0,mmol,,,,,,,,,,,acetic acid,HAc,"0.1 mL, 1.7 mmol",1.7,mmol,sodium perchlorate monohydrate,,"100 mg, 0.7 mmol",0.7,mmol,water,H2O,6 mL,6.0,,,,,30.0,30 °C (single-stage),,not specified,,stirred,"water, DMF",water once; DMF twice,soaked in ethanol for 6 days at 60 °C (ethanol renewed daily); dried at 60 °C under vacuum overnight,60.0,144.0,truncated octahedra; cage-like mesopores,,300−500 nm particles,,,,,1152.5,,,330.0,,10.1021/acs.chemmater.3c03269,ok,
10.1021/acs.chemmater.3c03269,downloaded\10.1021_acs.chemmater.3c03269.pdf,SI downloaded\10.1021_acs.chemmater.3c03269_SI.pdf,mof_json_store\10.1021_acs.chemmater.3c03269\raw_output.json,mof_json_store\10.1021_acs.chemmater.3c03269\synthesis_007.json,no,,HPUiO(Ce)-40,,Zn(NO3)2·6H2O,CAN,"548 mg, 1.0 mmol",1,mmol,nan,,,,,nan,,,,,terephthalic acid,BDC,"166 mg, 1.0 mmol",1.0,mmol,,,,,,,,,,,acetic acid,HAc,"0.1 mL, 1.7 mmol",1.7,mmol,sodium perchlorate monohydrate,,"100 mg, 0.7 mmol",0.7,mmol,water,H2O,6 mL,6.0,,,,,40.0,40 °C (single-stage),,not specified,,stirred,"water, DMF",water once; DMF twice,soaked in ethanol for 6 days at 60 °C (ethanol renewed daily); dried at 60 °C under vacuum overnight,60.0,144.0,particles trending to spherical; open-channel mesostructure,,,,,,,974.0,,,,,10.1021/acs.chemmater.3c03269,ok,
10.1021/acs.chemmater.3c03269,downloaded\10.1021_acs.chemmater.3c03269.pdf,SI downloaded\10.1021_acs.chemmater.3c03269_SI.pdf,mof_json_store\10.1021_acs.chemmater.3c03269\raw_output.json,mof_json_store\10.1021_acs.chemmater.3c03269\synthesis_008.json,no,,HPUiO(Ce)-50,,Zn(NO3)2·6H2O,CAN,"548 mg, 1.0 mmol",1,mmol,nan,,,,,nan,,,,,terephthalic acid,BDC,"166 mg, 1.0 mmol",1.0,mmol,,,,,,,,,,,acetic acid,HAc,"0.1 mL, 1.7 mmol",1.7,mmol,sodium perchlorate monohydrate,,"100 mg, 0.7 mmol",0.7,mmol,water,H2O,6 mL,6.0,,,,,50.0,50 °C (single-stage),,not specified,,stirred,"water, DMF",water once; DMF twice,soaked in ethanol for 6 days at 60 °C (ethanol renewed daily); dried at 60 °C under vacuum overnight,60.0,144.0,spherical particles; transition to open channels,,,,,,,833.4,,,,,10.1021/acs.chemmater.3c03269,ok,
10.1021/acs.chemmater.3c03269,downloaded\10.1021_acs.chemmater.3c03269.pdf,SI downloaded\10.1021_acs.chemmater.3c03269_SI.pdf,mof_json_store\10.1021_acs.chemmater.3c03269\raw_output.json,mof_json_store\10.1021_acs.chemmater.3c03269\synthesis_009.json,no,,HPUiO(Ce)-60,,Zn(NO3)2·6H2O,CAN,"548 mg, 1.0 mmol",1,mmol,nan,,,,,nan,,,,,terephthalic acid,BDC,"166 mg, 1.0 mmol",1.0,mmol,,,,,,,,,,,acetic acid,HAc,"0.1 mL, 1.7 mmol",1.7,mmol,sodium perchlorate monohydrate,,"100 mg, 0.7 mmol",0.7,mmol,water,H2O,6 mL,6.0,,,,,60.0,60 °C (single-stage),,not specified,,stirred,"water, DMF",water once; DMF twice,soaked in ethanol for 6 days at 60 °C (ethanol renewed daily); dried at 60 °C under vacuum overnight,60.0,144.0,spheres with open dendritic mesopores,,,,,,,537.1,,,330.0,,10.1021/acs.chemmater.3c03269,ok,
10.1021/ic3009392,downloaded\10.1021_ic3009392.pdf,SI downloaded\10.1021_ic3009392_SI.pdf,mof_json_store\10.1021_ic3009392\raw_output.json,mof_json_store\10.1021_ic3009392\synthesis_001.json,yes,At 60–160 °C and pH 2–2.5 Ln/pmdc/ox formed or low crystallinity; higher pH gave amorphous; 2-Ln required pH 5–6 or inert to avoid oxalate/mixed phases.,1-Ln,,Cd(NO3)2·4H2O,,0.150 mmol dissolved in 5 mL H2O,0.15,mmol,nan,,,,,nan,,,,,"pyrimidine-4,6-dicarboxylic acid",H2pmdc,"0.0459 g, 0.225 mmol",0.225,mmol,,,,,,,,,,,,,,,,,,,,,methanol,MeOH,in 25 mL H2O/MeOH 1:2 v/v mixture,,water,H2O,in 25 mL H2O/MeOH 1:2 v/v mixture; plus 5 mL for metal salt solution,5.0,25,room temperature,5.0,5 h,,vigorous stirring; metal solution added dropwise,"water, ethanol",,air-dried,,,colorless square prismatic crystals (observed for some Ln members),80–85,,hcb,2D honeycomb layers; Ln3+ ~9-coordinate tricapped trigonal prism; bis-chelating pmdc bridges,,,,not_reported,not_reported,,luminescence;magnetism,10.1021/ic3009392,ok,
10.1021/ic3009392,downloaded\10.1021_ic3009392.pdf,SI downloaded\10.1021_ic3009392_SI.pdf,mof_json_store\10.1021_ic3009392\raw_output.json,mof_json_store\10.1021_ic3009392\synthesis_002.json,yes,At 60–160 °C and pH 2–2.5 Ln/pmdc/ox formed or low crystallinity; higher pH gave amorphous; 2-Ln required pH 5–6 or inert to avoid oxalate/mixed phases.,2-Ln (La–Nd),,Cd(NO3)2·4H2O,,0.1 mmol,0.1,mmol,nan,,,,,nan,,,,,"pyrimidine-4,6-dicarboxylic acid",H2pmdc,"0.0408 g, 0.2 mmol",0.2,mmol,,,,,,,,,,,sodium hydroxide (to adjust pH 5–6),NaOH,"1 M, to pH 5–6",,,,,,,,water,H2O,25 mL,25.0,,,,,180.0,180 °C,72.0,3 days; slow cooling 2 °C/h,Teflon-lined stainless steel autoclave,static (autogenous pressure),,,,,,,85–90,,,"3D network; layers linked by μ4-κ2N,O:κ2N′,O′:κO″:κO‴ pmdc; Ln3+ N3O5Ow (9-coordinate)",,,,not_reported,not_reported,,luminescence;magnetism,10.1021/ic3009392,ok,
10.1021/ic3009392,downloaded\10.1021_ic3009392.pdf,SI downloaded\10.1021_ic3009392_SI.pdf,mof_json_store\10.1021_ic3009392\raw_output.json,mof_json_store\10.1021_ic3009392\synthesis_003.json,yes,At 60–160 °C and pH 2–2.5 Ln/pmdc/ox formed or low crystallinity; higher pH gave amorphous; 2-Ln required pH 5–6 or inert to avoid oxalate/mixed phases.,2-Ln (Sm–Yb),,Cd(NO3)2·4H2O,,0.1 mmol,0.1,mmol,nan,,,,,nan,,,,,"pyrimidine-4,6-dicarboxylic acid",H2pmdc,"0.0408 g, 0.2 mmol",0.2,mmol,,,,,,,,,,,sodium hydroxide (to adjust pH 5–6),NaOH,"1 M, to pH 5–6",,,,,,,,water,H2O,25 mL,25.0,,,,,200.0,200 °C,72.0,3 days; slow cooling 2 °C/h,Teflon-lined stainless steel autoclave,static (autogenous pressure),,,,,,,85–90,,,"3D network; layers linked by μ4-κ2N,O:κ2N′,O′:κO″:κO‴ pmdc; Ln3+ N3O5Ow (9-coordinate)",,,,not_reported,not_reported,,luminescence;magnetism,10.1021/ic3009392,ok,
10.1002/adma.202403834,downloaded\10.1002_adma.202403834.pdf,SI downloaded\10.1002_adma.202403834_SI.docx,mof_json_store\10.1002_adma.202403834\raw_output.json,mof_json_store\10.1002_adma.202403834\synthesis_001.json,yes,Reported failures/impurities: V-Brbdc-tpt not obtained; V-26ndc with tpt/tppy/tpbz not obtained; V-bpdc with tpt/tppy/tpbz not obtained; V-chdc with tpt/tppy/tpbz not obtained; polycrystalline V-abdc-tpbz not obtained; V-bcp-tpt impure by PXRD.,V-bdc-tpt,,Zn(NO3)2·6H2O,VCl3,95 mg (~0.6 mmol),0.6,mmol,nan,,,,,nan,,,,,terephthalic acid,H2bdc,100 mg (~0.6 mmol),100.0,mg,"2,4,6-tri(4-pyridyl)-1,3,5-triazine",tpt,62 mg (~0.2 mmol),62.0,mg,,,,,,,,,,,,,,,,"N,N-dimethylformamide",DMF,3 mL,3.0,,,,,150.0,150 °C,12.0,12 h,15 mL glass vial,static,"DMF, acetone",DMF 1 day; acetone 3 days (refresh daily),50 °C under high vacuum for 12 h,50.0,12.0,dark-brown powder,,,,V3O trimer SBU,"P63/mmc; a=16.7765, c=14.510",6.4,1720.0,not_reported,not_reported,,acetylene separation;CO2_capture;alkane_alkene_separation,10.1002/adma.202403834,ok,
10.1002/adma.202403834,downloaded\10.1002_adma.202403834.pdf,SI downloaded\10.1002_adma.202403834_SI.docx,mof_json_store\10.1002_adma.202403834\raw_output.json,mof_json_store\10.1002_adma.202403834\synthesis_002.json,yes,Reported failures/impurities: V-Brbdc-tpt not obtained; V-26ndc with tpt/tppy/tpbz not obtained; V-bpdc with tpt/tppy/tpbz not obtained; V-chdc with tpt/tppy/tpbz not obtained; polycrystalline V-abdc-tpbz not obtained; V-bcp-tpt impure by PXRD.,V-bdc-tpt,2337639,Ag(NO3),VCl3,47 mg (~0.3 mmol),0.3,mmol,nan,,,,,nan,,,,,terephthalic acid,H2bdc,50 mg (~0.3 mmol),50.0,mg,"2,4,6-tri(4-pyridyl)-1,3,5-triazine",tpt,31 mg (~0.1 mmol),31.0,mg,,,,,,"hydrochloric acid (~6 M, aqueous), 2 drops",HCl,2 drops of ~6 mol/L HCl aqueous solution,,,,,,,,"N,N-dimethylformamide",DMF,3 mL,3.0,,,,,150.0,150 °C,12.0,12 h,15 mL glass vial,static,"DMF, acetone",DMF 1 day; acetone 3 days (refresh daily),50 °C under high vacuum for 12 h,50.0,12.0,dark-brown single crystals,,,,V3O trimer SBU,"P63/mmc; a=16.7765, c=14.510",6.4,1720.0,not_reported,not_reported,,acetylene separation;CO2_capture;alkane_alkene_separation,10.1002/adma.202403834,ok,
10.1002/adma.202403834,downloaded\10.1002_adma.202403834.pdf,SI downloaded\10.1002_adma.202403834_SI.docx,mof_json_store\10.1002_adma.202403834\raw_output.json,mof_json_store\10.1002_adma.202403834\synthesis_003.json,yes,Reported failures/impurities: V-Brbdc-tpt not obtained; V-26ndc with tpt/tppy/tpbz not obtained; V-bpdc with tpt/tppy/tpbz not obtained; V-chdc with tpt/tppy/tpbz not obtained; polycrystalline V-abdc-tpbz not obtained; V-bcp-tpt impure by PXRD.,V-bdc-tppy,,Ag(NO3),VCl3,95 mg (~0.6 mmol),0.6,mmol,UO2(NO3)2·6H2O,,,,,nan,,,,,terephthalic acid,H2bdc,100 mg (~0.6 mmol),100.0,mg,"2,4,6-tri(4-pyridyl)pyridine",tppy,62 mg (~0.2 mmol),62.0,mg,,,,,,,,,,,,,,,,"N,N-dimethylformamide",DMF,3 mL,3.0,,,,,150.0,150 °C,12.0,12 h,15 mL glass vial,static,"DMF, acetone",DMF 1 day; acetone 3 days (refresh daily),50 °C under high vacuum for 12 h,50.0,12.0,dark-brown powder,,,,V3O trimer SBU,"P63/mmc; a=16.9142, c=14.3789",6.2,1670.0,not_reported,not_reported,,acetylene separation;CO2_capture;alkane_alkene_separation,10.1002/adma.202403834,ok,
10.1002/adma.202403834,downloaded\10.1002_adma.202403834.pdf,SI downloaded\10.1002_adma.202403834_SI.docx,mof_json_store\10.1002_adma.202403834\raw_output.json,mof_json_store\10.1002_adma.202403834\synthesis_004.json,yes,Reported failures/impurities: V-Brbdc-tpt not obtained; V-26ndc with tpt/tppy/tpbz not obtained; V-bpdc with tpt/tppy/tpbz not obtained; V-chdc with tpt/tppy/tpbz not obtained; polycrystalline V-abdc-tpbz not obtained; V-bcp-tpt impure by PXRD.,V-bdc-tppy,2337642,Zn(NO3)2·6H2O,VCl3,47 mg (~0.3 mmol),0.3,mmol,nan,,,,,nan,,,,,terephthalic acid,H2bdc,50 mg (~0.3 mmol),50.0,mg,"2,4,6-tri(4-pyridyl)pyridine",tppy,31 mg (~0.1 mmol),31.0,mg,,,,,,"hydrochloric acid (~6 M, aqueous), 2 drops",HCl,2 drops of ~6 mol/L HCl aqueous solution,,,,,,,,"N,N-dimethylformamide",DMF,3 mL,3.0,,,,,150.0,150 °C,12.0,12 h,15 mL glass vial,static,"DMF, acetone",DMF 1 day; acetone 3 days (refresh daily),50 °C under high vacuum for 12 h,50.0,12.0,dark-brown single crystals,,,,V3O trimer SBU,"P63/mmc; a=16.9142, c=14.3789",6.2,1670.0,not_reported,not_reported,,acetylene separation;CO2_capture;alkane_alkene_separation,10.1002/adma.202403834,ok,
10.1002/adma.202403834,downloaded\10.1002_adma.202403834.pdf,SI downloaded\10.1002_adma.202403834_SI.docx,mof_json_store\10.1002_adma.202403834\raw_output.json,mof_json_store\10.1002_adma.202403834\synthesis_005.json,yes,Reported failures/impurities: V-Brbdc-tpt not obtained; V-26ndc with tpt/tppy/tpbz not obtained; V-bpdc with tpt/tppy/tpbz not obtained; V-chdc with tpt/tppy/tpbz not obtained; polycrystalline V-abdc-tpbz not obtained; V-bcp-tpt impure by PXRD.,V-bdc-tpbz,,Cd(NO3)2·4H2O,VCl3,95 mg (~0.6 mmol),0.6,mmol,nan,,,,,nan,,,,,terephthalic acid,H2bdc,100 mg (~0.6 mmol),100.0,mg,"1,3,5-tri(4-pyridyl)benzene",tpbz,62 mg (~0.2 mmol),62.0,mg,,,,,,,,,,,,,,,,"N,N-dimethylformamide",DMF,3 mL,3.0,,,,,150.0,150 °C,12.0,12 h,15 mL glass vial,static,"DMF, acetone",DMF 1 day; acetone 3 days (refresh daily),50 °C under high vacuum for 12 h,50.0,12.0,dark-brown powder,,,,V3O trimer SBU,"P63/mmc; a=16.9601, c=14.6377",6.0,1460.0,not_reported,not_reported,,acetylene separation;CO2_capture,10.1002/adma.202403834,ok,
10.1002/adma.202403834,downloaded\10.1002_adma.202403834.pdf,SI downloaded\10.1002_adma.202403834_SI.docx,mof_json_store\10.1002_adma.202403834\raw_output.json,mof_json_store\10.1002_adma.202403834\synthesis_006.json,yes,Reported failures/impurities: V-Brbdc-tpt not obtained; V-26ndc with tpt/tppy/tpbz not obtained; V-bpdc with tpt/tppy/tpbz not obtained; V-chdc with tpt/tppy/tpbz not obtained; polycrystalline V-abdc-tpbz not obtained; V-bcp-tpt impure by PXRD.,V-bdc-tpbz,2337643,Zn(CH3COO)2·2H2O,VCl3,47 mg (~0.3 mmol),0.3,mmol,nan,,,,,nan,,,,,terephthalic acid,H2bdc,50 mg (~0.3 mmol),50.0,mg,"1,3,5-tri(4-pyridyl)benzene",tpbz,31 mg (~0.1 mmol),31.0,mg,,,,,,"hydrochloric acid (~6 M, aqueous), 2 drops",HCl,2 drops of ~6 mol/L HCl aqueous solution,,,,,,,,"N,N-dimethylformamide",DMF,3 mL,3.0,,,,,150.0,150 °C,12.0,12 h,15 mL glass vial,static,"DMF, acetone",DMF 1 day; acetone 3 days (refresh daily),50 °C under high vacuum for 12 h,50.0,12.0,dark-brown single crystals,,,,V3O trimer SBU,"P63/mmc; a=16.9601, c=14.6377",6.0,1460.0,not_reported,not_reported,,acetylene separation;CO2_capture,10.1002/adma.202403834,ok,
10.1002/adma.202403834,downloaded\10.1002_adma.202403834.pdf,SI downloaded\10.1002_adma.202403834_SI.docx,mof_json_store\10.1002_adma.202403834\raw_output.json,mof_json_store\10.1002_adma.202403834\synthesis_007.json,yes,Reported failures/impurities: V-Brbdc-tpt not obtained; V-26ndc with tpt/tppy/tpbz not obtained; V-bpdc with tpt/tppy/tpbz not obtained; V-chdc with tpt/tppy/tpbz not obtained; polycrystalline V-abdc-tpbz not obtained; V-bcp-tpt impure by PXRD.,V-abdc-tpt,2337644,Cu(CH3COO)2·1H2O,VCl3,47 mg (~0.3 mmol),0.3,mmol,nan,,,,,nan,,,,,2-aminoterephthalic acid,H2abdc,54 mg (~0.3 mmol),54.0,mg,"2,4,6-tri(4-pyridyl)-1,3,5-triazine",tpt,31 mg (~0.1 mmol),31.0,mg,,,,,,fluoroboric acid (48% HBF4) aqueous,HBF4,0.5 mL of 48% HBF4 solution,0.5,mL,,,,,,"N,N-dimethylformamide",DMF,3 mL,3.0,,,,,150.0,150 °C,15.0,15 h,15 mL glass vial,static,"DMF, acetone",DMF 1 day; acetone 3 days (refresh daily),50 °C under high vacuum for 12 h,50.0,12.0,dark-brown single crystals,,,,V3O trimer SBU,"P63/mmc; a=16.7009, c=15.039",7.0,845.0,not_reported,not_reported,,acetylene separation;CO2_capture,10.1002/adma.202403834,ok,
10.1002/adma.202403834,downloaded\10.1002_adma.202403834.pdf,SI downloaded\10.1002_adma.202403834_SI.docx,mof_json_store\10.1002_adma.202403834\raw_output.json,mof_json_store\10.1002_adma.202403834\synthesis_008.json,yes,Reported failures/impurities: V-Brbdc-tpt not obtained; V-26ndc with tpt/tppy/tpbz not obtained; V-bpdc with tpt/tppy/tpbz not obtained; V-chdc with tpt/tppy/tpbz not obtained; polycrystalline V-abdc-tpbz not obtained; V-bcp-tpt impure by PXRD.,V-abdc-tppy,2337645,Cu(CH3COO)2·1H2O,VCl3,47 mg (~0.3 mmol),0.3,mmol,nan,,,,,nan,,,,,2-aminoterephthalic acid,H2abdc,54 mg (~0.3 mmol),54.0,mg,"2,4,6-tri(4-pyridyl)pyridine",tppy,31 mg (~0.1 mmol),31.0,mg,,,,,,"hydrochloric acid (~6 M, aqueous), 2 drops",HCl,2 drops of ~6 mol/L HCl aqueous solution,,,,,,,,"N,N-dimethylformamide",DMF,3 mL,3.0,,,,,150.0,150 °C,12.0,12 h,15 mL glass vial,static,"DMF, acetone",DMF 1 day; acetone 3 days (refresh daily),50 °C under high vacuum for 12 h,50.0,12.0,dark-green single crystals,,,,V3O trimer SBU,"P63/mmc; a=16.906, c=14.525",,,not_reported,not_reported,,acetylene separation;CO2_capture,10.1002/adma.202403834,ok,
10.1002/adma.202403834,downloaded\10.1002_adma.202403834.pdf,SI downloaded\10.1002_adma.202403834_SI.docx,mof_json_store\10.1002_adma.202403834\raw_output.json,mof_json_store\10.1002_adma.202403834\synthesis_009.json,yes,Reported failures/impurities: V-Brbdc-tpt not obtained; V-26ndc with tpt/tppy/tpbz not obtained; V-bpdc with tpt/tppy/tpbz not obtained; V-chdc with tpt/tppy/tpbz not obtained; polycrystalline V-abdc-tpbz not obtained; V-bcp-tpt impure by PXRD.,V-abdc-tpbz,2337646,Cu(CH3COO)2·1H2O,VCl3,47 mg (~0.3 mmol),0.3,mmol,nan,,,,,nan,,,,,2-aminoterephthalic acid,H2abdc,54 mg (~0.3 mmol),54.0,mg,"1,3,5-tri(4-pyridyl)benzene",tpbz,31 mg (~0.1 mmol),31.0,mg,,,,,,"hydrochloric acid (~6 M, aqueous), 2 drops",HCl,2 drops of ~6 mol/L HCl aqueous solution,,,,,,,,"N,N-dimethylformamide",DMF,3 mL,3.0,,,,,150.0,150 °C,24.0,24 h,15 mL glass vial,static,"DMF, acetone",DMF 1 day; acetone 3 days (refresh daily),50 °C under high vacuum for 12 h,50.0,12.0,dark-green single crystals,,,,V3O trimer SBU,"P63/mmc; a=16.9998, c=14.454",,,not_reported,not_reported,,acetylene separation;CO2_capture,10.1002/adma.202403834,ok,
10.1002/adma.202403834,downloaded\10.1002_adma.202403834.pdf,SI downloaded\10.1002_adma.202403834_SI.docx,mof_json_store\10.1002_adma.202403834\raw_output.json,mof_json_store\10.1002_adma.202403834\synthesis_010.json,yes,Reported failures/impurities: V-Brbdc-tpt not obtained; V-26ndc with tpt/tppy/tpbz not obtained; V-bpdc with tpt/tppy/tpbz not obtained; V-chdc with tpt/tppy/tpbz not obtained; polycrystalline V-abdc-tpbz not obtained; V-bcp-tpt impure by PXRD.,V-Brbdc-tppy,,Cu(CH3COO)2·1H2O,VCl3,47 mg (~0.3 mmol),0.3,mmol,nan,,,,,nan,,,,,terephthalic acid,H2Brbdc,75 mg (~0.3 mmol),75.0,mg,"2,4,6-tri(4-pyridyl)pyridine",tppy,31 mg (~0.1 mmol),31.0,mg,,,,,,"hydrochloric acid (~6 M, aqueous), 2 drops",HCl,2 drops of ~6 mol/L HCl aqueous solution,,,,,,,,"N,N-dimethylformamide",DMF,3 mL,3.0,,,,,150.0,150 °C,12.0,12 h,15 mL glass vial,static,"DMF, acetone",DMF 1 day; acetone 3 days (refresh daily),50 °C under high vacuum for 12 h,50.0,12.0,dark-brown powder,,,,V3O trimer SBU,"P63/mmc; a≈16.818, c≈14.636 (PXRD)",,,not_reported,not_reported,,,10.1002/adma.202403834,ok,
10.1002/adma.202403834,downloaded\10.1002_adma.202403834.pdf,SI downloaded\10.1002_adma.202403834_SI.docx,mof_json_store\10.1002_adma.202403834\raw_output.json,mof_json_store\10.1002_adma.202403834\synthesis_011.json,yes,Reported failures/impurities: V-Brbdc-tpt not obtained; V-26ndc with tpt/tppy/tpbz not obtained; V-bpdc with tpt/tppy/tpbz not obtained; V-chdc with tpt/tppy/tpbz not obtained; polycrystalline V-abdc-tpbz not obtained; V-bcp-tpt impure by PXRD.,V-Brbdc-tpbz,,Cu(CH3COO)2·1H2O,VCl3,47 mg (~0.3 mmol),0.3,mmol,nan,,,,,nan,,,,,terephthalic acid,H2Brbdc,75 mg (~0.3 mmol),75.0,mg,"1,3,5-tri(4-pyridyl)benzene",tpbz,31 mg (~0.1 mmol),31.0,mg,,,,,,"hydrochloric acid (~6 M, aqueous), 2 drops",HCl,2 drops of ~6 mol/L HCl aqueous solution,,,,,,,,"N,N-dimethylformamide",DMF,3 mL,3.0,,,,,150.0,150 °C,12.0,12 h,15 mL glass vial,static,"DMF, acetone",DMF 1 day; acetone 3 days (refresh daily),50 °C under high vacuum for 12 h,50.0,12.0,dark-brown powder,,,,V3O trimer SBU,"P63/mmc; a≈16.919, c≈14.511 (PXRD)",,,not_reported,not_reported,,,10.1002/adma.202403834,ok,
10.1002/adma.202403834,downloaded\10.1002_adma.202403834.pdf,SI downloaded\10.1002_adma.202403834_SI.docx,mof_json_store\10.1002_adma.202403834\raw_output.json,mof_json_store\10.1002_adma.202403834\synthesis_012.json,yes,Reported failures/impurities: V-Brbdc-tpt not obtained; V-26ndc with tpt/tppy/tpbz not obtained; V-bpdc with tpt/tppy/tpbz not obtained; V-chdc with tpt/tppy/tpbz not obtained; polycrystalline V-abdc-tpbz not obtained; V-bcp-tpt impure by PXRD.,V-bcp-tpt,2337647,Cu(CH3COO)2·1H2O,VCl3,24 mg (~0.15 mmol),0.15,mmol,nan,,,,,nan,,,,,"bicyclo[1.1.1]pentane-1,3-dicarboxylic acid",H2bcp,23 mg (~0.15 mmol),23.0,mg,"2,4,6-tri(4-pyridyl)-1,3,5-triazine",tpt,15 mg (~0.05 mmol),15.0,mg,,,,,,"hydrochloric acid (~6 M, aqueous), 2 drops",HCl,2 drops of ~6 mol/L HCl aqueous solution,,,,,,,,"N,N-dimethylformamide",DMF,3 mL,3.0,,,,,150.0,150 °C,12.0,12 h,15 mL glass vial,static,"DMF, acetone",DMF 1 day; acetone 3 days (refresh daily),50 °C under high vacuum for 12 h,50.0,12.0,dark-green single crystals (PXRD indicates impure sample),,,,V3O trimer SBU,"P63/mmc; a=16.6976, c=11.8917",,,not_reported,not_reported,,acetylene separation,10.1002/adma.202403834,ok,
10.1002/adma.202403834,downloaded\10.1002_adma.202403834.pdf,SI downloaded\10.1002_adma.202403834_SI.docx,mof_json_store\10.1002_adma.202403834\raw_output.json,mof_json_store\10.1002_adma.202403834\synthesis_013.json,yes,Reported failures/impurities: V-Brbdc-tpt not obtained; V-26ndc with tpt/tppy/tpbz not obtained; V-bpdc with tpt/tppy/tpbz not obtained; V-chdc with tpt/tppy/tpbz not obtained; polycrystalline V-abdc-tpbz not obtained; V-bcp-tpt impure by PXRD.,V-bcp-tppy,,Al(NO3)3·9H2O,VCl3,94 mg (~0.3 mmol),0.3,mmol,nan,,,,,nan,,,,,"bicyclo[1.1.1]pentane-1,3-dicarboxylic acid",H2bcp,94 mg (~0.3 mmol),94.0,mg,"2,4,6-tri(4-pyridyl)pyridine",tppy,62 mg (~0.1 mmol),62.0,mg,,,,,,,,,,,,,,,,"N,N-dimethylformamide",DMF,3 mL,3.0,,,,,150.0,150 °C,12.0,12 h,15 mL glass vial,static,"DMF, acetone",DMF 1 day; acetone 3 days (refresh daily),50 °C under high vacuum for 12 h,50.0,12.0,dark-green crystals (phase pure powder by PXRD),,,,V3O trimer SBU,"P63/mmc; a=16.866, c=11.230",5.4,876.0,not_reported,not_reported,,acetylene separation,10.1002/adma.202403834,ok,
10.1002/adma.202403834,downloaded\10.1002_adma.202403834.pdf,SI downloaded\10.1002_adma.202403834_SI.docx,mof_json_store\10.1002_adma.202403834\raw_output.json,mof_json_store\10.1002_adma.202403834\synthesis_014.json,yes,Reported failures/impurities: V-Brbdc-tpt not obtained; V-26ndc with tpt/tppy/tpbz not obtained; V-bpdc with tpt/tppy/tpbz not obtained; V-chdc with tpt/tppy/tpbz not obtained; polycrystalline V-abdc-tpbz not obtained; V-bcp-tpt impure by PXRD.,V-bcp-tppy,2337648,ZrCl4,VCl3,24 mg (~0.15 mmol),0.15,mmol,nan,,,,,nan,,,,,"bicyclo[1.1.1]pentane-1,3-dicarboxylic acid",H2bcp,23 mg (~0.15 mmol),23.0,mg,"2,4,6-tri(4-pyridyl)pyridine",tppy,15 mg (~0.05 mmol),15.0,mg,,,,,,"hydrochloric acid (~6 M, aqueous), 2 drops",HCl,2 drops of ~6 mol/L HCl aqueous solution,,,,,,,,"N,N-dimethylformamide",DMF,3 mL,3.0,,,,,150.0,150 °C,12.0,12 h,15 mL glass vial,static,"DMF, acetone",DMF 1 day; acetone 3 days (refresh daily),50 °C under high vacuum for 12 h,50.0,12.0,dark-green single crystals,,,,V3O trimer SBU,"P63/mmc; a=16.866, c=11.230",5.4,876.0,not_reported,not_reported,,acetylene separation,10.1002/adma.202403834,ok,
10.1002/adma.202403834,downloaded\10.1002_adma.202403834.pdf,SI downloaded\10.1002_adma.202403834_SI.docx,mof_json_store\10.1002_adma.202403834\raw_output.json,mof_json_store\10.1002_adma.202403834\synthesis_015.json,yes,Reported failures/impurities: V-Brbdc-tpt not obtained; V-26ndc with tpt/tppy/tpbz not obtained; V-bpdc with tpt/tppy/tpbz not obtained; V-chdc with tpt/tppy/tpbz not obtained; polycrystalline V-abdc-tpbz not obtained; V-bcp-tpt impure by PXRD.,V-bcp-tpbz,,ZrCl4,VCl3,47 mg (~0.3 mmol),0.3,mmol,Ce(NO3)3·6H2O,,,,,nan,,,,,"bicyclo[1.1.1]pentane-1,3-dicarboxylic acid",H2bcp,47 mg (~0.3 mmol),47.0,mg,"1,3,5-tri(4-pyridyl)benzene",tpbz,31 mg (~0.1 mmol),31.0,mg,,,,,,,,,,,,,,,,"N,N-dimethylformamide",DMF,3 mL,3.0,,,,,150.0,150 °C,24.0,24 h,15 mL glass vial,static,"DMF, acetone",DMF 1 day; acetone 3 days (refresh daily),50 °C under high vacuum for 12 h,50.0,12.0,dark-green crystals (phase pure powder by PXRD),,,,V3O trimer SBU,"P63/mmc; a=16.997, c=11.130",5.9,820.0,not_reported,not_reported,,acetylene separation,10.1002/adma.202403834,ok,
10.1002/adma.202403834,downloaded\10.1002_adma.202403834.pdf,SI downloaded\10.1002_adma.202403834_SI.docx,mof_json_store\10.1002_adma.202403834\raw_output.json,mof_json_store\10.1002_adma.202403834\synthesis_016.json,yes,Reported failures/impurities: V-Brbdc-tpt not obtained; V-26ndc with tpt/tppy/tpbz not obtained; V-bpdc with tpt/tppy/tpbz not obtained; V-chdc with tpt/tppy/tpbz not obtained; polycrystalline V-abdc-tpbz not obtained; V-bcp-tpt impure by PXRD.,V-bcp-tpbz,2337649,ZrCl4,VCl3,24 mg (~0.15 mmol),0.15,mmol,Ce(NO3)3·6H2O,,,,,nan,,,,,"bicyclo[1.1.1]pentane-1,3-dicarboxylic acid",H2bcp,23 mg (~0.15 mmol),23.0,mg,"1,3,5-tri(4-pyridyl)benzene",tpbz,15 mg (~0.05 mmol),15.0,mg,,,,,,"hydrochloric acid (~6 M, aqueous), 2 drops",HCl,2 drops of ~6 mol/L HCl aqueous solution,,,,,,,,"N,N-dimethylformamide",DMF,3 mL,3.0,,,,,150.0,150 °C,12.0,12 h,15 mL glass vial,static,"DMF, acetone",DMF 1 day; acetone 3 days (refresh daily),50 °C under high vacuum for 12 h,50.0,12.0,dark-green single crystals,,,,V3O trimer SBU,"P63/mmc; a=16.997, c=11.130",5.9,820.0,not_reported,not_reported,,acetylene separation,10.1002/adma.202403834,ok,
