Repository: zzhenglab/MOFinder

# MOFinder

MOFinder extracts MOF synthesis information from the literature, reconstructs evidence-supported negative reaction records, and prepares datasets for synthesis-outcome prediction.
[Web application](https://mofinder.chemistry.wustl.edu/) | [Demos](Demo/README.md) | [Source code](docs/source_to_code.md) | [Workflow guide](docs/workflow.md) | [Model evaluation](docs/evaluation.md)

## Quick start

The workflow runs through Python commands. Python 3.10 or newer is required. Clone the repository and initialize its related applications:

```bash
git clone --recurse-submodules https://github.com/zzhenglab/MOFinder.git
cd MOFinder
```

Start with the two offline demonstrations:

```bash

File: mof_extraction_1_2.csv (part 260 of 305)
doi,main_pdf,si_pdf,raw_output,parsed_json,article_trial_or_failure,article_trial_or_failure_notes,mof_name,crystal_code,metal_1,metal_1_abbr,metal_1_amount_text,metal_1_amount_value,metal_1_amount_unit,metal_2,metal_2_abbr,metal_2_amount_text,metal_2_amount_value,metal_2_amount_unit,metal_3,metal_3_abbr,metal_3_amount_text,metal_3_amount_value,metal_3_amount_unit,linker_1,linker_1_abbr,linker_1_amount_text,linker_1_amount_value,linker_1_amount_unit,linker_2,linker_2_abbr,linker_2_amount_text,linker_2_amount_value,linker_2_amount_unit,linker_3,linker_3_abbr,linker_3_amount_text,linker_3_amount_value,linker_3_amount_unit,modulator_1,modulator_1_abbr,modulator_1_amount_text,modulator_1_amount_value,modulator_1_amount_unit,modulator_2,modulator_2_abbr,modulator_2_amount_text,modulator_2_amount_value,modulator_2_amount_unit,solvent_main,solvent_main_abbr,solvent_main_amount_text,solvent_main_ml,solvent_secondary,solvent_secondary_abbr,solvent_secondary_amount_text,solvent_secondary_ml,temperature_c,temperature_c_text,time_h,time_text,vessel_type,stirring,washing_solvent,washing_cycles,activation_text,activation_temp_c,activation_time_h,crystal_morphology,yield_percent,crystal_size,topology_code,metal_cluster_connectivity,unit_cell_short,pore_diameter_A,BET_surface_area_m2g,air_stable,water_stable,tga_decomposition_temp_c,applications,reference,status,error
10.1002/adma.202403834,downloaded\10.1002_adma.202403834.pdf,SI downloaded\10.1002_adma.202403834_SI.docx,mof_json_store\10.1002_adma.202403834\raw_output.json,mof_json_store\10.1002_adma.202403834\synthesis_017.json,yes,Reported failures/impurities: V-Brbdc-tpt not obtained; V-26ndc with tpt/tppy/tpbz not obtained; V-bpdc with tpt/tppy/tpbz not obtained; V-chdc with tpt/tppy/tpbz not obtained; polycrystalline V-abdc-tpbz not obtained; V-bcp-tpt impure by PXRD.,V-26ndc-tph,2337650,ZrCl4,VCl3,47 mg (~0.3 mmol),0.3,mmol,Ce(NO3)3·6H2O,,,,,nan,,,,,"2,6-naphthalenedicarboxylic acid",H2-26ndc,63 mg (~0.3 mmol),63.0,mg,"2,5,8-tri-(4-pyridyl)-1,3,4,6,7,9-hexaazaphenalene",tph,42 mg (~0.1 mmol),42.0,mg,,,,,,fluoroboric acid (48% HBF4) aqueous,HBF4,0.5 mL of 48% HBF4 solution,0.5,mL,,,,,,"N,N-dimethylformamide",DMF,3 mL,3.0,,,,,150.0,150 °C,24.0,24 h,15 mL glass vial,static,"DMF, acetone",DMF 1 day; acetone 3 days (refresh daily),50 °C under high vacuum for 12 h,50.0,12.0,dark-green single crystals,,,,V3O trimer SBU,"P-31c; a=18.964, c=18.408",9.1,,not_reported,not_reported,,acetylene separation;CO2_capture,10.1002/adma.202403834,ok,
10.1002/adma.202403834,downloaded\10.1002_adma.202403834.pdf,SI downloaded\10.1002_adma.202403834_SI.docx,mof_json_store\10.1002_adma.202403834\raw_output.json,mof_json_store\10.1002_adma.202403834\synthesis_018.json,yes,Reported failures/impurities: V-Brbdc-tpt not obtained; V-26ndc with tpt/tppy/tpbz not obtained; V-bpdc with tpt/tppy/tpbz not obtained; V-chdc with tpt/tppy/tpbz not obtained; polycrystalline V-abdc-tpbz not obtained; V-bcp-tpt impure by PXRD.,V-bpdc-tph,2337651,Ce(NO3)3·6H2O,VCl3,47 mg (~0.3 mmol),0.3,mmol,nan,,,,,nan,,,,,"biphenyl-4,4'-dicarboxylic acid",H2bpdc,73 mg (~0.3 mmol),73.0,mg,"2,5,8-tri-(4-pyridyl)-1,3,4,6,7,9-hexaazaphenalene",tph,42 mg (~0.1 mmol),42.0,mg,,,,,,"hydrochloric acid (~6 M, aqueous), 2 drops",HCl,2 drops of ~6 mol/L HCl aqueous solution,,,,,,,,"N,N-dimethylformamide",DMF,3 mL,3.0,,,,,150.0,150 °C,48.0,48 h,15 mL glass vial,static,"DMF, acetone",DMF 1 day; acetone 3 days (refresh daily),50 °C under high vacuum for 12 h,50.0,12.0,dark-yellow single crystals,,,,V3O trimer SBU,"P63/mmc; a=19.0197, c=23.932",10.9,2964.0,not_reported,not_reported,,acetylene separation;CO2_capture;propane_propene_separation;alkane_alkene_separation,10.1002/adma.202403834,ok,
10.1002/adma.202403834,downloaded\10.1002_adma.202403834.pdf,SI downloaded\10.1002_adma.202403834_SI.docx,mof_json_store\10.1002_adma.202403834\raw_output.json,mof_json_store\10.1002_adma.202403834\synthesis_019.json,yes,Reported failures/impurities: V-Brbdc-tpt not obtained; V-26ndc with tpt/tppy/tpbz not obtained; V-bpdc with tpt/tppy/tpbz not obtained; V-chdc with tpt/tppy/tpbz not obtained; polycrystalline V-abdc-tpbz not obtained; V-bcp-tpt impure by PXRD.,V-chdc-tph,,aqueous,VCl3,47 mg (~0.3 mmol),0.3,mmol,nan,,,,,nan,,,,,"trans-1,4-cyclohexanedicarboxylic acid",H2chdc,51 mg (~0.3 mmol),51.0,mg,"2,5,8-tri-(4-pyridyl)-1,3,4,6,7,9-hexaazaphenalene",tph,42 mg (~0.1 mmol),42.0,mg,,,,,,,,,,,,,,,,"N,N-dimethylformamide",DMF,3 mL,3.0,,,,,150.0,150 °C,24.0,24 h,15 mL glass vial,static,"DMF, acetone",DMF 1 day; acetone 3 days (refresh daily),50 °C under high vacuum for 12 h,50.0,12.0,dark-yellow powder (phase pure),,,,V3O trimer SBU,"P63/mmc; a≈18.810, c≈11.510 (PXRD)",,,not_reported,not_reported,,acetylene separation;CO2_capture,10.1002/adma.202403834,ok,
10.1002/adma.202403834,downloaded\10.1002_adma.202403834.pdf,SI downloaded\10.1002_adma.202403834_SI.docx,mof_json_store\10.1002_adma.202403834\raw_output.json,mof_json_store\10.1002_adma.202403834\synthesis_020.json,yes,Reported failures/impurities: V-Brbdc-tpt not obtained; V-26ndc with tpt/tppy/tpbz not obtained; V-bpdc with tpt/tppy/tpbz not obtained; V-chdc with tpt/tppy/tpbz not obtained; polycrystalline V-abdc-tpbz not obtained; V-bcp-tpt impure by PXRD.,V-bdc-tpt (powder),,Co(NO3)2·6H2O,VCl3,95 mg (~0.6 mmol),0.6,mmol,nan,,,,,nan,,,,,terephthalic acid,H2bdc,100 mg (~0.6 mmol),100.0,mg,"2,4,6-tri(4-pyridyl)-1,3,5-triazine",tpt,62 mg (~0.2 mmol),62.0,mg,,,,,,,,,,,,,,,,"N,N-dimethylformamide",DMF,3 mL,3.0,,,,,150.0,150 °C,12.0,12 h,15 mL glass vial,static,"DMF, acetone",DMF 1 day; acetone 3 days (refresh daily),50 °C under high vacuum for 12 h,50.0,12.0,dark-brown powder,,,,V3O trimer SBU,"P63/mmc; a=16.7765, c=14.510",6.4,1720.0,not_reported,not_reported,,acetylene separation;CO2_capture;alkane_alkene_separation,10.1002/adma.202403834,ok,
10.1002/adma.202403834,downloaded\10.1002_adma.202403834.pdf,SI downloaded\10.1002_adma.202403834_SI.docx,mof_json_store\10.1002_adma.202403834\raw_output.json,mof_json_store\10.1002_adma.202403834\synthesis_021.json,yes,Reported failures/impurities: V-Brbdc-tpt not obtained; V-26ndc with tpt/tppy/tpbz not obtained; V-bpdc with tpt/tppy/tpbz not obtained; V-chdc with tpt/tppy/tpbz not obtained; polycrystalline V-abdc-tpbz not obtained; V-bcp-tpt impure by PXRD.,V-bdc-tppy (powder),,Co(NO3)2·6H2O,VCl3,95 mg (~0.6 mmol),0.6,mmol,nan,,,,,nan,,,,,terephthalic acid,H2bdc,100 mg (~0.6 mmol),100.0,mg,"2,4,6-tri(4-pyridyl)pyridine",tppy,62 mg (~0.2 mmol),62.0,mg,,,,,,,,,,,,,,,,"N,N-dimethylformamide",DMF,3 mL,3.0,,,,,150.0,150 °C,12.0,12 h,15 mL glass vial,static,"DMF, acetone",DMF 1 day; acetone 3 days (refresh daily),50 °C under high vacuum for 12 h,50.0,12.0,dark-brown powder,,,,V3O trimer SBU,"P63/mmc; a=16.9142, c=14.3789",6.2,1670.0,not_reported,not_reported,,acetylene separation;CO2_capture;alkane_alkene_separation,10.1002/adma.202403834,ok,
10.1002/adma.202403834,downloaded\10.1002_adma.202403834.pdf,SI downloaded\10.1002_adma.202403834_SI.docx,mof_json_store\10.1002_adma.202403834\raw_output.json,mof_json_store\10.1002_adma.202403834\synthesis_022.json,yes,Reported failures/impurities: V-Brbdc-tpt not obtained; V-26ndc with tpt/tppy/tpbz not obtained; V-bpdc with tpt/tppy/tpbz not obtained; V-chdc with tpt/tppy/tpbz not obtained; polycrystalline V-abdc-tpbz not obtained; V-bcp-tpt impure by PXRD.,V-bdc-tpbz (powder),,Co(NO3)2·6H2O,VCl3,95 mg (~0.6 mmol),0.6,mmol,nan,,,,,nan,,,,,terephthalic acid,H2bdc,100 mg (~0.6 mmol),100.0,mg,"1,3,5-tri(4-pyridyl)benzene",tpbz,62 mg (~0.2 mmol),62.0,mg,,,,,,,,,,,,,,,,"N,N-dimethylformamide",DMF,3 mL,3.0,,,,,150.0,150 °C,12.0,12 h,15 mL glass vial,static,"DMF, acetone",DMF 1 day; acetone 3 days (refresh daily),50 °C under high vacuum for 12 h,50.0,12.0,dark-brown powder,,,,V3O trimer SBU,"P63/mmc; a=16.9601, c=14.6377",6.0,1460.0,not_reported,not_reported,,acetylene separation;CO2_capture,10.1002/adma.202403834,ok,
10.1002/adma.202403834,downloaded\10.1002_adma.202403834.pdf,SI downloaded\10.1002_adma.202403834_SI.docx,mof_json_store\10.1002_adma.202403834\raw_output.json,mof_json_store\10.1002_adma.202403834\synthesis_023.json,yes,Reported failures/impurities: V-Brbdc-tpt not obtained; V-26ndc with tpt/tppy/tpbz not obtained; V-bpdc with tpt/tppy/tpbz not obtained; V-chdc with tpt/tppy/tpbz not obtained; polycrystalline V-abdc-tpbz not obtained; V-bcp-tpt impure by PXRD.,MgV-chdc-tph,2337652,Co(NO3)2·6H2O,MgCl2·6H2O,40 mg (~0.2 mmol),0.2,mmol,nan,VCl3,47 mg (~0.1 mmol),47.0,mg,nan,,,,,"trans-1,4-cyclohexanedicarboxylic acid",H2chdc,51 mg (~0.3 mmol),51.0,mg,"2,5,8-tri-(4-pyridyl)-1,3,4,6,7,9-hexaazaphenalene",tph,42 mg (~0.1 mmol),42.0,mg,,,,,,,,,,,,,,,,"N,N-dimethylformamide",DMF,3 mL,3.0,,,,,130.0,130 °C,24.0,24 h,15 mL glass vial,static,"DMF, acetone",DMF 1 day; acetone 3 days (refresh daily),50 °C under high vacuum for 12 h,50.0,12.0,yellow single crystals,,,,mixed-metal cluster,"P63/mmc; a=19.209, c=11.179",,,not_reported,not_reported,,,10.1002/adma.202403834,ok,
10.1002/chem.201502203,downloaded\10.1002_chem.201502203.pdf,SI downloaded\10.1002_chem.201502203_SI.pdf,mof_json_store\10.1002_chem.201502203\raw_output.json,mof_json_store\10.1002_chem.201502203\synthesis_001.json,yes,"Time-modulated syntheses gave different phases; La yielded no yellow product, Er/Yb/Lu yielded no white product; phases dissolved/recrystallized with time (Table 1).",,,Co(NO3)2·6H2O,,0.10 mmol,0.1,mmol,nan,,0.10 mmol,0.1,mmol,nan,,,,,"2,5-bis(carboxymethylmercapto)-1,3,4-thiadiazole acid",H2bct,0.25 mmol,0.25,mmol,,,,,,,,,,,sodium hydroxide (aqueous),NaOH,"0.1 mol L−1, 5 mL",0.5,mmol,,,,,,water,H2O,7 mL,7.0,,,,,120.0,120 °C,,varied with reaction time; white crystals present over 2–96 h in La system (see Table 1),Teflon-lined autoclave (25 mL),,,,,,,white block-shaped crystals,,,,,,,,,,,,10.1002/chem.201502203,ok,
10.1002/chem.201502203,downloaded\10.1002_chem.201502203.pdf,SI downloaded\10.1002_chem.201502203_SI.pdf,mof_json_store\10.1002_chem.201502203\raw_output.json,mof_json_store\10.1002_chem.201502203\synthesis_002.json,yes,"Time-modulated syntheses gave different phases; La yielded no yellow product, Er/Yb/Lu yielded no white product; phases dissolved/recrystallized with time (Table 1).",,,Zn(NO3)2·6H2O,,0.10 mmol,0.1,mmol,nan,,0.10 mmol,0.1,mmol,nan,,,,,"2,5-bis(carboxymethylmercapto)-1,3,4-thiadiazole acid",H2bct,0.25 mmol,0.25,mmol,,,,,,,,,,,sodium hydroxide (aqueous),NaOH,"0.1 mol L−1, 5 mL",0.5,mmol,,,,,,water,H2O,7 mL,7.0,,,,,120.0,120 °C,,varied; yellow crystals obtained by modulating reaction time (typically 6–72 h; see Table 1),Teflon-lined autoclave (25 mL),,,,,,,yellow block-shaped crystals,,,,,,,,,,,,10.1002/chem.201502203,ok,
10.1002/chem.201502203,downloaded\10.1002_chem.201502203.pdf,SI downloaded\10.1002_chem.201502203_SI.pdf,mof_json_store\10.1002_chem.201502203\raw_output.json,mof_json_store\10.1002_chem.201502203\synthesis_003.json,yes,"Time-modulated syntheses gave different phases; La yielded no yellow product, Er/Yb/Lu yielded no white product; phases dissolved/recrystallized with time (Table 1).",,1029576,Zn(NO3)2·6H2O,,0.10 mmol,0.1,mmol,nan,,0.10 mmol,0.1,mmol,nan,,,,,"2,5-bis(carboxymethylmercapto)-1,3,4-thiadiazole acid",H2bct,0.25 mmol,0.25,mmol,,,,,,,,,,,sodium hydroxide (aqueous),NaOH,"0.1 mol L−1, 5 mL",0.5,mmol,,,,,,water,H2O,7 mL,7.0,,,,,120.0,120 °C,,varied; yellow crystals obtained by modulating reaction time (typically 6–72 h; see Table 1),Teflon-lined autoclave (25 mL),,,,,,,yellow block-shaped crystals,,,,,,,,,,,,10.1002/chem.201502203,ok,
10.1002/chem.201502203,downloaded\10.1002_chem.201502203.pdf,SI downloaded\10.1002_chem.201502203_SI.pdf,mof_json_store\10.1002_chem.201502203\raw_output.json,mof_json_store\10.1002_chem.201502203\synthesis_004.json,yes,"Time-modulated syntheses gave different phases; La yielded no yellow product, Er/Yb/Lu yielded no white product; phases dissolved/recrystallized with time (Table 1).",,1029577,Zn(NO3)2·6H2O,,0.10 mmol,0.1,mmol,Pr(NO3)3·6H2O,,0.10 mmol,0.1,mmol,nan,,,,,"2,5-bis(carboxymethylmercapto)-1,3,4-thiadiazole acid",H2bct,0.25 mmol,0.25,mmol,,,,,,,,,,,sodium hydroxide (aqueous),NaOH,"0.1 mol L−1, 5 mL",0.5,mmol,,,,,,water,H2O,7 mL,7.0,,,,,120.0,120 °C,,varied; yellow crystals obtained by modulating reaction time (typically 6–72 h; see Table 1),Teflon-lined autoclave (25 mL),,,,,,,yellow block-shaped crystals,,,,,,,,,,,,10.1002/chem.201502203,ok,
10.1002/chem.201502203,downloaded\10.1002_chem.201502203.pdf,SI downloaded\10.1002_chem.201502203_SI.pdf,mof_json_store\10.1002_chem.201502203\raw_output.json,mof_json_store\10.1002_chem.201502203\synthesis_005.json,yes,"Time-modulated syntheses gave different phases; La yielded no yellow product, Er/Yb/Lu yielded no white product; phases dissolved/recrystallized with time (Table 1).",,1029578,Pr(NO3)3·6H2O,,0.10 mmol,0.1,mmol,ZnCl2,,0.10 mmol,0.1,mmol,nan,,,,,"2,5-bis(carboxymethylmercapto)-1,3,4-thiadiazole acid",H2bct,0.25 mmol,0.25,mmol,,,,,,,,,,,sodium hydroxide (aqueous),NaOH,"0.1 mol L−1, 5 mL",0.5,mmol,,,,,,water,H2O,7 mL,7.0,,,,,120.0,120 °C,,varied; yellow crystals obtained by modulating reaction time (typically 6–72 h; see Table 1),Teflon-lined autoclave (25 mL),,,,,,,yellow block-shaped crystals,,,,,,,,,,,,10.1002/chem.201502203,ok,
10.1002/chem.201502203,downloaded\10.1002_chem.201502203.pdf,SI downloaded\10.1002_chem.201502203_SI.pdf,mof_json_store\10.1002_chem.201502203\raw_output.json,mof_json_store\10.1002_chem.201502203\synthesis_006.json,yes,"Time-modulated syntheses gave different phases; La yielded no yellow product, Er/Yb/Lu yielded no white product; phases dissolved/recrystallized with time (Table 1).",,1029579,Cu(NO3)2·3H2O,,0.10 mmol,0.1,mmol,nan,,0.10 mmol,0.1,mmol,nan,,,,,"2,5-bis(carboxymethylmercapto)-1,3,4-thiadiazole acid",H2bct,0.25 mmol,0.25,mmol,,,,,,,,,,,sodium hydroxide (aqueous),NaOH,"0.1 mol L−1, 5 mL",0.5,mmol,,,,,,water,H2O,7 mL,7.0,,,,,120.0,120 °C,,varied; yellow crystals obtained by modulating reaction time (typically 6–72 h; see Table 1),Teflon-lined autoclave (25 mL),,,,,,,yellow block-shaped crystals,,,,,,,,,,,,10.1002/chem.201502203,ok,
10.1002/chem.201502203,downloaded\10.1002_chem.201502203.pdf,SI downloaded\10.1002_chem.201502203_SI.pdf,mof_json_store\10.1002_chem.201502203\raw_output.json,mof_json_store\10.1002_chem.201502203\synthesis_007.json,yes,"Time-modulated syntheses gave different phases; La yielded no yellow product, Er/Yb/Lu yielded no white product; phases dissolved/recrystallized with time (Table 1).",,1029580,Cu(NO3)2·3H2O,,0.10 mmol,0.1,mmol,nan,,0.10 mmol,0.1,mmol,nan,,,,,"2,5-bis(carboxymethylmercapto)-1,3,4-thiadiazole acid",H2bct,0.25 mmol,0.25,mmol,,,,,,,,,,,sodium hydroxide (aqueous),NaOH,"0.1 mol L−1, 5 mL",0.5,mmol,,,,,,water,H2O,7 mL,7.0,,,,,120.0,120 °C,,varied; yellow crystals obtained by modulating reaction time (typically 6–72 h; see Table 1),Teflon-lined autoclave (25 mL),,,,,,,yellow block-shaped crystals,,,,,,,,,,,,10.1002/chem.201502203,ok,
10.1002/chem.201502203,downloaded\10.1002_chem.201502203.pdf,SI downloaded\10.1002_chem.201502203_SI.pdf,mof_json_store\10.1002_chem.201502203\raw_output.json,mof_json_store\10.1002_chem.201502203\synthesis_008.json,yes,"Time-modulated syntheses gave different phases; La yielded no yellow product, Er/Yb/Lu yielded no white product; phases dissolved/recrystallized with time (Table 1).",,1029581,Co(NO3)2·6H2O,,0.10 mmol,0.1,mmol,nan,,0.10 mmol,0.1,mmol,nan,,,,,"2,5-bis(carboxymethylmercapto)-1,3,4-thiadiazole acid",H2bct,0.25 mmol,0.25,mmol,,,,,,,,,,,sodium hydroxide (aqueous),NaOH,"0.1 mol L−1, 5 mL",0.5,mmol,,,,,,water,H2O,7 mL,7.0,,,,,120.0,120 °C,,varied; yellow crystals obtained by modulating reaction time (typically 6–72 h; see Table 1),Teflon-lined autoclave (25 mL),,,,,,,yellow block-shaped crystals,,,,,,,,,,,,10.1002/chem.201502203,ok,
10.1002/chem.201502203,downloaded\10.1002_chem.201502203.pdf,SI downloaded\10.1002_chem.201502203_SI.pdf,mof_json_store\10.1002_chem.201502203\raw_output.json,mof_json_store\10.1002_chem.201502203\synthesis_009.json,yes,"Time-modulated syntheses gave different phases; La yielded no yellow product, Er/Yb/Lu yielded no white product; phases dissolved/recrystallized with time (Table 1).",,1029582,Cd(NO3)2·4H2O,,0.10 mmol,0.1,mmol,nan,,0.10 mmol,0.1,mmol,nan,,,,,"2,5-bis(carboxymethylmercapto)-1,3,4-thiadiazole acid",H2bct,0.25 mmol,0.25,mmol,,,,,,,,,,,sodium hydroxide (aqueous),NaOH,"0.1 mol L−1, 5 mL",0.5,mmol,,,,,,water,H2O,7 mL,7.0,,,,,120.0,120 °C,,varied; yellow crystals obtained by modulating reaction time (typically 6–72 h; see Table 1),Teflon-lined autoclave (25 mL),,,,,,,yellow block-shaped crystals,,,,,,,,,,,,10.1002/chem.201502203,ok,
10.1002/chem.201502203,downloaded\10.1002_chem.201502203.pdf,SI downloaded\10.1002_chem.201502203_SI.pdf,mof_json_store\10.1002_chem.201502203\raw_output.json,mof_json_store\10.1002_chem.201502203\synthesis_010.json,yes,"Time-modulated syntheses gave different phases; La yielded no yellow product, Er/Yb/Lu yielded no white product; phases dissolved/recrystallized with time (Table 1).",,1029583,Zn(NO3)2·6H2O,,0.10 mmol,0.1,mmol,nan,,0.10 mmol,0.1,mmol,nan,,,,,"2,5-bis(carboxymethylmercapto)-1,3,4-thiadiazole acid",H2bct,0.25 mmol,0.25,mmol,,,,,,,,,,,sodium hydroxide (aqueous),NaOH,"0.1 mol L−1, 5 mL",0.5,mmol,,,,,,water,H2O,7 mL,7.0,,,,,120.0,120 °C,,varied; yellow crystals obtained by modulating reaction time (typically 6–72 h; see Table 1),Teflon-lined autoclave (25 mL),,,,,,,yellow block-shaped crystals,,,,,,,,,,,magnetism,10.1002/chem.201502203,ok,
10.1002/chem.201502203,downloaded\10.1002_chem.201502203.pdf,SI downloaded\10.1002_chem.201502203_SI.pdf,mof_json_store\10.1002_chem.201502203\raw_output.json,mof_json_store\10.1002_chem.201502203\synthesis_011.json,yes,"Time-modulated syntheses gave different phases; La yielded no yellow product, Er/Yb/Lu yielded no white product; phases dissolved/recrystallized with time (Table 1).",,1029584,Cu(CH3COO)2,,0.10 mmol,0.1,mmol,nan,,0.10 mmol,0.1,mmol,nan,,,,,"2,5-bis(carboxymethylmercapto)-1,3,4-thiadiazole acid",H2bct,0.25 mmol,0.25,mmol,,,,,,,,,,,sodium hydroxide (aqueous),NaOH,"0.1 mol L−1, 5 mL",0.5,mmol,,,,,,water,H2O,7 mL,7.0,,,,,120.0,120 °C,,varied; yellow crystals obtained by modulating reaction time (typically 12–72 h for Er; see Table 1),Teflon-lined autoclave (25 mL),,,,,,,yellow block-shaped crystals,,,,,,,,,,,,10.1002/chem.201502203,ok,
10.1002/chem.201502203,downloaded\10.1002_chem.201502203.pdf,SI downloaded\10.1002_chem.201502203_SI.pdf,mof_json_store\10.1002_chem.201502203\raw_output.json,mof_json_store\10.1002_chem.201502203\synthesis_012.json,yes,"Time-modulated syntheses gave different phases; La yielded no yellow product, Er/Yb/Lu yielded no white product; phases dissolved/recrystallized with time (Table 1).",,1029585,Cu(CH3COO)2,,0.10 mmol,0.1,mmol,nan,,0.10 mmol,0.1,mmol,nan,,,,,"2,5-bis(carboxymethylmercapto)-1,3,4-thiadiazole acid",H2bct,0.25 mmol,0.25,mmol,,,,,,,,,,,sodium hydroxide (aqueous),NaOH,"0.1 mol L−1, 5 mL",0.5,mmol,,,,,,water,H2O,7 mL,7.0,,,,,120.0,120 °C,,varied; yellow crystals obtained by modulating reaction time (typically 12–72 h for Yb; see Table 1),Teflon-lined autoclave (25 mL),,,,,,,yellow block-shaped crystals,,,,,,,,,,,,10.1002/chem.201502203,ok,
10.1002/chem.201502203,downloaded\10.1002_chem.201502203.pdf,SI downloaded\10.1002_chem.201502203_SI.pdf,mof_json_store\10.1002_chem.201502203\raw_output.json,mof_json_store\10.1002_chem.201502203\synthesis_013.json,yes,"Time-modulated syntheses gave different phases; La yielded no yellow product, Er/Yb/Lu yielded no white product; phases dissolved/recrystallized with time (Table 1).",,,Cu(CH3COO)2,,0.10 mmol,0.1,mmol,nan,,0.10 mmol,0.1,mmol,nan,,,,,"2,5-bis(carboxymethylmercapto)-1,3,4-thiadiazole acid",H2bct,0.25 mmol,0.25,mmol,,,,,,,,,,,sodium hydroxide (aqueous),NaOH,"0.1 mol L−1, 5 mL",0.5,mmol,,,,,,water,H2O,7 mL,7.0,,,,,120.0,120 °C,,varied; yellow crystals obtained by modulating reaction time (typically 12–72 h for Lu; see Table 1),Teflon-lined autoclave (25 mL),,,,,,,yellow block-shaped crystals,,,,,,,,,,,,10.1002/chem.201502203,ok,
10.1002/chem.201502203,downloaded\10.1002_chem.201502203.pdf,SI downloaded\10.1002_chem.201502203_SI.pdf,mof_json_store\10.1002_chem.201502203\raw_output.json,mof_json_store\10.1002_chem.201502203\synthesis_014.json,yes,"Time-modulated syntheses gave different phases; La yielded no yellow product, Er/Yb/Lu yielded no white product; phases dissolved/recrystallized with time (Table 1).",,,Cu(CH3COO)2,,0.10 mmol,0.1,mmol,nan,,0.10 mmol,0.1,mmol,nan,,,,,"2,5-bis(carboxymethylmercapto)-1,3,4-thiadiazole acid",H2bct,0.25 mmol,0.25,mmol,,,,,,,,,,,sodium hydroxide (aqueous),NaOH,"0.1 mol L−1, 5 mL",0.5,mmol,,,,,,water,H2O,7 mL,7.0,,,,,120.0,120 °C,,varied with reaction time; white crystals observed (see Table 1),Teflon-lined autoclave (25 mL),,,,,,,white block-shaped crystals,,,,,,,,,,,,10.1002/chem.201502203,ok,
10.1002/chem.201502203,downloaded\10.1002_chem.201502203.pdf,SI downloaded\10.1002_chem.201502203_SI.pdf,mof_json_store\10.1002_chem.201502203\raw_output.json,mof_json_store\10.1002_chem.201502203\synthesis_015.json,yes,"Time-modulated syntheses gave different phases; La yielded no yellow product, Er/Yb/Lu yielded no white product; phases dissolved/recrystallized with time (Table 1).",,,Cu(CH3COO)2,,0.10 mmol,0.1,mmol,nan,,0.10 mmol,0.1,mmol,nan,,,,,"2,5-bis(carboxymethylmercapto)-1,3,4-thiadiazole acid",H2bct,0.25 mmol,0.25,mmol,,,,,,,,,,,sodium hydroxide (aqueous),NaOH,"0.1 mol L−1, 5 mL",0.5,mmol,,,,,,water,H2O,7 mL,7.0,,,,,120.0,120 °C,,varied with reaction time; white crystals observed (see Table 1),Teflon-lined autoclave (25 mL),,,,,,,white block-shaped crystals,,,,,,,,,,,,10.1002/chem.201502203,ok,
10.1002/chem.201502203,downloaded\10.1002_chem.201502203.pdf,SI downloaded\10.1002_chem.201502203_SI.pdf,mof_json_store\10.1002_chem.201502203\raw_output.json,mof_json_store\10.1002_chem.201502203\synthesis_016.json,yes,"Time-modulated syntheses gave different phases; La yielded no yellow product, Er/Yb/Lu yielded no white product; phases dissolved/recrystallized with time (Table 1).",,,Cu(CH3COO)2,,0.10 mmol,0.1,mmol,nan,,0.10 mmol,0.1,mmol,nan,,,,,"2,5-bis(carboxymethylmercapto)-1,3,4-thiadiazole acid",H2bct,0.25 mmol,0.25,mmol,,,,,,,,,,,sodium hydroxide (aqueous),NaOH,"0.1 mol L−1, 5 mL",0.5,mmol,,,,,,water,H2O,7 mL,7.0,,,,,120.0,120 °C,,varied with reaction time; white crystals observed (see Table 1),Teflon-lined autoclave (25 mL),,,,,,,white block-shaped crystals,,,,,,,,,,,,10.1002/chem.201502203,ok,
10.1002/chem.201502203,downloaded\10.1002_chem.201502203.pdf,SI downloaded\10.1002_chem.201502203_SI.pdf,mof_json_store\10.1002_chem.201502203\raw_output.json,mof_json_store\10.1002_chem.201502203\synthesis_017.json,yes,"Time-modulated syntheses gave different phases; La yielded no yellow product, Er/Yb/Lu yielded no white product; phases dissolved/recrystallized with time (Table 1).",,1029586,Cu(CH3COO)2,,0.10 mmol,0.1,mmol,nan,,0.10 mmol,0.1,mmol,nan,,,,,"2,5-bis(carboxymethylmercapto)-1,3,4-thiadiazole acid",H2bct,0.25 mmol,0.25,mmol,,,,,,,,,,,sodium hydroxide (aqueous),NaOH,"0.1 mol L−1, 5 mL",0.5,mmol,,,,,,water,H2O,7 mL,7.0,,,,,120.0,120 °C,,varied with reaction time; white crystals observed (see Table 1),Teflon-lined autoclave (25 mL),,,,,,,white block-shaped crystals,,,,,,,,,,,luminescence,10.1002/chem.201502203,ok,
10.1002/chem.201502203,downloaded\10.1002_chem.201502203.pdf,SI downloaded\10.1002_chem.201502203_SI.pdf,mof_json_store\10.1002_chem.201502203\raw_output.json,mof_json_store\10.1002_chem.201502203\synthesis_018.json,yes,"Time-modulated syntheses gave different phases; La yielded no yellow product, Er/Yb/Lu yielded no white product; phases dissolved/recrystallized with time (Table 1).",,,ZrCl4,,0.10 mmol,0.1,mmol,nan,,0.10 mmol,0.1,mmol,nan,,,,,"2,5-bis(carboxymethylmercapto)-1,3,4-thiadiazole acid",H2bct,0.25 mmol,0.25,mmol,,,,,,,,,,,sodium hydroxide (aqueous),NaOH,"0.1 mol L−1, 5 mL",0.5,mmol,,,,,,water,H2O,7 mL,7.0,,,,,120.0,120 °C,,varied with reaction time; white crystals observed (see Table 1),Teflon-lined autoclave (25 mL),,,,,,,white block-shaped crystals,,,,,,,,,,,luminescence,10.1002/chem.201502203,ok,
10.1002/chem.201502203,downloaded\10.1002_chem.201502203.pdf,SI downloaded\10.1002_chem.201502203_SI.pdf,mof_json_store\10.1002_chem.201502203\raw_output.json,mof_json_store\10.1002_chem.201502203\synthesis_019.json,yes,"Time-modulated syntheses gave different phases; La yielded no yellow product, Er/Yb/Lu yielded no white product; phases dissolved/recrystallized with time (Table 1).",,1029587,HfCl4,,0.10 mmol,0.1,mmol,nan,,0.10 mmol,0.1,mmol,nan,,,,,"2,5-bis(carboxymethylmercapto)-1,3,4-thiadiazole acid",H2bct,0.25 mmol,0.25,mmol,,,,,,,,,,,sodium hydroxide (aqueous),NaOH,"0.1 mol L−1, 5 mL",0.5,mmol,,,,,,water,H2O,7 mL,7.0,,,,,120.0,120 °C,,varied with reaction time; white crystals observed (see Table 1),Teflon-lined autoclave (25 mL),,,,,,,white block-shaped crystals,,,,,,,,,,,,10.1002/chem.201502203,ok,
10.1002/chem.201502203,downloaded\10.1002_chem.201502203.pdf,SI downloaded\10.1002_chem.201502203_SI.pdf,mof_json_store\10.1002_chem.201502203\raw_output.json,mof_json_store\10.1002_chem.201502203\synthesis_020.json,yes,"Time-modulated syntheses gave different phases; La yielded no yellow product, Er/Yb/Lu yielded no white product; phases dissolved/recrystallized with time (Table 1).",,1029588,ZrCl4,,0.10 mmol,0.1,mmol,nan,,0.10 mmol,0.1,mmol,nan,,,,,"2,5-bis(carboxymethylmercapto)-1,3,4-thiadiazole acid",H2bct,0.25 mmol,0.25,mmol,,,,,,,,,,,sodium hydroxide (aqueous),NaOH,"0.1 mol L−1, 5 mL",0.5,mmol,,,,,,water,H2O,7 mL,7.0,,,,,120.0,120 °C,,varied with reaction time; white crystals observed (see Table 1),Teflon-lined autoclave (25 mL),,,,,,,white block-shaped crystals,,,,,,,,,,,luminescence;magnetism,10.1002/chem.201502203,ok,
10.1002/chem.201502203,downloaded\10.1002_chem.201502203.pdf,SI downloaded\10.1002_chem.201502203_SI.pdf,mof_json_store\10.1002_chem.201502203\raw_output.json,mof_json_store\10.1002_chem.201502203\synthesis_021.json,yes,"Time-modulated syntheses gave different phases; La yielded no yellow product, Er/Yb/Lu yielded no white product; phases dissolved/recrystallized with time (Table 1).",,,HfCl4,,0.10 mmol,0.1,mmol,nan,,0.10 mmol,0.1,mmol,nan,,,,,"2,5-bis(carboxymethylmercapto)-1,3,4-thiadiazole acid",H2bct,0.25 mmol,0.25,mmol,,,,,,,,,,,sodium hydroxide (aqueous),NaOH,"0.1 mol L−1, 5 mL",0.5,mmol,,,,,,water,H2O,7 mL,7.0,,,,,120.0,120 °C,,varied with reaction time; white crystals observed (less stable than yellow phase; see Table 1),Teflon-lined autoclave (25 mL),,,,,,,white block-shaped crystals,,,,,,,,,,,magnetism,10.1002/chem.201502203,ok,
10.1021/ja209643b,downloaded\10.1021_ja209643b.pdf,SI downloaded\10.1021_ja209643b_SI.pdf,mof_json_store\10.1021_ja209643b\raw_output.json,mof_json_store\10.1021_ja209643b\synthesis_001.json,yes,Attempts to prepare porph@MOMs directly using Mn or Cu salts with H3BPT were unsuccessful.,porph@MOM-10,,Cd(ClO4)2·1H2O,,91.7 mg (0.5 mmol),0.5,mmol,nan,,,,,nan,,,,,"biphenyl-3,4′,5-tricarboxylate",H3BPT,14.8 mg (0.05 mmol),,,,,,,,,,,,,meso-tetra(N-methyl-4-pyridyl)porphine tetratosylate,TMPyP,10.0 mg (0.007 mmol),,,,,,,,"N,N-dimethylformamide",DMF,2.0 mL,2.0,water,H2O,0.5 mL,0.5,85.0,85 °C,12.0,12 h,,,MeOH,3 days,activated at 60 °C for 10 h,60.0,10.0,dark prismatic crystals,,0.50 × 0.10 × 0.10 mm,,"[Cd3(Cl)2(COO)6]2− 6-connected MBB; 3,6-connected net","a=b=28.9318(4) Å, c=10.3646(3) Å, P4/n",12.0,1158.0,not_reported,not_reported,300.0,hydrogen_storage;epoxidation_catalysis,10.1021/ja209643b,ok,
10.1039/c1ce05059a,downloaded\10.1039_c1ce05059a.pdf,SI downloaded\10.1039_c1ce05059a_SI.pdf,mof_json_store\10.1039_c1ce05059a\raw_output.json,mof_json_store\10.1039_c1ce05059a\synthesis_001.json,no,,,802842,Cu(NO3)2·3H2O,,"0.50 g, 2 mmol",2,mmol,nan,,,,,nan,,,,,"4,4'-bipyridine","4,4'-bipy","0.31 g, 2 mmol",2.0,mmol,,,,,,,,,,,5-sulfosalicylic acid,,"0.44 g, 2 mmol",2.0,mmol,,,,,,water,H2O,10 mL,10.0,methanol,MeOH,5 mL,5.0,120.0,120 °C,48.0,48 h,Teflon-lined autoclave,,,,,,,brown crystals,79.0,,dia,tetrahedral [Cu4(μ4-SO4)] SBU,"a=10.628(2) Å, b=35.255(7) Å, c=15.059(3) Å, β=110.50(3)°, monoclinic, C2/c",,,not_reported,not_reported,,,10.1039/c1ce05059a,ok,
10.1021/acs.inorgchem.9b03639,downloaded\10.1021_acs.inorgchem.9b03639.pdf,SI downloaded\10.1021_acs.inorgchem.9b03639_SI.pdf,mof_json_store\10.1021_acs.inorgchem.9b03639\raw_output.json,mof_json_store\10.1021_acs.inorgchem.9b03639\synthesis_001.json,no,,Th-TTHA,1969054,Cu(NO3)2·3H2O,,60 mg,0.28626,mmol,nan,,,,,nan,,,,,"1,3,5-triazine-2,4,6-triamine hexaacetic acid",H6TTHA,24 mg,24.0,mg,,,,,,,,,,,nitric acid,HNO3,"4 M, added dropwise to adjust pH to 3.0",,,,,,,,"N,N-dimethylformamide",DMF,4 mL,4.0,water,H2O,1 mL,1.0,160.0,160 b0C,72.0,3 days,Teflon-lined stainless steel autoclave (20 mL),stirred 1 h at RT before heating; static during solvothermal step,DMF,,,,,colorless block crystals,52.0,,,Th6O4(OH)4 12-connected wheel SBU,"tetragonal, I4/mcm; a=21.593, b=21.593, c=30.537 c5 (296 K)",,,not_reported,not_reported,200.0,I2 delivery,10.1021/acs.inorgchem.9b03639,ok,
10.1039/c9dt03933c,downloaded\10.1039_c9dt03933c.pdf,SI downloaded\10.1039_c9dt03933c_SI.pdf,mof_json_store\10.1039_c9dt03933c\raw_output.json,mof_json_store\10.1039_c9dt03933c\synthesis_001.json,no,,TMU-32,,Cd(CH3COO)2·2H2O,,0.298 g (1 mmol),1,mmol,nan,,,,,nan,,,,,"4,4′-oxydibenzoic acid",H2oba,0.258 g (1 mmol),1.0,mmol,"1,3-di(pyridin-4-yl)urea",L2,0.214 g (1 mmol),1.0,mmol,,,,,,,,,,,,,,,,"N,N-dimethylformamide",DMF,15 mL,15.0,,,,,100.0,100 °C,72.0,3 days,Teflon-lined stainless steel autoclave,,acetonitrile (CH3CN),solvent exchange 4 days; refreshed every 12 h,Vacuum-dried at 60 °C for 4 h after CH3CN exchange,60.0,4.0,colorless crystals,45.0,,,distorted tetrahedral Zn(II) nodes,,,462.0,not_reported,not_reported,320.0,,10.1039/c9dt03933c,ok,
10.1039/b925714d,downloaded\10.1039_b925714d.pdf,,mof_json_store\10.1039_b925714d\raw_output.json,mof_json_store\10.1039_b925714d\synthesis_001.json,no,,ABIF-1,757357,Co(NO3)2·6H2O,,0.0419 g,0.198546,mmol,nan,,,,,nan,,,,,sodium tetrakis(imidazoly)borate,NaB(im)4,0.0513 g,0.0513,g,,,,,,,,,,,N(CH3)4Cl,,0.0539 g,0.0539,g,,,,,,"N,N-dimethylformamide",DMF,3.2413 g,,,,,,120.0,120 °C,120.0,5 days,20 mL vial,,ethanol,,,,,colorless crystals,48.0,,,Cd(SH)2 4-connected pseudo-tetrahedral node,"triclinic, P-1, a=8.5738(1) Å, b=8.9508(1) Å, c=14.7961(2) Å, α=83.766(1)°, β=84.286(1)°, γ=78.997(1)°, V=1104.40(2) Å3",,,not_reported,not_reported,,,10.1039/b925714d,ok,
10.1021/ic801624v,downloaded\10.1021_ic801624v.pdf,SI downloaded\10.1021_ic801624v_SI.pdf,mof_json_store\10.1021_ic801624v\raw_output.json,mof_json_store\10.1021_ic801624v\synthesis_001.json,yes,"More diluted In/BDC/DMF solution gave QMOF-2 as a second phase; in water, other phases formed.",MIL-68 (In),,Co(NO3)2·6H2O,,"1.05 mmol, 408.2 mg",1.05,mmol,nan,,,,,nan,,,,,terephthalic acid,bdcH2,"1.2 mmol, 200 mg",1.2,mmol,,,,,,,,,,,,,,,,,,,,,"N,N-dimethylformamide",DMF,"70 mmol, 5 mL",5.0,,,,,100.0,100 °C,48.0,48 h,Teflon-lined Parr autoclave,,DMF,,calcined overnight at 200 °C; for adsorption degassed at 150 °C under primary vacuum overnight,,,white powder of elongated needlelike crystallites,83.0,20–200 µm needles,,trans-connected MO4(OH)2 chains (rod SBU),"a=21.7739(6) Å, b=37.677(1) Å, c=7.2330(1) Å, Cmcm",,746.0,not_reported,not_reported,350.0,hydrogen storage,10.1021/ic801624v,ok,
10.1021/ic801624v,downloaded\10.1021_ic801624v.pdf,SI downloaded\10.1021_ic801624v_SI.pdf,mof_json_store\10.1021_ic801624v\raw_output.json,mof_json_store\10.1021_ic801624v\synthesis_002.json,yes,"More diluted In/BDC/DMF solution gave QMOF-2 as a second phase; in water, other phases formed.",MIL-68 (Ga),,In(NO3)3,,"0.8 mmol, 207.4 mg",0.8,mmol,nan,,,,,nan,,,,,terephthalic acid,bdcH2,"0.6 mmol, 100 mg",0.6,mmol,,,,,,,,,,,,,,,,,,,,,"N,N-dimethylformamide",DMF,"70 mmol, 5 mL",5.0,,,,,100.0,100 °C,10.0,10 h,Teflon-lined Parr autoclave,,DMF,,calcined overnight at 200 °C; for adsorption degassed at 150 °C under primary vacuum overnight,,,white powder of small needlelike crystallites,52.0,≈2 µm needles,,trans-connected MO4(OH)2 chains (rod SBU),"a=21.176(4) Å, b=36.703(8) Å, c=6.7423(4) Å, Cmcm",,1117.0,not_reported,not_reported,340.0,hydrogen storage,10.1021/ic801624v,ok,
10.1039/d1ce01192h,downloaded\10.1039_d1ce01192h.pdf,SI downloaded\10.1039_d1ce01192h_SI.pdf,mof_json_store\10.1039_d1ce01192h\raw_output.json,mof_json_store\10.1039_d1ce01192h\synthesis_001.json,no,,1-Eu,2107116,In(NO3)3,,"0.045 g, 0.10 mmol",0.1,mmol,nan,,,,,nan,,,,,"3-(3,5-dicarboxylphenyl)-4-carboxylpyridine",H3L,"0.014 g, 0.05 mmol",0.05,mmol,,,,,,,,,,,,,,,,,,,,,acetonitrile,MeCN,4 mL,4.0,water,H2O,2 mL,2.0,180.0,180 °C,48.0,2 days,"Teflon-lined stainless steel autoclave, 25 mL",stirred 30 min then static during heating,"CH3CN, H2O",until remaining precursors and by-products were removed,,,,colorless blocks,67.0,,,"Eu3+ nodes six-connected; (3,3,6,6)-connected net","a=27.0123(16) Å, b=21.1322(11) Å, c=11.5913(6) Å, Pnna (orthorhombic)",,,not_reported,yes,314.0,luminescence;sensing,10.1039/d1ce01192h,ok,
10.1039/c4dt03087g,downloaded\10.1039_c4dt03087g.pdf,SI downloaded\10.1039_c4dt03087g_SI.pdf,mof_json_store\10.1039_c4dt03087g\raw_output.json,mof_json_store\10.1039_c4dt03087g\synthesis_001.json,no,,,,In(NO3)3,,24 mg (0.1 mmol),0.1,mmol,nan,,,,,nan,,,,,"(2S,2′S,2″S)-2,2′,2″-(benzenetricarbonyltris(azanediyl))tripropanoic acid",H3L,42 mg (0.1 mmol),0.1,mmol,,,,,,,,,,,potassium hydroxide solution,KOH,"1 M, 0.1 mL",0.1,mmol,ammonium hydroxide (NH4OH),,"0.5 mL, added dropwise",,,methanol,MeOH,"MeOH/DMF 1:0.1 v/v, total 4 mL",,"N,N-dimethylformamide",DMF,"MeOH/DMF 1:0.1 v/v, total 4 mL",,80.0,80 °C,48.0,48 h,8 mL capped glass vessel,,,,,,,deep blue block crystals,34.0,,dia,Cu4(MeO)4 cubane SBU,"a=b=18.9809, c=17.5707 Å, P43212",,,not_reported,not_reported,241.0,nitroaldol_catalysis,10.1039/c4dt03087g,ok,
10.1039/d0dt01648a,downloaded\10.1039_d0dt01648a.pdf,SI downloaded\10.1039_d0dt01648a_SI.pdf,mof_json_store\10.1039_d0dt01648a\raw_output.json,mof_json_store\10.1039_d0dt01648a\synthesis_001.json,no,,MOF-1,1962617,In(NO3)3,,"35.9 mg, 0.1 mmol",0.1,mmol,nan,,,,,nan,,,,,"1,3,5-Tris(4-carbon(phenoxy)benzene)",H3TCPB,"48.6 mg, 0.1 mmol",0.1,mmol,,,,,,,,,,,,,,,,,,,,,"N,N-dimethylformamide",DMF,3.0 mL,3.0,ethanol,EtOH,3.0 mL,3.0,120.0,393 K,72.0,72 h,stainless steel autoclave with Teflon liner (23.0 mL),"stirred 30 min, then static",H2O,,dried in air,,,purple bulk crystals,42.0,,,"Nd3+ nodes, 8-coordinate distorted dodecahedron","a=5.4980(2) Å, b=13.6342(6) Å, c=18.1214(6) Å, α=72.607(3)°, β=85.403(3)°, γ=80.601(4)°, P-1 (173 K)",,,not_reported,not_reported,530.0,photocatalysis,10.1039/d0dt01648a,ok,
10.1039/c8qi01150h,downloaded\10.1039_c8qi01150h.pdf,SI downloaded\10.1039_c8qi01150h_SI.pdf,mof_json_store\10.1039_c8qi01150h\raw_output.json,mof_json_store\10.1039_c8qi01150h\synthesis_001.json,no,,Zn(PZDC)(ATZ),1872616,In(NO3)3,,0.2 mmol,0.2,mmol,nan,,,,,nan,,,,,"3,5-pyrazoledicarboxylic acid",PZDC,0.1 mmol,0.1,mmol,5-aminoterazole,ATZ,0.2 mmol,0.2,mmol,,,,,,,,,,,,,,,,water,H2O,7.5 mL,7.5,"N,N-dimethylformamide",DMF,2.5 mL,2.5,120.0,120 °C,33.0,33 h,,,,,dried at 120 °C overnight before use,120.0,,,,,,,"a=11.5016(3) Å, b=17.0121(4) Å, c=14.7070(4) Å, Pnnm",4.9,,not_reported,yes,,CO2_capture;catalysis,10.1039/c8qi01150h,ok,
10.1039/c1cc15962c,downloaded\10.1039_c1cc15962c.pdf,SI downloaded\10.1039_c1cc15962c_SI.pdf,mof_json_store\10.1039_c1cc15962c\raw_output.json,mof_json_store\10.1039_c1cc15962c\synthesis_001.json,no,,rht-MOF-7,846266,In(NO3)3,,"20.0 mg, 0.071 mmol",0.071,mmol,nan,,,,,nan,,,,,"5,5',5''-(1,3,5-triazine-2,4,6-triyltriimino)triisophthalate hexasodium",Na6L,"18 mg, 0.024 mmol",0.024,mmol,,,,,,,,,,,nitric acid,,"3 M in DMF, 0.6 mL",1.8,mmol,,,,,,"N,N-dimethylformamide",DMF,2 mL,2.0,,,,,65.0,65 °C,168.0,7 days,20-mL scintillation vial,,"DMF, EtOH",DMF 3×20 mL; EtOH solvent exchange 7 days,"Evacuated at RT 46 h, then 120 °C under vacuum for 16 h",120.0,16.0,green polyhedral crystals,88.0,0.10 × 0.10 × 0.10 mm,rht,Cu2(O2CR)4 paddlewheel SBU; 24-connected tcz SBB,"tetragonal, I4/m, a=26.6700(3) Å, c=38.0416(10) Å",15.7,,not_reported,not_reported,,CO2_capture,10.1039/c1cc15962c,ok,
10.1021/jp075047m,downloaded\10.1021_jp075047m.pdf,SI downloaded\10.1021_jp075047m_SI.pdf,mof_json_store\10.1021_jp075047m\raw_output.json,mof_json_store\10.1021_jp075047m\synthesis_001.json,no,,[Eu(DPA)(HDPA)(H2O)2]·4H2O,,YCl3·6H2O,,"0.070 g, 0.2 mmol",0.2,mmol,nan,,,,,nan,,,,,"pyridine-2,6-dicarboxylic acid",H2DPA,"0.8 mmol, 0.134 g",0.8,mmol,,,,,,,,,,,,,,,,,,,,,water,H2O,ca. 4 mL,4.0,,,,,180.0,180 °C,72.0,72 h,8 mL Teflon-lined stainless autoclave,,"water, acetone",,air-dried,,,parallelepipedic crystals,60.0,0.21 × 0.16 × 0.11 mm,,,"a=12.8310(2) Å, b=11.2170(4) Å, c=13.9930(4) Å, β=102.474(2)°, P21/a",,,not_reported,not_reported,,luminescence,10.1021/jp075047m,ok,
10.1039/c9cy01431d,downloaded\10.1039_c9cy01431d.pdf,SI downloaded\10.1039_c9cy01431d_SI.pdf,mof_json_store\10.1039_c9cy01431d\raw_output.json,mof_json_store\10.1039_c9cy01431d\synthesis_001.json,no,,UiO-66-NH2,,PrCl3·6H2O,,"1.6 g, 7 mmol",7,mmol,nan,,,,,nan,,,,,2-amino terephthalic acid,H2BDC-NH2,"1.2 g, 7 mmol",7.0,mmol,,,,,,,,,,,,,,,,,,,,,"N,N-dimethylformamide",DMF,40 mL,40.0,,,,,120.0,120 °C,24.0,24 h,Teflon-lined stainless steel autoclave,stirred before autoclave; static during heating,MeOH,rinsed several times; soaked in MeOH for 72 h,100 °C under vacuum for 12 h,100.0,12.0,yellow powder,,,,,,,831.488,not_reported,not_reported,,,10.1039/c9cy01431d,ok,
10.1039/d0ra03591b,downloaded\10.1039_d0ra03591b.pdf,SI downloaded\10.1039_d0ra03591b_SI.pdf,mof_json_store\10.1039_d0ra03591b\raw_output.json,mof_json_store\10.1039_d0ra03591b\synthesis_001.json,no,,Cr–Mg-MOF,,NdCl3·6H2O,,2.4 g,8.61163,mmol,nan,,1.54 g,1.54,g,nan,,,,,terephthalic acid,BDC,1 g,1.0,g,,,,,,,,,,,,,,,,,,,,,"N,N-dimethylformamide",DMF,40 mL,40.0,,,,,130.0,130 °C,24.0,24 h,Teflon-lined steel autoclave,static,"DMF (soak 1 day), hot ethanol",,120 °C under vacuum for 5 h,120.0,5.0,green precipitate; distorted octahedral and spherical particles,,300–500 nm particles (TEM),,,,28.0,1524.0,not_reported,not_reported,,,10.1039/d0ra03591b,ok,
10.1002/adfm.201101479,downloaded\10.1002_adfm.201101479.pdf,SI downloaded\10.1002_adfm.201101479_SI.pdf,mof_json_store\10.1002_adfm.201101479\raw_output.json,mof_json_store\10.1002_adfm.201101479\synthesis_001.json,no,,,,SmCl3·6H2O,,"147 mg, 0.5 mmol",0.5,mmol,nan,,,,,nan,,,,,terephthalic acid,BDC,"83 mg, 0.5 mmol",0.5,mmol,"4,4'-bipyridine",DMBPY,"55 mg, 0.3 mmol",0.3,mmol,,,,,,,,,,,,,,,,"N,N-dimethylformamide",DMF,12 mL,12.0,,,,,100.0,100 °C,48.0,2 days,Parr pressure bomb,,DMF,,dried in air,,,light-yellow block-shaped crystals,70.0,,,paddle-wheel Zn2(COO)4 SBU,,,306.0,not_reported,yes,370.0,CO2_capture;gas_separation;hydrogen_storage,10.1002/adfm.201101479,ok,
10.1002/adfm.201101479,downloaded\10.1002_adfm.201101479.pdf,SI downloaded\10.1002_adfm.201101479_SI.pdf,mof_json_store\10.1002_adfm.201101479\raw_output.json,mof_json_store\10.1002_adfm.201101479\synthesis_002.json,no,,,829073,ErCl3·6H2O,,"89 mg, 0.3 mmol",0.3,mmol,nan,,,,,nan,,,,,"2,6-naphthalenedicarboxylic acid",NDC,"65 mg, 0.3 mmol",0.3,mmol,"4,4'-bipyridine",DMBPY,"38 mg, 0.2 mmol",0.2,mmol,,,,,,,,,,,,,,,,"N,N-dimethylformamide",DMF,10 mL,10.0,,,,,120.0,120 °C,72.0,3 days,Parr pressure bomb,,DMF,3×,dried in air,,,yellow rod-shaped single crystals,80.0,,,paddle-wheel Zn2(COO)4 SBU,"a=18.198(4) Å, b=18.607(4) Å, c=13.922(3) Å, β=113.776(3)°, C2/c",,106.0,not_reported,yes,360.0,CO2_capture;gas_separation;hydrogen_storage,10.1002/adfm.201101479,ok,
10.1111/jace.18672,downloaded\10.1111_jace.18672.pdf,,mof_json_store\10.1111_jace.18672\raw_output.json,mof_json_store\10.1111_jace.18672\synthesis_001.json,no,,UiO-66,,TmCl3·6H2O,ZrCl4,molar ratio 1 (vs H2BDC:DMF = 1:162),,,nan,,,,,nan,,,,,terephthalic acid,BDC,molar ratio 1 (vs ZrCl4:DMF = 1:162),,,,,,,,,,,,,,,,,,,,,,,"N,N-dimethylformamide",DMF,molar ratio 162 (vs ZrCl4:H2BDC = 1:1),,,,,,120.0,120 °C,24.0,magnetically stirred at RT for 1 h; then heated at 120 °C for 24 h,Teflon reactor,magnetically stirred (pre-mix),"DMF, ethanol",several times,dried under vacuum at 60 °C overnight,60.0,,aggregated cubic morphology,,70–110 nm (avg ~89 nm),,Zr6O4(OH)4 hexanuclear cluster,,13.3,1036.0,,,460.0,photocatalysis;dye_adsorption,10.1111/jace.18672,ok,
