Repository: zzhenglab/MOFinder

# MOFinder

MOFinder extracts MOF synthesis information from the literature, reconstructs evidence-supported negative reaction records, and prepares datasets for synthesis-outcome prediction.
[Web application](https://mofinder.chemistry.wustl.edu/) | [Demos](Demo/README.md) | [Source code](docs/source_to_code.md) | [Workflow guide](docs/workflow.md) | [Model evaluation](docs/evaluation.md)

## Quick start

The workflow runs through Python commands. Python 3.10 or newer is required. Clone the repository and initialize its related applications:

```bash
git clone --recurse-submodules https://github.com/zzhenglab/MOFinder.git
cd MOFinder
```

Start with the two offline demonstrations:

```bash

File: mof_extraction_1_2.csv (part 261 of 305)
doi,main_pdf,si_pdf,raw_output,parsed_json,article_trial_or_failure,article_trial_or_failure_notes,mof_name,crystal_code,metal_1,metal_1_abbr,metal_1_amount_text,metal_1_amount_value,metal_1_amount_unit,metal_2,metal_2_abbr,metal_2_amount_text,metal_2_amount_value,metal_2_amount_unit,metal_3,metal_3_abbr,metal_3_amount_text,metal_3_amount_value,metal_3_amount_unit,linker_1,linker_1_abbr,linker_1_amount_text,linker_1_amount_value,linker_1_amount_unit,linker_2,linker_2_abbr,linker_2_amount_text,linker_2_amount_value,linker_2_amount_unit,linker_3,linker_3_abbr,linker_3_amount_text,linker_3_amount_value,linker_3_amount_unit,modulator_1,modulator_1_abbr,modulator_1_amount_text,modulator_1_amount_value,modulator_1_amount_unit,modulator_2,modulator_2_abbr,modulator_2_amount_text,modulator_2_amount_value,modulator_2_amount_unit,solvent_main,solvent_main_abbr,solvent_main_amount_text,solvent_main_ml,solvent_secondary,solvent_secondary_abbr,solvent_secondary_amount_text,solvent_secondary_ml,temperature_c,temperature_c_text,time_h,time_text,vessel_type,stirring,washing_solvent,washing_cycles,activation_text,activation_temp_c,activation_time_h,crystal_morphology,yield_percent,crystal_size,topology_code,metal_cluster_connectivity,unit_cell_short,pore_diameter_A,BET_surface_area_m2g,air_stable,water_stable,tga_decomposition_temp_c,applications,reference,status,error
10.1039/c4dt01678e,downloaded\10.1039_c4dt01678e.pdf,SI downloaded\10.1039_c4dt01678e_SI.pdf,mof_json_store\10.1039_c4dt01678e\raw_output.json,mof_json_store\10.1039_c4dt01678e\synthesis_001.json,yes,100% water as solvent gave no product; higher water ratios (50–75%) gave poor crystals/powder.,[Cd3(FDC)3(DMF)4(H2O)],1007066,FeCl3·6H2O,,"0.0616 gm, 0.2 mmol",0.2,mmol,nan,,,,,nan,,,,,"2,5-furandicarboxylic acid",FDC,"0.0312 g, 0.2 mmol",0.2,mmol,,,,,,,,,,,,,,,,,,,,,"N,N-dimethylformamide",DMF,10 mL,10.0,water,H2O,tiny drops,,100.0,100 °C,48.0,2 days,glass vial,,DMF,several times,150 °C under vacuum overnight,150.0,,colourless rod-like crystals,80.0,,,"corner-shared Cd3 trimer, 6-connected node","a=10.013, b=18.617, c=21.2365 Å, α=90°, β=91.84°, γ=90°, P21/n",,,not_reported,not_reported,380.0,luminescence,10.1039/c4dt01678e,ok,
10.1039/c4dt01678e,downloaded\10.1039_c4dt01678e.pdf,SI downloaded\10.1039_c4dt01678e_SI.pdf,mof_json_store\10.1039_c4dt01678e\raw_output.json,mof_json_store\10.1039_c4dt01678e\synthesis_002.json,yes,100% water as solvent gave no product; higher water ratios (50–75%) gave poor crystals/powder.,[DMA]2[Cd3(FDC)4]·2H2O,1007067,Co(NO3)2·6H2O,,"0.0616 gm, 0.2 mmol",0.2,mmol,nan,,,,,nan,,,,,"2,5-furandicarboxylic acid",FDC,"0.0312 g, 0.2 mmol",0.2,mmol,,,,,,,,,,,,,,,,,,,,,"N,N-dimethylformamide",DMF,7.5 mL,7.5,water,H2O,2.5 mL,2.5,100.0,100 °C,48.0,2 days,glass vial,,,several times,150 °C under vacuum overnight,150.0,,colourless block-type crystals,75.0,,,Cd3 trimer; infinite Cd–O–Cd chains; 11-connected node,"a=9.4327, b=10.1954, c=11.2452 Å, α=63.983°, β=73.212°, γ=83.22°, P-1",,,not_reported,not_reported,400.0,luminescence,10.1039/c4dt01678e,ok,
10.1039/c7dt04130f,downloaded\10.1039_c7dt04130f.pdf,SI downloaded\10.1039_c7dt04130f_SI.pdf,mof_json_store\10.1039_c7dt04130f\raw_output.json,mof_json_store\10.1039_c7dt04130f\synthesis_001.json,no,,,,Co(NO3)2·6H2O,,"50 mg, 0.215 mmol",0.215,mmol,nan,,,,,nan,,,,,"2,5-thiophenedicarboxylic acid",H2TDC,"49 mg, 0.215 mmol",0.215,mmol,,,,,,,,,,,benzoic acid,,"786 mg, 6.45 mmol",6.45,mmol,,,,,,"N,N-dimethylformamide",DMF,3 mL,3.0,,,,,150.0,150 °C,24.0,24 h,sealed glass tube,static,acetone,several times,"Methanol exchange (30 mL, RT, stirred) then 100 °C under high vacuum for 24 h",100.0,24.0,white precipitate,63.0,,,Zr6O4(OH)4 12-connected SBU,"a=23.0145(3) Å, cubic",,1299.0,not_reported,yes,350.0,sensing,10.1039/c7dt04130f,ok,
10.1039/c7dt04130f,downloaded\10.1039_c7dt04130f.pdf,SI downloaded\10.1039_c7dt04130f_SI.pdf,mof_json_store\10.1039_c7dt04130f\raw_output.json,mof_json_store\10.1039_c7dt04130f\synthesis_002.json,no,,,,ZnCl2,,"50 mg, 0.215 mmol",0.215,mmol,nan,,,,,nan,,,,,"2,5-thiophenedicarboxylic acid",H2MPTDC,"68 mg, 0.215 mmol",0.215,mmol,,,,,,,,,,,benzoic acid,,"786 mg, 6.45 mmol",6.45,mmol,,,,,,"N,N-dimethylformamide",DMF,3 mL,3.0,,,,,150.0,150 °C,24.0,24 h,sealed glass tube,static,,,"Methanol exchange (30 mL, RT, stirred) then 100 °C under high vacuum for 24 h",100.0,24.0,white powder,53.0,,,Zr6O4(OH)4 12-connected SBU,"a=23.1153(3) Å, cubic",,978.0,not_reported,yes,230.0,sensing,10.1039/c7dt04130f,ok,
10.1039/c7dt04130f,downloaded\10.1039_c7dt04130f.pdf,SI downloaded\10.1039_c7dt04130f_SI.pdf,mof_json_store\10.1039_c7dt04130f\raw_output.json,mof_json_store\10.1039_c7dt04130f\synthesis_003.json,no,,,,CdCl2·5/2H2O,,"50 mg, 0.215 mmol",0.215,mmol,nan,,,,,nan,,,,,"2,5-thiophenedicarboxylic acid",H2DPTDC,"82 mg, 0.215 mmol",0.215,mmol,,,,,,,,,,,benzoic acid,,"262 mg, 2.15 mmol",2.15,mmol,,,,,,"N,N-dimethylformamide",DMF,3 mL,3.0,,,,,150.0,150 °C,24.0,24 h,sealed glass tube,static,,,"Methanol exchange (30 mL, RT, stirred) then 100 °C under high vacuum for 24 h",100.0,24.0,white powder,42.0,,,Zr6O4(OH)4 12-connected SBU,"a=22.9783(7) Å, cubic",,446.0,not_reported,yes,300.0,sensing,10.1039/c7dt04130f,ok,
10.1039/d2se00374k,downloaded\10.1039_d2se00374k.pdf,SI downloaded\10.1039_d2se00374k_SI.pdf,mof_json_store\10.1039_d2se00374k\raw_output.json,mof_json_store\10.1039_d2se00374k\synthesis_001.json,no,,Co-MOF1,,ZrCl4,,0.55 g (0.0019 mol),1.9,mmol,nan,,,,,nan,,,,,"4,4′-bipyridyl",bpy,0.30 g (0.0019 mol),0.0019,mol,5-aminoisophthalic acid,AIP,0.34 g (0.0019 mol),0.0019,mol,,,,,,,,,,,,,,,,"N,N-dimethylformamide",DMF,10.5 mL,10.5,methanol,MeOH,7.5 mL,7.5,120.0,120 °C,72.0,72 h,electric furnace,,,,dried at 90 °C for 24 h,90.0,24.0,purple crystals,,,,,"monoclinic, P21/c",,,not_reported,not_reported,,photoelectrocatalysis,10.1039/d2se00374k,ok,
10.1039/d2se00374k,downloaded\10.1039_d2se00374k.pdf,SI downloaded\10.1039_d2se00374k_SI.pdf,mof_json_store\10.1039_d2se00374k\raw_output.json,mof_json_store\10.1039_d2se00374k\synthesis_002.json,no,,Co-MOF2,2033839,Ni[Ni(CN)4]n·3H2O,,0.55 g (0.0019 mol),1.9,mmol,nan,,,,,nan,,,,,"4,4′-bipyridyl",bpy,0.30 g (0.0019 mol),0.0019,mol,5-aminoisophthalic acid,AIP,0.34 g (0.0019 mol),0.0019,mol,,,,,,,,,,,,,,,,"N,N-dimethylformamide",DMF,10.5 mL,10.5,methanol,MeOH,7.5 mL,7.5,90.0,90 °C,72.0,72 h,electric furnace,,,,dried at 90 °C,90.0,,red needles,,,,,"a=10.0194(2), b=10.0233(10), c=10.1363(10), α=78.030, β=68.659, γ=78.785, P -1",,,not_reported,not_reported,,photoelectrocatalysis,10.1039/d2se00374k,ok,
10.1039/c4dt02486a,downloaded\10.1039_c4dt02486a.pdf,SI downloaded\10.1039_c4dt02486a_SI.pdf,mof_json_store\10.1039_c4dt02486a\raw_output.json,mof_json_store\10.1039_c4dt02486a\synthesis_001.json,no,,,1011903; 1028529,CuCl2·2H2O,,"1.26 g, 5.2 mmol",5.2,mmol,nan,,"0.10 g, 1.04 mmol",1.04,mmol,nan,,"0.28 g, 2.0 mmol",2.0,mmol,"1,3,5-tris(4-carboxyphenyl)-benzene",H3BTB,"0.13 g, 0.3 mmol",0.3,mmol,,,,,,,,,,,tetrabutylammonium hydroxide (TBAOH),,"0.25 g, 0.90 mmol",0.9,mmol,phosphorous acid (H3PO3),,"0.05 g, 0.61 mmol",0.61,mmol,water (deionized),H2O,10.0 mL,10.0,,,,,180.0,180 °C,72.0,3 days,Teflon-lined autoclave (23 mL),static,H2O,,dried in air,,,dark red crystals,50.0,>0.06 mm (>250 mesh),,dimerized Zn4-ε-Keggin POM node,"a=15.745(2), b=26.506(4), c=27.765(4) Å, α=86.976(4)°, β=84.139(4)°, γ=88.302(4)°, P-1",,47.5,not_reported,yes,,electrocatalysis;bromate_reduction,10.1039/c4dt02486a,ok,
10.1021/acssuschemeng.8b00768,downloaded\10.1021_acssuschemeng.8b00768.pdf,SI downloaded\10.1021_acssuschemeng.8b00768_SI.pdf,mof_json_store\10.1021_acssuschemeng.8b00768\raw_output.json,mof_json_store\10.1021_acssuschemeng.8b00768\synthesis_001.json,no,,Zr-DMBD,,Zn(NO3)2·6H2O,,0.24 g,1.10354,mmol,nan,,,,,nan,,,,,terephthalic acid,H2DMBD,0.238 g,0.238,g,,,,,,,,,,,acetic acid,AcOH,9.4 mL,9.4,mL,,,,,,"N,N-dimethylformamide",DMF,40 mL,40.0,,,,,130.0,403 K,36.0,36 h,round-bottom flask,"static, under N2","DMF, dichloromethane",3×,333 K under air for 12 h,60.0,12.0,"faint yellow, irregular nanoparticles (~50 nm)",,∼50 nm,,Zr6O4(OH)4 12-connected SBU,,,262.81,not_reported,not_reported,,Hg(II) removal,10.1021/acssuschemeng.8b00768,ok,
10.1021/acssuschemeng.8b00768,downloaded\10.1021_acssuschemeng.8b00768.pdf,SI downloaded\10.1021_acssuschemeng.8b00768_SI.pdf,mof_json_store\10.1021_acssuschemeng.8b00768\raw_output.json,mof_json_store\10.1021_acssuschemeng.8b00768\synthesis_002.json,no,,UiO-66,,Zn(NO3)2·6H2O,,0.24 g,1.10354,mmol,nan,,,,,nan,,,,,terephthalic acid,BDC,0.171 g,0.171,g,,,,,,,,,,,,,,,,,,,,,"N,N-dimethylformamide",DMF,50 mL,50.0,,,,,120.0,393 K,48.0,48 h,autoclave,,"DMF, anhydrous MeOH",several times,373 K under vacuum overnight,100.0,,irregular nanoparticles (~50 nm),,∼50 nm,,,,,602.18,not_reported,not_reported,,,10.1021/acssuschemeng.8b00768,ok,
10.1039/b801280f,downloaded\10.1039_b801280f.pdf,,mof_json_store\10.1039_b801280f\raw_output.json,mof_json_store\10.1039_b801280f\synthesis_001.json,no,,,,Zn(NO3)2·6H2O,,"0.5 mmol, 0.186 g",0.5,mmol,nan,,,,,nan,,,,,"pyridine-2,6-dicarboxylic acid","2,6-pdc","0.5 mmol, 0.084 g",0.5,mmol,sodium selenite,,"0.3 mmol, 0.052 g",0.3,mmol,,,,,,,,,,,,,,,,water (distilled),H2O,10 mL,10.0,,,,,160.0,160 °C,168.0,7 days,20 mL Teflon-lined autoclave,static,ethanol,,air-dried,,,colorless block-shaped crystals,50.2,,,La8(SeO3)4 cluster-based 2D layers,"a=12.1046(8) Å, b=13.6946(9) Å, c=15.1798(9) Å, α=105.4845(12)°, β=102.3409(16)°, γ=113.877(1)°, P-1",,,not_reported,not_reported,450.0,luminescence,10.1039/b801280f,ok,
10.1039/b801280f,downloaded\10.1039_b801280f.pdf,,mof_json_store\10.1039_b801280f\raw_output.json,mof_json_store\10.1039_b801280f\synthesis_002.json,no,,,,Co(NO3)2·4H2O,,"0.5 mmol, 0.210 g",0.5,mmol,nan,,,,,nan,,,,,"pyridine-2,6-dicarboxylic acid","2,6-pdc","0.5 mmol, 0.084 g",0.5,mmol,sodium selenite,,"0.3 mmol, 0.052 g",0.3,mmol,,,,,,,,,,,,,,,,water (distilled),H2O,10 mL,10.0,,,,,160.0,160 °C,168.0,7 days,20 mL Teflon-lined autoclave,static,ethanol,,air-dried,,,purple powder,60.0,,,Nd8(SeO3)4 cluster-based 2D layers,,,,not_reported,not_reported,450.0,luminescence,10.1039/b801280f,ok,
10.1039/b801280f,downloaded\10.1039_b801280f.pdf,,mof_json_store\10.1039_b801280f\raw_output.json,mof_json_store\10.1039_b801280f\synthesis_003.json,no,,,,Cr(NO3)3·9H2O,,"0.5 mmol, 0.183 g",0.5,mmol,nan,,,,,nan,,,,,"pyridine-2,6-dicarboxylic acid","2,6-pdc","0.5 mmol, 0.084 g",0.5,mmol,sodium selenite,,"0.3 mmol, 0.052 g",0.3,mmol,,,,,,,,,,,,,,,,water (distilled),H2O,10 mL,10.0,,,,,160.0,160 °C,168.0,7 days,20 mL Teflon-lined autoclave,static,ethanol,,air-dried,,,colorless block-shaped crystals,42.0,,,Eu8(SeO3)4 cluster-based 2D layers,"a=11.9471(18) Å, b=13.3387(17) Å, c=14.8881(17) Å, α=105.798(3)°, β=102.404(4)°, γ=113.288(3)°, P-1",,,not_reported,not_reported,450.0,luminescence,10.1039/b801280f,ok,
10.1039/c1ce06044a,downloaded\10.1039_c1ce06044a.pdf,SI downloaded\10.1039_c1ce06044a_SI.pdf,mof_json_store\10.1039_c1ce06044a\raw_output.json,mof_json_store\10.1039_c1ce06044a\synthesis_001.json,no,,,,FeCl3·6H2O,,"0.160 g, 0.54 mmol",0.54,mmol,nan,,,,,nan,,,,,"4,4'-ethynylenedibenzoic acid",H2edb,"0.049 g, 0.16 mmol",0.16,mmol,,,,,,,,,,,,,,,,,,,,,"N,N-dimethylformamide",DMF,10 cm3,10.0,,,,,80.0,80 °C,120.0,5 days,pressure tube,static,,,Heated at 250 °C for 8 h to remove DMF,250.0,8.0,cream cubic crystals,61.0,,,Zn4O(O2CR)6 SBU,"a=19.8070, b=27.7140, c=27.8470 Å, Pnmn",16.0,1088.0,not_reported,not_reported,300.0,,10.1039/c1ce06044a,ok,
10.1039/c1ce06044a,downloaded\10.1039_c1ce06044a.pdf,SI downloaded\10.1039_c1ce06044a_SI.pdf,mof_json_store\10.1039_c1ce06044a\raw_output.json,mof_json_store\10.1039_c1ce06044a\synthesis_002.json,no,,,,FeCl2·4H2O,,"0.079 g, 0.27 mmol",0.27,mmol,nan,,,,,nan,,,,,"4,4'-ethynylenedibenzoic acid",H2edb,"0.080 g, 0.27 mmol",0.27,mmol,,,,,,,,,,,,,,,,,,,,,"N,N-dimethylformamide",DMF,10 cm3,10.0,,,,,80.0,80 °C,120.0,5 days,pressure tube,static,,,,,,pink needle-shaped crystals,52.0,,,Co3(O2CR)6 linear SBU,"a=15.3310, b=17.9570, c=16.5330 Å, β=117.704°, P21/n",,,no,not_reported,,,10.1039/c1ce06044a,ok,
10.1039/d0dt01222j,downloaded\10.1039_d0dt01222j.pdf,SI downloaded\10.1039_d0dt01222j_SI.pdf,mof_json_store\10.1039_d0dt01222j\raw_output.json,mof_json_store\10.1039_d0dt01222j\synthesis_001.json,yes,Attempts to incorporate 2-aminoterephthalate into MIL-53(Ni) were unsuccessful (SI).,MIL-53(Ni),,Cu(NO3)2,,"0.4939 g, 1.70 mmol, 1.00 eq.",1.7,mmol,nan,,,,,nan,,,,,terephthalic acid,BDC,"0.1994 g, 1.20 mmol, 0.86 eq.",,,pyridine-N-oxide,PNO,"0.1902 g, 2.04 mmol, 1.21 eq.",,,,,,,,,,,,,,,,,,"N,N-dimethylformamide",DMF,10 mL,10.0,,,,,120.0,120 °C,18.0,18 h,18 mL Teflon-lined autoclave,static,"DMF, H2O",3×20 mL DMF; 1×30 mL H2O,"dried overnight at room temperature, then 130 °C in air for three days",130.0,72.0,,,,,Ni–O chains with PNO bridging,"a=20.429(1) Å, b=9.307(1) Å, c=7.103(1) Å, β=110.07(1)°, C2/c",,,not_reported,not_reported,,,10.1039/d0dt01222j,ok,
10.1039/d0dt01222j,downloaded\10.1039_d0dt01222j.pdf,SI downloaded\10.1039_d0dt01222j_SI.pdf,mof_json_store\10.1039_d0dt01222j\raw_output.json,mof_json_store\10.1039_d0dt01222j\synthesis_002.json,yes,Attempts to incorporate 2-aminoterephthalate into MIL-53(Ni) were unsuccessful (SI).,MIL-53(Ni)-Br(50),,Cu(NO3)2·3H2O,,"0.4939 g, 1.70 mmol, 1.00 eq.",1.7,mmol,nan,,,,,nan,,,,,terephthalic acid,BDC,"0.1412 g, 0.85 mmol, 0.50 eq.",,,2-bromoterephthalic acid,BrBDC,"2.083 g, 0.85 mmol, 0.50 eq.",,,pyridine-N-oxide,PNO,"0.1902 g, 2.04 mmol, 1.21 eq.",,,,,,,,,,,,,"N,N-dimethylformamide",DMF,10 mL,10.0,,,,,120.0,120 °C,18.0,18 h,18 mL Teflon-lined autoclave,static,"DMF, H2O",3×20 mL DMF; 1×30 mL H2O,"dried overnight at room temperature, then 130 °C in air for three days",130.0,72.0,,,,,Ni–O chains with PNO bridging,"a=20.672(2) Å, b=9.531(1) Å, c=7.143(1) Å, β=113.45(1)°, C2/c",,,not_reported,not_reported,,,10.1039/d0dt01222j,ok,
10.1039/d0dt01222j,downloaded\10.1039_d0dt01222j.pdf,SI downloaded\10.1039_d0dt01222j_SI.pdf,mof_json_store\10.1039_d0dt01222j\raw_output.json,mof_json_store\10.1039_d0dt01222j\synthesis_003.json,yes,Attempts to incorporate 2-aminoterephthalate into MIL-53(Ni) were unsuccessful (SI).,MIL-53(Ni)-Br(100),,FeCl3·6H2O,,"0.4939 g, 1.70 mmol, 1.00 eq.",1.7,mmol,nan,,,,,nan,,,,,2-bromoterephthalic acid,BrBDC,"0.2938 g, 1.20 mmol, 0.86 eq.",,,pyridine-N-oxide,PNO,"0.1902 g, 2.04 mmol, 1.21 eq.",,,,,,,,,,,,,,,,,,"N,N-dimethylformamide",DMF,10 mL,10.0,,,,,120.0,120 °C,18.0,18 h,18 mL Teflon-lined autoclave,static,"DMF, H2O",3×20 mL DMF; 1×30 mL H2O,"dried overnight at room temperature, then 130 °C in air for three days",130.0,72.0,,,,,Ni–O chains with PNO bridging,"a=20.681(1) Å, b=9.623(1) Å, c=7.145(1) Å, β=114.21(1)°, C2/c",,,not_reported,not_reported,,,10.1039/d0dt01222j,ok,
10.1039/c9nr01284b,downloaded\10.1039_c9nr01284b.pdf,SI downloaded\10.1039_c9nr01284b_SI.pdf,mof_json_store\10.1039_c9nr01284b\raw_output.json,mof_json_store\10.1039_c9nr01284b\synthesis_001.json,no,,ZIF-67,,Cu(NO3)2·3H2O,,0.45 g,2.14695,mmol,nan,,,,,nan,,,,,2-methylimidazole,2-MIM,5.5 g,5.5,g,,,,,,,,,,,,,,,,,,,,,deionized water,H2O,3 mL (metal solution) + 20 mL (linker solution),,,,,,25,room temperature,6.0,6 h,,stirred,water,3×,vacuum-dried at 80 °C,80.0,,,,,,,,,,,,,,10.1039/c9nr01284b,ok,
10.1002/chem.201406531,downloaded\10.1002_chem.201406531.pdf,SI downloaded\10.1002_chem.201406531_SI.pdf,mof_json_store\10.1002_chem.201406531\raw_output.json,mof_json_store\10.1002_chem.201406531\synthesis_001.json,no,,MIL-53(Al),,Zn(NO3)2·6H2O,,1.06 g,4.87398,mmol,nan,,,,,nan,,,,,terephthalic acid,H2BDC,3.46 g,3.46,g,,,,,,,,,,,,,,,,,,,,,deionized water,H2O,60 mL,60.0,,,,,200.0,200 °C,72.0,72 h,100 mL Teflon-lined stainless-steel Parr bomb,,"water, DMF, MeOH",,immersed in DMF at 130 °C for 12 h; vacuum-dried at 80 °C overnight,130.0,12.0,white powder; rod-like nanocrystals,,,,,,8.5,905.0,not_reported,yes,,,10.1002/chem.201406531,ok,
10.1002/chem.201406531,downloaded\10.1002_chem.201406531.pdf,SI downloaded\10.1002_chem.201406531_SI.pdf,mof_json_store\10.1002_chem.201406531\raw_output.json,mof_json_store\10.1002_chem.201406531\synthesis_002.json,no,,MIL-53(Al),,Cu(SO4)·5H2O,,1.62 g,8.72445,mmol,nan,,,,,nan,,,,,terephthalic acid,H2BDC,3.46 g,3.46,g,,,,,,,,,,,,,,,,,,,,,deionized water,H2O,60 mL,60.0,,,,,200.0,200 °C,72.0,72 h,100 mL Teflon-lined stainless-steel Parr bomb,,"water, DMF, MeOH",,immersed in DMF at 130 °C for 12 h; vacuum-dried at 80 °C overnight,130.0,12.0,white powder; rod-like nanocrystals,,,,,,8.5,710.0,not_reported,yes,,,10.1002/chem.201406531,ok,
10.1002/chem.201406531,downloaded\10.1002_chem.201406531.pdf,SI downloaded\10.1002_chem.201406531_SI.pdf,mof_json_store\10.1002_chem.201406531\raw_output.json,mof_json_store\10.1002_chem.201406531\synthesis_003.json,no,,MIL-53(Al),,Zn(CH3COO)2·2H2O,,1.25 g,6.14257,mmol,nan,,,,,nan,,,,,terephthalic acid,H2BDC,3.46 g,3.46,g,,,,,,,,,,,,,,,,,,,,,deionized water,H2O,60 mL,60.0,,,,,200.0,200 °C,72.0,72 h,100 mL Teflon-lined stainless-steel Parr bomb,,"water, DMF, MeOH",,immersed in DMF at 130 °C for 12 h; vacuum-dried at 80 °C overnight,130.0,12.0,white powder; rod-like nanocrystals,,,,,,8.5,881.0,not_reported,yes,,,10.1002/chem.201406531,ok,
10.1039/c4ta05638h,downloaded\10.1039_c4ta05638h.pdf,SI downloaded\10.1039_c4ta05638h_SI.pdf,mof_json_store\10.1039_c4ta05638h\raw_output.json,mof_json_store\10.1039_c4ta05638h\synthesis_001.json,no,,[Zn(dcbpy)(DMF)]·DMF,,Cu(NO3)2·6H2O,,"0.4 mmol, 119.0 mg",0.4,mmol,nan,,,,,nan,,,,,"2,2′-bipyridine-4,4′-dicarboxylic acid",H2dcbpy,"0.4 mmol, 97.8 mg",0.4,mmol,,,,,,,,,,,,,,,,,,,,,"N,N-dimethylformamide",DMF,15 mL,15.0,,,,,100.0,100 °C,144.0,6 days,"glass vial, sealed",stirred,"MeOH, dichloromethane (DCM)",MeOH 4 days; DCM 3 days,dried under vacuum after solvent exchange,,,colourless rectangular plate-like crystals,,,,"cyclic 8-membered SBU with Zn, monodentate carboxylates and coordinated DMF","P21/n; a=9.3725(2) Å, b=14.7643(3) Å, c=14.7153(3) Å, β=101.058(2)°; V=1998.47(7) Å3, Z=4 (150 K)",10.0,69.29,not_reported,not_reported,400.0,sensing;luminescence,10.1039/c4ta05638h,ok,
10.1039/c4ta05638h,downloaded\10.1039_c4ta05638h.pdf,SI downloaded\10.1039_c4ta05638h_SI.pdf,mof_json_store\10.1039_c4ta05638h\raw_output.json,mof_json_store\10.1039_c4ta05638h\synthesis_003.json,no,,[Dy(dcbpy)(DMF)2(NO3)],,Cu(NO3)2·3H2O,,"0.4 mmol, 175.6 mg",0.4,mmol,nan,,,,,nan,,,,,"2,2′-bipyridine-4,4′-dicarboxylic acid",H2dcbpy,"0.4 mmol, 97.9 mg",0.4,mmol,,,,,,,,,,,,,,,,,,,,,"N,N-dimethylformamide",DMF,15 mL,15.0,,,,,100.0,100 °C,144.0,6 days,"glass vial, sealed",stirred,"MeOH, dichloromethane (DCM)",MeOH 4 days; DCM 3 days,dried under vacuum after solvent exchange,,,pale pink rhomboidal crystals,,,,"trinuclear Dy SBU with 6 monodentate carboxylates, 4 DMF and 2 nitrate; 1D chains","P-1; a=9.2414(5) Å, b=10.3040(5) Å, c=12.8291(6) Å, α=76.388(4)°, β=69.431(4)°, γ=86.377(4)°; V=1111.37(10) Å3, Z=2 (150 K)",,,not_reported,not_reported,460.0,sensing;luminescence,10.1039/c4ta05638h,ok,
10.1039/c6ce00087h,downloaded\10.1039_c6ce00087h.pdf,SI downloaded\10.1039_c6ce00087h_SI.pdf,mof_json_store\10.1039_c6ce00087h\raw_output.json,mof_json_store\10.1039_c6ce00087h\synthesis_001.json,no,,[Mn(H2L)]n,1436966,CuCl2·2H2O,,"0.0396 g, 0.20 mmol",0.2,mmol,nan,,,,,nan,,,,,"[1,1′:4′,1″-terphenyl]-2′,4,4″,5′-tetracarboxylic acid",H4L,"0.0406 g, 0.10 mmol",0.1,mmol,,,,,,,,,,,,,,,,,,,,,water,H2O,10 mL,10.0,,,,,150.0,150 °C,72.0,3 days,Teflon-lined autoclave (25 mL Teflon reactor),static,,,,,,yellow block crystals,28.0,,,MnO6 octahedra 6-connected,"triclinic P-1: a=4.8040(3), b=9.8809(7), c=10.0661(9) Å, α=75.987(1)°, β=81.807(2)°, γ=79.391(1)°",,,not_reported,not_reported,,photocatalysis,10.1039/c6ce00087h,ok,
10.1039/c6ce00087h,downloaded\10.1039_c6ce00087h.pdf,SI downloaded\10.1039_c6ce00087h_SI.pdf,mof_json_store\10.1039_c6ce00087h\raw_output.json,mof_json_store\10.1039_c6ce00087h\synthesis_002.json,no,,{[Ni3(L)(μ3-OH)2(H2O)4]2·3H2O}n,1436967,CuCl2·2H2O,,"0.1746 g, 0.60 mmol",0.6,mmol,nan,,,,,nan,,,,,"[1,1′:4′,1″-terphenyl]-2′,4,4″,5′-tetracarboxylic acid",H4L,"0.0203 g, 0.05 mmol",0.05,mmol,,,,,,,,,,,Hydrochloric acid aqueous solution,HCl,"1 mol L−1, 0.07 mL",,,,,,,,water,H2O,10 mL,10.0,,,,,160.0,160 °C,72.0,3 days,Teflon-lined autoclave (25 mL Teflon reaction kettle),static,,,150 °C under vacuum for 10 h,150.0,10.0,green crystals,19.0,,,oxo/hydroxo-bridged Ni–O chains,"triclinic P-1: a=11.0031(9), b=11.2217(11), c=11.6959(11) Å, α=69.193(1)°, β=79.676(1)°, γ=81.008(2)°",,4.159,not_reported,not_reported,,electrocatalysis;photocatalysis,10.1039/c6ce00087h,ok,
10.1039/c6ce00087h,downloaded\10.1039_c6ce00087h.pdf,SI downloaded\10.1039_c6ce00087h_SI.pdf,mof_json_store\10.1039_c6ce00087h\raw_output.json,mof_json_store\10.1039_c6ce00087h\synthesis_003.json,no,,{[(CH3)2NH2]2[Zn(L)]·2DMF}n,1436968,CuCl2·2H2O,,"0.0148 g, 0.05 mmol",0.05,mmol,nan,,,,,nan,,,,,"[1,1′:4′,1″-terphenyl]-2′,4,4″,5′-tetracarboxylic acid",H4L,"0.0162 g, 0.04 mmol",0.04,mmol,,,,,,,,,,,Hydrochloric acid aqueous solution,HCl,"1 mol L−1, 0.15 mL",,,,,,,,"N,N-dimethylformamide",DMF,3 mL,3.0,water,H2O,3 mL,3.0,110.0,110 °C,120.0,5 days,Teflon-lined autoclave (25 mL Teflon reactor),static,,,200 °C under vacuum for 10 h,200.0,10.0,,21.0,,,ZnO4 tetrahedra 4-connected,"monoclinic C2/c: a=23.432(2), b=9.5422(8), c=18.9958(17) Å, α=90°, β=125.964(2)°, γ=90°",,53.028,not_reported,not_reported,,photocatalysis;N2_adsorption;luminescence,10.1039/c6ce00087h,ok,
10.1021/jacs.6b13176,downloaded\10.1021_jacs.6b13176.pdf,SI downloaded\10.1021_jacs.6b13176_SI.pdf,mof_json_store\10.1021_jacs.6b13176\raw_output.json,mof_json_store\10.1021_jacs.6b13176\synthesis_001.json,yes,"H4TBAPy with Mg2+: varied temperature, solvent system, and concentration; ssp net could not be isolated (formed MIT-26 instead).",MIT-25,,CuCl2·2H2O,,"143 mg, 0.558 mmol",0.558,mmol,nan,,,,,nan,,,,,tetrathiafulvalene tetrabenzoic acid,TTFTB,"103 mg, 0.150 mmol",0.15,mmol,,,,,,,,,,,,,,,,,,,,,ethanol,EtOH,8.1 mL total (6.0 mL from 1:1 H2O/EtOH + 2.1 mL from 3:1 DMF/EtOH),8.1,"N,N-dimethylformamide",DMF,6.3 mL (from 3:1 DMF/EtOH),6.3,75.0,75 °C,72.0,72 h,20 mL scintillation vial,static,"DMF, EtOH",20 mL × 3 each,Soaked in dry THF for 2 days (solvent refreshed 2 times); evacuated at 200 °C under vacuum (4 mtorr) for 24 h,200.0,24.0,red needle single crystals,75.0,0.06 × 0.01 × 0.01 mm,ssp,mononuclear octahedral Mg2+ SBU with three μ2-H+; 6-connected,"R-3, a=65.243(10) Å, b=65.243(10) Å, c=10.2551(17) Å, α=90°, β=90°, γ=120°, 100 K",27.2,830.0,not_reported,not_reported,,,10.1021/jacs.6b13176,ok,
10.1021/jacs.6b13176,downloaded\10.1021_jacs.6b13176.pdf,SI downloaded\10.1021_jacs.6b13176_SI.pdf,mof_json_store\10.1021_jacs.6b13176\raw_output.json,mof_json_store\10.1021_jacs.6b13176\synthesis_002.json,yes,"H4TBAPy with Mg2+: varied temperature, solvent system, and concentration; ssp net could not be isolated (formed MIT-26 instead).",MIT-26,,ZrCl4,,"3.8 mg, 0.015 mmol",0.015,mmol,nan,,,,,nan,,,,,"1,3,6,8-tetrakis(p-benzoic acid)pyrene",TBAPy,"5.1 mg, 0.0075 mmol",0.0075,mmol,,,,,,,,,,,concentrated hydrochloric acid,HCl,5 µL (conc. HCl),5.0,µL,,,,,,"N,N-dimethylformamide",DMF,1.25 mL,1.25,"1,4-dioxane",dioxane,"0.625 mL (from 1:1 dioxane/H2O, total 1.25 mL)",0.625,120.0,120 °C (then cooled to 25 °C at 5 °C/min),72.0,72 h,5 mL vial,static,"DMF, dioxane, H2O (2:1:1)",,,,,yellow block crystals,,0.090 × 0.052 × 0.034 mm,,trimeric octahedral Mg2+ SBU with μ2-H2O bridges,"P-1, a=11.2940(8) Å, b=14.3971(11) Å, c=15.9684(12) Å, α=81.3435(16)°, β=77.6388(15)°, γ=77.2317(14)°, 100 K",,,not_reported,not_reported,,,10.1021/jacs.6b13176,ok,
10.1002/ejic.201901230,downloaded\10.1002_ejic.201901230.pdf,SI downloaded\10.1002_ejic.201901230_SI.pdf,mof_json_store\10.1002_ejic.201901230\raw_output.json,mof_json_store\10.1002_ejic.201901230\synthesis_001.json,yes,Screened modulators and conditions (Fig. S1); TFA in DMF at 120 °C for 48 h gave optimal crystallinity.,ZrTz-68,,ZrCl4,,0.105 g (0.45 mmol),0.45,mmol,nan,,,,,nan,,,,,"4,4′-(1,2,4,5-tetrazine-3,6-diyl)dibenzoic acid",H2TzDB,0.145 g (0.45 mmol),0.45,mmol,,,,,,,,,,,trifluoroacetic acid,TFA,0.2 mL,0.2,mL,,,,,,"N,N-dimethylformamide",DMF,25 mL,25.0,,,,,120.0,120 °C,48.0,2 days,round-bottomed flask (oil bath),stirred,"DMF, CHCl3","centrifuged, washed with fresh DMF 3×; immersed in DMF and CHCl3 for 2 days each",120 °C under vacuum for 2–12 h,120.0,,"bright pink, octahedron-shaped crystalline powder",,1–2 μm (after DMF soak),fcu,Zr6O4(OH)4 12-connected SBU,"a = 32.447 Å, Fm-3m (cubic)",21.0,4217.0,no,not_reported,200.0,,10.1002/ejic.201901230,ok,
10.1002/ejic.201901230,downloaded\10.1002_ejic.201901230.pdf,SI downloaded\10.1002_ejic.201901230_SI.pdf,mof_json_store\10.1002_ejic.201901230\raw_output.json,mof_json_store\10.1002_ejic.201901230\synthesis_002.json,yes,Screened modulators and conditions (Fig. S1); TFA in DMF at 120 °C for 48 h gave optimal crystallinity.,HfTz-68,,ZrCl4,,0.144 g (0.45 mmol),0.45,mmol,nan,,,,,nan,,,,,"4,4′-(1,2,4,5-tetrazine-3,6-diyl)dibenzoic acid",H2TzDB,0.145 g (0.45 mmol),0.45,mmol,,,,,,,,,,,trifluoroacetic acid,TFA,0.2 mL,0.2,mL,,,,,,"N,N-dimethylformamide",DMF,25 mL,25.0,,,,,120.0,120 °C,48.0,2 days,round-bottomed flask (oil bath),stirred,"DMF, CHCl3","centrifuged, washed with fresh DMF 3×; immersed in DMF and CHCl3 for 2 days each",120 °C under vacuum for 2–12 h,120.0,,"bright pink, octahedron-shaped crystalline powder",,1–2 μm (after DMF soak),fcu,Hf6O4(OH)4 12-connected SBU,"a = 32.447 Å, Fm-3m (cubic)",21.0,2773.0,no,not_reported,300.0,,10.1002/ejic.201901230,ok,
10.1039/c0nj00845a,downloaded\10.1039_c0nj00845a.pdf,,mof_json_store\10.1039_c0nj00845a\raw_output.json,mof_json_store\10.1039_c0nj00845a\synthesis_001.json,no,,Fe(bpac)2[Ag(CN)2]2,799275,ZrOCl2·8H2O,,"222 mmol, 10 mL H2O:MeOH (1:1)",222,mmol,nan,,"222 mmol, 10 mL H2O",222.0,mmol,nan,,,,,"4,4'-bis(pyridyl)acetylene",bpac,"222 mmol, 10 mL MeOH",222.0,mmol,,,,,,,,,,,,,,,,,,,,,water,H2O,"H2O:MeOH (1:1), 10 mL for K[Ag(CN)2] solution; 10 mL for Fe(BF4)2·6H2O solution",,methanol,MeOH,"H2O:MeOH (1:1), 10 mL for K[Ag(CN)2] solution; 10 mL for bpac solution",,25,room temperature,,,,stirred; K[Ag(CN)2] solution added dropwise at 0.5 mL min−1,"H2O, MeOH",,dried under vacuum at room temperature,,,red microcrystalline powder,71.0,,,Octahedral FeN6 nodes bridged by [Ag(CN)2] and bpac; 2-fold interpenetrated 3D net,"a=9.6204(4), b=10.8948(5), c=13.3105(5) Å, β=95.411(4)°, P21/n (220 K)",,,not_reported,not_reported,480.0,,10.1039/c0nj00845a,ok,
10.1039/c0nj00845a,downloaded\10.1039_c0nj00845a.pdf,,mof_json_store\10.1039_c0nj00845a\raw_output.json,mof_json_store\10.1039_c0nj00845a\synthesis_002.json,no,,Fe(bpac)2[Ag(CN)2]2,799275,Ti(OC2H5)4,,"23 mg, 0.06 mmol (aqueous solution)",0.06,mmol,nan,,"28 mg, 0.066 mmol in 0.6 mL H2O",28.0,mg,nan,,,,,"4,4'-bis(pyridyl)acetylene",bpac,"13 mg, 0.066 mmol in 0.4 mL MeOH",13.0,mg,,,,,,,,,,,,,,,,,,,,,water,H2O,0.6 mL for K[Ag(CN)2] solution; H-tube filled with H2O:MeOH (1:1) to a total of 10 mL,,methanol,MeOH,0.4 mL for bpac solution; H-tube filled with H2O:MeOH (1:1) to a total of 10 mL,,25,room temperature,504.0,three weeks,H-tube (liquid-phase diffusion),static (liquid diffusion),,,,,,red single crystals,,0.11 × 0.07 × 0.06 mm,,Octahedral FeN6 nodes bridged by [Ag(CN)2] and bpac; 2-fold interpenetrated 3D net,"a=9.6204(4), b=10.8948(5), c=13.3105(5) Å, β=95.411(4)°, P21/n (220 K)",,,not_reported,not_reported,480.0,,10.1039/c0nj00845a,ok,
10.1021/acsami.3c17622,downloaded\10.1021_acsami.3c17622.pdf,SI downloaded\10.1021_acsami.3c17622_SI.pdf,mof_json_store\10.1021_acsami.3c17622\raw_output.json,mof_json_store\10.1021_acsami.3c17622\synthesis_001.json,no,,UPC-120(Th),2295318,Ni(NO3)2·6H2O,,20 mg,0.0948793,mmol,nan,,,,,nan,,,,,"2,1,3-benzothiadiazole-4,7-dicarboxylic acid",H2BTDC,10 mg,10.0,mg,,,,,,,,,,,hydrochloric acid,HCl,8 drops,,,,,,,,"N,N-dimethylformamide",DMF,3 mL,3.0,,,,,120.0,120 °C,72.0,72 h,glass vial (10 mL),static,"DMF, MeOH, dichloromethane",,373 K under vacuum for 8 h after solvent exchange,100.0,8.0,reddish-brown crystals,,,,"Th6 cluster, UiO-66-type","a=22.0425(3) Å, cubic, Fm-3m",,450.0,not_reported,not_reported,400.0,acetylene separation,10.1021/acsami.3c17622,ok,
10.1021/acsami.3c17622,downloaded\10.1021_acsami.3c17622.pdf,SI downloaded\10.1021_acsami.3c17622_SI.pdf,mof_json_store\10.1021_acsami.3c17622\raw_output.json,mof_json_store\10.1021_acsami.3c17622\synthesis_002.json,no,,UPC-120(Zr),,Cd(NO3)2·4H2O,,20 mg,0.0767811,mmol,nan,,,,,nan,,,,,"2,1,3-benzothiadiazole-4,7-dicarboxylic acid",H2BTDC,10 mg,10.0,mg,,,,,,,,,,,benzoic acid,,300 mg,300.0,mg,,,,,,"N,N-dimethylformamide",DMF,3 mL,3.0,,,,,120.0,120 °C,48.0,48 h,glass vial (10 mL),static,"DMF, MeOH, dichloromethane",,373 K under vacuum for 8 h after solvent exchange,100.0,8.0,brown powders,,,,"Zr6O4(OH)4 cluster, UiO-66-type",,,520.7,not_reported,not_reported,,acetylene separation,10.1021/acsami.3c17622,ok,
10.1021/acsami.3c17622,downloaded\10.1021_acsami.3c17622.pdf,SI downloaded\10.1021_acsami.3c17622_SI.pdf,mof_json_store\10.1021_acsami.3c17622\raw_output.json,mof_json_store\10.1021_acsami.3c17622\synthesis_003.json,no,,UiO-66(Th),,Zn(NO3)2·6H2O,,20 mg,0.091962,mmol,nan,,,,,nan,,,,,terephthalic acid,BDC,10 mg,10.0,mg,,,,,,,,,,,hydrochloric acid,HCl,5 drops,,,,,,,,"N,N-dimethylformamide",DMF,3 mL,3.0,,,,,120.0,120 °C,72.0,72 h,glass vial (10 mL),static,"DMF, MeOH, dichloromethane",,373 K under vacuum for 8 h after solvent exchange,100.0,8.0,white powders,,,,"Th6 cluster, UiO-66-type",,,550.0,not_reported,not_reported,,acetylene separation,10.1021/acsami.3c17622,ok,
10.1021/acsami.3c17622,downloaded\10.1021_acsami.3c17622.pdf,SI downloaded\10.1021_acsami.3c17622_SI.pdf,mof_json_store\10.1021_acsami.3c17622\raw_output.json,mof_json_store\10.1021_acsami.3c17622\synthesis_004.json,no,,UiO-66(Zr),,FeSO4·7H2O,,20 mg,0.109881,mmol,nan,,,,,nan,,,,,terephthalic acid,BDC,10 mg,10.0,mg,,,,,,,,,,,benzoic acid,,500 mg,500.0,mg,,,,,,"N,N-dimethylformamide",DMF,3 mL,3.0,,,,,120.0,120 °C,48.0,48 h,glass vial (10 mL),static,"DMF, MeOH, dichloromethane",,373 K under vacuum for 8 h after solvent exchange,100.0,8.0,white powders,,,,"Zr6O4(OH)4 cluster, UiO-66-type",,,1105.6,not_reported,not_reported,,acetylene separation,10.1021/acsami.3c17622,ok,
10.1002/aoc.4062,,SI downloaded\10.1002_aoc.4062_SI.docx,mof_json_store\10.1002_aoc.4062\raw_output.json,mof_json_store\10.1002_aoc.4062\synthesis_001.json,no,,ZIF-8 (SV),,Ni(NO3)2·6H2O,,0.42 g (1.606 mmol),1.606,mmol,nan,,,,,nan,,,,,2-methylimidazole,2-MIM,0.12 g (1.462 mmol),1.462,mmol,,,,,,,,,,,,,,,,,,,,,"N,N-dimethylformamide",DMF,32 mL,32.0,,,,,140.0,ramp 5 °C/min to 140 °C,24.0,24 h,Teflon-lined stainless-steel autoclave (35 mL),,"DMF, MeOH",DMF 3×; MeOH 3 days immersion,dried at room temperature under vacuum for 12 h,,12.0,,,,,,,,,,,,,10.1002/aoc.4062,ok,
10.1002/aoc.4062,,SI downloaded\10.1002_aoc.4062_SI.docx,mof_json_store\10.1002_aoc.4062\raw_output.json,mof_json_store\10.1002_aoc.4062\synthesis_002.json,no,,ZIF-8 (RT),,Cd(NO3)2·4H2O,,1.756 g (6 mmol),6,mmol,nan,,,,,nan,,,,,2-methylimidazole,2-MIM,0.66 g (8 mmol),8.0,mmol,,,,,,,,,,,,,,,,,,,,,methanol,MeOH,11 g MeOH for each of two solutions (mixed),,,,,,25,room temperature,24.0,24 h,,vigorous,MeOH,several times,dried at room temperature under vacuum overnight,,,,,,,,,,,,,,,10.1002/aoc.4062,ok,
10.1039/c6dt01690a,downloaded\10.1039_c6dt01690a.pdf,SI downloaded\10.1039_c6dt01690a_SI.pdf,mof_json_store\10.1039_c6dt01690a\raw_output.json,mof_json_store\10.1039_c6dt01690a\synthesis_002.json,no,,Cu3TATAT,831219,Co(NO3)2·6H2O,,"0.164 g, 0.68 mmol",0.68,mmol,W11O39·13H2O,,,,,nan,,,,,"5,5′,5″-(1,3,5-triazine-2,4,6-triyl)tris(azanediyl)triisophthalate",H6TATAT,"0.030 g, 0.049 mmol",0.049,mmol,,,,,,,,,,,dodecanoic acid,,"0.060 g, 0.3 mmol",0.3,mmol,tetrafluoroboric acid (HBF4),,0.9 mL,,,"N,N-dimethylacetamide",DMA,2.0 mL,2.0,dimethyl sulfoxide,DMSO,2.0 mL,2.0,90.0,90 °C,72.0,3 days,small vial,stirred,DMA,3×,dried under vacuum at 40 °C for 24 h,40.0,24.0,blue uniform nanospheres,,diameter ≈ 100 nm,,,,19.1,1518.1,not_reported,not_reported,,oxidation_catalysis;Knoevenagel_catalysis;Henry_reaction_catalysis,10.1039/c6dt01690a,ok,
10.1039/c6dt01690a,downloaded\10.1039_c6dt01690a.pdf,SI downloaded\10.1039_c6dt01690a_SI.pdf,mof_json_store\10.1039_c6dt01690a\raw_output.json,mof_json_store\10.1039_c6dt01690a\synthesis_003.json,no,,Cu3TATAT,831219,Pr(NO3)3·6H2O,,"0.164 g, 0.68 mmol",0.68,mmol,nan,,,,,nan,,,,,"5,5′,5″-(1,3,5-triazine-2,4,6-triyl)tris(azanediyl)triisophthalate",H6TATAT,"0.030 g, 0.049 mmol",0.049,mmol,,,,,,,,,,,benzoic acid,,,,,tetrafluoroboric acid (HBF4),,0.9 mL,,,"N,N-dimethylacetamide",DMA,2.0 mL,2.0,dimethyl sulfoxide,DMSO,2.0 mL,2.0,90.0,90 °C,72.0,3 days,small vial,stirred,DMA,3×,dried under vacuum at 40 °C for 24 h,40.0,24.0,blue uniform monodispersed octahedral crystals,,diameter ≈ 600 nm,,,,20.3,1520.9,not_reported,not_reported,,oxidation_catalysis;Knoevenagel_catalysis;Henry_reaction_catalysis,10.1039/c6dt01690a,ok,
10.1039/c6dt01690a,downloaded\10.1039_c6dt01690a.pdf,SI downloaded\10.1039_c6dt01690a_SI.pdf,mof_json_store\10.1039_c6dt01690a\raw_output.json,mof_json_store\10.1039_c6dt01690a\synthesis_004.json,no,,Cu3TATAT,831219,Zn(NO3)2·2H2O,,"0.164 g, 0.68 mmol",0.68,mmol,nan,,,,,nan,,,,,"5,5′,5″-(1,3,5-triazine-2,4,6-triyl)tris(azanediyl)triisophthalate",H6TATAT,"0.030 g, 0.049 mmol",0.049,mmol,,,,,,,,,,,Pluronic F127,,,,,tetrafluoroboric acid (HBF4),,0.9 mL,,,"N,N-dimethylacetamide",DMA,2.0 mL,2.0,dimethyl sulfoxide,DMSO,2.0 mL,2.0,90.0,90 °C,72.0,3 days,small vial,stirred,DMA,3×,dried under vacuum at 40 °C for 24 h,40.0,24.0,blue flower-like crystals assembled from thin nanoplates,,approximately 5 μm,,,,19.4,1202.9,not_reported,not_reported,,oxidation_catalysis;Knoevenagel_catalysis;Henry_reaction_catalysis,10.1039/c6dt01690a,ok,
10.1039/c9dt04068d,downloaded\10.1039_c9dt04068d.pdf,SI downloaded\10.1039_c9dt04068d_SI.pdf,mof_json_store\10.1039_c9dt04068d\raw_output.json,mof_json_store\10.1039_c9dt04068d\synthesis_001.json,no,,,,Zn(NO3)2·2H2O,,0.096 g,0.458413,mmol,nan,,,,,nan,,,,,"N2,N4,N6-tris(4-(1H-tetrazol-5-yl)phenyl)-1,3,5-triazine-2,4,6-triamine",H3ttz,0.056 g,0.056,g,,,,,,,,,,,hydrochloric acid,,"0.1 mL, 1.0 M",,,,,,,,"N,N-dimethylformamide",DMF,10.0 mL,10.0,acetonitrile,,0.5 mL,0.5,90.0,90 °C,72.0,3 days,Teflon-lined autoclave,static,,,,,,dark green octahedron-shaped crystals,80.0,,the,"Cu12 cluster, 8-connected SBU","Fm-3c, a=60.758(1) Å",32.0,,no,not_reported,,,10.1039/c9dt04068d,ok,
10.1039/c9dt04068d,downloaded\10.1039_c9dt04068d.pdf,SI downloaded\10.1039_c9dt04068d_SI.pdf,mof_json_store\10.1039_c9dt04068d\raw_output.json,mof_json_store\10.1039_c9dt04068d\synthesis_002.json,no,,,,Zn(NO3)2·6H2O,,0.241 g,1.10814,mmol,nan,,,,,nan,,,,,2-(1H-tetrazol-5-yl)pyrimidine,pmtz,0.075 g,0.075,g,,,,,,,,,,,nitric acid,,"0.1 mL, 1.0 M",,,,,,,,"N,N-dimethylformamide",DMF,5.0 mL,5.0,,,,,50.0,50 °C,24.0,1 day,Teflon-lined autoclave,static,"DMF, acetone",,Activated at 240 °C under vacuum,240.0,,dark green prism-shaped crystals,90.0,,,,"P-1, a=9.279(1), b=12.302(2), c=12.377(2) Å; α=61.304(3)°, β=86.912(3)°, γ=88.272(4)°",4.5,,not_reported,not_reported,310.0,CO2_capture,10.1039/c9dt04068d,ok,
10.1039/c9dt04068d,downloaded\10.1039_c9dt04068d.pdf,SI downloaded\10.1039_c9dt04068d_SI.pdf,mof_json_store\10.1039_c9dt04068d\raw_output.json,mof_json_store\10.1039_c9dt04068d\synthesis_003.json,no,,,,Zn(NO3)2·6H2O,,0.250 g,1.14952,mmol,nan,,,,,nan,,,,,2-(1H-tetrazol-5-yl)pyrimidine,pmtz,0.075 g,0.075,g,,,,,,,,,,,,,,,,,,,,,"N,N-dimethylformamide",DMF,5.0 mL,5.0,,,,,50.0,50 °C,24.0,1 day,Teflon-lined autoclave,static,"DMF, acetone",,,,,dark green prism-shaped crystals,70.0,,,,"P21/c, a=9.715(1), b=6.900(1), c=9.955(1) Å; β=90.104(3)°",,,not_reported,not_reported,,,10.1039/c9dt04068d,ok,
10.1021/ic100181d,downloaded\10.1021_ic100181d.pdf,SI downloaded\10.1021_ic100181d_SI.pdf,mof_json_store\10.1021_ic100181d\raw_output.json,mof_json_store\10.1021_ic100181d\synthesis_001.json,yes,At 160 °C 1 d: I + unknown impurity; at 180 °C shorter times gave I/II mixtures; pure II only after 10 d or at 190 °C 4 d.,,,Zn(NO3)2·6H2O,,1 mmol,1,mmol,nan,,,,,nan,,,,,"2,2-dimethylsuccinic acid",H2dms,1.5 mmol,1.5,mmol,,,,,,,,,,,pyridine,,0.1 mL (to adjust pH 4.5),0.1,mL,,,,,,water,H2O,10 mL,10.0,,,,,170.0,170 °C,24.0,24 h,Teflon-lined digestion bomb (43 mL),static,"water, acetone",,,,,pink prismatic crystals,83.7,0.2 × 0.15 × 0.08 mm,,ErO8 triangulated dodecahedra nodes,"a=5.8506 Å, b=9.8019 Å, c=11.9747 Å, alpha=70.145, beta=80.234, gamma=89.715; triclinic P1",,,not_reported,not_reported,410.0,oxidation_catalysis,10.1021/ic100181d,ok,
10.1021/ic100181d,downloaded\10.1021_ic100181d.pdf,SI downloaded\10.1021_ic100181d_SI.pdf,mof_json_store\10.1021_ic100181d\raw_output.json,mof_json_store\10.1021_ic100181d\synthesis_002.json,yes,At 160 °C 1 d: I + unknown impurity; at 180 °C shorter times gave I/II mixtures; pure II only after 10 d or at 190 °C 4 d.,,,Zn(NO3)2·6H2O,,1 mmol,1,mmol,nan,,,,,nan,,,,,"2,2-dimethylsuccinic acid",H2dms,1.5 mmol,1.5,mmol,,,,,,,,,,,pyridine,,0.1 mL (to adjust pH 4.5),0.1,mL,,,,,,water,H2O,10 mL,10.0,,,,,180.0,180 °C,240.0,10 days,Teflon-lined digestion bomb (43 mL),static,"water, acetone",,,,,pink prismatic hexagonal crystals,26.8,0.15 × 0.15 × 0.05 mm,,edge/vertex-sharing ErO8 chain SBU,"a=11.1794 Å, b=18.2208 Å, c=12.7944 Å, beta=112.427; monoclinic P21/c",,,not_reported,not_reported,430.0,oxidation_catalysis,10.1021/ic100181d,ok,
10.1021/ic100181d,downloaded\10.1021_ic100181d.pdf,SI downloaded\10.1021_ic100181d_SI.pdf,mof_json_store\10.1021_ic100181d\raw_output.json,mof_json_store\10.1021_ic100181d\synthesis_003.json,yes,At 160 °C 1 d: I + unknown impurity; at 180 °C shorter times gave I/II mixtures; pure II only after 10 d or at 190 °C 4 d.,,,Mg(NO3)2·6H2O,,1 mmol,1,mmol,nan,,,,,nan,,,,,"2,2-dimethylsuccinic acid",H2dms,1.5 mmol,1.5,mmol,,,,,,,,,,,pyridine,,0.1 mL (to adjust pH 4.5),0.1,mL,,,,,,water,H2O,10 mL,10.0,,,,,190.0,190 °C,96.0,4 days,Teflon-lined digestion bomb (43 mL),static,"water, acetone",,,,,pink prismatic hexagonal crystals,72.2,0.15 × 0.15 × 0.05 mm,,edge/vertex-sharing ErO8 chain SBU,"a=11.1794 Å, b=18.2208 Å, c=12.7944 Å, beta=112.427; monoclinic P21/c",,,not_reported,not_reported,430.0,oxidation_catalysis,10.1021/ic100181d,ok,
10.1039/d3qi00018d,downloaded\10.1039_d3qi00018d.pdf,SI downloaded\10.1039_d3qi00018d_SI.pdf,mof_json_store\10.1039_d3qi00018d\raw_output.json,mof_json_store\10.1039_d3qi00018d\synthesis_001.json,no,,LCU-20,2164341,Mg(NO3)2·6H2O,,"0.04 g, 0.12 mmol",0.12,mmol,nan,,"0.02 g, 0.12 mmol",0.12,mmol,nan,,"0.02 g, 0.15 mmol",0.15,mmol,1-propylimidazole,1-pIM,"0.14 mL, 1.23 mmol",1.23,mmol,,,,,,,,,,,hydrochloric acid (4 mol/L),,"4 mol/L HCl, adjusted to pH = 6.0",,,,,,,,water,H2O,5 mL + 5 mL,,,,,,120.0,120 °C,72.0,3 days,Teflon-lined autoclave,,,,,,,white crystals,53.5,,sql,"Zn6 ring seamed trivacant polyoxotungstate node, 4-connected","a=14.8816(12), b=24.477(2), c=20.8035(19), beta=93.075(10), P21/n",,,not_reported,yes,,photocatalysis;sulfide_oxidation,10.1039/d3qi00018d,ok,
10.1039/d3qi00018d,downloaded\10.1039_d3qi00018d.pdf,SI downloaded\10.1039_d3qi00018d_SI.pdf,mof_json_store\10.1039_d3qi00018d\raw_output.json,mof_json_store\10.1039_d3qi00018d\synthesis_002.json,no,,LCU-21,1918839,Mg(NO3)2·6H2O,,"0.04 g, 0.12 mmol",0.12,mmol,nan,,"0.035 g, 0.12 mmol",0.12,mmol,nan,,"0.02 g, 0.15 mmol",0.15,mmol,1-isopropylimidazole,1-ipIM,"0.14 mL, 1.23 mmol",1.23,mmol,,,,,,,,,,,hydrochloric acid (4 mol/L),,"4 mol/L HCl, adjusted to pH = 6.5",,,,,,,,water,H2O,5 mL + 5 mL,,,,,,160.0,160 °C,72.0,3 days,Teflon-lined autoclave,,,,,,,white crystals,50.6,,lvt,"Zn6 ring seamed trivacant polyoxotungstate node, 4-connected","a=b=31.704(3), c=14.8740(13), P42/n",,,not_reported,yes,,photocatalysis;sulfide_oxidation,10.1039/d3qi00018d,ok,
10.1039/c9ce01245a,downloaded\10.1039_c9ce01245a.pdf,SI downloaded\10.1039_c9ce01245a_SI.pdf,mof_json_store\10.1039_c9ce01245a\raw_output.json,mof_json_store\10.1039_c9ce01245a\synthesis_001.json,yes,Replacing Pr with Gd or Dy under Pr-MOF conditions gave unknown/mixed phases; interchanging the Gd-MOF and Dy-MOF conditions yielded unknown mixed powder phases by PXRD.,,1856586,Zn(NO3)2·6H2O,,"0.2 mmol, 0.087 g",0.2,mmol,nan,,,,,nan,,,,,"biphenyl-3′-nitro-3,4′,5-tricarboxylic acid",H3L,"0.03 mmol, 0.0099 g",0.03,mmol,,,,,,,,,,,,,,,,,,,,,water,H2O,DMF/H2O = 1:2 (total 3 mL),2.0,"N,N-dimethylformamide",DMF,DMF/H2O = 1:2 (total 3 mL),1.0,115.0,115 °C,96.0,4 days; cooled to RT at 5 °C h−1,25 mL Teflon-lined stainless steel container,static,,,,,,block green crystals,38.0,,,tetranuclear Pr4 cluster; 12-connected SBU,"a=23.2883(16), b=23.2883(16), c=14.1304(11) Å, α=90°, β=90°, γ=120°, P-3",,,not_reported,not_reported,193.0,,10.1039/c9ce01245a,ok,
