Repository: zzhenglab/MOFinder

# MOFinder

MOFinder extracts MOF synthesis information from the literature, reconstructs evidence-supported negative reaction records, and prepares datasets for synthesis-outcome prediction.
[Web application](https://mofinder.chemistry.wustl.edu/) | [Demos](Demo/README.md) | [Source code](docs/source_to_code.md) | [Workflow guide](docs/workflow.md) | [Model evaluation](docs/evaluation.md)

## Quick start

The workflow runs through Python commands. Python 3.10 or newer is required. Clone the repository and initialize its related applications:

```bash
git clone --recurse-submodules https://github.com/zzhenglab/MOFinder.git
cd MOFinder
```

Start with the two offline demonstrations:

```bash

File: mof_extraction_1_2.csv (part 262 of 305)
doi,main_pdf,si_pdf,raw_output,parsed_json,article_trial_or_failure,article_trial_or_failure_notes,mof_name,crystal_code,metal_1,metal_1_abbr,metal_1_amount_text,metal_1_amount_value,metal_1_amount_unit,metal_2,metal_2_abbr,metal_2_amount_text,metal_2_amount_value,metal_2_amount_unit,metal_3,metal_3_abbr,metal_3_amount_text,metal_3_amount_value,metal_3_amount_unit,linker_1,linker_1_abbr,linker_1_amount_text,linker_1_amount_value,linker_1_amount_unit,linker_2,linker_2_abbr,linker_2_amount_text,linker_2_amount_value,linker_2_amount_unit,linker_3,linker_3_abbr,linker_3_amount_text,linker_3_amount_value,linker_3_amount_unit,modulator_1,modulator_1_abbr,modulator_1_amount_text,modulator_1_amount_value,modulator_1_amount_unit,modulator_2,modulator_2_abbr,modulator_2_amount_text,modulator_2_amount_value,modulator_2_amount_unit,solvent_main,solvent_main_abbr,solvent_main_amount_text,solvent_main_ml,solvent_secondary,solvent_secondary_abbr,solvent_secondary_amount_text,solvent_secondary_ml,temperature_c,temperature_c_text,time_h,time_text,vessel_type,stirring,washing_solvent,washing_cycles,activation_text,activation_temp_c,activation_time_h,crystal_morphology,yield_percent,crystal_size,topology_code,metal_cluster_connectivity,unit_cell_short,pore_diameter_A,BET_surface_area_m2g,air_stable,water_stable,tga_decomposition_temp_c,applications,reference,status,error
10.1039/c9ce01245a,downloaded\10.1039_c9ce01245a.pdf,SI downloaded\10.1039_c9ce01245a_SI.pdf,mof_json_store\10.1039_c9ce01245a\raw_output.json,mof_json_store\10.1039_c9ce01245a\synthesis_002.json,yes,Replacing Pr with Gd or Dy under Pr-MOF conditions gave unknown/mixed phases; interchanging the Gd-MOF and Dy-MOF conditions yielded unknown mixed powder phases by PXRD.,,1856587,Zn(NO3)2·6H2O,,"0.1 mmol, 0.0451 g",0.1,mmol,nan,,,,,nan,,,,,"biphenyl-3′-nitro-3,4′,5-tricarboxylic acid",H3L,"0.03 mmol, 0.0099 g",0.03,mmol,,,,,,,,,,,,,,,,,,,,,acetonitrile,MeCN,5 mL,5.0,water,H2O,2 mL,2.0,180.0,180 °C,96.0,4 days; cooled to RT at 5 °C h−1,25 mL Teflon-lined stainless steel container,static,,,,,,colorless plate crystals,47.0,,,"carboxylate-bridged layers, triple (μ-COO)2(μ-O) bridges; pillared by L","a=13.649(6), b=14.334(6), c=7.994(3) Å, α=90°, β=92.233(16)°, γ=90°, P21/c",,,not_reported,not_reported,305.0,,10.1039/c9ce01245a,ok,
10.1039/c9ce01245a,downloaded\10.1039_c9ce01245a.pdf,SI downloaded\10.1039_c9ce01245a_SI.pdf,mof_json_store\10.1039_c9ce01245a\raw_output.json,mof_json_store\10.1039_c9ce01245a\synthesis_003.json,yes,Replacing Pr with Gd or Dy under Pr-MOF conditions gave unknown/mixed phases; interchanging the Gd-MOF and Dy-MOF conditions yielded unknown mixed powder phases by PXRD.,,1856588,Zn(NO3)2·6H2O,,"0.1 mmol, 0.0485 g",0.1,mmol,nan,,,,,nan,,,,,"biphenyl-3′-nitro-3,4′,5-tricarboxylic acid",H3L,"0.03 mmol, 0.0099 g",0.03,mmol,,,,,,,,,,,,,,,,,,,,,acetonitrile,MeCN,5 mL,5.0,water,H2O,2 mL,2.0,130.0,130 °C,72.0,3 days; cooled to RT at 5 °C h−1,25 mL Teflon-lined stainless steel container,static,,,,,,light yellow block crystals,43.0,,,1D Dy-carboxylate chains with double (μ-COO) bridges,"a=9.4885(11), b=9.5857(10), c=12.4176(14) Å, α=93.605(4)°, β=108.083(4)°, γ=112.343(3)°, P-1",,,not_reported,not_reported,385.0,,10.1039/c9ce01245a,ok,
10.1039/c4cc01253d,downloaded\10.1039_c4cc01253d.pdf,SI downloaded\10.1039_c4cc01253d_SI.pdf,mof_json_store\10.1039_c4cc01253d\raw_output.json,mof_json_store\10.1039_c4cc01253d\synthesis_001.json,yes,"In DMF, the dimethylammonium salt of the ligand crystallized; no Zr framework formed.",Zrbtbp,986070,Zn(NO3)2·6H2O,ZrCl4,233 mg (0.2 mmol),0.2,mmol,nan,,,,,nan,,,,,"1,3,5-tris(4-phosphonophenyl)benzene",H6btbp,110 mg (0.2 mmol),0.2,mmol,,,,,,,,,,,hydrofluoric acid (2.9 M in H2O),HF,"2.9 M, 2.1 mL (6 mmol)",,,,,,,,water,H2O,6 mL,6.0,methanol,MeOH,2 mL,2.0,80.0,80 °C,72.0,3 days,plastic bottle,,"H2O, MeOH",repeatedly,"vacuum 120 °C for ~3 h, then degassed at 105 °C for ≥12 h (until outgas rate <5 mmHg/min)",,,"white, hexagonal prismatic microcrystals",53.0,,,0D SBU of three ZrO6 octahedra (trimer),"a=16.3472(8) Å, c=28.021(2) Å, P-31c",10.0,,not_reported,yes,400.0,,10.1039/c4cc01253d,ok,
10.1021/acs.chemmater.4c00879,downloaded\10.1021_acs.chemmater.4c00879.pdf,SI downloaded\10.1021_acs.chemmater.4c00879_SI.pdf,mof_json_store\10.1021_acs.chemmater.4c00879\raw_output.json,mof_json_store\10.1021_acs.chemmater.4c00879\synthesis_001.json,no,,Zn-MOF-74 (CPO-27-Zn),,CdCl2·3/2H2O,,"0.9526 g Zn(ClO4)2·6H2O (2.558 mmol, 2 equiv)",2.558,mmol,nan,,,,,nan,,,,,"2,5-dihydroxyterephthalic acid",H4dobdc,"0.2533 g (1.278 mmol, 1 equiv)",1.278,mmol,,,,,,,,,,,sodium hydroxide (10 N),NaOH,"10 N NaOH, 0.513 mL (5.130 mmol, 4 equiv)",5.13,mmol,,,,,,water,H2O,7 mL (metal solution) + 7 mL (ligand solution),,,,,,5.0,5 °C,2.0,2 h,stainless steel ATR-IR batch reactor cell,"stirred (mechanical, 500 rpm)","H2O, MeOH",H2O 3×50 mL; MeOH 3×50 mL; MeOH solvent exchange 1 week (daily changes),250 °C under vacuum for 12 h (5 °C min−1 ramp),250.0,12.0,small round/short rods,,,,,,,,not_reported,not_reported,,,10.1021/acs.chemmater.4c00879,ok,
10.1021/acs.chemmater.4c00879,downloaded\10.1021_acs.chemmater.4c00879.pdf,SI downloaded\10.1021_acs.chemmater.4c00879_SI.pdf,mof_json_store\10.1021_acs.chemmater.4c00879\raw_output.json,mof_json_store\10.1021_acs.chemmater.4c00879\synthesis_002.json,no,,Zn-MOF-74 (CPO-27-Zn),,Cd(NO3)2·4H2O,,"0.9526 g Zn(ClO4)2·6H2O (2.558 mmol, 2 equiv)",2.558,mmol,nan,,,,,nan,,,,,"2,5-dihydroxyterephthalic acid",H4dobdc,"0.2533 g (1.278 mmol, 1 equiv)",1.278,mmol,,,,,,,,,,,sodium hydroxide (10 N),NaOH,"10 N NaOH, 0.513 mL (5.130 mmol, 4 equiv)",5.13,mmol,,,,,,water,H2O,7 mL (metal solution) + 7 mL (ligand solution),,,,,,10.0,10 °C,2.0,2 h,stainless steel ATR-IR batch reactor cell,"stirred (mechanical, 500 rpm)","H2O, MeOH",H2O 3×50 mL; MeOH 3×50 mL; MeOH solvent exchange 1 week (daily changes),250 °C under vacuum for 12 h (5 °C min−1 ramp),250.0,12.0,round to short rods,,,,,,,,not_reported,not_reported,,,10.1021/acs.chemmater.4c00879,ok,
10.1021/acs.chemmater.4c00879,downloaded\10.1021_acs.chemmater.4c00879.pdf,SI downloaded\10.1021_acs.chemmater.4c00879_SI.pdf,mof_json_store\10.1021_acs.chemmater.4c00879\raw_output.json,mof_json_store\10.1021_acs.chemmater.4c00879\synthesis_003.json,no,,Zn-MOF-74 (CPO-27-Zn),,Cu(NO3)2·5/2H2O,,"0.9526 g Zn(ClO4)2·6H2O (2.558 mmol, 2 equiv)",2.558,mmol,nan,,,,,nan,,,,,"2,5-dihydroxyterephthalic acid",H4dobdc,"0.2533 g (1.278 mmol, 1 equiv)",1.278,mmol,,,,,,,,,,,sodium hydroxide (10 N),NaOH,"10 N NaOH, 0.513 mL (5.130 mmol, 4 equiv)",5.13,mmol,,,,,,water,H2O,7 mL (metal solution) + 7 mL (ligand solution),,,,,,20.0,20 °C,2.0,2 h,stainless steel ATR-IR batch reactor cell,"stirred (mechanical, 500 rpm)","H2O, MeOH",H2O 3×50 mL; MeOH 3×50 mL; MeOH solvent exchange 1 week (daily changes),250 °C under vacuum for 12 h (5 °C min−1 ramp),250.0,12.0,short rods,,,,,,,,not_reported,not_reported,,,10.1021/acs.chemmater.4c00879,ok,
10.1021/acs.chemmater.4c00879,downloaded\10.1021_acs.chemmater.4c00879.pdf,SI downloaded\10.1021_acs.chemmater.4c00879_SI.pdf,mof_json_store\10.1021_acs.chemmater.4c00879\raw_output.json,mof_json_store\10.1021_acs.chemmater.4c00879\synthesis_004.json,no,,Zn-MOF-74 (CPO-27-Zn),,In(NO3)3·5H2O,,"0.9526 g Zn(ClO4)2·6H2O (2.558 mmol, 2 equiv)",2.558,mmol,nan,,,,,nan,,,,,"2,5-dihydroxyterephthalic acid",H4dobdc,"0.2533 g (1.278 mmol, 1 equiv)",1.278,mmol,,,,,,,,,,,sodium hydroxide (10 N),NaOH,"10 N NaOH, 0.513 mL (5.130 mmol, 4 equiv)",5.13,mmol,,,,,,water,H2O,7 mL (metal solution) + 7 mL (ligand solution),,,,,,25.0,25 °C,2.0,2 h,stainless steel ATR-IR batch reactor cell,"stirred (mechanical, 500 rpm)","H2O, MeOH",H2O 3×50 mL; MeOH 3×50 mL; MeOH solvent exchange 1 week (daily changes),250 °C under vacuum for 12 h (5 °C min−1 ramp),250.0,12.0,rod-like crystals,,,,,,,,not_reported,not_reported,,,10.1021/acs.chemmater.4c00879,ok,
10.1021/acs.chemmater.4c00879,downloaded\10.1021_acs.chemmater.4c00879.pdf,SI downloaded\10.1021_acs.chemmater.4c00879_SI.pdf,mof_json_store\10.1021_acs.chemmater.4c00879\raw_output.json,mof_json_store\10.1021_acs.chemmater.4c00879\synthesis_005.json,no,,Zn-MOF-74 (CPO-27-Zn),,Mg(NO3)2·6H2O,,"0.9526 g Zn(ClO4)2·6H2O (2.558 mmol, 2 equiv)",2.558,mmol,nan,,,,,nan,,,,,"2,5-dihydroxyterephthalic acid",H4dobdc,"0.2533 g (1.278 mmol, 1 equiv)",1.278,mmol,,,,,,,,,,,sodium hydroxide (10 N),NaOH,"10 N NaOH, 0.513 mL (5.130 mmol, 4 equiv)",5.13,mmol,,,,,,water,H2O,7 mL (metal solution) + 7 mL (ligand solution),,,,,,30.0,30 °C,2.0,2 h,stainless steel ATR-IR batch reactor cell,"stirred (mechanical, 500 rpm)","H2O, MeOH",H2O 3×50 mL; MeOH 3×50 mL; MeOH solvent exchange 1 week (daily changes),250 °C under vacuum for 12 h (5 °C min−1 ramp),250.0,12.0,elongated rods,,,,,,,,not_reported,not_reported,,,10.1021/acs.chemmater.4c00879,ok,
10.1021/acs.chemmater.4c00879,downloaded\10.1021_acs.chemmater.4c00879.pdf,SI downloaded\10.1021_acs.chemmater.4c00879_SI.pdf,mof_json_store\10.1021_acs.chemmater.4c00879\raw_output.json,mof_json_store\10.1021_acs.chemmater.4c00879\synthesis_006.json,no,,Zn-MOF-74 (CPO-27-Zn),,Mg(NO3)2·6H2O,,"0.9526 g Zn(ClO4)2·6H2O (2.558 mmol, 2 equiv)",2.558,mmol,nan,,,,,nan,,,,,"2,5-dihydroxyterephthalic acid",H4dobdc,"0.2533 g (1.278 mmol, 1 equiv)",1.278,mmol,,,,,,,,,,,sodium hydroxide (10 N),NaOH,"10 N NaOH, 0.513 mL (5.130 mmol, 4 equiv)",5.13,mmol,,,,,,water,H2O,7 mL (metal solution) + 7 mL (ligand solution),,,,,,40.0,40 °C,2.0,2 h,stainless steel ATR-IR batch reactor cell,"stirred (mechanical, 500 rpm)","H2O, MeOH",H2O 3×50 mL; MeOH 3×50 mL; MeOH solvent exchange 1 week (daily changes),250 °C under vacuum for 12 h (5 °C min−1 ramp),250.0,12.0,elongated rod-like crystals with well-developed facets,,,,,,,,not_reported,not_reported,,,10.1021/acs.chemmater.4c00879,ok,
10.1021/acs.chemmater.4c00879,downloaded\10.1021_acs.chemmater.4c00879.pdf,SI downloaded\10.1021_acs.chemmater.4c00879_SI.pdf,mof_json_store\10.1021_acs.chemmater.4c00879\raw_output.json,mof_json_store\10.1021_acs.chemmater.4c00879\synthesis_007.json,no,,Zn-MOF-74 (CPO-27-Zn),,Mg(NO3)2·6H2O,,"0.5615 g Zn(OAc)2·2H2O (2.558 mmol, 2 equiv)",2.558,mmol,nan,,,,,nan,,,,,"2,5-dihydroxyterephthalic acid",H4dobdc,"0.2533 g (1.278 mmol, 1 equiv)",1.278,mmol,,,,,,,,,,,sodium hydroxide (10 N),NaOH,"10 N NaOH, 0.513 mL (5.130 mmol, 4 equiv)",5.13,mmol,,,,,,water,H2O,7 mL (metal solution) + 7 mL (ligand solution),,,,,,25.0,25 °C,2.0,2 h,stainless steel ATR-IR batch reactor cell,"stirred (mechanical, 500 rpm)","H2O, MeOH",H2O 3×50 mL; MeOH 3×50 mL; MeOH solvent exchange 1 week (daily changes),250 °C under vacuum for 12 h (5 °C min−1 ramp),250.0,12.0,long rods,,,,,,,,not_reported,not_reported,,,10.1021/acs.chemmater.4c00879,ok,
10.1021/ic502725y,downloaded\10.1021_ic502725y.pdf,SI downloaded\10.1021_ic502725y_SI.pdf,mof_json_store\10.1021_ic502725y\raw_output.json,mof_json_store\10.1021_ic502725y\synthesis_001.json,no,,,,K(OH),,200 mg (0.35 mmol),0.35,mmol,nan,,,,,nan,,,,,terephthalic acid,H2bdc,150 mg (0.9 mmol),0.9,mmol,,,,,,,,,,,,,,,,,,,,,"N,N-dimethylformamide",DMF,5 mL (64 mmol),5.0,,,,,130.0,130 °C,24.0,24 h,"Teflon-lined autoclave (Parr 4746), 23 mL",static,DMF,,dried at room temperature in air,,,white; parallelepipeds,,0.09 × 0.05 × 0.04 mm,,"mononuclear ThO8(DMF)2, 10-coordinate; 2D layers","a=15.3843(2), b=11.5872(1), c=13.4949(2) Å, β=101.713(1)°, C2/c",,,not_reported,not_reported,430.0,,10.1021/ic502725y,ok,
10.1021/ic502725y,downloaded\10.1021_ic502725y.pdf,SI downloaded\10.1021_ic502725y_SI.pdf,mof_json_store\10.1021_ic502725y\raw_output.json,mof_json_store\10.1021_ic502725y\synthesis_002.json,no,,,,Na(OH),,200 mg (0.35 mmol),0.35,mmol,nan,,,,,nan,,,,,terephthalic acid,H2bdc,150 mg (0.9 mmol),0.9,mmol,,,,,,,,,,,,,,,,,,,,,water,H2O,5 mL (277 mmol),5.0,,,,,150.0,150 °C,36.0,36 h,"Teflon-lined autoclave (Parr 4746), 23 mL",static,DMF,,dried at room temperature in air,,,white; parallelepipeds,72.0,0.19 × 0.11 × 0.07 mm,,"mononuclear ThO8, 8-coordinate; chains linked by bdc to a 3D framework","a=11.5931(2), b=18.0521(3), c=9.1948(2) Å, β=114.457(1)°, C2/c",2.0,,not_reported,not_reported,500.0,,10.1021/ic502725y,ok,
10.1021/ic502725y,downloaded\10.1021_ic502725y.pdf,SI downloaded\10.1021_ic502725y_SI.pdf,mof_json_store\10.1021_ic502725y\raw_output.json,mof_json_store\10.1021_ic502725y\synthesis_003.json,no,,,,K(OH),,200 mg (0.35 mmol),0.35,mmol,nan,,,,,nan,,,,,terephthalic acid,H2bdc,150 mg (0.9 mmol),0.9,mmol,,,,,,,,,,,,,,,,,,,,,"N,N-dimethylformamide",DMF,4 mL (51 mmol),4.0,water,H2O,1 mL (55 mmol),1.0,130.0,130 °C,36.0,36 h,"Teflon-lined autoclave (Parr 4746), 23 mL",static,DMF,,activated at 200 °C under vacuum (~5 Pa) for 15 h,200.0,15.0,yellowish; octahedra,88.0,0.15 × 0.10 × 0.06 mm,,hexanuclear Th6O8(H2O)6 cluster with μ3-O/μ3-OH bridges; UiO-66-type nodes,"a=b=c=21.9606(13) Å, Fm3̅m",10.0,730.0,not_reported,not_reported,480.0,,10.1021/ic502725y,ok,
10.1039/c0nj00542h,downloaded\10.1039_c0nj00542h.pdf,,mof_json_store\10.1039_c0nj00542h\raw_output.json,mof_json_store\10.1039_c0nj00542h\synthesis_001.json,no,,[CuI4(btx)4][β-Mo8O26] (1),776980,Na(OH),,"0.2 g, 0.8 mmol",0.8,mmol,nan,,"0.08 g, 0.4 mmol",0.4,mmol,nan,,,,,"1,6-bis(1,2,4-triazol-1-yl)hexane",btx,"0.11 g, 0.5 mmol",0.5,mmol,,,,,,,,,,,triethylamine,Et3N,0.2 mL,,,hydrochloric acid (1 mol L−1) to adjust pH 3.8,HCl,"1 mol L−1 HCl, to pH 3.8",,,water,H2O,12 mL distilled water,12.0,,,,,160.0,160 °C,96.0,4 days,Teflon-lined autoclave,stirred 30 min at RT; static during heating,,,,,,red block crystals,45.0,,,β-Mo8 hexadentate,"a=10.850(1) Å, b=12.843(1) Å, c=14.740(1) Å, α=112.112(5)°, β=100.830(4)°, γ=98.902(4)°, P-1",,,not_reported,not_reported,,luminescence,10.1039/c0nj00542h,ok,
10.1039/c0nj00542h,downloaded\10.1039_c0nj00542h.pdf,,mof_json_store\10.1039_c0nj00542h\raw_output.json,mof_json_store\10.1039_c0nj00542h\synthesis_002.json,no,,[CuI4(btx)2][β-Mo8O26]·H2O (2),769067,K(OH),,"0.2 g, 0.8 mmol",0.8,mmol,nan,,"0.08 g, 0.4 mmol",0.4,mmol,nan,,,,,"1,6-bis(1,2,4-triazol-1-yl)hexane",btx,"0.11 g, 0.5 mmol",0.5,mmol,,,,,,,,,,,triethylamine,Et3N,0.1 mL,,,hydrochloric acid (1 mol L−1) to adjust pH 3.8,HCl,"1 mol L−1 HCl, to pH 3.8",,,water,H2O,12 mL distilled water,12.0,,,,,160.0,160 °C,96.0,4 days,Teflon-lined autoclave,stirred 30 min at RT; static during heating,water,,,,,red cuboid crystals,47.0,,,β-Mo8 hexadentate,"a=13.295(1) Å, b=20.188(1) Å, c=9.613(1) Å, α=90°, β=120.191(6)°, γ=90°, C2/m",,,not_reported,not_reported,,luminescence,10.1039/c0nj00542h,ok,
10.1039/c0nj00542h,downloaded\10.1039_c0nj00542h.pdf,,mof_json_store\10.1039_c0nj00542h\raw_output.json,mof_json_store\10.1039_c0nj00542h\synthesis_003.json,no,,[CuII2(btx)4][α-Mo8O26] (3),769068,Na(OH),,"0.2 g, 0.8 mmol",0.8,mmol,nan,,"0.08 g, 0.4 mmol",0.4,mmol,nan,,,,,"1,6-bis(1,2,4-triazol-1-yl)hexane",btx,"0.11 g, 0.5 mmol",0.5,mmol,,,,,,,,,,,hydrochloric acid (1 mol L−1) to adjust pH 3.8,HCl,"1 mol L−1 HCl, to pH 3.8",,,,,,,,water,H2O,12 mL distilled water,12.0,,,,,160.0,160 °C,96.0,4 days,Teflon-lined autoclave,stirred 30 min at RT; static during heating,water,,,,,blue sheet crystals,42.0,,,"α-Mo8 tetradentate; Cu-btx (4,4)-net; overall (4,6)-connected","a=12.481(3) Å, b=12.862(4) Å, c=13.332(4) Å, α=100.001(2)°, β=105.253(2)°, γ=111.736(3)°, P-1",,,not_reported,not_reported,,luminescence,10.1039/c0nj00542h,ok,
10.1039/c3ce41124a,downloaded\10.1039_c3ce41124a.pdf,SI downloaded\10.1039_c3ce41124a_SI.pdf,mof_json_store\10.1039_c3ce41124a\raw_output.json,mof_json_store\10.1039_c3ce41124a\synthesis_001.json,yes,"bpdc-[NO2]2 with Zn(II)+dabco in DMF gave a 2D coordination polymer, not a DMOF",DMOF-1-bpdc-NO2,,Zn(NO3)2·6H2O,,"76 mg, 0.4 mmol",0.4,mmol,Cu(NO3)2·3H2O,,,,,nan,,,,,"2-nitro-[1,1'-biphenyl]-4,4'-dicarboxylic acid",bpdc-NO2,"57 mg, 0.2 mmol",0.2,mmol,"1,4-diazabicyclo[2.2.2]octane",dabco,"34 mg, 0.3 mmol",0.3,mmol,,,,,,,,,,,,,,,,"N,N-dimethylformamide",DMF,15 mL,15.0,,,,,100.0,heated from 35 to 100 °C at 2.5 °C/min; held 18 h; cooled to 35 °C at 2.5 °C/min,18.0,18 h,20 mL scintillation vial,static,"DMF, EtOAc",DMF 3×10 mL; EtOAc 3×10 mL over 3 days (fresh every 24 h),EtOAc solvent exchange 3 days; then 105 °C under vacuum for ≥12 h,105.0,12.0,clear yellow crystals,,0.10 × 0.10 × 0.40 mm,,Zn2 paddlewheel SBU,"tetragonal, a=b=21.355(2) Å, c=19.211(2) Å, I4/mcm",,708.0,,,,,10.1039/c3ce41124a,ok,
10.1039/c3ce41124a,downloaded\10.1039_c3ce41124a.pdf,SI downloaded\10.1039_c3ce41124a_SI.pdf,mof_json_store\10.1039_c3ce41124a\raw_output.json,mof_json_store\10.1039_c3ce41124a\synthesis_002.json,yes,"bpdc-[NO2]2 with Zn(II)+dabco in DMF gave a 2D coordination polymer, not a DMOF",BMOF-1-bpdc-NO2,,Zn(NO3)2·6H2O,,"76 mg, 0.4 mmol",0.4,mmol,nan,,,,,nan,,,,,"2-nitro-[1,1'-biphenyl]-4,4'-dicarboxylic acid",bpdc-NO2,"57 mg, 0.2 mmol",0.2,mmol,"4,4'-bipyridine","4,4'-bpy","31 mg, 0.2 mmol",0.2,mmol,,,,,,,,,,,,,,,,"N,N-dimethylformamide",DMF,15 mL,15.0,,,,,100.0,heated from 35 to 100 °C at 2.5 °C/min; held 18 h; cooled to 35 °C at 2.5 °C/min,18.0,18 h,20 mL scintillation vial,static,"DMF, EtOAc",DMF 3×10 mL; EtOAc 3×10 mL over 3 days (fresh every 24 h),EtOAc solvent exchange 3 days; then 105 °C under vacuum for ≥12 h,105.0,12.0,clear yellow crystals,,0.05 × 0.10 × 0.10 mm,,Zn2 paddlewheel SBU,"orthorhombic, a=21.3799(18) Å, b=21.4597(18) Å, c=27.944(2) Å, Cccm",,139.0,,,,,10.1039/c3ce41124a,ok,
10.1039/c3ce41124a,downloaded\10.1039_c3ce41124a.pdf,SI downloaded\10.1039_c3ce41124a_SI.pdf,mof_json_store\10.1039_c3ce41124a\raw_output.json,mof_json_store\10.1039_c3ce41124a\synthesis_003.json,yes,"bpdc-[NO2]2 with Zn(II)+dabco in DMF gave a 2D coordination polymer, not a DMOF",BMOF-1-bpdc-[NO2]2,,Zn(NO3)2·6H2O,,"76 mg, 0.4 mmol",0.4,mmol,wire,,,,,nan,,,,,"2,2'-dinitro-[1,1'-biphenyl]-4,4'-dicarboxylic acid",bpdc-[NO2]2,"66 mg, 0.2 mmol",0.2,mmol,"4,4'-bipyridine","4,4'-bpy","31 mg, 0.2 mmol",0.2,mmol,,,,,,,,,,,,,,,,"N,N-dimethylformamide",DMF,15 mL,15.0,,,,,100.0,heated from 35 to 100 °C at 2.5 °C/min; held 18 h; cooled to 35 °C at 2.5 °C/min,18.0,18 h,20 mL scintillation vial,static,"DMF, EtOAc",DMF 3×10 mL; EtOAc 3×10 mL over 3 days (fresh every 24 h),EtOAc solvent exchange 3 days; then 105 °C under vacuum for ≥12 h,105.0,12.0,clear red crystals,,0.40 × 0.60 × 0.60 mm,,Zn2 paddlewheel SBU,"orthorhombic, a=28.0614(11) Å, b=30.0942(19) Å, c=30.0947(12) Å, Fmmm",,10.0,,,,,10.1039/c3ce41124a,ok,
10.1021/cg060501h,downloaded\10.1021_cg060501h.pdf,SI downloaded\10.1021_cg060501h_SI.pdf,mof_json_store\10.1021_cg060501h\raw_output.json,mof_json_store\10.1021_cg060501h\synthesis_001.json,no,,,,Ti(OC4H9)4,1b,1.731 g (2.9 mmol),2.9,mmol,nan,,,,,nan,,,,,pyrazole,Hpz,,,,pyrazolate,pz,,,,,,,,,hydrochloric acid,HCl,"0.10 M, 100 mL (aqueous)",10.0,mmol,,,,,,water,H2O,70 mL + 100 mL (as 0.1 M HCl solution),170.0,,,,,25,RT,,"about 2 h stirring, then ~1 month slow evaporation",,stirred,,,,,,emerald green elongated hexagonal platelets,11.3,0.22 × 0.25 × 0.30 mm,,heptanuclear Cu units linked via Cu–Cl bridges into 3D network,"a=32.743(2), b=32.743(2), c=13.8177(7) Å, R-3m (No. 148)",4.2,,not_reported,not_reported,,,10.1021/cg060501h,ok,
10.1021/ic502207f,downloaded\10.1021_ic502207f.pdf,SI downloaded\10.1021_ic502207f_SI.pdf,mof_json_store\10.1021_ic502207f\raw_output.json,mof_json_store\10.1021_ic502207f\synthesis_001.json,no,,{[MeSi(3Py)3]6(Cu6I6)}n (1),,Ti(OC4H9)4,CuI,"41 mg, 0.22 mmol",0.22,mmol,nan,,,,,nan,,,,,MeSi(3Py)3,L1,"20 mg, 0.07 mmol",0.07,mmol,,,,,,,,,,,,,,,,,,,,,"N,N-dimethylformamide",DMF,1 mL,1.0,acetonitrile,MeCN,2 mL,2.0,120.0,120 °C under solvothermal condition,36.0,36 h; slow cooled to RT at 0.1 °C/min,screw-capped vial,,,,,,,colorless crystals,65.0,,gra,hexameric Cu6I6 cluster (μ3-I),,,,not_reported,not_reported,300.0,luminescence,10.1021/ic502207f,ok,
10.1021/ic502207f,downloaded\10.1021_ic502207f.pdf,SI downloaded\10.1021_ic502207f_SI.pdf,mof_json_store\10.1021_ic502207f\raw_output.json,mof_json_store\10.1021_ic502207f\synthesis_002.json,no,,{[MeSi(3Qy)3]6(Cu6I6)}n (2),,Ti(OC4H9)4,CuI,"26.7 mg, 0.14 mmol",0.14,mmol,nan,,,,,nan,,,,,MeSi(3Qy)3,L2,"20 mg, 0.046 mmol",0.046,mmol,,,,,,,,,,,,,,,,,,,,,"N,N-dimethylformamide",DMF,1 mL,1.0,acetonitrile,MeCN,2 mL,2.0,120.0,120 °C under solvothermal condition,36.0,36 h; slow cooled to RT at 0.1 °C/min,screw-capped vial,,,,,,,yellowish-green crystals,65.0,,gra,hexameric Cu6I6 cluster (μ3-I),,,,not_reported,not_reported,300.0,luminescence,10.1021/ic502207f,ok,
10.1021/ic502207f,downloaded\10.1021_ic502207f.pdf,SI downloaded\10.1021_ic502207f_SI.pdf,mof_json_store\10.1021_ic502207f\raw_output.json,mof_json_store\10.1021_ic502207f\synthesis_003.json,no,,{[MeSi(3Qy)3]2(Cu2I2)}n (3),,Ti(OiPr)4,CuI,"8.7 mg, 0.046 mmol",0.046,mmol,nan,,,,,nan,,,,,MeSi(3Qy)3,L2,"20 mg, 0.046 mmol",0.046,mmol,,,,,,,,,,,,,,,,,,,,,acetonitrile,MeCN,5 mL,5.0,dichloromethane,DCM,1 mL,1.0,25,room temperature,12.0,stirred 12 h at RT; crystals after 5 d,screw-capped vial,stirred,,,,,,reddish-orange crystals,30.0,,,dimeric Cu2I2 core,,,,not_reported,not_reported,115.0,luminescence,10.1021/ic502207f,ok,
10.1021/ic502207f,downloaded\10.1021_ic502207f.pdf,SI downloaded\10.1021_ic502207f_SI.pdf,mof_json_store\10.1021_ic502207f\raw_output.json,mof_json_store\10.1021_ic502207f\synthesis_004.json,no,,{[MeSi(3Qy)3](CuI)}n (4),,Tc,CuI,"8.7 mg, 0.046 mmol",0.046,mmol,nan,,,,,nan,,,,,MeSi(3Qy)3,L2,"20 mg, 0.046 mmol",0.046,mmol,,,,,,,,,,,,,,,,,,,,,"N,N-dimethylformamide",DMF,1 mL,1.0,acetonitrile,MeCN,5 mL,5.0,120.0,120 °C under solvothermal condition,36.0,36 h; slow cooled to RT at 0.1 °C/min,screw-capped vial,,,,,,,red crystals,75.0,,,monomeric CuI nodes,,,,not_reported,not_reported,210.0,luminescence,10.1021/ic502207f,ok,
10.1039/c5ta05481h,downloaded\10.1039_c5ta05481h.pdf,SI downloaded\10.1039_c5ta05481h_SI.pdf,mof_json_store\10.1039_c5ta05481h\raw_output.json,mof_json_store\10.1039_c5ta05481h\synthesis_001.json,no,,ZJNU-43,1052691,Tc,,"15.0 mg, 62.10 mmol",62.1,mmol,nan,,,,,nan,,,,,"5,5′-(quinoline-5,8-diyl)-diisophthalate",H4L1,"5.0 mg, 10.93 mmol",5.0,mg,,,,,,,,,,,HCl (6 M),,80 μL of 6 M HCl,80.0,μL,,,,,,"N,N-dimethylformamide",DMF,1.5 mL,1.5,ethanol,EtOH,0.5 mL,0.5,80.0,353 K,120.0,120 h,screw-capped vial (20 mL),,acetone (dry),,Evacuated under dynamic vacuum at 373 K until degas rate reached 5 mm Hg min−1 after solvent exchange with dry acetone,100.0,,blue rhombic crystals,63.0,,fof,"Cu2(COO)4 paddlewheel, 4-connected SBU","a=18.5943(3), b=18.5943(3), c=38.7113(6), α=90°, β=90°, γ=120°, R-3m",,2243.0,not_reported,not_reported,,CO2_capture,10.1039/c5ta05481h,ok,
10.1039/c5ta05481h,downloaded\10.1039_c5ta05481h.pdf,SI downloaded\10.1039_c5ta05481h_SI.pdf,mof_json_store\10.1039_c5ta05481h\raw_output.json,mof_json_store\10.1039_c5ta05481h\synthesis_002.json,no,,ZJNU-44,1052692,ZrCl4,,"10.0 mg, 58.66 mmol",58.66,mmol,nan,,,,,nan,,,,,"5,5′-(isoquinoline-5,8-diyl)-diisophthalate",H4L2,"5.0 mg, 10.93 mmol",5.0,mg,,,,,,,,,,,HCl (6 M),,50 μL of 6 M HCl,50.0,μL,,,,,,"N,N-dimethylformamide",DMF,1.5 mL,1.5,acetonitrile,CH3CN,0.5 mL,0.5,80.0,353 K,72.0,72 h,screw-capped vial (20 mL),,acetone (dry),,Evacuated under dynamic vacuum at 373 K until degas rate reached 5 mm Hg min−1 after solvent exchange with dry acetone,100.0,,blue rhombic crystals,53.0,,fof,"Cu2(COO)4 paddlewheel, 4-connected SBU","a=18.6463(4), b=18.6463(4), c=38.5563(11), α=90°, β=90°, γ=120°, R-3m",,2314.0,not_reported,not_reported,,CO2_capture,10.1039/c5ta05481h,ok,
10.1039/c5ta05481h,downloaded\10.1039_c5ta05481h.pdf,SI downloaded\10.1039_c5ta05481h_SI.pdf,mof_json_store\10.1039_c5ta05481h\raw_output.json,mof_json_store\10.1039_c5ta05481h\synthesis_003.json,no,,ZJNU-45,1055566,ZrCl4,,"15.0 mg, 62.10 mmol",62.1,mmol,CuCl2,,,,,nan,,,,,"5,5′-(quinoxaline-5,8-diyl)-diisophthalate",H4L3,"5.0 mg, 10.91 mmol",5.0,mg,,,,,,,,,,,HCl (6 M),,50 μL of 6 M HCl,50.0,μL,,,,,,"N,N-dimethylformamide",DMF,1.5 mL,1.5,methanol,MeOH,0.5 mL,0.5,90.0,363 K,48.0,48 h,screw-capped vial (20 mL),,acetone (dry),,Evacuated under dynamic vacuum at 373 K until degas rate reached 5 mm Hg min−1 after solvent exchange with dry acetone,100.0,,blue rhombic crystals,60.0,,fof,"Cu2(COO)4 paddlewheel, 4-connected SBU","a=18.5565(4), b=18.5565(4), c=38.6189(8), α=90°, β=90°, γ=120°, R-3m",,2232.0,not_reported,not_reported,,CO2_capture,10.1039/c5ta05481h,ok,
10.1021/acsomega.7b01964,downloaded\10.1021_acsomega.7b01964.pdf,SI downloaded\10.1021_acsomega.7b01964_SI.pdf,mof_json_store\10.1021_acsomega.7b01964\raw_output.json,mof_json_store\10.1021_acsomega.7b01964\synthesis_001.json,no,,,1590169,Cu(NO3)2·3H2O,,"0.2 mmol, 0.034 g",0.2,mmol,nan,,,,,nan,,,,,"5,5′-(1,4-(2-butene)bis(oxy)diisophthalic acid",L1,"0.1 mmol, 0.047 g",0.1,mmol,"1,3-bis(4-pyridyl)propane",bpp,"0.5 mmol, 0.099 g",0.5,mmol,,,,,,aqueous ammonia (20%),,"20% aqueous ammonia, added dropwise until the solution becomes clear",,,,,,,,water,H2O,10 mL,10.0,methanol,MeOH,10 mL (methanolic solution of bpp),10.0,25,room temperature,,3–4 days (after initial stirring),,"stirred, then static",,,Activated at 80 °C under vacuum (1×10−1 Pa) for about 6 h,80.0,6.0,dark blue needle-shaped crystals,60.0,,,pentacoordinated CuII nodes,"monoclinic P21/c; a=23.6727 Å, b=18.9130 Å, c=17.6128 Å, β=109.696°",,,not_reported,not_reported,,CO2_capture,10.1021/acsomega.7b01964,ok,
10.1021/acsomega.7b01964,downloaded\10.1021_acsomega.7b01964.pdf,SI downloaded\10.1021_acsomega.7b01964_SI.pdf,mof_json_store\10.1021_acsomega.7b01964\raw_output.json,mof_json_store\10.1021_acsomega.7b01964\synthesis_002.json,no,,,1590168,Cu(NO3)2·3H2O,,"0.2 mmol, 0.034 g",0.2,mmol,nan,,,,,nan,,,,,"5,5′-(1,4-phenylenebis(methylene))bis(oxy)diisophthalic acid",L2,"0.1 mmol, 0.047 g",0.1,mmol,"4,4'-bipyridine",bipy,"0.5 mmol, 78 mg",0.5,mmol,,,,,,aqueous ammonia (20%),,"20% aqueous ammonia, added dropwise until the solids dissolve and the solution becomes clear",,,,,,,,water,H2O,20 mL,20.0,methanol,MeOH,"10 mL (methanolic solution of 4,4′-bipyridine)",10.0,25,room temperature,,3–4 days (after overnight stirring),,"stirred overnight, then static",,,Activated at 160 °C under vacuum (1×10−1 Pa) for about 6 h,160.0,6.0,light blue crystals,72.0,,,pentacoordinated CuII nodes; twofold interpenetrated 3D framework,"monoclinic C2/c; a=44.8511 Å, b=19.0460 Å, c=14.7115 Å, β=102.380°",,,not_reported,not_reported,,CO2_capture;acetylene_separation,10.1021/acsomega.7b01964,ok,
10.1039/d1ra02025k,downloaded\10.1039_d1ra02025k.pdf,SI downloaded\10.1039_d1ra02025k_SI.pdf,mof_json_store\10.1039_d1ra02025k\raw_output.json,mof_json_store\10.1039_d1ra02025k\synthesis_001.json,no,,ZIF-8,,Cu(NO3)2·3H2O,,"540 mg, 2.4 mmol",2.4,mmol,nan,,,,,nan,,,,,2-methylimidazole,MIM,"1.6 g, 19.7 mmol",19.7,mmol,,,,,,,,,,,,,,,,,,,,,water,H2O,50 mL,50.0,methanol,MeOH,50 mL,50.0,25,room temperature,1.0,60 min,,stirred,MeOH,several times,dried at 40 °C for 24 h,40.0,24.0,white cubic crystals,93.0,ca. 500 nm,sod,,,,1555.0,not_reported,not_reported,550.0,,10.1039/d1ra02025k,ok,
10.1039/d1ra02025k,downloaded\10.1039_d1ra02025k.pdf,SI downloaded\10.1039_d1ra02025k_SI.pdf,mof_json_store\10.1039_d1ra02025k\raw_output.json,mof_json_store\10.1039_d1ra02025k\synthesis_002.json,no,,MIM15:AldIM1:Zn,,Cu(NO3)2·3H2O,,"540 mg, 2.4 mmol (2 eq)",2.4,mmol,nan,,,,,nan,,,,,2-methylimidazole,MIM,"1.5 g, 18.2 mmol (15 eq)",18.2,mmol,imidazole-4-carbaldehyde,AldIM,"116 mg, 1.21 mmol (1 eq)",1.21,mmol,,,,,,,,,,,,,,,,water,H2O,50 mL,50.0,methanol,MeOH,50 mL,50.0,25,room temperature,1.0,60 min,,stirred,MeOH,several times,dried at 40 °C for 24 h,40.0,24.0,off-white rhombic dodecahedra,75.0,ca. 500 nm,sod,,,,1396.0,not_reported,not_reported,,,10.1039/d1ra02025k,ok,
10.1039/d1ra02025k,downloaded\10.1039_d1ra02025k.pdf,SI downloaded\10.1039_d1ra02025k_SI.pdf,mof_json_store\10.1039_d1ra02025k\raw_output.json,mof_json_store\10.1039_d1ra02025k\synthesis_003.json,no,,MIM3.5:AldIM1:Zn,,Cu(NO3)2·3H2O,,"298 mg, 1.0 mmol (2.25 eq)",1,mmol,nan,,,,,nan,,,,,2-methylimidazole,MIM,"150 mg, 1.82 mmol (3.5 eq)",1.82,mmol,imidazole-4-carbaldehyde,AldIM,"50 mg, 0.52 mmol (1 eq)",0.52,mmol,,,,,,,,,,,,,,,,"N,N-dimethylformamide",DMF,4 mL,4.0,,,,,110.0,110 °C,72.0,72 h,sand bath in oven,static,MeOH,several times,dried at 70 °C for 24 h,70.0,24.0,yellow/brown rhombic dodecahedra,54.0,up to 100 μm,sod,,,,1130.0,not_reported,not_reported,550.0,,10.1039/d1ra02025k,ok,
10.1002/cplu.201900492,,SI downloaded\10.1002_cplu.201900492_SI.pdf,mof_json_store\10.1002_cplu.201900492\raw_output.json,mof_json_store\10.1002_cplu.201900492\synthesis_001.json,no,,MIL-53(Al),,Cu(NO3)2·3H2O,,2 mmol (750 mg),2,mmol,nan,,,,,nan,,,,,terephthalic acid,BDC,2 mmol (332 mg),2.0,mmol,,,,,,,,,,,hydrogen peroxide solution 30% (aq),,204 µL,204.0,µL,,,,,,"N,N-dimethylformamide",DMF,10 mL,10.0,,,,,90.0,90 °C,2.25,2.25 h,Teflon-lined stainless-steel autoclave (40 mL),magnetic stirring in water bath,DMF,,"dried at RT, then 100 °C for 24 h; calcined at 270 °C for 3 h (heating ramp 3 h)",270.0,3.0,white; 10–20 nm rods,,10–20 nm rods,,chains of octahedral Al3+ linked by μ-OH and μ-terephthalate bridges,,,,not_reported,not_reported,500.0,,10.1002/cplu.201900492,ok,
10.1002/cplu.201900492,,SI downloaded\10.1002_cplu.201900492_SI.pdf,mof_json_store\10.1002_cplu.201900492\raw_output.json,mof_json_store\10.1002_cplu.201900492\synthesis_002.json,no,,MIL-68(Fe),,Cu(NO3)2,,2 mmol (540 mg),2,mmol,nan,,,,,nan,,,,,terephthalic acid,BDC,2 mmol (332 mg),2.0,mmol,,,,,,,,,,,hydrogen peroxide solution 30% (aq),,204 µL,204.0,µL,,,,,,"N,N-dimethylformamide",DMF,10 mL,10.0,,,,,90.0,90 °C,2.25,2.25 h,Teflon-lined stainless-steel autoclave (40 mL),magnetic stirring in water bath,DMF,,"dried at RT, then 100 °C for 24 h",100.0,24.0,orange powder,,,,MIL-68 rod SBU chains; trigonal/hexagonal channels,,,,not_reported,not_reported,350.0,,10.1002/cplu.201900492,ok,
10.1002/cplu.201900492,,SI downloaded\10.1002_cplu.201900492_SI.pdf,mof_json_store\10.1002_cplu.201900492\raw_output.json,mof_json_store\10.1002_cplu.201900492\synthesis_003.json,no,,MIL-68(Al/Fe),,Zn(NO3)2·6H2O,,1 mmol (270 mg),1,mmol,nan,,1 mmol (375 mg),1.0,mmol,nan,,,,,terephthalic acid,BDC,2 mmol (332 mg),2.0,mmol,,,,,,,,,,,hydrogen peroxide solution 30% (aq),,204 µL,204.0,µL,,,,,,"N,N-dimethylformamide",DMF,10 mL,10.0,,,,,90.0,90 °C,2.25,2.25 h,Teflon-lined stainless-steel autoclave (40 mL),magnetic stirring in water bath,DMF,,"dried at RT, then 100 °C for 24 h",100.0,24.0,pale orange to almost white; 50–150 nm globular particles,,50–150 nm globular,,MIL-68-type chains; Fe3+ partially substitutes Al3+ in SBUs,,,,not_reported,not_reported,,,10.1002/cplu.201900492,ok,
10.1039/c3tb21707h,downloaded\10.1039_c3tb21707h.pdf,SI downloaded\10.1039_c3tb21707h_SI.pdf,mof_json_store\10.1039_c3tb21707h\raw_output.json,mof_json_store\10.1039_c3tb21707h\synthesis_001.json,no,,NH2-MIL-53(Fe),,Zn(NO3)2·6H2O,,0.54 g,2.48297,mmol,nan,,,,,nan,,,,,2-aminoterephthalic acid,NH2-BDC,0.27 g,0.27,g,,,,,,,,,,,,,,,,,,,,,deionized water,H2O,75 mL,75.0,,,,,80.0,80 °C,24.0,24 h,spherical flask,stirred,,,"Activated with ethanol (100 mL) at 80 °C for 24 h to yield NH2-MIL-88B(Fe); product was centrifuged (10,000 rpm, 15 min) and dried at 60 °C overnight.",80.0,24.0,,,,,,"a=6.938 Å, b=17.49 Å, c=12.23 Å, α=90°, β=90°, γ=90°, Imma",,,not_reported,not_reported,,,10.1039/c3tb21707h,ok,
10.1021/acs.inorgchem.3c02202,downloaded\10.1021_acs.inorgchem.3c02202.pdf,SI downloaded\10.1021_acs.inorgchem.3c02202_SI.pdf,mof_json_store\10.1021_acs.inorgchem.3c02202\raw_output.json,mof_json_store\10.1021_acs.inorgchem.3c02202\synthesis_001.json,no,,IHEP-17,2277235,Er(NO3)3·6H2O,,"0.5 M, 100 µL",0.05,mmol,nan,,"1 M, 30 µL",0.03,mmol,nan,,,,,4-(1H-pyrazol-4-yl)benzoic acid,H2Pyba,0.1 mmol,0.1,mmol,,,,,,,,,,,HNO3,,"4 M, 200 µL",0.8,mmol,,,,,,"N,N-dimethylformamide",DMF,2 mL,2.0,,,,,120.0,120 °C,48.0,two days,10 mL capped vial,static,,,,,,light blue cone-shaped transparent single crystals,,,,Th6O4(OH)4 12-connected SBU; Cu node 6-connected,"a=17.9956(8), b=17.9956(8), c=22.7634(9), α=90, β=90, γ=90, I4/m",,394.0,yes,yes,250.0,I2 capture,10.1021/acs.inorgchem.3c02202,ok,
10.1021/acs.inorgchem.3c02202,downloaded\10.1021_acs.inorgchem.3c02202.pdf,SI downloaded\10.1021_acs.inorgchem.3c02202_SI.pdf,mof_json_store\10.1021_acs.inorgchem.3c02202\raw_output.json,mof_json_store\10.1021_acs.inorgchem.3c02202\synthesis_002.json,no,,IHEP-18,2277237,Tm(NO3)3·6H2O,,"0.5 M, 100 µL",0.05,mmol,nan,,"1 M, 30 µL",0.03,mmol,nan,,,,,4-(1H-pyrazol-4-yl)benzoic acid,H2Pyba,0.1 mmol,0.1,mmol,,,,,,,,,,,HNO3,,"4 M, 200 µL",0.8,mmol,,,,,,"N,N-dimethylformamide",DMF,2 mL,2.0,,,,,120.0,120 °C,48.0,two days,10 mL capped vial,static,,,,,,light block transparent single crystals,,,,Th6O4(OH)4 12-connected SBU; Ni node 6-connected,"a=17.8771(8), b=17.8771(8), c=23.0754(18), α=90, β=90, γ=90, I4/m",,452.0,yes,yes,300.0,I2 capture,10.1021/acs.inorgchem.3c02202,ok,
10.1021/acs.inorgchem.3c02875,downloaded\10.1021_acs.inorgchem.3c02875.pdf,SI downloaded\10.1021_acs.inorgchem.3c02875_SI.pdf,mof_json_store\10.1021_acs.inorgchem.3c02875\raw_output.json,mof_json_store\10.1021_acs.inorgchem.3c02875\synthesis_001.json,no,,MOF-LS10,2271320,Yb(NO3)3·6H2O,,"5 mg, 0.017 mmol",0.017,mmol,nan,,,,,nan,,,,,"2,3,5,6-tetrakis(4-carboxyphenyl)pyrazine",H4TCPP,"3 mg, 0.005 mmol",0.005,mmol,"2,5-di(pyridin-4-yl)thiazolo[5,4-d]thiazole",DPTZTZ,"1 mg, 0.003 mmol",0.003,mmol,,,,,,concentrated nitric acid (HNO3),,10 μL concentrated HNO3,,,,,,,,"N,N-dimethylformamide",DMF,1 mL,1.0,,,,,100.0,"kept at RT for 12 h, then 100 °C for 24 h",24.0,RT 12 h; then 24 h,,static,MeOH (anhydrous),solvent exchange 3 days; fresh MeOH 5× per day,80 °C under vacuum for 10 h,80.0,10.0,light yellow square single crystals,,0.3 × 0.2 × 0.05 mm,fsc,"[Zn2(COO)4] paddlewheel, 6-connected; pillared-layer","a=11.6801(5) Å, b=15.3820(6) Å, c=19.8155(8) Å, Pmma",8.5,782.0,not_reported,not_reported,300.0,CO2_capture;CO2_cycloaddition;photocatalysis;amine_coupling,10.1021/acs.inorgchem.3c02875,ok,
10.1021/acs.inorgchem.3c02875,downloaded\10.1021_acs.inorgchem.3c02875.pdf,SI downloaded\10.1021_acs.inorgchem.3c02875_SI.pdf,mof_json_store\10.1021_acs.inorgchem.3c02875\raw_output.json,mof_json_store\10.1021_acs.inorgchem.3c02875\synthesis_002.json,no,,MOF-LS11,,Lu(NO3)3·6H2O,,"5 mg, 0.017 mmol",0.017,mmol,nan,,,,,nan,,,,,"1,2,4,5-tetrakis(4-carboxyphenyl)benzene",H4BTEB,"3 mg, 0.005 mmol",0.005,mmol,"2,5-di(pyridin-4-yl)thiazolo[5,4-d]thiazole",DPTZTZ,"1 mg, 0.003 mmol",0.003,mmol,,,,,,concentrated hydrochloric acid (HCl),,3 μL concentrated HCl,,,,,,,,"N,N-diethylformamide",DEF,1 mL,1.0,water,H2O,0.3 mL,0.3,100.0,"kept at RT for 12 h, then 100 °C for 24 h",24.0,RT 12 h; then 24 h,,static,MeOH (anhydrous),solvent exchange 3 days; fresh MeOH 5× per day,80 °C under vacuum for 10 h,80.0,10.0,colorless square single crystals,,,,,,,,not_reported,not_reported,,CO2_cycloaddition;photocatalysis,10.1021/acs.inorgchem.3c02875,ok,
10.1039/c9dt04747f,downloaded\10.1039_c9dt04747f.pdf,SI downloaded\10.1039_c9dt04747f_SI.pdf,mof_json_store\10.1039_c9dt04747f\raw_output.json,mof_json_store\10.1039_c9dt04747f\synthesis_001.json,yes,ZIF-F not formed with Zn(NO3)2·6H2O in H2O; methanol systems yielded ZIF-8 instead.,ZIF-F,,ZrCl4,,"0.27 g, 1.2 mmol",1.2,mmol,nan,,,,,nan,,,,,2-methylimidazole,MeIm,"0.41 g, 5.0 mmol",5.0,mmol,,,,,,,,,,,,,,,,,,,,,water,H2O,15 mL (Zn solution) + 15 mL (MeIm solution),,,,,,25,room temperature,24.0,24 h,,stirred,"H2O, MeOH",at least three times,dried overnight at 60 °C,60.0,,white farfalle-like microparticles,,3–5 μm,,,,,25.0,yes,yes,350.0,Congo_red_adsorption,10.1039/c9dt04747f,ok,
10.1039/c2ce26606g,downloaded\10.1039_c2ce26606g.pdf,SI downloaded\10.1039_c2ce26606g_SI.pdf,mof_json_store\10.1039_c2ce26606g\raw_output.json,mof_json_store\10.1039_c2ce26606g\synthesis_001.json,no,,Co(SDBA)(BIMB) (1),893724,Mn(CH3COO)2·4H2O,Co(NO3)2·6H2O,"29.6 mg, 0.1 mmol",0.1,mmol,nan,,,,,nan,,,,,"4,4′-dicarboxybiphenylsulfone",H2SDBA,"30.6 mg, 0.1 mmol",0.1,mmol,"4,4′-bis(1-imidazolyl)biphenyl",BIMB,"28.6 mg, 0.1 mmol",0.1,mmol,,,,,,sodium hydroxide,NaOH,"8.0 mg, 0.2 mmol",0.2,mmol,,,,,,deionized water,H2O,15 mL,15.0,,,,,160.0,160 °C,72.0,3 d,25 mL Teflon lined stainless steel container,,"water, ethanol",several times,,,,purple pillar crystals,64.0,,,tetrahedral Co(II) nodes (4-connected); 3-fold interpenetrated,"a=22.707(3) Å, b=10.2165(11) Å, c=15.1394(16) Å, β=124.5430(10)°, Cc",,,not_reported,not_reported,,,10.1039/c2ce26606g,ok,
10.1039/c2ce26606g,downloaded\10.1039_c2ce26606g.pdf,SI downloaded\10.1039_c2ce26606g_SI.pdf,mof_json_store\10.1039_c2ce26606g\raw_output.json,mof_json_store\10.1039_c2ce26606g\synthesis_002.json,no,,Co2(SA)(BIMB)1.5(H2O) (2),893725,Mn(CH3COO)2·4H2O,Co(NO3)2·6H2O,"59.2 mg, 0.2 mmol",0.2,mmol,nan,,,,,nan,,,,,"3,3′,4,4′-diphenylsulfonetetracarboxylate acid",H4SA,"39.4 mg, 0.1 mmol",0.1,mmol,"4,4′-bis(1-imidazolyl)biphenyl",BIMB,"57.2 mg, 0.2 mmol",0.2,mmol,,,,,,lithium hydroxide monohydrate,LiOH·H2O,"16.8 mg, 0.4 mmol",0.4,mmol,,,,,,deionized water,H2O,15 mL,15.0,,,,,140.0,140 °C,72.0,3 d,25 mL Teflon lined stainless steel container,,"water, ethanol",several times,,,,purple platelet crystals,41.0,,,"Co(II) octahedral nodes and dinuclear Co2 units; trinodal (4,4,6)-connected","a=49.698(4) Å, b=7.2513(6) Å, c=21.8865(19) Å, β=93.5130(10)°, C2/c",,,not_reported,not_reported,,,10.1039/c2ce26606g,ok,
10.1039/c2ce26606g,downloaded\10.1039_c2ce26606g.pdf,SI downloaded\10.1039_c2ce26606g_SI.pdf,mof_json_store\10.1039_c2ce26606g\raw_output.json,mof_json_store\10.1039_c2ce26606g\synthesis_003.json,no,,Co(FBA)(BIMB)0.5·H2O (3),893726,Zn(OOCCH3)2·2H2O,Co(NO3)2·6H2O,"59.2 mg, 0.2 mmol",0.2,mmol,nan,,,,,nan,,,,,"4,4′-(hexafluoroisopropylidene)bis(benzoic acid)",H2FBA,"39.2 mg, 0.1 mmol",0.1,mmol,"4,4′-bis(1-imidazolyl)biphenyl",BIMB,"28.6 mg, 0.1 mmol",0.1,mmol,,,,,,lithium hydroxide monohydrate,LiOH·H2O,"8.4 mg, 0.2 mmol",0.2,mmol,,,,,,deionized water,H2O,15 mL,15.0,,,,,140.0,140 °C,72.0,3 d,25 mL Teflon lined stainless steel container,,"water, ethanol",several times,,,,purple pillar crystals,46.0,,,Co2 tetracarboxylate paddlewheel SBU (6-connected); 2-fold interpenetrated,"a=14.909(3) Å, b=7.1963(15) Å, c=24.592(5) Å, β=104.312(2)°, P2/c",,,not_reported,not_reported,,,10.1039/c2ce26606g,ok,
10.1039/d1qi00759a,downloaded\10.1039_d1qi00759a.pdf,SI downloaded\10.1039_d1qi00759a_SI.pdf,mof_json_store\10.1039_d1qi00759a\raw_output.json,mof_json_store\10.1039_d1qi00759a\synthesis_001.json,no,,UiO-66-SH-10,,Zn(OOCCH3)2·2H2O,,"168 mg, 0.7209 mmol",0.7209,mmol,nan,,,,,nan,,,,,terephthalic acid,TA,"120 mg, 0.7211 mmol",0.7211,mmol,,,,,,,,,,,2-mercaptobenzoic acid,2-MBA,"881 mg, 10 mmol",10.0,mmol,,,,,,"N,N-dimethylformamide",DMF,41 mL,41.0,water,H2O,17 µL (0.9603 mmol),0.017,120.0,120 °C,24.0,24 h,conical flask (covered with watch glass),static (after dissolution),DMF,3×,200 °C for 12 h,200.0,12.0,yellow powder,,,reo,Zr6O6 nodes; missing-cluster defects,,,1240.0,not_reported,not_reported,,,10.1039/d1qi00759a,ok,
10.1039/b917338m,downloaded\10.1039_b917338m.pdf,,mof_json_store\10.1039_b917338m\raw_output.json,mof_json_store\10.1039_b917338m\synthesis_001.json,yes,LiOH did not yield target; low NaCl amounts (x ≤ 2) gave layered/unknown phases.,NaLa(H4L),,Zn(OOCCH3)2·2H2O,,"1 M in H2O, 0.10 mL",0.1,mmol,nan,,,,,nan,,,,,"1,4-phenylenebis(methylidyne)tetrakis(phosphonic acid)",H8L,"0.5 M in H2O, 0.20 mL",0.1,mmol,,,,,,,,,,,sodium chloride,NaCl,"1 M in H2O, 0.40 mL",0.4,mmol,,,,,,water,H2O,0.800 mL,0.8,,,,,150.0,150 °C,168.0,one week,Teflon-lined autoclave,"stirred 30 min, then static",water,,dried at room temperature,,,well-defined rhombic crystals,90.0,,,La–O–P–O–La chains; rhombic channels with Na+ guests,,,,not_reported,not_reported,,,10.1039/b917338m,ok,
10.1039/b917338m,downloaded\10.1039_b917338m.pdf,,mof_json_store\10.1039_b917338m\raw_output.json,mof_json_store\10.1039_b917338m\synthesis_002.json,yes,LiOH did not yield target; low NaCl amounts (x ≤ 2) gave layered/unknown phases.,KLa(H4L),,ZrCl4,,"1 M in H2O, 0.05 mL",0.05,mmol,nan,,,,,nan,,,,,"1,4-phenylenebis(methylidyne)tetrakis(phosphonic acid)",H8L,"0.5 M in H2O, 0.10 mL",0.05,mmol,,,,,,,,,,,potassium hydroxide,KOH,"1 M in H2O, 0.20 mL",0.2,mmol,,,,,,water,H2O,1.15 mL,1.15,,,,,150.0,150 °C,168.0,one week,Teflon-lined autoclave,"stirred 30 min, then static",water,,dried at room temperature,,,strongly intergrown crystals; rhombic motif visible,91.0,,,La–O–P–O–La chains; rhombic channels with K+ guests,,,,not_reported,not_reported,,,10.1039/b917338m,ok,
10.1039/b917338m,downloaded\10.1039_b917338m.pdf,,mof_json_store\10.1039_b917338m\raw_output.json,mof_json_store\10.1039_b917338m\synthesis_003.json,yes,LiOH did not yield target; low NaCl amounts (x ≤ 2) gave layered/unknown phases.,(NH4)La(H4L),,ZrCl4,,"1 M in H2O, 0.10 mL",0.1,mmol,nan,,,,,nan,,,,,"1,4-phenylenebis(methylidyne)tetrakis(phosphonic acid)",H8L,"0.5 M in H2O, 0.20 mL",0.1,mmol,,,,,,,,,,,ammonium hydroxide,NH4OH,"1 M in H2O, 0.40 mL",0.4,mmol,,,,,,water,H2O,0.80 mL,0.8,,,,,150.0,150 °C,168.0,one week,Teflon-lined autoclave,"stirred 30 min, then static",water,,dried at room temperature,,,strongly intergrown crystals; rhombic motif visible,78.0,,,La–O–P–O–La chains; rhombic channels with NH4+ guests,,,,not_reported,not_reported,,,10.1039/b917338m,ok,
