Repository: zzhenglab/MOFinder

# MOFinder

MOFinder extracts MOF synthesis information from the literature, reconstructs evidence-supported negative reaction records, and prepares datasets for synthesis-outcome prediction.
[Web application](https://mofinder.chemistry.wustl.edu/) | [Demos](Demo/README.md) | [Source code](docs/source_to_code.md) | [Workflow guide](docs/workflow.md) | [Model evaluation](docs/evaluation.md)

## Quick start

The workflow runs through Python commands. Python 3.10 or newer is required. Clone the repository and initialize its related applications:

```bash
git clone --recurse-submodules https://github.com/zzhenglab/MOFinder.git
cd MOFinder
```

Start with the two offline demonstrations:

```bash

File: mof_extraction_1_2.csv (part 263 of 305)
doi,main_pdf,si_pdf,raw_output,parsed_json,article_trial_or_failure,article_trial_or_failure_notes,mof_name,crystal_code,metal_1,metal_1_abbr,metal_1_amount_text,metal_1_amount_value,metal_1_amount_unit,metal_2,metal_2_abbr,metal_2_amount_text,metal_2_amount_value,metal_2_amount_unit,metal_3,metal_3_abbr,metal_3_amount_text,metal_3_amount_value,metal_3_amount_unit,linker_1,linker_1_abbr,linker_1_amount_text,linker_1_amount_value,linker_1_amount_unit,linker_2,linker_2_abbr,linker_2_amount_text,linker_2_amount_value,linker_2_amount_unit,linker_3,linker_3_abbr,linker_3_amount_text,linker_3_amount_value,linker_3_amount_unit,modulator_1,modulator_1_abbr,modulator_1_amount_text,modulator_1_amount_value,modulator_1_amount_unit,modulator_2,modulator_2_abbr,modulator_2_amount_text,modulator_2_amount_value,modulator_2_amount_unit,solvent_main,solvent_main_abbr,solvent_main_amount_text,solvent_main_ml,solvent_secondary,solvent_secondary_abbr,solvent_secondary_amount_text,solvent_secondary_ml,temperature_c,temperature_c_text,time_h,time_text,vessel_type,stirring,washing_solvent,washing_cycles,activation_text,activation_temp_c,activation_time_h,crystal_morphology,yield_percent,crystal_size,topology_code,metal_cluster_connectivity,unit_cell_short,pore_diameter_A,BET_surface_area_m2g,air_stable,water_stable,tga_decomposition_temp_c,applications,reference,status,error
10.1039/b917338m,downloaded\10.1039_b917338m.pdf,,mof_json_store\10.1039_b917338m\raw_output.json,mof_json_store\10.1039_b917338m\synthesis_004.json,yes,LiOH did not yield target; low NaCl amounts (x ≤ 2) gave layered/unknown phases.,RbLa(H4L),,ZrCl4,,"1 M in H2O, 0.10 mL",0.1,mmol,nan,,,,,nan,,,,,"1,4-phenylenebis(methylidyne)tetrakis(phosphonic acid)",H8L,"0.5 M in H2O, 0.20 mL",0.1,mmol,,,,,,,,,,,rubidium chloride,RbCl,"1 M in H2O, 0.40 mL",0.4,mmol,,,,,,water,H2O,0.80 mL,0.8,,,,,150.0,150 °C,168.0,one week,Teflon-lined autoclave,"stirred 30 min, then static",water,,dried at room temperature,,,larger crystals similar to NaLa(H4L),80.0,,,La–O–P–O–La chains; rhombic channels with Rb+ guests,,,,not_reported,not_reported,,,10.1039/b917338m,ok,
10.1021/ic302662x,downloaded\10.1021_ic302662x.pdf,SI downloaded\10.1021_ic302662x_SI.pdf,mof_json_store\10.1021_ic302662x\raw_output.json,mof_json_store\10.1021_ic302662x\synthesis_001.json,no,,CoBpe 1,909472,ZrCl4,,0.52 mmol,0.52,mmol,nan,,1.04 mmol,1.04,mmol,nan,,,,,"1,2-bis(4-pyridyl)ethylene",Bpe,1.04 mmol,1.04,mmol,,,,,,,,,,,nitric acid (1 M),HNO3,pH adjusted to 6.5 with 1 M HNO3,,,,,,,,water,H2O,30 mL,30.0,,,,,120.0,120 °C,72.0,3 days,50 mL Parr Teflon-lined autoclave,vigorous stirring before sealing; static during heating,"H2O, acetone",,dried in air,,,brown prism single crystals,minor product; ~2 mg per reaction,,,inorganic layers of corner-sharing Co(II) octahedra and (V4O12) cycles pillared by Bpe,"a=7.7745(2) Å, b=11.46350(10) Å, c=13.5377(2) Å, α=96.8030(10)°, β=105.710(2)°, γ=99.225(2)°, P-1",,,not_reported,not_reported,,,10.1021/ic302662x,ok,
10.1021/ic302662x,downloaded\10.1021_ic302662x.pdf,SI downloaded\10.1021_ic302662x_SI.pdf,mof_json_store\10.1021_ic302662x\raw_output.json,mof_json_store\10.1021_ic302662x\synthesis_002.json,no,,CoNiBpe 2,,ZrCl4,,0.13 mmol,0.13,mmol,nan,,0.13 mmol,0.13,mmol,nan,,0.26 mmol,0.26,mmol,"1,2-bis(4-pyridyl)ethylene",Bpe,0.26 mmol,0.26,mmol,,,,,,,,,,,nitric acid (1 M),HNO3,pH adjusted to 6.0 with 1 M HNO3,,,,,,,,water,H2O,30 mL,30.0,,,,,120.0,120 °C,72.0,3 days,50 mL Parr Teflon-lined autoclave,vigorous stirring before sealing; static during heating,"H2O, acetone",,dried in air,,,orange prism single crystals,,,,inorganic layers of corner-sharing Co/Ni octahedra and (V4O12) cycles pillared by Bpe,,,,not_reported,not_reported,,cyanosilylation,10.1021/ic302662x,ok,
10.1021/ic302662x,downloaded\10.1021_ic302662x.pdf,SI downloaded\10.1021_ic302662x_SI.pdf,mof_json_store\10.1021_ic302662x\raw_output.json,mof_json_store\10.1021_ic302662x\synthesis_003.json,no,,NiCoBpe 3,,Zn(NO3)2·6H2O,,0.078 mmol,0.078,mmol,nan,,0.182 mmol,0.182,mmol,nan,,0.26 mmol,0.26,mmol,"1,2-bis(4-pyridyl)ethylene",Bpe,0.26 mmol,0.26,mmol,,,,,,,,,,,nitric acid (1 M),HNO3,pH adjusted to 6.0 with 1 M HNO3,,,,,,,,water,H2O,30 mL,30.0,,,,,120.0,120 °C,72.0,3 days,50 mL Parr Teflon-lined autoclave,vigorous stirring before sealing; static during heating,"H2O, acetone",,dried in air,,,orange prism single crystals,,,,inorganic layers of corner-sharing Ni/Co octahedra and (V4O12) cycles pillared by Bpe,,,,not_reported,not_reported,,,10.1021/ic302662x,ok,
10.1021/ic302662x,downloaded\10.1021_ic302662x.pdf,SI downloaded\10.1021_ic302662x_SI.pdf,mof_json_store\10.1021_ic302662x\raw_output.json,mof_json_store\10.1021_ic302662x\synthesis_004.json,no,,NiBpe 4,909473,Zn(NO3)2·6H2O,,0.26 mmol,0.26,mmol,nan,,0.26 mmol,0.26,mmol,nan,,,,,"1,2-bis(4-pyridyl)ethylene",Bpe,0.52 mmol,0.52,mmol,,,,,,,,,,,nitric acid (1 M),HNO3,pH adjusted to 6.5 with 1 M HNO3,,,,,,,,water,H2O,30 mL,30.0,,,,,120.0,120 °C,72.0,3 days,50 mL Parr Teflon-lined autoclave,vigorous stirring before sealing; static during heating,"H2O, acetone",,dried in air,,,pale green prism single-crystals,minor phase; ~4 mg per reaction,,,inorganic layers of corner-sharing Ni(II) octahedra and (V4O12) cycles pillared by Bpe,"a=7.7086(3) Å, b=11.4007(4) Å, c=13.4990(3) Å, α=96.395(2)°, β=105.619(3)°, γ=99.339(3)°, P-1",,,not_reported,not_reported,,,10.1021/ic302662x,ok,
10.1039/c3dt52888j,downloaded\10.1039_c3dt52888j.pdf,SI downloaded\10.1039_c3dt52888j_SI.pdf,mof_json_store\10.1039_c3dt52888j\raw_output.json,mof_json_store\10.1039_c3dt52888j\synthesis_001.json,yes,Other pH values gave no crystals; at 60 °C only orange precipitates with PXRD inconsistent with 1–3.,,934517,Zn(NO3)2·6H2O,,"11 mg, 0.05 mmol",0.05,mmol,nan,,,,,nan,,,,,"2,2'-azodibenzoic acid",H2L,"7 mg, 0.025 mmol",0.025,mmol,,,,,,,,,,,sodium hydroxide,NaOH,"0.025 M, 0.2 mL",0.005,mmol,,,,,,methanol,MeOH,2 mL (from MeOH–H2O 1:1 v/v; total 4 mL),2.0,water,H2O,2 mL (from MeOH–H2O 1:1 v/v; total 4 mL),2.0,120.0,120 °C,96.0,four days,10 mL Pyrex glass tube (sealed),static,MeOH,thoroughly,dried in air,,,red block crystals,77.0,,pcu,tetranuclear Zn4O 6-connected SBU,"a=21.135(3), b=21.135(3), c=8.5104(17) Å, α=90°, β=90°, γ=120°, P3ˉ",,,yes,yes,408.0,luminescence,10.1039/c3dt52888j,ok,
10.1039/c3dt52888j,downloaded\10.1039_c3dt52888j.pdf,SI downloaded\10.1039_c3dt52888j_SI.pdf,mof_json_store\10.1039_c3dt52888j\raw_output.json,mof_json_store\10.1039_c3dt52888j\synthesis_002.json,yes,Other pH values gave no crystals; at 60 °C only orange precipitates with PXRD inconsistent with 1–3.,,934515,Zn(NO3)2·6H2O,,"13 mg, 0.05 mmol",0.05,mmol,nan,,,,,nan,,,,,"2,2'-azodibenzoic acid",H2L,"7 mg, 0.025 mmol",0.025,mmol,,,,,,,,,,,sodium hydroxide,NaOH,"0.025 M, 0.2 mL",0.005,mmol,,,,,,methanol,MeOH,2 mL (from MeOH–H2O 1:1 v/v; total 4 mL),2.0,water,H2O,2 mL (from MeOH–H2O 1:1 v/v; total 4 mL),2.0,120.0,120 °C,96.0,four days,10 mL Pyrex glass tube (sealed),static,MeOH,thoroughly,dried in air,,,yellow block crystals,80.0,,,infinite helical Cd-carboxylate chains,"a=26.784(4), b=26.784(4), c=11.102(2) Å, α=90°, β=90°, γ=120°, R3ˉ",,,yes,yes,437.0,luminescence,10.1039/c3dt52888j,ok,
10.1039/c3dt52888j,downloaded\10.1039_c3dt52888j.pdf,SI downloaded\10.1039_c3dt52888j_SI.pdf,mof_json_store\10.1039_c3dt52888j\raw_output.json,mof_json_store\10.1039_c3dt52888j\synthesis_003.json,yes,Other pH values gave no crystals; at 60 °C only orange precipitates with PXRD inconsistent with 1–3.,,972480,Zn(NO3)2·6H2O,,"19 mg, 0.05 mmol",0.05,mmol,nan,,,,,nan,,,,,"2,2'-azodibenzoic acid",H2L,"7 mg, 0.025 mmol",0.025,mmol,,,,,,,,,,,sodium hydroxide,NaOH,"0.025 M, 0.2 mL",0.005,mmol,,,,,,methanol,MeOH,2 mL (from MeOH–H2O 1:1 v/v; total 4 mL),2.0,water,H2O,2 mL (from MeOH–H2O 1:1 v/v; total 4 mL),2.0,120.0,120 °C,96.0,four days,10 mL Pyrex glass tube (sealed),static,MeOH,thoroughly,dried in air,,,red block crystals,75.0,,pcu,hexanuclear Pb6(μ4-O)2 6-connected SBU,"a=9.8805(4), b=12.1427(5), c=13.0895(6) Å, α=89.271(3)°, β=70.875(4)°, γ=80.560(3)°, P1ˉ",,,yes,yes,334.0,luminescence,10.1039/c3dt52888j,ok,
10.1021/acsami.7b09914,downloaded\10.1021_acsami.7b09914.pdf,SI downloaded\10.1021_acsami.7b09914_SI.pdf,mof_json_store\10.1021_acsami.7b09914\raw_output.json,mof_json_store\10.1021_acsami.7b09914\synthesis_001.json,yes,Early UiO-66-TEMPO syntheses in DEF or DMF without HCl gave amorphous/trace products; HCl-modulated 80 °C gave crystals.,UiO-66-TEMPO(4%),,Zn(NO3)2·6H2O,,125 mg (0.54 mmol),0.54,mmol,nan,,,,,nan,,,,,terephthalic acid,H2-BDC-TEMPO,39 mg (0.093 mmol),39.0,mg,terephthalic acid,H2BDC,108.2 mg (0.651 mmol),108.2,mg,,,,,,hydrochloric acid (concentrated),HCl,0.5 mL,0.5,mL,,,,,,"N,N-dimethylformamide",DMF,Linker solution: 15 mL; Metal solution: 5 mL,20.0,,,,,80.0,80 °C,14.0,14 h (overnight),"glass scintillation vial, tightly capped",static,"DMF, EtOH",DMF 2× (10 mL each) then DMF soak 24 h; EtOH exchange 5× over 5 days,"EtOH exchange 5 days, then supercritical CO2 drying at 40 °C for 1 h",40.0,1.0,white powder; intergrown spherical particles (50–100 nm),85 mg (after activation),,fcu,Zr6O4(OH)4 SBU; 12-connected; reo nanodomains,,,1275.0,not_reported,no,,,10.1021/acsami.7b09914,ok,
10.1021/acsami.7b09914,downloaded\10.1021_acsami.7b09914.pdf,SI downloaded\10.1021_acsami.7b09914_SI.pdf,mof_json_store\10.1021_acsami.7b09914\raw_output.json,mof_json_store\10.1021_acsami.7b09914\synthesis_002.json,yes,Early UiO-66-TEMPO syntheses in DEF or DMF without HCl gave amorphous/trace products; HCl-modulated 80 °C gave crystals.,UiO-66-TEMPO(14%),,Y(NO3)3·6H2O,,125 mg (0.54 mmol),0.54,mmol,nan,,,,,nan,,,,,terephthalic acid,H2-BDC-TEMPO,78 mg (0.187 mmol),78.0,mg,terephthalic acid,H2BDC,93.4 mg (0.562 mmol),93.4,mg,,,,,,hydrochloric acid (concentrated),HCl,0.5 mL,0.5,mL,,,,,,"N,N-dimethylformamide",DMF,Linker solution: 15 mL; Metal solution: 5 mL,20.0,,,,,80.0,80 °C,14.0,14 h (overnight),"glass scintillation vial, tightly capped",static,"DMF, EtOH",DMF 2× (10 mL each) then DMF soak 24 h; EtOH exchange 5× over 5 days,"EtOH exchange 5 days, then supercritical CO2 drying at 40 °C for 1 h",40.0,1.0,white powder; intergrown spherical particles (50–100 nm),104 mg (after activation),,fcu,Zr6O4(OH)4 SBU; 12-connected; reo nanodomains,,,1307.0,not_reported,no,,,10.1021/acsami.7b09914,ok,
10.1021/acsami.7b09914,downloaded\10.1021_acsami.7b09914.pdf,SI downloaded\10.1021_acsami.7b09914_SI.pdf,mof_json_store\10.1021_acsami.7b09914\raw_output.json,mof_json_store\10.1021_acsami.7b09914\synthesis_003.json,yes,Early UiO-66-TEMPO syntheses in DEF or DMF without HCl gave amorphous/trace products; HCl-modulated 80 °C gave crystals.,UiO-66-TEMPO(33%),,Cu(BF4)2·5/2H2O,,125 mg (0.54 mmol),0.54,mmol,nan,,,,,nan,,,,,terephthalic acid,H2-BDC-TEMPO,156.5 mg (0.375 mmol),156.5,mg,terephthalic acid,H2BDC,62.3 mg (0.375 mmol),62.3,mg,,,,,,hydrochloric acid (concentrated),HCl,0.5 mL,0.5,mL,,,,,,"N,N-dimethylformamide",DMF,Linker solution: 15 mL; Metal solution: 5 mL,20.0,,,,,80.0,80 °C,14.0,14 h (overnight),"glass scintillation vial, tightly capped",static,"DMF, EtOH",DMF 2× (10 mL each) then DMF soak 24 h; EtOH exchange 5× over 5 days,"EtOH exchange 5 days, then supercritical CO2 drying at 40 °C for 1 h",40.0,1.0,white powder; intergrown spherical particles (50–100 nm),,,fcu,Zr6O4(OH)4 SBU; 12-connected; reo nanodomains,,,,not_reported,no,,,10.1021/acsami.7b09914,ok,
10.1021/acsami.7b09914,downloaded\10.1021_acsami.7b09914.pdf,SI downloaded\10.1021_acsami.7b09914_SI.pdf,mof_json_store\10.1021_acsami.7b09914\raw_output.json,mof_json_store\10.1021_acsami.7b09914\synthesis_004.json,yes,Early UiO-66-TEMPO syntheses in DEF or DMF without HCl gave amorphous/trace products; HCl-modulated 80 °C gave crystals.,UiO-67-TEMPO(14%),,Cu(ClO4)2·6H2O,,91 mg (0.390 mmol),0.39,mmol,nan,,,,,nan,,,,,"biphenyl-4,4'-dicarboxylic acid",H2-BPDC-TEMPO,48.0 mg (0.097 mmol),48.0,mg,"biphenyl-4,4'-dicarboxylic acid",H2BPDC,70.8 mg (0.292 mmol),70.8,mg,,,,,,hydrochloric acid (concentrated),HCl,0.5 mL,0.5,mL,,,,,,"N,N-dimethylformamide",DMF,Linker solution: 10 mL; Metal solution: 5 mL,15.0,,,,,80.0,"80 °C (linkers pre-dissolved by heating to 100 °C, then reaction at 80 °C)",14.0,14 h (overnight),"glass scintillation vial, tightly capped",static,"DMF, EtOH",DMF 2× (10 mL each) then DMF soak 24 h; EtOH exchange 5× over 5 days,"EtOH exchange 5 days, then supercritical CO2 drying at 40 °C for 1 h",40.0,1.0,white powder; intergrown octahedral crystals (300–500 nm),110 mg (after activation),,fcu,Zr6O4(OH)4 SBU; 12-connected; reo nanodomains,,,,not_reported,no,,,10.1021/acsami.7b09914,ok,
10.1021/acsami.7b09914,downloaded\10.1021_acsami.7b09914.pdf,SI downloaded\10.1021_acsami.7b09914_SI.pdf,mof_json_store\10.1021_acsami.7b09914\raw_output.json,mof_json_store\10.1021_acsami.7b09914\synthesis_005.json,yes,Early UiO-66-TEMPO syntheses in DEF or DMF without HCl gave amorphous/trace products; HCl-modulated 80 °C gave crystals.,UiO-67-TEMPO(38%),,Cu(ClO4)2·6H2O,,91 mg (0.390 mmol),0.39,mmol,nan,,,,,nan,,,,,"biphenyl-4,4'-dicarboxylic acid",H2-BPDC-TEMPO,99 mg (0.200 mmol),99.0,mg,"biphenyl-4,4'-dicarboxylic acid",H2BPDC,47 mg (0.194 mmol),47.0,mg,,,,,,hydrochloric acid (concentrated),HCl,0.5 mL,0.5,mL,,,,,,"N,N-dimethylformamide",DMF,Linker solution: 10 mL; Metal solution: 5 mL,15.0,,,,,80.0,"80 °C (linkers pre-dissolved by heating to 100 °C, then reaction at 80 °C)",14.0,14 h (overnight),"glass scintillation vial, tightly capped",static,"DMF, EtOH",DMF 2× (10 mL each) then DMF soak 24 h; EtOH exchange 5× over 5 days,"EtOH exchange 5 days, then supercritical CO2 drying at 40 °C for 1 h",40.0,1.0,white powder; intergrown octahedral crystals (300–500 nm),104 mg (after activation),,fcu,Zr6O4(OH)4 SBU; 12-connected; reo nanodomains,,,,not_reported,no,,,10.1021/acsami.7b09914,ok,
10.1021/acsami.7b09914,downloaded\10.1021_acsami.7b09914.pdf,SI downloaded\10.1021_acsami.7b09914_SI.pdf,mof_json_store\10.1021_acsami.7b09914\raw_output.json,mof_json_store\10.1021_acsami.7b09914\synthesis_006.json,yes,Early UiO-66-TEMPO syntheses in DEF or DMF without HCl gave amorphous/trace products; HCl-modulated 80 °C gave crystals.,UiO-67-TEMPO(100%),,Cu(NO3)2·5/2H2O,,91 mg (0.390 mmol),0.39,mmol,nan,,,,,nan,,,,,"biphenyl-4,4'-dicarboxylic acid",H2-BPDC-TEMPO,198 mg (0.401 mmol),198.0,mg,,,,,,,,,,,hydrochloric acid (concentrated),HCl,0.5 mL,0.5,mL,,,,,,"N,N-dimethylformamide",DMF,Linker solution: 10 mL; Metal solution: 5 mL,15.0,,,,,80.0,80 °C (heated under static conditions),14.0,14 h (overnight),"glass scintillation vial, tightly capped",static,"DMF, EtOH",DMF 2× (10 mL each) then DMF soak 24 h; EtOH exchange 5× over 5 days,"EtOH exchange 5 days, then supercritical CO2 drying at 40 °C for 1 h",40.0,1.0,white powder; intergrown octahedral crystals (300–500 nm),130 mg (after activation),,fcu,Zr6O4(OH)4 SBU; 12-connected; predominant reo nanophase (8-connected clusters),,,,not_reported,no,,,10.1021/acsami.7b09914,ok,
10.1039/c8ce00213d,downloaded\10.1039_c8ce00213d.pdf,SI downloaded\10.1039_c8ce00213d_SI.pdf,mof_json_store\10.1039_c8ce00213d\raw_output.json,mof_json_store\10.1039_c8ce00213d\synthesis_001.json,no,,,1812090,Gd2(SO4)3·8H2O,,"0.03 g, 0.1 mmol",0.1,mmol,nan,,,,,nan,,,,,"N,N′-bis(5-isophthalic acid)naphthalenediimide",H4BINDI,"0.03 g, 0.05 mmol",0.05,mmol,,,,,,,,,,,,,,,,,,,,,"N,N-dimethylacetamide",DMA,3 mL,3.0,,,,,110.0,110 °C,72.0,72 h,17 mL Teflon-lined autoclave,stirred 15 min then static,DMA,,dried at ambient temperature,,,light yellow crystals,63.0,,lvt,Zn2(COO)4 paddle-wheel 4-connected SBU,"a=10.2186 Å, b=36.8564 Å, c=15.2343 Å, α=90°, β=90°, γ=90°, Pbnm",,,not_reported,not_reported,,photochromism;luminescence;sensing,10.1039/c8ce00213d,ok,
10.1039/c8ce00213d,downloaded\10.1039_c8ce00213d.pdf,SI downloaded\10.1039_c8ce00213d_SI.pdf,mof_json_store\10.1039_c8ce00213d\raw_output.json,mof_json_store\10.1039_c8ce00213d\synthesis_002.json,no,,,1812091,Tb2(SO4)3·8H2O,,"0.023 g, 0.1 mmol",0.1,mmol,nan,,,,,nan,,,,,"N,N′-bis(5-isophthalic acid)naphthalenediimide",H4BINDI,"0.03 g, 0.05 mmol",0.05,mmol,,,,,,,,,,,,,,,,,,,,,"N,N-dimethylformamide",DMF,5 mL,5.0,ethanol,EtOH,1 mL,1.0,80.0,80 °C,72.0,72 h,17 mL Teflon-lined autoclave,stirred 15 min then static,DMF,,dried at ambient temperature,,,yellowish single crystals,31.0,,dia,,"a=18.5534 Å, b=22.8539 Å, c=20.0964 Å, α=90°, β=107.354°, γ=90°, I2/c",,,not_reported,not_reported,,photochromism;luminescence;sensing,10.1039/c8ce00213d,ok,
10.1039/c8ce00213d,downloaded\10.1039_c8ce00213d.pdf,SI downloaded\10.1039_c8ce00213d_SI.pdf,mof_json_store\10.1039_c8ce00213d\raw_output.json,mof_json_store\10.1039_c8ce00213d\synthesis_003.json,no,,,1812092,Dy2(SO4)3·8H2O,,"0.022 g, 0.2 mmol",0.2,mmol,nan,,,,,nan,,,,,"N,N′-bis(5-isophthalic acid)naphthalenediimide",H4BINDI,"0.06 g, 0.1 mmol",0.1,mmol,,,,,,,,,,,,,,,,,,,,,"N,N-dimethylacetamide",DMA,3 mL,3.0,,,,,130.0,130 °C,24.0,1 day,17 mL Teflon-lined autoclave,stirred 10 min then static,DMA,,,,,orange crystals,41.0,,,binuclear [Ca2(COO)3] cluster 4-connected,"a=9.8893 Å, b=16.7182 Å, c=17.3044 Å, α=63.933°, β=78.652°, γ=86.531°, P-1",,,not_reported,not_reported,,photochromism;luminescence;sensing;solvatochromism,10.1039/c8ce00213d,ok,
10.1039/c8ce00213d,downloaded\10.1039_c8ce00213d.pdf,SI downloaded\10.1039_c8ce00213d_SI.pdf,mof_json_store\10.1039_c8ce00213d\raw_output.json,mof_json_store\10.1039_c8ce00213d\synthesis_004.json,no,,,1812093,Ho2(SO4)3·8H2O,,"0.052 g, 0.2 mmol",0.2,mmol,nan,,,,,nan,,,,,"N,N′-bis(5-isophthalic acid)naphthalenediimide",H4BINDI,"0.06 g, 0.1 mmol",0.1,mmol,,,,,,,,,,,,,,,,,,,,,"N,N-dimethylformamide",DMF,3 mL,3.0,,,,,100.0,100 °C,36.0,36 h,17 mL Teflon-lined autoclave,stirred 15 min then static,DMF,,dried at ambient temperature,,,yellowish single crystals,31.0,,,rod-shaped [Ba(μ2-O)2]n chain SBU; 2-fold interpenetrated 3D network,"a=23.4194 Å, b=13.9077 Å, c=33.6040 Å, α=90°, β=90.934°, γ=90°, P21/c",,,not_reported,not_reported,,photochromism;luminescence;solvatochromism,10.1039/c8ce00213d,ok,
10.1039/c9dt02278c,downloaded\10.1039_c9dt02278c.pdf,SI downloaded\10.1039_c9dt02278c_SI.pdf,mof_json_store\10.1039_c9dt02278c\raw_output.json,mof_json_store\10.1039_c9dt02278c\synthesis_001.json,yes,"Varied DMDP:H2O ratios; optimal 1:1–5:3 (1,2) and 3:2–1:1 (3); outside these ranges no crystals formed.",,,Sm2(SO4)3·8H2O,,"0.031 mg, 0.125 mmol",0.125,mmol,Tb2(SO4)3·8H2O,,,,,nan,,,,,"1,4-bis(1-imidazolyl)benzene",bib,"0.011 g, 0.05 mmol",0.05,mmol,"biphenyl-2,4′-dicarboxylic acid",H2bpda,"0.024 mg, 0.10 mmol",0.1,mmol,,,,,,,,,,,,,,,,"N,N′-dimethylpropyleneurea",DMDP,"H2O–DMDP (v/v = 1:1), total 4 mL",,water,H2O,"H2O–DMDP (v/v = 1:1), total 4 mL",,160.0,160 °C,72.0,3 days,Teflon-lined autoclave (18 mL),static,,,,,,dark purple crystals,10.0,,,"binuclear Co(II) {Co2} SBU + Co(II) nodes; (4,6)-connected net","a=10.750(2), b=16.747(4), c=17.011(4) Å; α=95.475(2)°, β=100.277(3)°, γ=101.979(2)°; P1",,,yes,not_reported,,,10.1039/c9dt02278c,ok,
10.1039/c9dt02278c,downloaded\10.1039_c9dt02278c.pdf,SI downloaded\10.1039_c9dt02278c_SI.pdf,mof_json_store\10.1039_c9dt02278c\raw_output.json,mof_json_store\10.1039_c9dt02278c\synthesis_002.json,yes,"Varied DMDP:H2O ratios; optimal 1:1–5:3 (1,2) and 3:2–1:1 (3); outside these ranges no crystals formed.",,,Sm2(SO4)3·8H2O,,"0.031 mg, 0.125 mmol",0.125,mmol,Tb2(SO4)3·8H2O,,,,,nan,,,,,"1,4-bis(1-imidazolyl)benzene",bib,"0.011 g, 0.05 mmol",0.05,mmol,"biphenyl-2,4′-dicarboxylic acid",H2bpda,"0.024 mg, 0.10 mmol",0.1,mmol,,,,,,,,,,,,,,,,"N,N′-dimethylpropyleneurea",DMDP,"H2O–DMDP (v/v = 1:1), total 4 mL",,water,H2O,"H2O–DMDP (v/v = 1:1), total 4 mL",,160.0,160 °C,72.0,3 days,Teflon-lined autoclave (18 mL),static,,,,,,dark blue crystals,45.0,,,penta­nuclear Co(II) [Co5(μ3-OH)2(μ2-H2O)2]8+ SBU (8-connected),"a=11.560(3), b=13.891(3), c=14.765(4) Å; α=93.156(2)°, β=107.051(3)°, γ=96.782(4)°; P1",,,yes,not_reported,,,10.1039/c9dt02278c,ok,
10.1039/c9dt02278c,downloaded\10.1039_c9dt02278c.pdf,SI downloaded\10.1039_c9dt02278c_SI.pdf,mof_json_store\10.1039_c9dt02278c\raw_output.json,mof_json_store\10.1039_c9dt02278c\synthesis_003.json,yes,"Varied DMDP:H2O ratios; optimal 1:1–5:3 (1,2) and 3:2–1:1 (3); outside these ranges no crystals formed.",,,Co(NO3)2,,"0.029 g, 0.1 mmol",0.1,mmol,nan,,,,,nan,,,,,"1,4-bis(1-imidazolyl)benzene",bib,"0.021 g, 0.1 mmol",0.1,mmol,"biphenyl-3,4′,5-tricarboxylic acid",H3bpt,"0.029 g, 0.1 mmol",0.1,mmol,,,,,,,,,,,,,,,,"N,N′-dimethylpropyleneurea",DMDP,"H2O–DMDP (v/v = 2:3), total 5 mL",,water,H2O,"H2O–DMDP (v/v = 2:3), total 5 mL",,160.0,160 °C,72.0,3 days,Teflon-lined autoclave (18 mL),static,,,,,,dark purple crystals,59.0,,,"tetrameric [Co4(μ3-OH)2]6+ SBU (8-connected); (3,8)-connected net","a=15.831(1), b=11.1386(8), c=27.232(3) Å; α=90°, β=99.996(5)°, γ=90°; P21/c",,,yes,not_reported,,,10.1039/c9dt02278c,ok,
10.1039/c8nj04247k,downloaded\10.1039_c8nj04247k.pdf,SI downloaded\10.1039_c8nj04247k_SI.pdf,mof_json_store\10.1039_c8nj04247k\raw_output.json,mof_json_store\10.1039_c8nj04247k\synthesis_002.json,no,,ZIF-8,,Co(NO3)2,,0.594 g (1.996 mmol),1.996,mmol,Zn(NO3)2,,,,,nan,,,,,2-methylimidazole,HmIm,1.31 g (15.95 mmol),15.95,mmol,,,,,,,,,,,ammonium hydroxide,NH4OH,8.54 mL NH4OH solution; 200 eq vs Zn2+,,,,,,,,water,H2O,3 mL (Zn solution) + 8.54 mL (as NH4OH solution),,,,,,120.0,120 °C (conventional oven),0.5,30 min,,"stirred 15 min at 730 rpm, then heated",water,several times,70 °C for 12 h (muffle furnace),70.0,12.0,cubes with truncated edges exposing {100}/{112} facets,,ca. 368 nm (avg),sod,,,15.57,1303.9,not_reported,not_reported,450.0,CO2_capture;CO2_reduction,10.1039/c8nj04247k,ok,
10.1039/c8nj04247k,downloaded\10.1039_c8nj04247k.pdf,SI downloaded\10.1039_c8nj04247k_SI.pdf,mof_json_store\10.1039_c8nj04247k\raw_output.json,mof_json_store\10.1039_c8nj04247k\synthesis_003.json,no,,ZIF-8,,Co(NO3)2,,0.594 g (1.996 mmol),1.996,mmol,Zn(NO3)2,,,,,nan,,,,,2-methylimidazole,HmIm,1.31 g (15.95 mmol),15.95,mmol,,,,,,,,,,,ammonium hydroxide,NH4OH,100 eq vs Zn2+ (aqueous NH4OH),,,,,,,,water,H2O,,,,,,,120.0,120 °C (conventional oven),0.5,30 min,,"stirred 15 min at 730 rpm, then heated",water,several times,70 °C for 12 h (muffle furnace),70.0,12.0,truncated cubes exposing {100}/{112} facets (similar to NH3-200),,,sod,,,16.4,1288.7,not_reported,not_reported,450.0,CO2_capture;CO2_reduction,10.1039/c8nj04247k,ok,
10.1039/c8nj04247k,downloaded\10.1039_c8nj04247k.pdf,SI downloaded\10.1039_c8nj04247k_SI.pdf,mof_json_store\10.1039_c8nj04247k\raw_output.json,mof_json_store\10.1039_c8nj04247k\synthesis_004.json,no,,ZIF-8,,Zn(NO3)2,,0.594 g (1.996 mmol),1.996,mmol,nan,,,,,nan,,,,,2-methylimidazole,HmIm,1.31 g (15.95 mmol),15.95,mmol,,,,,,,,,,,ammonium hydroxide,NH4OH,25 eq vs Zn2+ (aqueous NH4OH),,,,,,,,water,H2O,,,,,,,120.0,120 °C (conventional oven),0.5,30 min,,"stirred 15 min at 730 rpm, then heated",water,several times,70 °C for 12 h (muffle furnace),70.0,12.0,truncated cubes exposing {100}/{112} facets (similar to NH3-200),,,sod,,,16.87,1287.5,not_reported,not_reported,450.0,CO2_capture;CO2_reduction,10.1039/c8nj04247k,ok,
10.1002/chem.201805024,downloaded\10.1002_chem.201805024.pdf,SI downloaded\10.1002_chem.201805024_SI.pdf,mof_json_store\10.1002_chem.201805024\raw_output.json,mof_json_store\10.1002_chem.201805024\synthesis_001.json,no,,UiO-66,,Co(NO3)2,ZrCl4,"0.45 g, 1.93 mmol",1.93,mmol,NiCl2,,,,,nan,,,,,2-aminoterephthalic acid,2-NH2-BDC,"0.33 g, 1.82 mmol",1.82,mmol,,,,,,,,,,,hydrochloric acid (37 wt.% in H2O),HCl,"1.66 mL, 37 wt.% in H2O",,,,,,,,"N,N-dimethylformamide",DMF,"8.3 mL, 13.7 mmol",8.3,,,,,150.0,150 °C,0.5,30 min,fused silica capillary reactor,static,,,,,,,,,,Zr6O4(OH)4 hexanuclear SBU,,,,not_reported,not_reported,,,10.1002/chem.201805024,ok,
10.1002/chem.201805024,downloaded\10.1002_chem.201805024.pdf,SI downloaded\10.1002_chem.201805024_SI.pdf,mof_json_store\10.1002_chem.201805024\raw_output.json,mof_json_store\10.1002_chem.201805024\synthesis_002.json,no,,UiO-66,,Co(NO3)2,ZrCl4,"0.45 g, 1.93 mmol",1.93,mmol,CuCl2,,,,,nan,,,,,2-aminoterephthalic acid,2-NH2-BDC,"0.33 g, 1.82 mmol",1.82,mmol,,,,,,,,,,,hydrochloric acid (37 wt.% in H2O),HCl,"1.66 mL, 37 wt.% in H2O",,,,,,,,"N,N-dimethylformamide",DMF,"8.3 mL, 13.7 mmol",8.3,,,,,150.0,150 °C,0.05,3 min,stainless steel coil tube (inner 1.0 mm),static,DMF,,,,,,,crystallite size ~3.4 nm (PXRD),,Zr6O4(OH)4 hexanuclear SBU,a=b=c 20.88(1) Å,,,not_reported,not_reported,,,10.1002/chem.201805024,ok,
10.1002/chem.201805024,downloaded\10.1002_chem.201805024.pdf,SI downloaded\10.1002_chem.201805024_SI.pdf,mof_json_store\10.1002_chem.201805024\raw_output.json,mof_json_store\10.1002_chem.201805024\synthesis_003.json,no,,UiO-66,,ZrOCl2,ZrCl4,"0.45 g, 1.93 mmol",1.93,mmol,nan,,,,,nan,,,,,2-aminoterephthalic acid,2-NH2-BDC,"0.33 g, 1.82 mmol",1.82,mmol,,,,,,,,,,,hydrochloric acid (37 wt.% in H2O),HCl,"1.66 mL, 37 wt.% in H2O",,,,,,,,"N,N-dimethylformamide",DMF,"8.3 mL, 13.7 mmol",8.3,,,,,150.0,150 °C,1.0,60 min,stainless steel coil tube (inner 1.0 mm),static,DMF,,,,,,,crystallite size ~7.0 nm (PXRD),,Zr6O4(OH)4 hexanuclear SBU,a=b=c 20.745(2) Å,,,not_reported,not_reported,,,10.1002/chem.201805024,ok,
10.1039/d2qi01894b,downloaded\10.1039_d2qi01894b.pdf,SI downloaded\10.1039_d2qi01894b_SI.pdf,mof_json_store\10.1039_d2qi01894b\raw_output.json,mof_json_store\10.1039_d2qi01894b\synthesis_001.json,yes,"Temperature screening 50–80 °C gave incomplete reaction or over-reduction/no product; benzoic acid modulator did not yield MIL-101; 2,6-dimethylpyridine was not phase-selective (no MIL-101).",MIL-101(Mn),2190013,ZrOCl2,,400 mg,2.24556,mmol,nan,,100 mg,100.0,mg,nan,,,,,terephthalic acid,H2PTA,1.4 g,1.4,g,,,,,,,,,,,acetic acid,HOAc,20 mL,20.0,mL,pyridine,,20 mL,20.0,mL,"N,N-dimethylformamide",DMF,140 mL,140.0,,,,,60.0,60 °C,24.0,24 h,,static,DMF,adequately; preserved in DMF,,,,dark green octahedral microcrystals (~200 nm),,,mtn-e,"oxo-centered Mn3O acetate trimer, 6-connected trigonal prism SBU","a=90.5152(12) Å, Fd-3m (cubic)",,,no,no,,peroxidase_mimic,10.1039/d2qi01894b,ok,
10.1039/d2qi01894b,downloaded\10.1039_d2qi01894b.pdf,SI downloaded\10.1039_d2qi01894b_SI.pdf,mof_json_store\10.1039_d2qi01894b\raw_output.json,mof_json_store\10.1039_d2qi01894b\synthesis_002.json,yes,"Temperature screening 50–80 °C gave incomplete reaction or over-reduction/no product; benzoic acid modulator did not yield MIL-101; 2,6-dimethylpyridine was not phase-selective (no MIL-101).",MIL-101(Mn),,ZrOCl2,,400 mg,2.24556,mmol,nan,,100 mg,100.0,mg,nan,,,,,terephthalic acid,H2PTA,1.4 g,1.4,g,,,,,,,,,,,acetic acid,HOAc,20 mL,20.0,mL,4-methylpyridine,4-Mepy,10 mL,10.0,mL,"N,N-dimethylformamide",DMF,140 mL,140.0,,,,,60.0,60 °C,24.0,24 h,,static,DMF,adequately; preserved in DMF,,,,,,,mtn-e,"oxo-centered Mn3O acetate trimer, 6-connected trigonal prism SBU","a=90.5152(12) Å, Fd-3m (cubic)",,,no,no,,peroxidase_mimic,10.1039/d2qi01894b,ok,
10.1039/d2qi01894b,downloaded\10.1039_d2qi01894b.pdf,SI downloaded\10.1039_d2qi01894b_SI.pdf,mof_json_store\10.1039_d2qi01894b\raw_output.json,mof_json_store\10.1039_d2qi01894b\synthesis_003.json,yes,"Temperature screening 50–80 °C gave incomplete reaction or over-reduction/no product; benzoic acid modulator did not yield MIL-101; 2,6-dimethylpyridine was not phase-selective (no MIL-101).",MIL-101(Mn),,ZrOCl2,,400 mg,2.24556,mmol,nan,,100 mg,100.0,mg,nan,,,,,terephthalic acid,H2PTA,1.4 g,1.4,g,,,,,,,,,,,acetic acid,HOAc,20 mL,20.0,mL,4-tert-butylpyridine,4-tBupy,5 mL,5.0,mL,"N,N-dimethylformamide",DMF,140 mL,140.0,,,,,60.0,60 °C,24.0,24 h,,static,DMF,adequately; preserved in DMF,,,,,,,mtn-e,"oxo-centered Mn3O acetate trimer, 6-connected trigonal prism SBU","a=90.5152(12) Å, Fd-3m (cubic)",,,no,no,,peroxidase_mimic,10.1039/d2qi01894b,ok,
10.1039/d2qi01894b,downloaded\10.1039_d2qi01894b.pdf,SI downloaded\10.1039_d2qi01894b_SI.pdf,mof_json_store\10.1039_d2qi01894b\raw_output.json,mof_json_store\10.1039_d2qi01894b\synthesis_004.json,yes,"Temperature screening 50–80 °C gave incomplete reaction or over-reduction/no product; benzoic acid modulator did not yield MIL-101; 2,6-dimethylpyridine was not phase-selective (no MIL-101).",MIL-88B(Mn)-35dmpy,2190014,ZrOCl2,,40 mg,0.224556,mmol,nan,,10 mg,10.0,mg,nan,,,,,terephthalic acid,H2PTA,140 mg,140.0,mg,,,,,,,,,,,acetic acid,HOAc,2 mL,2.0,mL,"3,5-dimethylpyridine","3,5-dmpy",,,,"N,N-dimethylformamide",DMF,14 mL,14.0,,,,,60.0,60 °C,24.0,24 h,20 mL glass vial,static,DMF,adequately; preserved in DMF,,,,,,,acs,oxo-centered Mn3O acetate trimer SBU,"a=15.6573(2) Å, c=16.4499(2) Å, P-31c (trigonal)",,,not_reported,not_reported,,,10.1039/d2qi01894b,ok,
10.1039/c7dt04583b,downloaded\10.1039_c7dt04583b.pdf,SI downloaded\10.1039_c7dt04583b_SI.pdf,mof_json_store\10.1039_c7dt04583b\raw_output.json,mof_json_store\10.1039_c7dt04583b\synthesis_004.json,no,,,,Cu(NO3)2,,"0.3 mmol, 0.129 g",0.3,mmol,nan,,,,,nan,,,,,"5,5′-oxydiisophthalic acid",H4odip,"0.3 mmol, 0.105 g",0.3,mmol,,,,,,,,,,,,,,,,,,,,,water,H2O,15 mL,15.0,,,,,85.0,85 °C,48.0,48 h,glass vial (sealed),static,water,decant and replace 3× over 72 h (general practice reported),,,,colorless needles,25.0,,,8-coordinate Ln nodes; carboxylate-bridged chains,"a=9.8243(2), b=12.7350(3), c=13.9772(3) Å, β=93.814°, P21/n (Tb)",,,not_reported,yes,,luminescence,10.1039/c7dt04583b,ok,
10.1039/c7dt04583b,downloaded\10.1039_c7dt04583b.pdf,SI downloaded\10.1039_c7dt04583b_SI.pdf,mof_json_store\10.1039_c7dt04583b\raw_output.json,mof_json_store\10.1039_c7dt04583b\synthesis_007.json,no,,,,MnCl2·4H2O,Eu2O3,"0.099 mmol, 0.035 g",0.099,mmol,nan,,"0.098 mmol, 0.043 g",0.098,mmol,nan,,"0.13 mmol, 0.062 g",0.13,mmol,"5,5′-oxydiisophthalic acid",H4odip,"0.303 mmol, 0.105 g",0.303,mmol,,,,,,,,,,,,,,,,,,,,,water,H2O,15 mL,15.0,,,,,85.0,85 °C,48.0,48 h,glass vial (sealed),static,water,decanted and washed,,,,colorless needles,27.0,,,,,,,not_reported,yes,,luminescence,10.1039/c7dt04583b,ok,
10.1021/jacs.3c07047,downloaded\10.1021_jacs.3c07047.pdf,SI downloaded\10.1021_jacs.3c07047_SI.pdf,mof_json_store\10.1021_jacs.3c07047\raw_output.json,mof_json_store\10.1021_jacs.3c07047\synthesis_001.json,no,,IHEP-21,2238940,MnCl2·4H2O,,0.02 mmol,0.02,mmol,nan,,,,,nan,,,,,tetrakis(4-carboxyphenyl)porphyrin,H2TCPP,0.02 mmol,0.02,mmol,,,,,,,,,,,acetic acid,,1 mL,,,,,,,,water,H2O,2 mL,2.0,"N,N-dimethylformamide",DMF,1 mL,1.0,120.0,120 °C,72.0,3 days,10 mL autoclave,static,,,,,,brown narrow strip crystals,64.7,,,"mononuclear Th(IV), 10-coordinate","C2/c; a=20.524(3) Å, b=24.275(4) Å, c=10.7996(16) Å, β=109.981(4)°",,114.7,not_reported,not_reported,,CO2_reduction,10.1021/jacs.3c07047,ok,
10.1021/jacs.3c07047,downloaded\10.1021_jacs.3c07047.pdf,SI downloaded\10.1021_jacs.3c07047_SI.pdf,mof_json_store\10.1021_jacs.3c07047\raw_output.json,mof_json_store\10.1021_jacs.3c07047\synthesis_004.json,no,,IHEP-21(Co),2278115,MnCl2·4H2O,,0.02 mmol,0.02,mmol,nan,,,,,nan,,,,,cobalt(II) tetrakis(4-carboxyphenyl)porphyrin,CoTCPP,0.02 mmol,0.02,mmol,,,,,,,,,,,acetic acid,,1 mL,,,,,,,,water,H2O,2 mL,2.0,"N,N-dimethylformamide",DMF,1 mL,1.0,120.0,120 °C,72.0,3 days,10 mL autoclave,static,,,,,,,,,,mononuclear Th(IV) nodes; 2D network as IHEP-21,"C2/c; a=20.7609(17) Å, b=24.2373(19) Å, c=10.7357(8) Å, β=110.316(3)°",,,not_reported,not_reported,,CO2_reduction,10.1021/jacs.3c07047,ok,
10.1021/jacs.3c07047,downloaded\10.1021_jacs.3c07047.pdf,SI downloaded\10.1021_jacs.3c07047_SI.pdf,mof_json_store\10.1021_jacs.3c07047\raw_output.json,mof_json_store\10.1021_jacs.3c07047\synthesis_005.json,no,,IHEP-21(Cu),2278116,MnCl2·4H2O,,0.02 mmol,0.02,mmol,nan,,,,,nan,,,,,copper(II) tetrakis(4-carboxyphenyl)porphyrin,CuTCPP,0.02 mmol,0.02,mmol,,,,,,,,,,,acetic acid,,1 mL,,,,,,,,water,H2O,2 mL,2.0,"N,N-dimethylformamide",DMF,1 mL,1.0,120.0,120 °C,72.0,3 days,10 mL autoclave,static,,,,,,,,,,mononuclear Th(IV) nodes; 2D network as IHEP-21,"C2/c; a=20.778(3) Å, b=24.298(3) Å, c=10.8526(13) Å, β=110.667(4)°",,,not_reported,not_reported,,CO2_reduction,10.1021/jacs.3c07047,ok,
10.1039/c7cp05185a,downloaded\10.1039_c7cp05185a.pdf,SI downloaded\10.1039_c7cp05185a_SI.pdf,mof_json_store\10.1039_c7cp05185a\raw_output.json,mof_json_store\10.1039_c7cp05185a\synthesis_001.json,no,,UiO-67-5%H2bpydc-PtCl2 (PMLS),,FeCl2·4H2O,ZrCl4,1.003 g,6.65061,mmol,nan,,,,,nan,,,,,"4,4′-biphenyl-dicarboxylic acid",bpdc,0.991 g,0.991,g,PtCl2(H2bpydc) premade linker,,0.11 g,0.11,g,,,,,,benzoic acid,,5.258 g,5.258,g,,,,,,"N,N-dimethylformamide",DMF,94.4 g,,water (demineralized),H2O,0.23 g,,120.0,120 °C,48.0,2 days,"250 mL Erlenmeyer flask, oven",stirred during dissolution; static during oven,"DMF, THF",DMF: stir overnight at 40 °C; THF: stir 2–3 h + 30 mL wash,"60 °C overnight, then 200 °C overnight (drying)",,,yellow powder,73.0,,,Zr6O4(OH)4 12-connected SBU,,,2562.0,not_reported,not_reported,,,10.1039/c7cp05185a,ok,
10.1039/c7cp05185a,downloaded\10.1039_c7cp05185a.pdf,SI downloaded\10.1039_c7cp05185a_SI.pdf,mof_json_store\10.1039_c7cp05185a\raw_output.json,mof_json_store\10.1039_c7cp05185a\synthesis_002.json,no,,UiO-67-10%H2bpydc-PtCl2 (PMLS),,FeCl2·4H2O,ZrCl4,1.003 g,6.65061,mmol,nan,,,,,nan,,,,,"4,4′-biphenyl-dicarboxylic acid",bpdc,0.939 g,0.939,g,PtCl2(H2bpydc) premade linker,,0.22 g,0.22,g,,,,,,benzoic acid,,5.258 g,5.258,g,,,,,,"N,N-dimethylformamide",DMF,94.4 g,,water (demineralized),H2O,0.23 g,,120.0,120 °C,48.0,2 days,"250 mL Erlenmeyer flask, oven",stirred during dissolution; static during oven,"DMF, THF",DMF: stir overnight at 40 °C; THF: stir 2–3 h + 30 mL wash,"60 °C overnight, then 200 °C overnight (drying)",,,yellow powder,69.0,,,Zr6O4(OH)4 12-connected SBU,a=26.831(3) Å (as-prepared),,2361.0,not_reported,not_reported,,,10.1039/c7cp05185a,ok,
10.1039/c7cp05185a,downloaded\10.1039_c7cp05185a.pdf,SI downloaded\10.1039_c7cp05185a_SI.pdf,mof_json_store\10.1039_c7cp05185a\raw_output.json,mof_json_store\10.1039_c7cp05185a\synthesis_003.json,no,,UiO-67-bpy (10% bpydc),,FeCl2·4H2O,ZrCl4,1.003 g,6.65061,mmol,nan,,,,,nan,,,,,"4,4′-biphenyl-dicarboxylic acid",bpdc,0.939 g,0.939,g,"2,2′-bipyridine-5,5′-dicarboxylic acid",bpydc,0.105 g,0.105,g,,,,,,benzoic acid,,5.258 g,5.258,g,,,,,,"N,N-dimethylformamide",DMF,94.4 g,,water (demineralized),H2O,0.23 g,,120.0,120 °C,48.0,2 days,"250 mL Erlenmeyer flask, oven",stirred during dissolution; static during oven,"DMF, THF",DMF: stir overnight at 40 °C; THF: stir 2–3 h + 30 mL wash,"60 °C overnight, then 150–200 °C overnight (drying)",,,white powder,,,,Zr6O4(OH)4 12-connected SBU,,,,not_reported,not_reported,,,10.1039/c7cp05185a,ok,
10.1039/c6qi00381h,downloaded\10.1039_c6qi00381h.pdf,SI downloaded\10.1039_c6qi00381h_SI.pdf,mof_json_store\10.1039_c6qi00381h\raw_output.json,mof_json_store\10.1039_c6qi00381h\synthesis_001.json,yes,"Screened ratios, pH, temperatures and metal salts; FeCl2 gave an unknown product for L3.",,,FeCl2·4H2O,,"3.8 mg, 15 μmol",0.015,mmol,nan,,,,,nan,,,,,"5,15-bis(4-tert-butylphenyl)-10,20-di(4-imidazol-1-yl-phenyl)porphyrin",L1,"8.5 mg, 10 μmol",10.0,μmol,,,,,,,,,,,terephthalic acid,BDC,"7 mg, 40 μmol",40.0,μmol,,,,,,"N,N-dimethylformamide",DMF,3.5 mL,3.5,,,,,140.0,140 °C,72.0,72 h,Teflon-lined stainless steel vessel (25 mL),,,,150 °C under vacuum for 10 h,150.0,10.0,black square block crystals,20.0,,,Co(II) 4-connected square planar nodes,"Monoclinic, C2/c; a=36.843(8) Å, b=15.898(3) Å, c=20.661(4) Å; β=111.869(5)°",,77.0,not_reported,not_reported,,CO2_capture;hydrogen_storage;C-H oxidation catalysis,10.1039/c6qi00381h,ok,
10.1039/c6qi00381h,downloaded\10.1039_c6qi00381h.pdf,SI downloaded\10.1039_c6qi00381h_SI.pdf,mof_json_store\10.1039_c6qi00381h\raw_output.json,mof_json_store\10.1039_c6qi00381h\synthesis_002.json,yes,"Screened ratios, pH, temperatures and metal salts; FeCl2 gave an unknown product for L3.",,,FeCl2·4H2O,,"8.2 mg, 30 μmol",0.03,mmol,nan,,,,,nan,,,,,"5,15-bis(3,4,5-trifluorophenyl)-10,20-di(4-imidazol-1-yl-phenyl)porphyrin",L2,"8.5 mg, 10 μmol",10.0,μmol,,,,,,,,,,,,,,,,,,,,,"N,N-dimethylformamide",DMF,3.0 mL,3.0,,,,,150.0,150 °C,72.0,72 h,Teflon-lined stainless steel vessel (25 mL),,,,150 °C under vacuum for 10 h,150.0,10.0,black square block crystals,40.0,,,Co(II) 4-connected square planar nodes,"Monoclinic, C2/c; a=33.892(4) Å, b=15.6147(19) Å, c=21.209(3) Å; β=115.307(2)°",,104.0,not_reported,not_reported,,CO2_capture;hydrogen_storage;C-H oxidation catalysis,10.1039/c6qi00381h,ok,
10.1039/c6qi00381h,downloaded\10.1039_c6qi00381h.pdf,SI downloaded\10.1039_c6qi00381h_SI.pdf,mof_json_store\10.1039_c6qi00381h\raw_output.json,mof_json_store\10.1039_c6qi00381h\synthesis_003.json,yes,"Screened ratios, pH, temperatures and metal salts; FeCl2 gave an unknown product for L3.",,,Co(NO3)2·6H2O,,"4.2 mg, 24 μmol",0.024,mmol,nan,,,,,nan,,,,,"5,15-bis(pentafluorophenyl)-10,20-di(4-imidazol-1-yl-phenyl)porphyrin",L3,"8.0 mg, 8 μmol",8.0,μmol,,,,,,,,,,,,,,,,,,,,,"N,N-dimethylformamide",DMF,3.0 mL,3.0,,,,,150.0,150 °C,72.0,72 h,Teflon-lined stainless steel vessel (25 mL),,,,150 °C under vacuum for 10 h,150.0,10.0,black octahedral block crystals,70.0,,lvt,Fe(II) 4-connected square planar nodes,"Tetragonal, I41/a; a=b=26.541(4) Å, c=34.867(5) Å",,56.0,not_reported,not_reported,,CO2_capture;hydrogen_storage;C-H oxidation catalysis,10.1039/c6qi00381h,ok,
10.1002/chem.201504907,downloaded\10.1002_chem.201504907.pdf,SI downloaded\10.1002_chem.201504907_SI.pdf,mof_json_store\10.1002_chem.201504907\raw_output.json,mof_json_store\10.1002_chem.201504907\synthesis_001.json,no,,NJU-Bai20 (Cu-DBPP),1418357,Co(NO3)2·6H2O,,"29 mg, 0.12 mmol",0.12,mmol,nan,,,,,nan,,,,,"5,5'-(pyridine-3,5-diylbis(ethyne-2,1-diyl))diisophthalic acid",H4PDED,"5.46 mg, 0.012 mmol",0.012,mmol,,,,,,,,,,,concentrated nitric acid,HNO3,0.12 mL,0.12,mL,,,,,,"N,N-dimethylformamide",DMF,"DMF/H2O 5:1 v/v, 2 mL total",,water,H2O,"DMF/H2O 5:1 v/v, 2 mL total",,65.0,65 °C,48.0,2 days,Pyrex tube (sealed),static,"DMF, MeOH",MeOH exchange 3 days (refresh every 8 h),120 °C under vacuum for 20 h,120.0,20.0,green rhombic dodecahedron-shaped crystals,42.2,,txt,Cu2 paddle-wheel; 36-connected nanoball nodes,"a=b=c=31.1089 Å, Im-3m",,2221.0,not_reported,yes,,CO2_capture,10.1002/chem.201504907,ok,
10.1002/chem.201504907,downloaded\10.1002_chem.201504907.pdf,SI downloaded\10.1002_chem.201504907_SI.pdf,mof_json_store\10.1002_chem.201504907\raw_output.json,mof_json_store\10.1002_chem.201504907\synthesis_002.json,no,,NJU-Bai21 (PCN-124),1418358,Co(NO3)2·6H2O,,"29 mg, 0.12 mmol",0.12,mmol,nan,,,,,nan,,,,,"5,5'-(pyridine-3,5-dicarbonyl)bis(azanediyl)diisophthalic acid",H4PDAD,"5.92 mg, 0.012 mmol",0.012,mmol,,,,,,,,,,,concentrated nitric acid,HNO3,0.15 mL,0.15,mL,,,,,,"N,N-dimethylformamide",DMF,"DMF/H2O 5:1 v/v, 2 mL total",,water,H2O,"DMF/H2O 5:1 v/v, 2 mL total",,65.0,65 °C,48.0,2 days,Pyrex tube (sealed),static,"DMF, MeOH",MeOH exchange 3 days (refresh every 8 h),80 °C under vacuum for 20 h,80.0,20.0,blue rhombic dodecahedron-shaped crystals,55.7,,txt,Cu2 paddle-wheel; 36-connected nanoball nodes,"a=b=c=30.4128 Å, Im-3m",11.0,1979.0,not_reported,no,300.0,CO2_capture,10.1002/chem.201504907,ok,
10.1002/chem.201504907,downloaded\10.1002_chem.201504907.pdf,SI downloaded\10.1002_chem.201504907_SI.pdf,mof_json_store\10.1002_chem.201504907\raw_output.json,mof_json_store\10.1002_chem.201504907\synthesis_003.json,no,,NJU-Bai22,1416510,Co(NO3)2·6H2O,,"19.3 mg, 0.08 mmol",0.08,mmol,nan,,,,,nan,,,,,"5,5'-((4,4'-((pyridine-3,5-dicarbonyl)bis(azanediyl))bis(benzoyl))bis(azanediyl))diisophthalic acid",H4PDBAD,"8.77 mg, 0.012 mmol",0.012,mmol,,,,,,,,,,,concentrated hydrochloric acid,HCl,0.04 mL,0.04,mL,,,,,,"N,N-dimethylformamide",DMF,"DMF/H2O 5:1 v/v, 2 mL total",,water,H2O,"DMF/H2O 5:1 v/v, 2 mL total",,55.0,55 °C,72.0,3 days,Pyrex tube (sealed),static,"DMF, MeOH",MeOH exchange 3 days (refresh every 8 h),100 °C under vacuum for 20 h,100.0,20.0,blue rhombic dodecahedron-shaped crystals,61.4,,txt,Cu2 paddle-wheel; 36-connected nanoball nodes,"a=b=c=38.7204 Å, Im-3m",19.0,2177.0,not_reported,yes,390.0,CO2_capture,10.1002/chem.201504907,ok,
10.1002/chem.201504907,downloaded\10.1002_chem.201504907.pdf,SI downloaded\10.1002_chem.201504907_SI.pdf,mof_json_store\10.1002_chem.201504907\raw_output.json,mof_json_store\10.1002_chem.201504907\synthesis_004.json,no,,NJU-Bai23,,Co(NO3)2·6H2O,,"19.3 mg, 0.08 mmol",0.08,mmol,nan,,,,,nan,,,,,"5,5'-((4,4'-((4,4'-((pyridine-3,5-dicarbonyl)bis(azanediyl))bis(benzoyl))bis(azanediyl))bis(benzoyl))bis(azanediyl))diisophthalic acid",H4PABAD,"11.6 mg, 0.012 mmol",0.012,mmol,,,,,,,,,,,concentrated nitric acid,HNO3,0.13 mL,0.13,mL,,,,,,"N,N-dimethylformamide",DMF,"DMF/H2O 5:1 v/v, 1 mL total",,water,H2O,"DMF/H2O 5:1 v/v, 1 mL total",,75.0,75 °C,120.0,5 days,Pyrex tube (sealed),static,"DMF, MeOH",DMF wash ×3; MeOH solvent exchange 3 days,"supercritical CO2 activation, then 60 °C under vacuum for 6 h",60.0,6.0,cyan rhombic dodecahedron-shaped crystals,40.2,about 2 × 2 × 2 mm,txt,Cu2 paddle-wheel; 36-connected nanoball nodes,"a=b=c=46.0307 Å, Im-3m (Le Bail from PXRD)",29.0,2519.0,not_reported,no,420.0,CO2_capture,10.1002/chem.201504907,ok,
