Repository: zzhenglab/MOFinder

# MOFinder

MOFinder extracts MOF synthesis information from the literature, reconstructs evidence-supported negative reaction records, and prepares datasets for synthesis-outcome prediction.
[Web application](https://mofinder.chemistry.wustl.edu/) | [Demos](Demo/README.md) | [Source code](docs/source_to_code.md) | [Workflow guide](docs/workflow.md) | [Model evaluation](docs/evaluation.md)

## Quick start

The workflow runs through Python commands. Python 3.10 or newer is required. Clone the repository and initialize its related applications:

```bash
git clone --recurse-submodules https://github.com/zzhenglab/MOFinder.git
cd MOFinder
```

Start with the two offline demonstrations:

```bash

File: mof_extraction_1_2.csv (part 264 of 305)
doi,main_pdf,si_pdf,raw_output,parsed_json,article_trial_or_failure,article_trial_or_failure_notes,mof_name,crystal_code,metal_1,metal_1_abbr,metal_1_amount_text,metal_1_amount_value,metal_1_amount_unit,metal_2,metal_2_abbr,metal_2_amount_text,metal_2_amount_value,metal_2_amount_unit,metal_3,metal_3_abbr,metal_3_amount_text,metal_3_amount_value,metal_3_amount_unit,linker_1,linker_1_abbr,linker_1_amount_text,linker_1_amount_value,linker_1_amount_unit,linker_2,linker_2_abbr,linker_2_amount_text,linker_2_amount_value,linker_2_amount_unit,linker_3,linker_3_abbr,linker_3_amount_text,linker_3_amount_value,linker_3_amount_unit,modulator_1,modulator_1_abbr,modulator_1_amount_text,modulator_1_amount_value,modulator_1_amount_unit,modulator_2,modulator_2_abbr,modulator_2_amount_text,modulator_2_amount_value,modulator_2_amount_unit,solvent_main,solvent_main_abbr,solvent_main_amount_text,solvent_main_ml,solvent_secondary,solvent_secondary_abbr,solvent_secondary_amount_text,solvent_secondary_ml,temperature_c,temperature_c_text,time_h,time_text,vessel_type,stirring,washing_solvent,washing_cycles,activation_text,activation_temp_c,activation_time_h,crystal_morphology,yield_percent,crystal_size,topology_code,metal_cluster_connectivity,unit_cell_short,pore_diameter_A,BET_surface_area_m2g,air_stable,water_stable,tga_decomposition_temp_c,applications,reference,status,error
10.1021/acs.inorgchem.6b01328,downloaded\10.1021_acs.inorgchem.6b01328.pdf,SI downloaded\10.1021_acs.inorgchem.6b01328_SI.pdf,mof_json_store\10.1021_acs.inorgchem.6b01328\raw_output.json,mof_json_store\10.1021_acs.inorgchem.6b01328\synthesis_001.json,no,,[Co(L)]n (1),,Co(NO3)2·6H2O,,"8.73 mg, 0.03 mmol",0.03,mmol,nan,,,,,nan,,,,,H3L,H3L,"11.76 mg, 0.03 mmol",0.03,mmol,,,,,,,,,,,,,,,,,,,,,water,H2O,3.5 mL,3.5,"N,N-dimethylformamide",DMF,0.5 mL,0.5,95.0,95 °C,72.0,72 h,Teflon-lined autoclave,static,mother liquor,,dried under ambient conditions,,,red crystals,40.0,,,"3,6-connected network (Co 6-connected nodes)","a=9.3781(18), b=18.800(4), c=21.954(5) Å, α=90°, β=90°, γ=90°, Pccn",,,yes,yes,380.0,dye_adsorption,10.1021/acs.inorgchem.6b01328,ok,
10.1021/acs.inorgchem.6b01328,downloaded\10.1021_acs.inorgchem.6b01328.pdf,SI downloaded\10.1021_acs.inorgchem.6b01328_SI.pdf,mof_json_store\10.1021_acs.inorgchem.6b01328\raw_output.json,mof_json_store\10.1021_acs.inorgchem.6b01328\synthesis_002.json,no,,{[Co(L)(BIBP)]·H2O}n (2),,Co(NO3)2·6H2O,,"29.1 mg, 0.1 mmol",0.1,mmol,nan,,,,,nan,,,,,H3L,H3L,"11.76 mg, 0.03 mmol",0.03,mmol,"4,4′-di(1H-imidazol-1-yl)-1,1′-biphenyl",BIBP,"8.60 mg, 0.03 mmol",0.03,mmol,,,,,,,,,,,,,,,,water,H2O,5 mL,5.0,"N,N-dimethylformamide",DMF,1 mL,1.0,95.0,95 °C,72.0,72 h,Teflon-lined autoclave,static,mother liquor,,dried under ambient conditions,,,brownish red crystals,37.0,,sql,Co2(CO2)2 dinuclear SBU; 2D layer,"a=9.0318(13), b=14.344(2), c=14.923(2) Å, α=116.811(2)°, β=94.012(2)°, γ=98.805(2)°, P-1",,,yes,yes,351.0,dye_adsorption,10.1021/acs.inorgchem.6b01328,ok,
10.1021/acs.inorgchem.6b01328,downloaded\10.1021_acs.inorgchem.6b01328.pdf,SI downloaded\10.1021_acs.inorgchem.6b01328_SI.pdf,mof_json_store\10.1021_acs.inorgchem.6b01328\raw_output.json,mof_json_store\10.1021_acs.inorgchem.6b01328\synthesis_003.json,no,,{[Co3(L)(BPY)1.5]·H2O}n (3),,Co(NO3)2·6H2O,,"8.73 mg, 0.03 mmol",0.03,mmol,nan,,,,,nan,,,,,H3L,H3L,"11.76 mg, 0.03 mmol",0.03,mmol,"4,4'-bipyridine",BPY,"7.00 mg, 0.05 mmol",0.05,mmol,,,,,,,,,,,,,,,,water,H2O,4.5 mL,4.5,"N,N-dimethylformamide",DMF,1.5 mL,1.5,95.0,95 °C,72.0,72 h,Teflon-lined autoclave,static,mother liquor,,dried under ambient conditions,,,orange red crystals,48.0,,,"Co2(CO2)2 dinuclear SBU + mononuclear Co; 3,4,6-connected network","a=11.4194(5), b=11.5003(4), c=12.9926(5) Å, α=69.9180(10)°, β=81.2550(10)°, γ=87.5690(10)°, P-1",,,yes,yes,383.0,dye_adsorption,10.1021/acs.inorgchem.6b01328,ok,
10.1002/ejic.201000832,downloaded\10.1002_ejic.201000832.pdf,SI downloaded\10.1002_ejic.201000832_SI.pdf,mof_json_store\10.1002_ejic.201000832\raw_output.json,mof_json_store\10.1002_ejic.201000832\synthesis_001.json,no,,,784326,Co(NO3)2·6H2O,,"0.15 g, 0.5 mmol",0.5,mmol,nan,,,,,nan,,,,,"4,4'-oxybis(benzoic acid)",H2oba,"0.13 g, 0.5 mmol",0.5,mmol,"1,4-bis(imidazol-1-ylmethyl)benzene",L1,"0.12 g, 0.5 mmol",0.5,mmol,,,,,,sodium hydroxide (1 M) solution,NaOH,"1 M NaOH solution, adjust pH to 5.5",,,,,,,,water,H2O,8 mL,8.0,,,,,160.0,160 °C,72.0,3 d,25 mL Teflon-lined stainless-steel vessel,static,,,dried in air,,,white rod-shaped crystals,42.0,,,,"a=22.880(5) Å, b=12.496(3) Å, c=22.617(8) Å, β=143.126(12)°, C2/c",,,not_reported,not_reported,281.0,luminescence,10.1002/ejic.201000832,ok,
10.1002/ejic.201000832,downloaded\10.1002_ejic.201000832.pdf,SI downloaded\10.1002_ejic.201000832_SI.pdf,mof_json_store\10.1002_ejic.201000832\raw_output.json,mof_json_store\10.1002_ejic.201000832\synthesis_002.json,no,,,722327,Co(NO3)2·6H2O,,"0.15 g, 0.5 mmol",0.5,mmol,nan,,,,,nan,,,,,"4,4'-oxybis(benzoic acid)",H2oba,"0.13 g, 0.5 mmol",0.5,mmol,"1,4-bis(imidazol-1-yl)benzene",L2,"0.11 g, 0.5 mmol",0.5,mmol,,,,,,sodium hydroxide (1 M) solution,NaOH,"1 M NaOH solution, adjust pH to 6.5",,,,,,,,water,H2O,8 mL,8.0,,,,,160.0,160 °C,72.0,3 d,25 mL Teflon-lined stainless-steel vessel,static,,,dried in air,,,light-yellow block-shaped crystals,51.0,,sql,4-connected Zn nodes (2D 4^4-sql layers),"a=8.8207(18) Å, b=11.273(2) Å, c=14.120(3) Å, α=112.20(3)°, β=98.62(3)°, γ=98.91(3)°, P-1",,,not_reported,not_reported,370.0,luminescence,10.1002/ejic.201000832,ok,
10.1002/ejic.201000832,downloaded\10.1002_ejic.201000832.pdf,SI downloaded\10.1002_ejic.201000832_SI.pdf,mof_json_store\10.1002_ejic.201000832\raw_output.json,mof_json_store\10.1002_ejic.201000832\synthesis_003.json,no,,,722328,Co(NO3)2·6H2O,,"0.12 g, 0.5 mmol",0.5,mmol,nan,,,,,nan,,,,,"4,4'-oxybis(benzoic acid)",H2oba,"0.13 g, 0.5 mmol",0.5,mmol,"1,4-bis(imidazol-1-ylmethyl)benzene",L1,"0.12 g, 0.5 mmol",0.5,mmol,,,,,,sodium hydroxide (1 M) solution,NaOH,"1 M NaOH solution, adjust pH to 6.5",,,,,,,,water,H2O,8 mL,8.0,,,,,160.0,160 °C,72.0,3 d,25 mL Teflon-lined stainless-steel vessel,static,,,dried in air,,,purple block-shaped crystals,54.0,,sql,4-connected Co nodes (2D 4^4-sql layers),"a=9.2422(18) Å, b=14.546(3) Å, c=18.867(4) Å, β=102.24(3)°, P21/c",,,not_reported,not_reported,342.0,,10.1002/ejic.201000832,ok,
10.1039/c4dt03183k,downloaded\10.1039_c4dt03183k.pdf,SI downloaded\10.1039_c4dt03183k_SI.pdf,mof_json_store\10.1039_c4dt03183k\raw_output.json,mof_json_store\10.1039_c4dt03183k\synthesis_001.json,yes,Attempts using acetic acid to make an isostructural material were unsuccessful.,ZrFA,1023946,Co(NO3)2·6H2O,,"58 mg, 0.25 mmol",0.25,mmol,nan,,,,,nan,,,,,formic acid,FA,7.5 mL,,,,,,,,,,,,,"3,5-pyridinedicarboxylic acid",,"42 mg, 0.25 mmol",0.25,mmol,,,,,,"N,N-dimethylformamide",DMF,4 mL,4.0,,,,,100.0,100 °C,72.0,72 h,21 mL glass vial,static,"DMF, acetone",DMF 3×; acetone solvent exchange (Soxhlet 12 h),60 °C under vacuum for 12 h,60.0,12.0,colorless plate-like crystals,,0.05 × 0.04 × 0.02 mm,,Zr6O4(OH)4 SBU; formate-bridged layers,"a=10.04970(10) Å, b=19.9849(3) Å, c=19.7712(2) Å, Cmcm",,,not_reported,not_reported,120.0,CO2_capture,10.1039/c4dt03183k,ok,
10.1039/c4dt03183k,downloaded\10.1039_c4dt03183k.pdf,SI downloaded\10.1039_c4dt03183k_SI.pdf,mof_json_store\10.1039_c4dt03183k\raw_output.json,mof_json_store\10.1039_c4dt03183k\synthesis_002.json,yes,Attempts using acetic acid to make an isostructural material were unsuccessful.,ZrFA,1023946,Co(NO3)2·6H2O,,"58 mg, 0.25 mmol",0.25,mmol,nan,,,,,nan,,,,,formic acid,FA,7.5 mL,,,,,,,,,,,,,"2,5-pyridinedicarboxylic acid",,"42 mg, 0.25 mmol",0.25,mmol,,,,,,"N,N-dimethylformamide",DMF,4 mL,4.0,,,,,100.0,100 °C,72.0,72 h,21 mL glass vial,static,"DMF, acetone",DMF 3×; acetone solvent exchange (Soxhlet 12 h),60 °C under vacuum for 12 h,60.0,12.0,colorless plate-like crystals,,0.05 × 0.04 × 0.02 mm,,Zr6O4(OH)4 SBU; formate-bridged layers,"a=10.04970(10) Å, b=19.9849(3) Å, c=19.7712(2) Å, Cmcm",,,not_reported,not_reported,120.0,CO2_capture,10.1039/c4dt03183k,ok,
10.1039/c4dt03183k,downloaded\10.1039_c4dt03183k.pdf,SI downloaded\10.1039_c4dt03183k_SI.pdf,mof_json_store\10.1039_c4dt03183k\raw_output.json,mof_json_store\10.1039_c4dt03183k\synthesis_003.json,yes,Attempts using acetic acid to make an isostructural material were unsuccessful.,ZrFA,1023946,Co(NO3)2·6H2O,,"58 mg, 0.25 mmol",0.25,mmol,nan,,,,,nan,,,,,formic acid,FA,7.5 mL,,,,,,,,,,,,,,,,,,,,,,,"N,N-dimethylformamide",DMF,4 mL,4.0,,,,,100.0,100 °C,16.0,16 h,21 mL glass vial,static,"DMF, acetone",DMF 3×; acetone solvent exchange (Soxhlet 12 h),60 °C under vacuum for 12 h,60.0,12.0,microcrystalline powder,60.0,,,Zr6O4(OH)4 SBU; formate-bridged layers,"a=10.04970(10) Å, b=19.9849(3) Å, c=19.7712(2) Å, Cmcm",,,not_reported,not_reported,120.0,CO2_capture,10.1039/c4dt03183k,ok,
10.1002/chem.201404803,downloaded\10.1002_chem.201404803.pdf,SI downloaded\10.1002_chem.201404803_SI.pdf,mof_json_store\10.1002_chem.201404803\raw_output.json,mof_json_store\10.1002_chem.201404803\synthesis_001.json,yes,Interdiffusion attempts varying [NH4]2[MS4] with CuCN (1:1–3) or CuN(CN)2 (1:1–2) gave no desired M/S/Cu MOFs.,,868775,Cu(NO3)2·3H2O,,"0.571 g, 1.0 mmol",1,mmol,Cu(OH)2,,"0.269 g, 3.0 mmol",3.0,mmol,nan,,,,,"3,6-bis(4-pyridyl)tetrazine","4,4'-pytz","0.472 g, 2.0 mmol (in CH2Cl2, 10 mL)",2.0,mmol,,,,,,,,,,,,,,,,,,,,,"N,N-dimethylformamide",DMF,10 mL (metal/CuCN solution) + 5 mL (buffer layer),,dichloromethane,CH2Cl2,10 mL (linker solution) + 3 mL (buffer layer),,25.0,RT (25 °C),1440.0,2 months,glass tube,initial DMF solution stirred 2 h; then static during interdiffusion,diethyl ether,,dried in air,,,deep-red block crystals,23.0,0.45 × 0.24 × 0.21 mm,,"T-shaped [WS4Cu3]+ five-connected node with CN and 4,4'-pytz bridges","monoclinic, P21/c; a=9.2823(19) Å, b=14.575(3) Å, c=19.371(4) Å, β=98.05(3)°",,,not_reported,not_reported,,luminescence;nonlinear_optics,10.1002/chem.201404803,ok,
10.1002/chem.201404803,downloaded\10.1002_chem.201404803.pdf,SI downloaded\10.1002_chem.201404803_SI.pdf,mof_json_store\10.1002_chem.201404803\raw_output.json,mof_json_store\10.1002_chem.201404803\synthesis_002.json,yes,Interdiffusion attempts varying [NH4]2[MS4] with CuCN (1:1–3) or CuN(CN)2 (1:1–2) gave no desired M/S/Cu MOFs.,,868773,Cu(NO3)2·3H2O,,"0.260 g, 1.0 mmol",1,mmol,Cu(OH)2,,"0.358 g, 4.0 mmol",4.0,mmol,nan,,,,,"3,6-bis(4-pyridyl)tetrazine","4,4'-pytz","0.472 g, 2.0 mmol (in CH2Cl2, 10 mL)",2.0,mmol,,,,,,,,,,,,,,,,,,,,,"N,N-dimethylformamide",DMF,10 mL (metal/CuCN solution) + 5 mL (buffer layer),,dichloromethane,CH2Cl2,10 mL (linker solution) + 3 mL (buffer layer),,25.0,RT (25 °C),1440.0,2 months,glass tube,initial DMF solution stirred 2 h; then static during interdiffusion,,,,,,dark-red block crystals,31.0,0.26 × 0.22 × 0.21 mm,,"planar open-shaped [MoS4Cu4]2+ eight-connected node with CN and distorted-arch 4,4'-pytz bridges","tetragonal, I41/acd; a=13.6570(19) Å, b=13.6570(19) Å, c=45.305(11) Å",,,not_reported,not_reported,,luminescence;nonlinear_optics,10.1002/chem.201404803,ok,
10.1002/chem.201404803,downloaded\10.1002_chem.201404803.pdf,SI downloaded\10.1002_chem.201404803_SI.pdf,mof_json_store\10.1002_chem.201404803\raw_output.json,mof_json_store\10.1002_chem.201404803\synthesis_003.json,yes,Interdiffusion attempts varying [NH4]2[MS4] with CuCN (1:1–3) or CuN(CN)2 (1:1–2) gave no desired M/S/Cu MOFs.,,868774,Cu(OH)2,,"0.348 g, 1.0 mmol",1,mmol,nan,,"0.389 g, 3.0 mmol",3.0,mmol,nan,,,,,"3,6-bis(4-pyridyl)tetrazine","4,4'-pytz","0.472 g, 2.0 mmol (in CH2Cl2, 10 mL)",2.0,mmol,,,,,,,,,,,,,,,,,,,,,"N,N-dimethylformamide",DMF,10 mL (metal/Cu[N(CN)2] solution) + 5 mL (buffer layer),,dichloromethane,CH2Cl2,10 mL (linker solution) + 3 mL (buffer layer),,25.0,RT (25 °C),1440.0,2 months,glass tube,initial DMF solution stirred 2 h; then static during interdiffusion,,,,,,red block crystals,19.0,0.35 × 0.23 × 0.22 mm,acs,"flywheel-shaped [WS4Cu3]+ six-connected node linked by 4,4'-pytz","hexagonal, P-3c1; a=20.1599(16) Å, b=20.1599(16) Å, c=13.555(3) Å",,,not_reported,not_reported,,luminescence;nonlinear_optics,10.1002/chem.201404803,ok,
10.1039/c3ta13242k,downloaded\10.1039_c3ta13242k.pdf,SI downloaded\10.1039_c3ta13242k_SI.pdf,mof_json_store\10.1039_c3ta13242k\raw_output.json,mof_json_store\10.1039_c3ta13242k\synthesis_001.json,no,,,,Cu(OH)2,,0.5 mmol,0.5,mmol,Cu(NO3)2·3H2O,,,,,nan,,,,,pyrazine,pz,0.4 mmol,0.4,mmol,,,,,,,,,,,,,,,,,,,,,"N,N-dimethylformamide",DMF,10 mL,10.0,,,,,90.0,90 °C,72.0,3 days,,,ethanol,,dried at room temperature,,,turquoise octahedral crystals,,,fcu,Cu24(5-hip)24 MOP nodes; 12-connected; Cu2 paddlewheels,"a=b=c=40.0928(17) Å, Fm-3m",,,not_reported,not_reported,,dye_adsorption;dye_separation,10.1039/c3ta13242k,ok,
10.1039/c3ta13242k,downloaded\10.1039_c3ta13242k.pdf,SI downloaded\10.1039_c3ta13242k_SI.pdf,mof_json_store\10.1039_c3ta13242k\raw_output.json,mof_json_store\10.1039_c3ta13242k\synthesis_002.json,no,,,,Cu(OH)2,,0.5 mmol,0.5,mmol,Cu(NO3)2·3H2O,,,,,nan,,,,,"4,4'-bipyridine",bpy,0.4 mmol,0.4,mmol,,,,,,,,,,,,,,,,,,,,,"N,N-dimethylformamide",DMF,10 mL,10.0,,,,,90.0,90 °C,72.0,3 days,,,ethanol,,dried at room temperature,,,turquoise octahedral crystals,,,fcu,Cu24(5-hip)24 MOP nodes; 12-connected; Cu2 paddlewheels,"a=b=c=46.1730 Å, Fm-3m",16.0,,not_reported,not_reported,,dye_adsorption;dye_separation,10.1039/c3ta13242k,ok,
10.1039/c3ta13242k,downloaded\10.1039_c3ta13242k.pdf,SI downloaded\10.1039_c3ta13242k_SI.pdf,mof_json_store\10.1039_c3ta13242k\raw_output.json,mof_json_store\10.1039_c3ta13242k\synthesis_003.json,no,,,,Cu(NO3)2·3H2O,,0.5 mmol,0.5,mmol,nan,,,,,nan,,,,,"1,2-di(pyridin-4-yl)ethene",bpe,0.4 mmol,0.4,mmol,,,,,,,,,,,,,,,,,,,,,"N,N-dimethylformamide",DMF,10 mL,10.0,,,,,90.0,90 °C,72.0,3 days,,,ethanol,,dried at room temperature,,,turquoise octahedral crystals,,,fcu,Cu24(5-hip)24 MOP nodes; 12-connected; Cu2 paddlewheels,"a=b=c=49.352(3) Å, Fm-3m",,,not_reported,not_reported,,dye_adsorption;dye_separation,10.1039/c3ta13242k,ok,
10.1039/c9ce00972h,downloaded\10.1039_c9ce00972h.pdf,SI downloaded\10.1039_c9ce00972h_SI.pdf,mof_json_store\10.1039_c9ce00972h\raw_output.json,mof_json_store\10.1039_c9ce00972h\synthesis_001.json,no,,,1585707,Cu(NO3)2·3H2O,,"0.2 mmol mL−1, 0.5 mL",0.2,mmol,Cu(OH)2,,,,,nan,,,,,5-aminoisophthalic acid,H2aip,"0.0181 g, 0.1 mmol",0.1,mmol,,,,,,,,,,,,,,,,,,,,,acetonitrile,CH3CN,5 mL,5.0,water,H2O,0.5 mL (from Sc(NO3)3 solution),0.5,100.0,100 °C,48.0,two days,23 mL Teflon-lined autoclave,static,distilled water,,Soaked in MeOH for 3 days; 150 °C under vacuum for 12 h,150.0,12.0,brown block crystals,85.0,,,ScO6–OH intertwined double-helical chains,"a=22.401(3), b=22.401(3), c=11.964(2) Å, I41/amd",7.5,92.4,not_reported,not_reported,,Strecker catalysis,10.1039/c9ce00972h,ok,
10.1039/c9ce00972h,downloaded\10.1039_c9ce00972h.pdf,SI downloaded\10.1039_c9ce00972h_SI.pdf,mof_json_store\10.1039_c9ce00972h\raw_output.json,mof_json_store\10.1039_c9ce00972h\synthesis_002.json,no,,,1585711,Cu(NO3)2·3H2O,,"0.2 mmol mL−1, 0.5 mL",0.2,mmol,Cu(OH)2,,,,,nan,,,,,5-aminoisophthalic acid,H2aip,"0.0181 g, 0.1 mmol",0.1,mmol,,,,,,,,,,,,,,,,,,,,,water,H2O,3 mL,3.0,,,,,100.0,100 °C,24.0,one day,23 mL Teflon-lined autoclave,static,distilled water,,Soaked in MeOH for 3 days; 150 °C under vacuum for 12 h,150.0,12.0,pink block crystals,80.0,,,Alternating Sc1(COO)6–Sc2(COO)6 left-handed helical chains,"a=b=c=13.9899(4) Å, P213",,,not_reported,not_reported,,Strecker catalysis,10.1039/c9ce00972h,ok,
10.1039/c9ce00972h,downloaded\10.1039_c9ce00972h.pdf,SI downloaded\10.1039_c9ce00972h_SI.pdf,mof_json_store\10.1039_c9ce00972h\raw_output.json,mof_json_store\10.1039_c9ce00972h\synthesis_003.json,no,,,1585712,Cu(NO3)2·3H2O,,"0.2 mmol mL−1, 0.5 mL",0.2,mmol,Cu(OH)2,,,,,nan,,,,,5-nitroisophthalic acid,H2nip,"0.0211 g, 0.1 mmol",0.1,mmol,,,,,,,,,,,,,,,,,,,,,acetonitrile,CH3CN,3 mL,3.0,water,H2O,0.5 mL (from Sc(NO3)3 solution),0.5,100.0,100 °C,48.0,two days,23 mL Teflon-lined autoclave,static,distilled water,,Soaked in MeOH for 3 days; 150 °C under vacuum for 12 h,150.0,12.0,colorless block crystals,72.0,,,Right-handed Sc(COO)6 helical chain SBU,"a=b=c=14.3757(17) Å, I213",,,not_reported,not_reported,,Strecker catalysis,10.1039/c9ce00972h,ok,
10.1039/c4ce00105b,downloaded\10.1039_c4ce00105b.pdf,SI downloaded\10.1039_c4ce00105b_SI.pdf,mof_json_store\10.1039_c4ce00105b\raw_output.json,mof_json_store\10.1039_c4ce00105b\synthesis_001.json,no,,[Cd(atpia)]2,972184,Cu(NO3)2·3H2O,,"0.0308 g, 0.1 mmol",0.1,mmol,Cu(OH)2,,,,,nan,,,,,5-(3-amino-tetrazole-5-phenoxy)-isophthalic acid,H2atpia,"0.0341 g, 0.1 mmol",0.1,mmol,,,,,,,,,,,,,,,,,,,,,water,H2O,5 mL,5.0,,,,,180.0,180 °C,48.0,48 h; cooled to room temperature over 24 h,Teflon-lined stainless steel vessel,,water,,dried in air,,,colorless crystals,58.0,,,tetranuclear Cd4 unit; 10-connected SBU,"a=10.130(2) Å, b=10.646(2) Å, c=28.531(6) Å, α=90°, β=94.23(3)°, γ=90°, P21/n",,,not_reported,not_reported,302.0,luminescence,10.1039/c4ce00105b,ok,
10.1021/acsanm.2c05555,downloaded\10.1021_acsanm.2c05555.pdf,SI downloaded\10.1021_acsanm.2c05555_SI.pdf,mof_json_store\10.1021_acsanm.2c05555\raw_output.json,mof_json_store\10.1021_acsanm.2c05555\synthesis_001.json,no,,UiO-66 (Zr-UiO-66),,Zn(NO3)2·6H2O,ZrCl4,∼125 mg,0.574762,mmol,nan,,,,,nan,,,,,terephthalic acid,H2BDC,123 mg,123.0,mg,,,,,,,,,,,hydrochloric acid (concentrated),HCl,1 mL,1.0,mL,,,,,,"N,N-dimethylformamide",DMF,5 mL + 10 mL,15.0,,,,,80.0,80 °C,12.0,12 h (after two 20 min sonication steps),20 mL glass vial,,"DMF (2 × 10 mL), EtOH (2 × 10 mL)",2× each solvent,dried in vacuo at room temperature for 3 days,,72.0,cuboctahedron-shaped nanocrystals,,average particle size ≈ 88 nm,,M6O4(OH)4 SBU,"a=b=c=20.542 Å, cubic",,1368.0,not_reported,not_reported,450.0,aldol_condensation,10.1021/acsanm.2c05555,ok,
10.1021/acsanm.2c05555,downloaded\10.1021_acsanm.2c05555.pdf,SI downloaded\10.1021_acsanm.2c05555_SI.pdf,mof_json_store\10.1021_acsanm.2c05555\raw_output.json,mof_json_store\10.1021_acsanm.2c05555\synthesis_002.json,no,,UiO-66 (Hf-UiO-66),,Ti(OiPr)4,HfCl4,same molar ratio as ZrCl4 (amount not specified),,,nan,,,,,nan,,,,,terephthalic acid,H2BDC,123 mg,123.0,mg,,,,,,,,,,,hydrochloric acid (concentrated),HCl,1 mL,1.0,mL,,,,,,"N,N-dimethylformamide",DMF,5 mL + 10 mL,15.0,,,,,80.0,80 °C,12.0,12 h,20 mL glass vial,,"DMF (2 × 10 mL), EtOH (2 × 10 mL)",2× each solvent,dried in vacuo at room temperature for 3 days,,72.0,cuboctahedron-shaped nanocrystals,,average particle size ≈ 47 nm,,M6O4(OH)4 SBU,"a=b=c=21.396 Å, cubic",,845.0,not_reported,not_reported,450.0,aldol_condensation,10.1021/acsanm.2c05555,ok,
10.1021/acsanm.2c05555,downloaded\10.1021_acsanm.2c05555.pdf,SI downloaded\10.1021_acsanm.2c05555_SI.pdf,mof_json_store\10.1021_acsanm.2c05555\raw_output.json,mof_json_store\10.1021_acsanm.2c05555\synthesis_003.json,no,,UiO-66 (Zr/Hf-UiO-66),,ZrCl4,ZrCl4,1:1 molar ratio with HfCl4 (amount not specified),,,nan,HfCl4,1:1 molar ratio with ZrCl4 (amount not specified),,,nan,,,,,terephthalic acid,H2BDC,123 mg,123.0,mg,,,,,,,,,,,hydrochloric acid (concentrated),HCl,1 mL,1.0,mL,,,,,,"N,N-dimethylformamide",DMF,5 mL + 10 mL,15.0,,,,,80.0,80 °C,12.0,12 h,20 mL glass vial,,"DMF (2 × 10 mL), EtOH (2 × 10 mL)",2× each solvent,dried in vacuo at room temperature for 3 days,,72.0,cuboctahedron-shaped nanocrystals,,average particle size ≈ 73 nm,,M6O4(OH)4 SBU,"a=b=c=20.841 Å, cubic",,1240.0,not_reported,not_reported,450.0,aldol_condensation,10.1021/acsanm.2c05555,ok,
10.1021/acsanm.2c05555,downloaded\10.1021_acsanm.2c05555.pdf,SI downloaded\10.1021_acsanm.2c05555_SI.pdf,mof_json_store\10.1021_acsanm.2c05555\raw_output.json,mof_json_store\10.1021_acsanm.2c05555\synthesis_004.json,no,,UiO-66 (Ce-UiO-66),,ZrCl4,CAN,"0.533 M, 2.4 mL (aqueous)",1.279,mmol,nan,,,,,nan,,,,,terephthalic acid,H2BDC,212.4 mg (1.3 mmol),212.4,mg,,,,,,,,,,,,,,,,,,,,,"N,N-dimethylformamide",DMF,≈7.5 mL,7.5,water,H2O,2.4 mL (from aqueous metal salt solution),2.4,100.0,100 °C,0.5,30 min under stirring,20 mL glass vial,stirred,"DMF (3 × 10 mL), EtOH (3 × 10 mL)",3× each solvent,dried in vacuo at room temperature for 3 days,,72.0,"yellow, cuboctahedron-shaped nanocrystals",,average particle size ≈ 311 nm,,M6O4(OH)4 SBU,"a=b=c=20.938 Å, cubic",,751.0,not_reported,not_reported,450.0,aldol_condensation,10.1021/acsanm.2c05555,ok,
10.1021/acsanm.2c05555,downloaded\10.1021_acsanm.2c05555.pdf,SI downloaded\10.1021_acsanm.2c05555_SI.pdf,mof_json_store\10.1021_acsanm.2c05555\raw_output.json,mof_json_store\10.1021_acsanm.2c05555\synthesis_005.json,no,,UiO-66 (Zr/Ce-UiO-66),,AlCl3·6H2O,CAN,"0.533 M, 600 μL (aqueous)",0.32,mmol,nan,,"0.533 M, 600 μL (aqueous)",0.32,mmol,nan,,,,,terephthalic acid,H2BDC,127.6 mg,127.6,mg,,,,,,,,,,,formic acid (concentrated),HCOOH,1.03 mL,1.03,mL,,,,,,"N,N-dimethylformamide",DMF,3.6 mL,3.6,water,H2O,1.2 mL (total from aqueous metal salt solutions),1.2,100.0,100 °C,0.25,15 min under stirring,20 mL glass vial,stirred,"DMF (2 × 2 mL), acetone (4 × 2 mL)","DMF 2×, acetone 4×",dried in vacuo at room temperature for 3 days,,72.0,"light-yellow, spherical nanoparticles",,average particle size ≈ 216 nm,,M6O4(OH)4 SBU,"a=b=c=21.253 Å, cubic",,700.0,not_reported,not_reported,450.0,aldol_condensation,10.1021/acsanm.2c05555,ok,
10.1002/smll.202302173,downloaded\10.1002_smll.202302173.pdf,SI downloaded\10.1002_smll.202302173_SI.pdf,mof_json_store\10.1002_smll.202302173\raw_output.json,mof_json_store\10.1002_smll.202302173\synthesis_001.json,no,,Y-CU-10,,K(OH),,"67.2 mg, 0.18 mmol assuming hexahydrate",0.18,mmol,nan,,,,,nan,,,,,"1,3,6,8-tetrakis(p-benzoic acid)pyrene",H4TBAPy,"29.9 mg, 0.044 mmol",0.044,mmol,,,,,,,,,,,2-fluorobenzoic acid,2-FBA,"27641.0 mg, 19.7 mmol",19.7,mmol,acetic acid (glacial),HOAc,3.51 mL (61.4 mmol),61.4,mmol,"N,N-dimethylformamide",DMF,15.3 mL,15.3,,,,,120.0,120 °C,72.0,72 h,25 mL Pyrex jar,static (sonicated 10 min before heating),"DMF, MeOH, acetone",3× each over 24 h,120 °C under vacuum for 24 h,120.0,24.0,yellow single crystals (hexagonal prisms),75.0,100–250 µm,shp,RE9 12-connected cluster node,,11.0,1960.0,not_reported,not_reported,,photooxidation;singlet_oxygen;mustard_simulant_detox,10.1002/smll.202302173,ok,
10.1002/smll.202302173,downloaded\10.1002_smll.202302173.pdf,SI downloaded\10.1002_smll.202302173_SI.pdf,mof_json_store\10.1002_smll.202302173\raw_output.json,mof_json_store\10.1002_smll.202302173\synthesis_002.json,no,,Gd-CU-10,2218130,Ni(NO3)2·6H2O,,"117.9 mg, 0.261 mmol assuming pentahydrate",0.261,mmol,nan,,,,,nan,,,,,"1,3,6,8-tetrakis(p-benzoic acid)pyrene",H4TBAPy,"58.0 mg, 0.085 mmol",0.085,mmol,,,,,,,,,,,2-fluorobenzoic acid,2-FBA,"3.48 g, 24.8 mmol",24.8,mmol,nitric acid (in DMF),HNO3,2.26 mL of 4.06 M HNO3 in DMF (0.918 mmol),0.918,mmol,"N,N-dimethylformamide",DMF,18.0 mL,18.0,,,,,120.0,120 °C,72.0,72 h,50 mL Pyrex jar,static (sonicated 10 min before heating),"DMF, MeOH, acetone",3× each over 24 h,120 °C under vacuum for 24 h,120.0,24.0,yellow single crystals (hexagonal prisms; shorter {h00} face),33.0,100–250 µm,shp,RE9 12-connected cluster node,,11.0,1780.0,not_reported,not_reported,,photooxidation;singlet_oxygen;mustard_simulant_detox,10.1002/smll.202302173,ok,
10.1002/smll.202302173,downloaded\10.1002_smll.202302173.pdf,SI downloaded\10.1002_smll.202302173_SI.pdf,mof_json_store\10.1002_smll.202302173\raw_output.json,mof_json_store\10.1002_smll.202302173\synthesis_003.json,no,,Tb-CU-10,,Titanium(IV),,"127.6 mg, 0.29 mmol assuming pentahydrate",0.29,mmol,nan,,,,,nan,,,,,"1,3,6,8-tetrakis(p-benzoic acid)pyrene",H4TBAPy,"50.0 mg, 0.073 mmol",0.073,mmol,,,,,,,,,,,2-fluorobenzoic acid,2-FBA,"5135.8 mg, 36.7 mmol",36.7,mmol,acetic acid (glacial),HOAc,5.9 mL (0.103 mol),103.0,mmol,"N,N-dimethylformamide",DMF,25.5 mL,25.5,,,,,120.0,120 °C,72.0,72 h,100 mL Pyrex jar,static (sonicated 10 min before heating),"DMF, MeOH, acetone",3× each over 24 h,120 °C under vacuum for 24 h,120.0,24.0,yellow single crystals (hexagonal prisms),24.0,100–250 µm,shp,RE9 12-connected cluster node,,11.0,1740.0,not_reported,not_reported,,photooxidation;singlet_oxygen;mustard_simulant_detox,10.1002/smll.202302173,ok,
10.1002/smll.202302173,downloaded\10.1002_smll.202302173.pdf,SI downloaded\10.1002_smll.202302173_SI.pdf,mof_json_store\10.1002_smll.202302173\raw_output.json,mof_json_store\10.1002_smll.202302173\synthesis_004.json,no,,Dy-CU-10,2218128,ZrCl4,,"161.8 mg, 0.369 mmol assuming pentahydrate",0.369,mmol,nan,,,,,nan,,,,,"1,3,6,8-tetrakis(p-benzoic acid)pyrene",H4TBAPy,"62.9 mg, 0.0922 mmol",0.0922,mmol,,,,,,,,,,,2-fluorobenzoic acid,2-FBA,"5814.7 mg, 41.7 mmol",41.7,mmol,acetic acid (glacial),HOAc,7.4 mL (0.130 mol),130.0,mmol,"N,N-dimethylformamide",DMF,32 mL,32.0,,,,,120.0,120 °C,72.0,72 h,100 mL Pyrex jar,static (sonicated 10 min before heating),"DMF, MeOH, acetone",3× each over 24 h,120 °C under vacuum for 24 h,120.0,24.0,yellow single crystals (hexagonal prisms),29.0,100–250 µm,shp,RE9 12-connected cluster node,,11.0,1770.0,not_reported,not_reported,,photooxidation;singlet_oxygen;mustard_simulant_detox,10.1002/smll.202302173,ok,
10.1002/smll.202302173,downloaded\10.1002_smll.202302173.pdf,SI downloaded\10.1002_smll.202302173_SI.pdf,mof_json_store\10.1002_smll.202302173\raw_output.json,mof_json_store\10.1002_smll.202302173\synthesis_005.json,no,,Ho-CU-10,2218126,Cd(CH3COO)2·2H2O,,"196.6 mg, 0.446 mmol assuming pentahydrate",0.446,mmol,nan,,,,,nan,,,,,"1,3,6,8-tetrakis(p-benzoic acid)pyrene",H4TBAPy,"76.0 mg, 0.111 mmol",0.111,mmol,,,,,,,,,,,2-fluorobenzoic acid,2-FBA,"7027.3 mg, 50.1 mmol",50.1,mmol,acetic acid (glacial),HOAc,9.0 mL (0.157 mol),157.0,mmol,"N,N-dimethylformamide",DMF,39 mL,39.0,,,,,130.0,130 °C,72.0,72 h,100 mL Pyrex jar,static (sonicated 10 min before heating),"DMF, MeOH, acetone",3× each over 24 h,120 °C under vacuum for 24 h,120.0,24.0,yellow single crystals (hexagonal prisms),58.0,100–250 µm,shp,RE9 12-connected cluster node,,11.0,1730.0,not_reported,not_reported,,photooxidation;singlet_oxygen;mustard_simulant_detox,10.1002/smll.202302173,ok,
10.1002/smll.202302173,downloaded\10.1002_smll.202302173.pdf,SI downloaded\10.1002_smll.202302173_SI.pdf,mof_json_store\10.1002_smll.202302173\raw_output.json,mof_json_store\10.1002_smll.202302173\synthesis_006.json,no,,Er-CU-10,2218127,K(OH),,"267.0 mg, 0.602 mmol assuming pentahydrate",0.602,mmol,nan,,,,,nan,,,,,"1,3,6,8-tetrakis(p-benzoic acid)pyrene",H4TBAPy,"102.7 mg, 0.151 mmol",0.151,mmol,,,,,,,,,,,2-fluorobenzoic acid,2-FBA,"4219.5 mg, 30.1 mmol",30.1,mmol,acetic acid (glacial),HOAc,5.7 mL (99.4 mmol),99.4,mmol,"N,N-dimethylformamide",DMF,26 mL,26.0,,,,,120.0,120 °C,72.0,72 h,100 mL Pyrex jar,static (sonicated 10 min before heating),"DMF, MeOH, acetone",3× each over 24 h,120 °C under vacuum for 24 h,120.0,24.0,yellow single crystals (hexagonal prisms),45.0,100–250 µm,shp,RE9 12-connected cluster node,,11.0,1720.0,not_reported,not_reported,,photooxidation;singlet_oxygen;mustard_simulant_detox,10.1002/smll.202302173,ok,
10.1002/smll.202302173,downloaded\10.1002_smll.202302173.pdf,SI downloaded\10.1002_smll.202302173_SI.pdf,mof_json_store\10.1002_smll.202302173\raw_output.json,mof_json_store\10.1002_smll.202302173\synthesis_007.json,no,,Tm-CU-10,2218129,Zn(CH3COO)2,,"150.6 mg, 0.338 mmol assuming pentahydrate",0.338,mmol,nan,,,,,nan,,,,,"1,3,6,8-tetrakis(p-benzoic acid)pyrene",H4TBAPy,"55.3 mg, 0.0811 mmol",0.0811,mmol,,,,,,,,,,,2-fluorobenzoic acid,2-FBA,"3434.9 mg, 24.5 mmol",24.5,mmol,acetic acid (glacial),HOAc,3.06 mL (53.5 mmol),53.5,mmol,"N,N-dimethylformamide",DMF,14 mL,14.0,,,,,120.0,120 °C,72.0,72 h,50 mL Pyrex jar,static (sonicated 10 min before heating),"DMF, MeOH, acetone",3× each over 24 h,120 °C under vacuum for 24 h,120.0,24.0,yellow single crystals (hexagonal prisms),53.0,100–250 µm,shp,RE9 12-connected cluster node,,11.0,1670.0,not_reported,not_reported,,photooxidation;singlet_oxygen;mustard_simulant_detox,10.1002/smll.202302173,ok,
10.1002/smll.202302173,downloaded\10.1002_smll.202302173.pdf,SI downloaded\10.1002_smll.202302173_SI.pdf,mof_json_store\10.1002_smll.202302173\raw_output.json,mof_json_store\10.1002_smll.202302173\synthesis_008.json,no,,Yb-CU-10,2218125,ZrOCl2·8H2O,,"173.8 mg, 0.387 mmol assuming pentahydrate",0.387,mmol,nan,,,,,nan,,,,,"1,3,6,8-tetrakis(p-benzoic acid)pyrene",H4TBAPy,"52.8 mg, 0.0774 mmol",0.0774,mmol,,,,,,,,,,,2-fluorobenzoic acid,2-FBA,"5423.4 mg, 38.7 mmol",38.7,mmol,acetic acid (glacial),HOAc,6.2 mL (0.108 mol),108.0,mmol,"N,N-dimethylformamide",DMF,30 mL,30.0,,,,,130.0,130 °C,72.0,72 h,50 mL Pyrex jar,static (sonicated 10 min before heating),"DMF, MeOH, acetone",3× each over 24 h,120 °C under vacuum for 24 h,120.0,24.0,yellow single crystals (hexagonal prisms),63.0,100–250 µm,shp,RE11 12-connected cluster node,,11.0,1600.0,not_reported,not_reported,,photooxidation;singlet_oxygen;mustard_simulant_detox,10.1002/smll.202302173,ok,
10.1002/smll.202302173,downloaded\10.1002_smll.202302173.pdf,SI downloaded\10.1002_smll.202302173_SI.pdf,mof_json_store\10.1002_smll.202302173\raw_output.json,mof_json_store\10.1002_smll.202302173\synthesis_009.json,no,,Lu-CU-10,2218124,Iron(II),,"154.9 mg, 0.330 mmol assuming hexahydrate",0.33,mmol,nan,,,,,nan,,,,,"1,3,6,8-tetrakis(p-benzoic acid)pyrene",H4TBAPy,"46.0 mg, 0.0674 mmol",0.0674,mmol,,,,,,,,,,,2-fluorobenzoic acid,2-FBA,"4732.4 mg, 33.8 mmol",33.8,mmol,acetic acid (glacial),HOAc,5.4 mL (94.4 mmol),94.4,mmol,"N,N-dimethylformamide",DMF,24 mL,24.0,,,,,130.0,130 °C,72.0,72 h,50 mL Pyrex jar,static (sonicated 10 min before heating),"DMF, MeOH, acetone",3× each over 24 h,120 °C under vacuum for 24 h,120.0,24.0,yellow single crystals (hexagonal prisms),19.0,100–250 µm,shp,RE11 12-connected cluster node,,11.0,1510.0,not_reported,not_reported,,photooxidation;singlet_oxygen;mustard_simulant_detox,10.1002/smll.202302173,ok,
10.1039/c5dt00011d,downloaded\10.1039_c5dt00011d.pdf,SI downloaded\10.1039_c5dt00011d_SI.pdf,mof_json_store\10.1039_c5dt00011d\raw_output.json,mof_json_store\10.1039_c5dt00011d\synthesis_001.json,yes,Metal nitrate reactions often yielded the salt [H3L]NO3 instead of coordination networks.,,,Iron(II),,"16 mg, 0.05 mmol",0.05,mmol,nan,,,,,nan,,,,,"4-(3,5-dimethyl-1H-pyrazol-4-yl)benzoic acid",H2L,"22.7 mg, 0.10 mmol",0.1,mmol,,,,,,,,,,,sodium hydroxide (1.0 M in H2O),NaOH,"100 μL, 0.10 mmol",0.1,mmol,,,,,,"N,N-dimethylformamide",DMF,1.25 mL + 0.50 mL (layer),1.75,water,H2O,1.0 mL (metal salt layer),1.0,25,room temperature,252.0,1.5 weeks,,static (layering),,,,,,"large, dull colourless crystals",,,dia,tetrahedral Zn(II) N2O2 nodes; 4-fold interpenetrated,,,,not_reported,not_reported,,,10.1039/c5dt00011d,ok,
10.1039/c5dt00011d,downloaded\10.1039_c5dt00011d.pdf,SI downloaded\10.1039_c5dt00011d_SI.pdf,mof_json_store\10.1039_c5dt00011d\raw_output.json,mof_json_store\10.1039_c5dt00011d\synthesis_002.json,yes,Metal nitrate reactions often yielded the salt [H3L]NO3 instead of coordination networks.,,1040601,Iron(II),,"13.4 mg, 0.05 mmol",0.05,mmol,nan,,,,,nan,,,,,"4-(3,5-dimethyl-1H-pyrazol-4-yl)benzoic acid",H2L,"40.7 mg, 0.19 mmol",0.19,mmol,,,,,,,,,,,,,,,,,,,,,methanol,MeOH,4 mL,4.0,,,,,80.0,80 °C,48.0,48 h,ACE glass pressure tube,,MeOH (solution replaced),kept under solvent until analysis,dried under dynamic vacuum at 100 °C,100.0,,"small, well-formed colourless crystals",38.0,,dia,tetrahedral Zn(II) N2O2 nodes; 4-fold interpenetrated,"a=22.3458(7), b=29.7691(11), c=33.3734(11), Fdd2",,,not_reported,not_reported,,,10.1039/c5dt00011d,ok,
10.1039/c5dt00011d,downloaded\10.1039_c5dt00011d.pdf,SI downloaded\10.1039_c5dt00011d_SI.pdf,mof_json_store\10.1039_c5dt00011d\raw_output.json,mof_json_store\10.1039_c5dt00011d\synthesis_004.json,yes,Metal nitrate reactions often yielded the salt [H3L]NO3 instead of coordination networks.,,1040603,ZrCl4,,"31 mg, 0.10 mmol",0.1,mmol,nan,,,,,nan,,,,,"4-(3,5-dimethyl-1H-pyrazol-4-yl)benzoic acid",H2L,"21.6 mg, 0.10 mmol",0.1,mmol,,,,,,,,,,,"2,6-dimethylpyridine (lutidine)",,"dilute solution in MeOH, diffused into reaction mixture",,,,,,,,methanol,MeOH,2 mL (reaction) + MeOH vapor (diffusing),2.0,,,,,25,room temperature (vapor diffusion),1344.0,~8 weeks (crystal growth after initial filtrations),,static,,,dried under dynamic vacuum at 100 °C,100.0,,large polyhedral crystals,47.0,,,"2D (4,4)-connected sheet; Cd(II) octahedral (cis N2O2 equatorial + 2 MeOH axial); 1D channels","a=15.2670(4), b=21.2820(4), c=12.6080(4), β=119.841(2)°, C2/c",,,not_reported,not_reported,,,10.1039/c5dt00011d,ok,
10.1039/c5dt00011d,downloaded\10.1039_c5dt00011d.pdf,SI downloaded\10.1039_c5dt00011d_SI.pdf,mof_json_store\10.1039_c5dt00011d\raw_output.json,mof_json_store\10.1039_c5dt00011d\synthesis_005.json,yes,Metal nitrate reactions often yielded the salt [H3L]NO3 instead of coordination networks.,,1040604,Cd(NO3)2·4H2O,,"31.7 mg, 0.127 mmol",0.127,mmol,nan,,,,,nan,,,,,"4-(3,5-dimethyl-1H-pyrazol-4-yl)benzoic acid",H2L,"109.8 mg, 0.508 mmol",0.508,mmol,,,,,,,,,,,,,,,,,,,,,methanol,MeOH,3 mL (metal solution) + 13 mL (ligand solution),16.0,,,,,25,room temperature,,few hours (initial green phase),,,,,,,,pale green plate crystals,,,,"2D (4,4) net of two node types: dicopper carboxylate paddlewheel and dicopper sulfate-bridged pyrazolyl unit","a=32.685(7), b=29.520(6), c=9.7350(19), β=103.71(3)°, C2/m",,,not_reported,not_reported,,,10.1039/c5dt00011d,ok,
10.1039/c5dt00011d,downloaded\10.1039_c5dt00011d.pdf,SI downloaded\10.1039_c5dt00011d_SI.pdf,mof_json_store\10.1039_c5dt00011d\raw_output.json,mof_json_store\10.1039_c5dt00011d\synthesis_006.json,yes,Metal nitrate reactions often yielded the salt [H3L]NO3 instead of coordination networks.,,1040605,Cd(NO3)2·4H2O,,"31.7 mg, 0.127 mmol",0.127,mmol,nan,,,,,nan,,,,,"4-(3,5-dimethyl-1H-pyrazol-4-yl)benzoic acid",H2L,"109.8 mg, 0.508 mmol",0.508,mmol,,,,,,,,,,,,,,,,,,,,,methanol,MeOH,3 mL (metal solution) + 13 mL (ligand solution),16.0,,,,,25,room temperature (longer standing; 7→8 transformation),,longer period,,static,,,air-dried 13 days before analysis,,312.0,purple crystals; small flower-like structures,69.0,,lvt,square-planar Cu(II) N2O2 nodes; 3-fold interpenetrated,"a=23.5927(4), b=23.5927(4), c=11.7356(3), I41/a",,,not_reported,not_reported,,,10.1039/c5dt00011d,ok,
10.1021/acs.cgd.5b00791,downloaded\10.1021_acs.cgd.5b00791.pdf,SI downloaded\10.1021_acs.cgd.5b00791_SI.pdf,mof_json_store\10.1021_acs.cgd.5b00791\raw_output.json,mof_json_store\10.1021_acs.cgd.5b00791\synthesis_001.json,yes,"O-only ligands gave other paddlewheel MOFs; other μ2 linkers (bipy, pyz, en) did not yield the desired Cu4I4 bridging—only Dabco worked.",JLU-Liu15,1404803,Eu(NO3)3·5H2O,CuI,"0.016 g, 0.084 mmol",0.084,mmol,nan,,,,,nan,,,,,"pyridine-3,5-dicarboxylic acid",H2PDC,"0.008 g, 0.047 mmol",0.047,mmol,,,,,,,,,,,"Dabco (1,4-diazabicyclo[2.2.2]octane)",Dabco,"0.010 g, 0.089 mmol",0.089,mmol,nitric acid (in DMF),HNO3,"200 μL, 2.7 M in DMF",0.54,mmol,"N,N-dimethylformamide",DMF,1 mL,1.0,,,,,85.0,85 °C,48.0,48 h,"glass vial (20 mL, sealed)",static,MeOH,solvent exchange ~3 days,activated at room temperature for 10 h,,10.0,green block crystals,65.0,,,Cu2(CO2)4 paddlewheel + Cu4I4 cluster SBUs,"tetragonal, P4/nmm; a=19.209(3) Å, b=19.209(3) Å, c=10.991(2) Å",,762.0,yes,not_reported,,CO2_capture;I2 delivery,10.1021/acs.cgd.5b00791,ok,
10.1021/acs.cgd.5b00791,downloaded\10.1021_acs.cgd.5b00791.pdf,SI downloaded\10.1021_acs.cgd.5b00791_SI.pdf,mof_json_store\10.1021_acs.cgd.5b00791\raw_output.json,mof_json_store\10.1021_acs.cgd.5b00791\synthesis_002.json,yes,"O-only ligands gave other paddlewheel MOFs; other μ2 linkers (bipy, pyz, en) did not yield the desired Cu4I4 bridging—only Dabco worked.",JLU-Liu16,1404804,Zn(NO3)2·6H2O,CuI,"0.016 g, 0.084 mmol",0.084,mmol,nan,,,,,nan,,,,,5-(4′-carboxylphenyl)nicotinic acid,H2CPNA,"0.004 g, 0.016 mmol",0.016,mmol,"1,4-diazabicyclo[2.2.2]octane",Dabco,"0.010 g, 0.089 mmol",0.089,mmol,,,,,,nitric acid (in DMF),HNO3,"275 μL, 2.7 M in DMF",0.7425,mmol,,,,,,"N,N-dimethylformamide",DMF,1 mL,1.0,"1,4-dioxane",,0.4 mL,0.4,105.0,105 °C,12.0,12 h,"glass vial (20 mL, sealed)",static,,,,,,green block crystals,76.0,,,Cu2(CO2)4 paddlewheel + Cu4I4 cluster SBUs; Cu4I4 linked by μ2-Dabco,"hexagonal, P63/m; a=27.538(4) Å, b=27.538(4) Å, c=20.139(4) Å",,,no,not_reported,,,10.1021/acs.cgd.5b00791,ok,
10.1021/acs.cgd.5b00791,downloaded\10.1021_acs.cgd.5b00791.pdf,SI downloaded\10.1021_acs.cgd.5b00791_SI.pdf,mof_json_store\10.1021_acs.cgd.5b00791\raw_output.json,mof_json_store\10.1021_acs.cgd.5b00791\synthesis_003.json,yes,"O-only ligands gave other paddlewheel MOFs; other μ2 linkers (bipy, pyz, en) did not yield the desired Cu4I4 bridging—only Dabco worked.",JLU-Liu17,1404805,ZrCl4,CuI,"0.016 g, 0.084 mmol",0.084,mmol,nan,,,,,nan,,,,,5-(4′-carboxylphenyl)nicotinic acid,H2CPNA,"0.008 g, 0.032 mmol",0.032,mmol,,,,,,,,,,,tetrafluoroboric acid,HBF4,50 μL,,,,,,,,"N,N-dimethylformamide",DMF,1 mL,1.0,,,,,85.0,85 °C,12.0,12 h,"glass vial (20 mL, sealed)",static,,,,,,green block crystals,71.0,,,Cu2(CO2)4 paddlewheel + Cu4I4 cluster SBUs; Cu4I4 linked by μ2-H2O,"hexagonal, P63/m; a=28.135(4) Å, b=28.135(4) Å, c=19.200(4) Å",,,no,not_reported,,,10.1021/acs.cgd.5b00791,ok,
10.1039/b904000e,downloaded\10.1039_b904000e.pdf,,mof_json_store\10.1039_b904000e\raw_output.json,mof_json_store\10.1039_b904000e\synthesis_001.json,no,,"[Cd2(L1)2(1,3-bdc)]",715706,ZrCl4,,"0.20 mmol, 0.054 g",0.2,mmol,nan,,,,,nan,,,,,"3,5-bis(pyridin-4-ylmethoxy)benzoic acid",L1,"0.20 mmol, 0.036 g",0.2,mmol,isophthalic acid,"1,3-bdc","0.20 mmol, 0.033 g",0.2,mmol,,,,,,sodium hydroxide,,"0.60 mmol, 0.024 g",0.6,mmol,,,,,,water,H2O,14 mL,14.0,,,,,150.0,150 °C,72.0,72 h; cooled to RT at 5 °C h−1,25 mL Teflon-lined stainless steel container,static,H2O,,,,,colorless crystals,42.5,,,"Cd2-based SBU, 8-connected [Cd2(CO2)2O2N4]","Monoclinic, P2/n, a=13.023(1) Å, b=12.739(1) Å, c=13.684(1) Å, α=90°, β=94.899(1)°, γ=90°, V=2261.9(3) Å3",,,not_reported,not_reported,260.0,luminescence,10.1039/b904000e,ok,
10.1039/b904000e,downloaded\10.1039_b904000e.pdf,,mof_json_store\10.1039_b904000e\raw_output.json,mof_json_store\10.1039_b904000e\synthesis_002.json,no,,"[Cd2(L2)2(1,4-bdc)]·3H2O",715707,ZrCl4,,0.20 mmol,0.2,mmol,nan,,,,,nan,,,,,"3,4-bis(pyridin-4-ylmethoxy)benzoic acid",L2,0.20 mmol,0.2,mmol,terephthalic acid,"1,4-bdc",0.20 mmol,0.2,mmol,,,,,,sodium hydroxide,,0.60 mmol,0.6,mmol,,,,,,water,H2O,14 mL,14.0,,,,,150.0,150 °C,72.0,72 h; cooled to RT at 5 °C h−1,25 mL Teflon-lined stainless steel container,static,,,,,,colorless crystals,34.2,,tfz-d,"Cd2-based SBU, 8-connected [Cd2(CO2)4N4]","Triclinic, P-1, a=10.400(2) Å, b=11.480(2) Å, c=12.407(2) Å, α=112.591(3)°, β=107.961(3)°, γ=101.658(3)°, V=1211.3(4) Å3",,,not_reported,not_reported,380.0,luminescence,10.1039/b904000e,ok,
10.1039/b904000e,downloaded\10.1039_b904000e.pdf,,mof_json_store\10.1039_b904000e\raw_output.json,mof_json_store\10.1039_b904000e\synthesis_003.json,no,,"[Cd3(L3)2(1,3-bdc)2]",715708,Ag(NO3),,0.20 mmol,0.2,mmol,nan,,,,,nan,,,,,"3,5-bis(pyridin-3-ylmethoxy)benzoic acid",L3,0.20 mmol,0.2,mmol,isophthalic acid,"1,3-bdc",0.20 mmol,0.2,mmol,,,,,,sodium hydroxide,,0.60 mmol,0.6,mmol,,,,,,water,H2O,14 mL,14.0,,,,,150.0,150 °C,72.0,72 h; cooled to RT at 5 °C h−1,25 mL Teflon-lined stainless steel container,static,,,,,,colorless crystals,39.7,,,"linear Cd3-based SBU, 8-connected [Cd3(CO2)6N2]","Monoclinic, C2/c, a=24.126(2) Å, b=9.992(2) Å, c=25.085(3) Å, α=90°, β=116.902(5)°, γ=90°, V=5393(3) Å3",,,not_reported,not_reported,260.0,luminescence,10.1039/b904000e,ok,
10.1002/zaac.201200537,downloaded\10.1002_zaac.201200537.pdf,SI downloaded\10.1002_zaac.201200537_SI.pdf,mof_json_store\10.1002_zaac.201200537\raw_output.json,mof_json_store\10.1002_zaac.201200537\synthesis_001.json,no,,,908114,Zn(NO3)2·6H2O,,0.3 mmol,0.3,mmol,nan,,,,,nan,,,,,"1H-benzimidazole-5,6-dicarboxylic acid",H3bidc,0.2 mmol,0.2,mmol,oxalate,ox,0.3 mmol,0.3,mmol,,,,,,sodium hydroxide solution,NaOH,pH adjusted to 7 (NaOH solution),,,,,,,,water,H2O,10 mL,10.0,,,,,180.0,180 °C,72.0,3 d,Teflon-lined autoclave (23 mL),static,,,,,,block-shaped crystals,63.0,,,PrIII 9-coordinate nodes (9-connected net),"a=7.505(4) Å, b=9.458(5) Å, c=9.717(5) Å, α=117.327(6)°, β=93.201(6)°, γ=99.552(6)°, P-1",,,not_reported,not_reported,,,10.1002/zaac.201200537,ok,
10.1002/zaac.201200537,downloaded\10.1002_zaac.201200537.pdf,SI downloaded\10.1002_zaac.201200537_SI.pdf,mof_json_store\10.1002_zaac.201200537\raw_output.json,mof_json_store\10.1002_zaac.201200537\synthesis_002.json,no,,,899549,Zn(NO3)2·6H2O,,0.3 mmol,0.3,mmol,nan,,,,,nan,,,,,"1H-benzimidazole-5,6-dicarboxylic acid",H3bidc,0.2 mmol,0.2,mmol,oxalate,ox,0.3 mmol,0.3,mmol,,,,,,sodium hydroxide solution,NaOH,pH adjusted to 7 (NaOH solution),,,,,,,,water,H2O,10 mL,10.0,,,,,180.0,180 °C,72.0,3 d,Teflon-lined autoclave (23 mL),static,,,,,,block-shaped crystals,59.0,,,SmIII 9-coordinate nodes (9-connected net),"a=7.455(4) Å, b=9.419(5) Å, c=9.653(5) Å, α=117.833(6)°, β=93.074(7)°, γ=99.235(7)°, P-1",,,not_reported,not_reported,390.0,,10.1002/zaac.201200537,ok,
