Repository: zzhenglab/MOFinder

# MOFinder

MOFinder extracts MOF synthesis information from the literature, reconstructs evidence-supported negative reaction records, and prepares datasets for synthesis-outcome prediction.
[Web application](https://mofinder.chemistry.wustl.edu/) | [Demos](Demo/README.md) | [Source code](docs/source_to_code.md) | [Workflow guide](docs/workflow.md) | [Model evaluation](docs/evaluation.md)

## Quick start

The workflow runs through Python commands. Python 3.10 or newer is required. Clone the repository and initialize its related applications:

```bash
git clone --recurse-submodules https://github.com/zzhenglab/MOFinder.git
cd MOFinder
```

Start with the two offline demonstrations:

```bash

File: mof_extraction_1_2.csv (part 265 of 305)
doi,main_pdf,si_pdf,raw_output,parsed_json,article_trial_or_failure,article_trial_or_failure_notes,mof_name,crystal_code,metal_1,metal_1_abbr,metal_1_amount_text,metal_1_amount_value,metal_1_amount_unit,metal_2,metal_2_abbr,metal_2_amount_text,metal_2_amount_value,metal_2_amount_unit,metal_3,metal_3_abbr,metal_3_amount_text,metal_3_amount_value,metal_3_amount_unit,linker_1,linker_1_abbr,linker_1_amount_text,linker_1_amount_value,linker_1_amount_unit,linker_2,linker_2_abbr,linker_2_amount_text,linker_2_amount_value,linker_2_amount_unit,linker_3,linker_3_abbr,linker_3_amount_text,linker_3_amount_value,linker_3_amount_unit,modulator_1,modulator_1_abbr,modulator_1_amount_text,modulator_1_amount_value,modulator_1_amount_unit,modulator_2,modulator_2_abbr,modulator_2_amount_text,modulator_2_amount_value,modulator_2_amount_unit,solvent_main,solvent_main_abbr,solvent_main_amount_text,solvent_main_ml,solvent_secondary,solvent_secondary_abbr,solvent_secondary_amount_text,solvent_secondary_ml,temperature_c,temperature_c_text,time_h,time_text,vessel_type,stirring,washing_solvent,washing_cycles,activation_text,activation_temp_c,activation_time_h,crystal_morphology,yield_percent,crystal_size,topology_code,metal_cluster_connectivity,unit_cell_short,pore_diameter_A,BET_surface_area_m2g,air_stable,water_stable,tga_decomposition_temp_c,applications,reference,status,error
10.1002/zaac.201200537,downloaded\10.1002_zaac.201200537.pdf,SI downloaded\10.1002_zaac.201200537_SI.pdf,mof_json_store\10.1002_zaac.201200537\raw_output.json,mof_json_store\10.1002_zaac.201200537\synthesis_003.json,no,,,899550,Zn(NO3)2·6H2O,,0.3 mmol,0.3,mmol,nan,,,,,nan,,,,,"1H-benzimidazole-5,6-dicarboxylic acid",H3bidc,0.2 mmol,0.2,mmol,oxalate,ox,0.3 mmol,0.3,mmol,,,,,,sodium hydroxide solution,NaOH,pH adjusted to 7 (NaOH solution),,,,,,,,water,H2O,10 mL,10.0,,,,,180.0,180 °C,72.0,3 d,Teflon-lined autoclave (23 mL),static,,,,,,block-shaped crystals,53.0,,,EuIII 9-coordinate nodes (9-connected net),"a=7.473(4) Å, b=9.417(5) Å, c=9.653(5) Å, α=118.059(6)°, β=93.201(6)°, γ=99.099(7)°, P-1",,,not_reported,not_reported,,luminescence,10.1002/zaac.201200537,ok,
10.1002/anie.201410459,downloaded\10.1002_anie.201410459.pdf,SI downloaded\10.1002_anie.201410459_SI.pdf,mof_json_store\10.1002_anie.201410459\raw_output.json,mof_json_store\10.1002_anie.201410459\synthesis_001.json,yes,Screened broad synthesis parameters (Table S3); NaOH-based BASF route not effective under microwave due to Al hydroxide precipitation.,MIL-53(Al)-FA,,MnCl2·4H2O,,"0.77 mmol, 513 mg",0.77,mmol,nan,,,,,nan,,,,,fumaric acid,FA,"1.54 mmol, 179 mg",1.54,mmol,,,,,,,,,,,urea,,"1.54 mmol, 92 mg",1.54,mmol,,,,,,water,H2O,5 mL,5.0,,,,,110.0,110 °C,32.0,32 h,Teflon-lined steel Parr autoclave (23 mL),,ethanol,,dried at room temperature,,,white powder,,,,oxo-bridged chains of corner-sharing AlO6 octahedra,"a=6.842(3), b=12.088(3), c=14.207(1), β=122.55(7), P21/c",5.8,1080.0,not_reported,yes,,,10.1002/anie.201410459,ok,
10.1002/anie.201410459,downloaded\10.1002_anie.201410459.pdf,SI downloaded\10.1002_anie.201410459_SI.pdf,mof_json_store\10.1002_anie.201410459\raw_output.json,mof_json_store\10.1002_anie.201410459\synthesis_002.json,yes,Screened broad synthesis parameters (Table S3); NaOH-based BASF route not effective under microwave due to Al hydroxide precipitation.,A520,,Mo7O24·4H2O,,0.105 mol,105,mmol,CuCl2·2H2O,,,,,nan,,,,,fumaric acid,FA,0.209 mol,0.209,mol,,,,,,,,,,,sodium hydroxide,NaOH,0.630 mol,0.63,mol,,,,,,water,H2O,300 mL (Al solution) + 360 mL (ligand/base solution),,,,,,60.0,60 °C,,,glass beaker,,water,,,,,white powder,,,,oxo-bridged chains of corner-sharing AlO6 octahedra,"a=6.842(3), b=12.088(3), c=14.207(1), β=122.55(7), P21/c",5.8,1010.0,not_reported,yes,,,10.1002/anie.201410459,ok,
10.1002/anie.201410459,downloaded\10.1002_anie.201410459.pdf,SI downloaded\10.1002_anie.201410459_SI.pdf,mof_json_store\10.1002_anie.201410459\raw_output.json,mof_json_store\10.1002_anie.201410459\synthesis_003.json,yes,Screened broad synthesis parameters (Table S3); NaOH-based BASF route not effective under microwave due to Al hydroxide precipitation.,A520,,Na2MoO4·2H2O,,0.0221 mol,22.1,mmol,CuCl2·2H2O,,,,,nan,,,,,fumaric acid,FA,0.044 mol,0.044,mol,,,,,,,,,,,sodium hydroxide,NaOH,0.133 mol,0.133,mol,,,,,,water,H2O,70 mL (Al solution) + 70 mL (ligand/base solution),,,,,,60.0,60 °C,0.5,30 min,glass beaker,,"water, ethanol","80 °C, 3 h each",dried at 100 °C overnight,100.0,,white powder,95.9,,,oxo-bridged chains of corner-sharing AlO6 octahedra,"a=6.842(3), b=12.088(3), c=14.207(1), β=122.55(7), P21/c",5.8,1025.0,not_reported,yes,,,10.1002/anie.201410459,ok,
10.1039/c3ce41801d,downloaded\10.1039_c3ce41801d.pdf,SI downloaded\10.1039_c3ce41801d_SI.pdf,mof_json_store\10.1039_c3ce41801d\raw_output.json,mof_json_store\10.1039_c3ce41801d\synthesis_001.json,no,,,,ZrCl4,,0.2 mmol/71.6 mg,0.2,mmol,nan,,,,,nan,,,,,"4,4′-((5-carboxy-1,3-phenylene)bis(oxy))dibenzoic acid",H3cpbda,0.05 mmol/19.7 mg,0.05,mmol,,,,,,,,,,,triethylamine,,"25%, 0.1 mL",0.1,mL,,,,,,"N,N-dimethylformamide",DMF,4 mL,4.0,water,H2O,5 mL,5.0,140.0,140 °C,72.0,72 h,25 mL Teflon-lined stainless steel vessel,,"DMF, H2O",,dried in air,,,colorless block-like crystals,63.0,,,,"monoclinic P21/c, a=12.5497 Å, b=21.783 Å, c=17.7472 Å, β=97.507°",,,not_reported,not_reported,,,10.1039/c3ce41801d,ok,
10.1039/c3ce41801d,downloaded\10.1039_c3ce41801d.pdf,SI downloaded\10.1039_c3ce41801d_SI.pdf,mof_json_store\10.1039_c3ce41801d\raw_output.json,mof_json_store\10.1039_c3ce41801d\synthesis_002.json,no,,,,Zn(NO3)2·6H2O,,0.2 mmol/71.6 mg,0.2,mmol,nan,,,,,nan,,,,,"4,4′-((5-carboxy-1,3-phenylene)bis(oxy))dibenzoic acid",H3cpbda,0.05 mmol/19.7 mg,0.05,mmol,,,,,,,,,,,sodium hydroxide,NaOH,"25%, 0.1 mL",0.1,mL,,,,,,"N,N-dimethylformamide",DMF,4 mL,4.0,water,H2O,4 mL,4.0,105.0,105 °C,72.0,72 h,10 mL glass bottle,,"DMF, H2O",,dried in air,,,colorless block-like crystals,81.0,,,,"monoclinic C2/c, a=16.579 Å, b=9.446 Å, c=27.370 Å, β=102.71°",,,not_reported,not_reported,,,10.1039/c3ce41801d,ok,
10.1039/c3ce41801d,downloaded\10.1039_c3ce41801d.pdf,SI downloaded\10.1039_c3ce41801d_SI.pdf,mof_json_store\10.1039_c3ce41801d\raw_output.json,mof_json_store\10.1039_c3ce41801d\synthesis_003.json,no,,,,Ni(NO3)2·6H2O,,0.2 mmol/71.6 mg,0.2,mmol,nan,,,,,nan,,,,,"4,4′-((5-carboxy-1,3-phenylene)bis(oxy))dibenzoic acid",H3cpbda,0.05 mmol/19.7 mg,0.05,mmol,,,,,,,,,,,sodium hydroxide,NaOH,"25%, 0.1 mL",0.1,mL,,,,,,water,H2O,8 mL,8.0,,,,,105.0,105 °C,72.0,72 h,10 mL glass bottle,,H2O,,dried in air,,,colorless block-like crystals,75.0,,,,"monoclinic C2/c, a=16.579 Å, b=9.446 Å, c=27.370 Å, β=102.71°",,,not_reported,not_reported,,,10.1039/c3ce41801d,ok,
10.1039/c3ce41801d,downloaded\10.1039_c3ce41801d.pdf,SI downloaded\10.1039_c3ce41801d_SI.pdf,mof_json_store\10.1039_c3ce41801d\raw_output.json,mof_json_store\10.1039_c3ce41801d\synthesis_004.json,no,,,,Zn(NO3)2·6H2O,,0.2 mmol/71.6 mg,0.2,mmol,nan,,,,,nan,,,,,"4,4′-((5-carboxy-1,3-phenylene)bis(oxy))dibenzoic acid",H3cpbda,0.05 mmol/19.7 mg,0.05,mmol,,,,,,,,,,,sodium hydroxide,NaOH,"25%, 0.1 mL",0.1,mL,,,,,,methanol,MeOH,4 mL,4.0,water,H2O,4 mL,4.0,105.0,105 °C,72.0,72 h,10 mL glass bottle,,"MeOH, H2O",,dried in air,,,colorless block-like crystals,79.0,,,,"monoclinic C2/c, a=16.579 Å, b=9.446 Å, c=27.370 Å, β=102.71°",,,not_reported,not_reported,,,10.1039/c3ce41801d,ok,
10.1039/c3ce41801d,downloaded\10.1039_c3ce41801d.pdf,SI downloaded\10.1039_c3ce41801d_SI.pdf,mof_json_store\10.1039_c3ce41801d\raw_output.json,mof_json_store\10.1039_c3ce41801d\synthesis_005.json,no,,,,ZrCl4,,0.2 mmol/71.6 mg,0.2,mmol,nan,,,,,nan,,,,,"4,4′-((5-carboxy-1,3-phenylene)bis(oxy))dibenzoic acid",H3cpbda,0.05 mmol/19.7 mg,0.05,mmol,,,,,,,,,,,triethylamine,,"25%, 0.1 mL",0.1,mL,,,,,,ethanol,EtOH,4 mL,4.0,water,H2O,5 mL,5.0,140.0,140 °C,72.0,72 h,25 mL Teflon-lined stainless steel vessel,,"EtOH, H2O",,dried in air,,,colorless block-like crystals,78.0,,,,"monoclinic C2/c, a=16.579 Å, b=9.446 Å, c=27.370 Å, β=102.71°",,,not_reported,not_reported,,,10.1039/c3ce41801d,ok,
10.1039/c3ce41801d,downloaded\10.1039_c3ce41801d.pdf,SI downloaded\10.1039_c3ce41801d_SI.pdf,mof_json_store\10.1039_c3ce41801d\raw_output.json,mof_json_store\10.1039_c3ce41801d\synthesis_006.json,no,,,,Nd(NO3)3·6H2O,,0.2 mmol/71.6 mg,0.2,mmol,nan,,,,,nan,,,,,"4,4′-((5-carboxy-1,3-phenylene)bis(oxy))dibenzoic acid",H3cpbda,0.05 mmol/19.7 mg,0.05,mmol,,,,,,,,,,,triethylamine,,"25%, 0.1 mL",0.1,mL,,,,,,methanol,MeOH,4 mL,4.0,water,H2O,5 mL,5.0,140.0,140 °C,72.0,72 h,25 mL Teflon-lined stainless steel vessel,,"MeOH, H2O",,dried in air,,,colorless block-like crystals,81.0,,,,"monoclinic P21/n, a=13.134 Å, b=13.102 Å, c=25.336 Å, β=93.930°",,,not_reported,not_reported,,,10.1039/c3ce41801d,ok,
10.1039/c3ce41801d,downloaded\10.1039_c3ce41801d.pdf,SI downloaded\10.1039_c3ce41801d_SI.pdf,mof_json_store\10.1039_c3ce41801d\raw_output.json,mof_json_store\10.1039_c3ce41801d\synthesis_007.json,no,,,,Cu(CH3COO)2,,0.2 mmol/71.6 mg,0.2,mmol,nan,,,,,nan,,,,,"4,4′-((5-carboxy-1,3-phenylene)bis(oxy))dibenzoic acid",H3cpbda,0.05 mmol/19.7 mg,0.05,mmol,,,,,,,,,,,triethylamine,,"25%, 0.1 mL",0.1,mL,,,,,,"N,N-dimethylacetamide",DMA,4 mL,4.0,water,H2O,5 mL,5.0,140.0,140 °C,72.0,72 h,25 mL Teflon-lined stainless steel vessel,,"DMA, H2O",,dried in air,,,colorless block-like crystals,86.0,,,,"monoclinic P21/n, a=17.438 Å, b=11.119 Å, c=18.114 Å, β=115.64°",,,not_reported,not_reported,,,10.1039/c3ce41801d,ok,
10.1039/c3ce41801d,downloaded\10.1039_c3ce41801d.pdf,SI downloaded\10.1039_c3ce41801d_SI.pdf,mof_json_store\10.1039_c3ce41801d\raw_output.json,mof_json_store\10.1039_c3ce41801d\synthesis_008.json,no,,,,Ti(OiPr)4,,0.2 mmol/71.6 mg,0.2,mmol,nan,,,,,nan,,,,,"4,4′-((5-carboxy-1,3-phenylene)bis(oxy))dibenzoic acid",H3cpbda,0.05 mmol/19.7 mg,0.05,mmol,,,,,,,,,,,triethylamine,,"25%, 0.1 mL",0.1,mL,,,,,,"N,N-dimethylformamide",DMF,3 mL,3.0,water,H2O,3 mL,3.0,140.0,140 °C,72.0,72 h,25 mL Teflon-lined stainless steel vessel,,"DMF, H2O, MeOH",,dried in air,,,colorless block-like crystals,77.0,,,,"monoclinic C2/c, a=27.565 Å, b=21.395 Å, c=9.3865 Å, β=106.317°",,,not_reported,not_reported,,,10.1039/c3ce41801d,ok,
10.1039/c3ce41801d,downloaded\10.1039_c3ce41801d.pdf,SI downloaded\10.1039_c3ce41801d_SI.pdf,mof_json_store\10.1039_c3ce41801d\raw_output.json,mof_json_store\10.1039_c3ce41801d\synthesis_009.json,no,,,,Ti(OiPr)4,,0.2 mmol/71.6 mg,0.2,mmol,nan,,,,,nan,,,,,"4,4′-((5-carboxy-1,3-phenylene)bis(oxy))dibenzoic acid",H3cpbda,0.05 mmol/19.7 mg,0.05,mmol,,,,,,,,,,,triethylamine,,"25%, 0.1 mL",0.1,mL,,,,,,"N,N-dimethylacetamide",DMA,3 mL,3.0,water,H2O,3 mL,3.0,140.0,140 °C,72.0,72 h,25 mL Teflon-lined stainless steel vessel,,"DMA, H2O, MeOH",,dried in air,,,colorless block-like crystals,78.0,,,,"monoclinic C2/c, a=27.579 Å, b=21.701 Å, c=9.515 Å, β=106.34°",,,not_reported,not_reported,,,10.1039/c3ce41801d,ok,
10.1039/c3ce41801d,downloaded\10.1039_c3ce41801d.pdf,SI downloaded\10.1039_c3ce41801d_SI.pdf,mof_json_store\10.1039_c3ce41801d\raw_output.json,mof_json_store\10.1039_c3ce41801d\synthesis_010.json,no,,,,Ti(OiPr)4,,0.2 mmol/71.6 mg,0.2,mmol,nan,,,,,nan,,,,,"4,4′-((5-carboxy-1,3-phenylene)bis(oxy))dibenzoic acid",H3cpbda,0.05 mmol/19.7 mg,0.05,mmol,,,,,,,,,,,triethylamine,,"25%, 0.1 mL",0.1,mL,,,,,,N-methylpyrrolidinone,DMP,4 mL,4.0,water,H2O,5 mL,5.0,140.0,140 °C,72.0,72 h,25 mL Teflon-lined stainless steel vessel,,"DMP, H2O",,dried in air,,,colorless block-like crystals,84.0,,,,"monoclinic C2/c, a=27.752 Å, b=21.889 Å, c=9.5237 Å, β=107.685°",,,not_reported,not_reported,,,10.1039/c3ce41801d,ok,
10.1039/c9ra07737e,downloaded\10.1039_c9ra07737e.pdf,SI downloaded\10.1039_c9ra07737e_SI.pdf,mof_json_store\10.1039_c9ra07737e\raw_output.json,mof_json_store\10.1039_c9ra07737e\synthesis_001.json,no,,,,CoCl2·6H2O,CoCl2·6H2O,"0.1 mmol, 0.024 g",0.1,mmol,nan,,,,,nan,,,,,"4,4′,4″-s-triazine-2,4,6-tribenzoic acid",H3tatb,"0.1 mmol, 0.026 g",0.1,mmol,"1,3-bis(imidazole-1-ylmethyl)benzene","1,3-bimyb","0.1 mmol, 0.024 g",0.1,mmol,,,,,,,,,,,,,,,,"N,N-dimethylformamide",DMF,"DMF/H2O 1:1 v/v, total 8 mL",,water,H2O,"DMF/H2O 1:1 v/v, total 8 mL",,100.0,100 °C,120.0,5 days,airtight glass reactor (20 mL),"stirred 30 min, then static",DMF,,dried in air,,,red crystals,53.0,,,1D double-strand chain; CoII octahedral,"a=9.0115, b=10.9375, c=17.301; α=94.820, β=100.924, γ=92.663; V=1665.0 Å3 (triclinic)",,,not_reported,not_reported,220.0,luminescence;magnetism,10.1039/c9ra07737e,ok,
10.1039/c9ra07737e,downloaded\10.1039_c9ra07737e.pdf,SI downloaded\10.1039_c9ra07737e_SI.pdf,mof_json_store\10.1039_c9ra07737e\raw_output.json,mof_json_store\10.1039_c9ra07737e\synthesis_002.json,no,,,,CoCl2·6H2O,CoCl2·6H2O,"0.1 mmol, 0.024 g",0.1,mmol,nan,,,,,nan,,,,,"4,4′,4″-s-triazine-2,4,6-tribenzoic acid",H3tatb,"0.1 mmol, 0.026 g",0.1,mmol,"4,4′-bis(imidazolyl)biphenyl",bimbp,"0.1 mmol, 0.029 g",0.1,mmol,,,,,,,,,,,,,,,,"N,N-dimethylformamide",DMF,"DMF/H2O 1:1 v/v, total 8 mL",,water,H2O,"DMF/H2O 1:1 v/v, total 8 mL",,100.0,100 °C,120.0,5 days,airtight glass reactor (20 mL),"stirred 30 min, then static",DMF,,dried in air,,,red crystals,56.0,,,2D layers with 1D channels; CoII octahedral,"a=10.004, b=14.689, c=15.139; α=71.253, β=87.999, γ=89.725; V=2105.2 Å3 (triclinic)",,,not_reported,not_reported,210.0,luminescence;magnetism,10.1039/c9ra07737e,ok,
10.1039/c9ra07737e,downloaded\10.1039_c9ra07737e.pdf,SI downloaded\10.1039_c9ra07737e_SI.pdf,mof_json_store\10.1039_c9ra07737e\raw_output.json,mof_json_store\10.1039_c9ra07737e\synthesis_003.json,no,,,,ZrCl4,CoCl2·6H2O,"0.1 mmol, 0.024 g",0.1,mmol,nan,,,,,nan,,,,,"4,4′,4″-s-triazine-2,4,6-tribenzoic acid",H3tatb,"0.1 mmol, 0.026 g",0.1,mmol,"1,4-bis(imidazole-1-ylmethyl)benzene","1,4-bimyb","0.1 mmol, 0.024 g",0.1,mmol,,,,,,,,,,,,,,,,"N,N-dimethylformamide",DMF,"DMF/H2O 1:1 v/v, total 8 mL",,water,H2O,"DMF/H2O 1:1 v/v, total 8 mL",,100.0,100 °C,120.0,5 days,airtight glass reactor (20 mL),"stirred 30 min, then static",DMF,,dried in air,,,purple crystals,54.0,,,"3,5-connected 2-nodal net; four-fold interpenetrated (CoII 5-connected; Htatb 3-connected)","a=8.571, b=11.968, c=16.874; α=91.273, β=103.657, γ=95.169; V=1673.4 Å3 (triclinic)",,,not_reported,not_reported,230.0,luminescence,10.1039/c9ra07737e,ok,
10.1002/chem.200903053,downloaded\10.1002_chem.200903053.pdf,SI downloaded\10.1002_chem.200903053_SI.pdf,mof_json_store\10.1002_chem.200903053\raw_output.json,mof_json_store\10.1002_chem.200903053\synthesis_001.json,no,,,,ZrCl4,,"0.10 M, 2.5 mL (aq)",0.25,mmol,nan,,,,,nan,,,,,methanetriacetic acid,H3mta,"0.07 M, 7 mL (H2O 3 mL + EtOH 4 mL)",0.49,mmol,,,,,,,,,,,sodium hydroxide,NaOH,adjusted to pH 5.08,,,,,,,,water,H2O,"3 mL (ligand soln) + 2.5 mL (metal soln, aq)",,ethanol,EtOH,4 mL,4.0,30.0,30 0C (crystal growth after gel formation),,a few days (after 1 day gel formation at RT),test tube; silica gel medium (tetramethoxysilane used to form gel),static,"H2O, EtOH",,air dried,,,white prisms,,0.4 \n 0.24 \n 0.18 mm,hcb,,"a=8.6708(17), b=8.6708(29), c=11.4236(10), P3c1",,,not_reported,not_reported,,,10.1002/chem.200903053,ok,
10.1002/chem.200903053,downloaded\10.1002_chem.200903053.pdf,SI downloaded\10.1002_chem.200903053_SI.pdf,mof_json_store\10.1002_chem.200903053\raw_output.json,mof_json_store\10.1002_chem.200903053\synthesis_003.json,no,,,,ZrCl4,,"0.05 M, 20 mL (aq)",1,mmol,nan,,,,,nan,,,,,methanetriacetic acid,H3mta,"0.10 M, 10 mL (aq)",1.0,mmol,,,,,,,,,,,,,,,,,,,,,water,H2O,30 mL total (10 mL linker soln + 20 mL metal soln),30.0,,,,,170.0,170 0C,48.0,48 h,Teflon-lined autoclave (45 mL stainless-steel reactor),static,,,air dried,,,yellow cubic crystals,,0.20 0 0.04 0 0.02 mm,nia,"oxo-/carboxylate-bridged Gd(III) chains; 6,6-connected","a=7.7840(6), b=14.9431(11), c=17.4340(7), Pc21b",,,not_reported,not_reported,,,10.1002/chem.200903053,ok,
10.1039/c1cc16147d,downloaded\10.1039_c1cc16147d.pdf,SI downloaded\10.1039_c1cc16147d_SI.pdf,mof_json_store\10.1039_c1cc16147d\raw_output.json,mof_json_store\10.1039_c1cc16147d\synthesis_001.json,yes,Screened solvent ratios and temperatures; DMA/H2O gave only isomer 1; H2O or some Cd salts led to white powder/no product.,Cd–TPOM–hfipbb isomer 1,819044,Cu(NO3)2·3H2O,,"30 mg, 0.1 mmol",0.1,mmol,nan,,,,,nan,,,,,"4,4′-(hexafluoroisopropylidene)bis(benzoic acid)",H2hfipbb,"39 mg, 0.1 mmol",,,tetrakis(4-pyridyloxymethylene)methane,TPOM,"22 mg, 0.1 mmol",,,,,,,,,,,,,,,,,,"N,N-dimethylformamide",DMF,"part of DMF/H2O 1:1 v/v, total 10 mL",5.0,water,H2O,"part of DMF/H2O 1:1 v/v, total 10 mL",5.0,100.0,100 °C,96.0,4 d,Parr Teflon-lined stainless steel autoclave (15 mL),static,mother liquor,,dried under ambient conditions,,,colorless needles,40.0,,,,"monoclinic, P21/c; a=16.472(3) Å, b=14.387(3) Å, c=29.279(6) Å, β=93.820(4)°, V=6923(2) Å3",,,not_reported,not_reported,380.0,luminescence,10.1039/c1cc16147d,ok,
10.1039/c1cc16147d,downloaded\10.1039_c1cc16147d.pdf,SI downloaded\10.1039_c1cc16147d_SI.pdf,mof_json_store\10.1039_c1cc16147d\raw_output.json,mof_json_store\10.1039_c1cc16147d\synthesis_002.json,yes,Screened solvent ratios and temperatures; DMA/H2O gave only isomer 1; H2O or some Cd salts led to white powder/no product.,Cd–TPOM–hfipbb isomer 2,819045,Cu(NO3)2·3H2O,,"30 mg, 0.1 mmol",0.1,mmol,nan,,,,,nan,,,,,"4,4′-(hexafluoroisopropylidene)bis(benzoic acid)",H2hfipbb,"39 mg, 0.1 mmol",,,tetrakis(4-pyridyloxymethylene)methane,TPOM,"22 mg, 0.1 mmol",,,,,,,,,,,,,,,,,,"N,N-dimethylformamide",DMF,"part of DMF/H2O 1:1 v/v, total 10 mL",5.0,water,H2O,"part of DMF/H2O 1:1 v/v, total 10 mL",5.0,100.0,100 °C,96.0,4 d,Parr Teflon-lined stainless steel autoclave (15 mL),static,mother liquor,,dried under ambient conditions,,,colorless rice-shaped crystals,20.0,,,,"monoclinic, C2/c; a=20.5470(15) Å, b=19.6754(14) Å, c=36.407(3) Å, β=98.4840(10)°, V=14557.3(18) Å3",10.32,,not_reported,not_reported,370.0,luminescence,10.1039/c1cc16147d,ok,
10.1039/c1cc16147d,downloaded\10.1039_c1cc16147d.pdf,SI downloaded\10.1039_c1cc16147d_SI.pdf,mof_json_store\10.1039_c1cc16147d\raw_output.json,mof_json_store\10.1039_c1cc16147d\synthesis_003.json,yes,Screened solvent ratios and temperatures; DMA/H2O gave only isomer 1; H2O or some Cd salts led to white powder/no product.,Cd–TPOM–hfipbb isomer 3,819046,Zn(NO3)2·6H2O,,"30 mg, 0.1 mmol",0.1,mmol,nan,,,,,nan,,,,,"4,4′-(hexafluoroisopropylidene)bis(benzoic acid)",H2hfipbb,"39 mg, 0.1 mmol",,,tetrakis(4-pyridyloxymethylene)methane,TPOM,"22 mg, 0.1 mmol",,,,,,,,,,,,,,,,,,"N,N-dimethylformamide",DMF,"part of DMF/H2O 1:1 v/v, total 10 mL",5.0,water,H2O,"part of DMF/H2O 1:1 v/v, total 10 mL",5.0,100.0,100 °C,96.0,4 d,Parr Teflon-lined stainless steel autoclave (15 mL),static,mother liquor,,dried under ambient conditions,,,colorless blocks,20.0,,,,"monoclinic, C2/c; a=21.697(3) Å, b=18.053(2) Å, c=41.176(6) Å, β=103.682(2)°, V=15671(4) Å3",,,not_reported,not_reported,370.0,luminescence,10.1039/c1cc16147d,ok,
10.1039/d2dt01283a,downloaded\10.1039_d2dt01283a.pdf,SI downloaded\10.1039_d2dt01283a_SI.pdf,mof_json_store\10.1039_d2dt01283a\raw_output.json,mof_json_store\10.1039_d2dt01283a\synthesis_001.json,no,,CUST-711,2127144,Zn(NO3)2·6H2O,,"30 mg, 0.17 mmol",0.17,mmol,nan,,,,,nan,,,,,[PR63]2+·2[NO3]−,PR63,"40 mg, 0.03 mmol",0.03,mmol,2-H2stp,2-H2stp,"10 mg, 0.04 mmol",0.04,mmol,,,,,,,,,,,,,,,,water,H2O,4 mL,4.0,,,,,120.0,120 °C,72.0,3 d,20 mL Teflon-lined stainless-steel autoclave,"stirred 10 min, then static","mother solution, distilled water",,dried in air,,,stick blue crystals,50.6,,,,"Monoclinic, P2(1)/n; a=16.0560(15) Å, b=19.1390(18) Å, c=18.0435(17) Å, β=102.123(5)°",,,not_reported,not_reported,350.0,proton_conduction,10.1039/d2dt01283a,ok,
10.1039/d2dt01283a,downloaded\10.1039_d2dt01283a.pdf,SI downloaded\10.1039_d2dt01283a_SI.pdf,mof_json_store\10.1039_d2dt01283a\raw_output.json,mof_json_store\10.1039_d2dt01283a\synthesis_002.json,no,,CUST-712,2127145,Zn(NO3)2·6H2O,,"30 mg, 0.16 mmol",0.16,mmol,nan,,,,,nan,,,,,[PR63]2+·2[NO3]−,PR63,"40 mg, 0.03 mmol",0.03,mmol,5-SSIPA,5-SSIPA,,,,,,,,,,,,,,,,,,,water,H2O,4 mL,4.0,,,,,120.0,120 °C,72.0,3 d,20 mL Teflon-lined stainless-steel autoclave,"stirred 10 min, then static","mother solution, distilled water",,dried in air,,,block blue crystals,63.8,,,,"Monoclinic, P2(1)/n; a=15.5994(18) Å, b=16.5057(19) Å, c=17.149(2) Å, β=109.559(2)°",,,not_reported,not_reported,350.0,proton_conduction,10.1039/d2dt01283a,ok,
10.1039/d2dt01283a,downloaded\10.1039_d2dt01283a.pdf,SI downloaded\10.1039_d2dt01283a_SI.pdf,mof_json_store\10.1039_d2dt01283a\raw_output.json,mof_json_store\10.1039_d2dt01283a\synthesis_003.json,no,,CUST-713,2127146,CoCl2,,"30 mg, 0.16 mmol",0.16,mmol,nan,,,,,nan,,,,,[PR43]2+·2[NO3]−,PR43,"40 mg, 0.03 mmol",0.03,mmol,2-H2stp,2-H2stp,"10 mg, 0.04 mmol",0.04,mmol,,,,,,,,,,,,,,,,water,H2O,4 mL,4.0,,,,,120.0,120 °C,72.0,3 d,20 mL Teflon-lined stainless-steel autoclave,"stirred 10 min, then static","mother solution, distilled water",,dried in air,,,block blue crystals,67.8,,,,"Monoclinic, P2(1)/n; a=14.8654(5) Å, b=15.1748(5) Å, c=20.4442(7) Å, β=108.310(2)°",,,not_reported,not_reported,350.0,proton_conduction,10.1039/d2dt01283a,ok,
10.1021/jacs.6b03263,downloaded\10.1021_jacs.6b03263.pdf,SI downloaded\10.1021_jacs.6b03263_SI.pdf,mof_json_store\10.1021_jacs.6b03263\raw_output.json,mof_json_store\10.1021_jacs.6b03263\synthesis_001.json,yes,ZrCl4 + DCDPS alone gave noncrystalline products; screening yielded noncrystalline powders under some conditions.,PCN-133,1470596,Fe(ClO4)3,,150 mg,0.423499,mmol,nan,,,,,nan,,,,,benzene tribenzoate,BTB,50 mg,50.0,mg,"4,4′-dicarboxydiphenyl sulfone",DCDPS,10 mg,10.0,mg,,,,,,benzoic acid,BA,1.5 g,1.5,g,,,,,,"N,N-dimethylformamide",DMF,10 mL (first) + 5 mL (second),,,,,,120.0,preheat 85 °C 1 h; then 120 °C 24 h,,preheat 1 h; then 24 h,Pyrex vial,,"DMF, H2O, acetone",solvent exchanged; replenished every 6 h,Activated under vacuum at 100 °C after H2O (1 day) and acetone (2 days) exchange,100.0,,colorless crystals,,,tfz-d,Zr6 12-connected (layer–pillar),"a=20.096(14), b=20.096, c=16.372(14), P6/mmm",,,not_reported,no,,,10.1021/jacs.6b03263,ok,
10.1021/jacs.6b03263,downloaded\10.1021_jacs.6b03263.pdf,SI downloaded\10.1021_jacs.6b03263_SI.pdf,mof_json_store\10.1021_jacs.6b03263\raw_output.json,mof_json_store\10.1021_jacs.6b03263\synthesis_002.json,yes,ZrCl4 + DCDPS alone gave noncrystalline products; screening yielded noncrystalline powders under some conditions.,PCN-133,1470596,Eu(NO3)3·6H2O,,150 mg,0.409759,mmol,nan,,,,,nan,,,,,benzene tribenzoate,BTB,50 mg,50.0,mg,"4,4′-dicarboxydiphenyl sulfone",DCDPS,20 mg,20.0,mg,,,,,,benzoic acid,BA,1.5 g,1.5,g,,,,,,"N,N-dimethylformamide",DMF,10 mL (first) + 5 mL (second),,,,,,120.0,preheat 85 °C 1 h; then 120 °C 24 h,,preheat 1 h; then 24 h,Pyrex vial,,"DMF, H2O, acetone",solvent exchanged; replenished every 6 h,Activated under vacuum at 100 °C after H2O (1 day) and acetone (2 days) exchange,100.0,,colorless crystals,,,tfz-d,Zr6 12-connected (layer–pillar),"a=20.096(14), b=20.096, c=16.372(14), P6/mmm",,,not_reported,no,,,10.1021/jacs.6b03263,ok,
10.1021/jacs.6b03263,downloaded\10.1021_jacs.6b03263.pdf,SI downloaded\10.1021_jacs.6b03263_SI.pdf,mof_json_store\10.1021_jacs.6b03263\raw_output.json,mof_json_store\10.1021_jacs.6b03263\synthesis_003.json,yes,ZrCl4 + DCDPS alone gave noncrystalline products; screening yielded noncrystalline powders under some conditions.,PCN-133,1470596,Tb(NO3)3·6H2O,,150 mg,0.402113,mmol,nan,,,,,nan,,,,,benzene tribenzoate,BTB,50 mg,50.0,mg,"4,4′-dicarboxydiphenyl sulfone",DCDPS,40 mg,40.0,mg,,,,,,benzoic acid,BA,1.5 g,1.5,g,,,,,,"N,N-dimethylformamide",DMF,10 mL (first) + 5 mL (second),,,,,,120.0,preheat 85 °C 1 h; then 120 °C 24 h,,preheat 1 h; then 24 h,Pyrex vial,,"DMF, H2O, acetone",solvent exchanged; replenished every 6 h,Activated under vacuum at 100 °C after H2O (1 day) and acetone (2 days) exchange,100.0,,colorless crystals,,,tfz-d,Zr6 12-connected (layer–pillar),"a=20.096(14), b=20.096, c=16.372(14), P6/mmm",,,not_reported,no,,,10.1021/jacs.6b03263,ok,
10.1021/jacs.6b03263,downloaded\10.1021_jacs.6b03263.pdf,SI downloaded\10.1021_jacs.6b03263_SI.pdf,mof_json_store\10.1021_jacs.6b03263\raw_output.json,mof_json_store\10.1021_jacs.6b03263\synthesis_004.json,yes,ZrCl4 + DCDPS alone gave noncrystalline products; screening yielded noncrystalline powders under some conditions.,PCN-133,1470596,Gd(NO3)3·6H2O,,150 mg,0.403926,mmol,nan,,,,,nan,,,,,benzene tribenzoate,BTB,50 mg,50.0,mg,"4,4′-dicarboxydiphenyl sulfone",DCDPS,50 mg,50.0,mg,,,,,,benzoic acid,BA,1.5 g,1.5,g,,,,,,"N,N-dimethylformamide",DMF,10 mL (first) + 5 mL (second),,,,,,120.0,preheat 85 °C 1 h; then 120 °C 24 h,,preheat 1 h; then 24 h,Pyrex vial,,"DMF, H2O, acetone",solvent exchanged; replenished every 6 h,Activated under vacuum at 100 °C after H2O (1 day) and acetone (2 days) exchange,100.0,,colorless crystals,,,tfz-d,Zr6 12-connected (layer–pillar),"a=20.096(14), b=20.096, c=16.372(14), P6/mmm",,,not_reported,no,,,10.1021/jacs.6b03263,ok,
10.1021/jacs.6b03263,downloaded\10.1021_jacs.6b03263.pdf,SI downloaded\10.1021_jacs.6b03263_SI.pdf,mof_json_store\10.1021_jacs.6b03263\raw_output.json,mof_json_store\10.1021_jacs.6b03263\synthesis_005.json,yes,ZrCl4 + DCDPS alone gave noncrystalline products; screening yielded noncrystalline powders under some conditions.,PCN-133,1470596,Eu(NO3)3·6H2O,,150 mg,0.409759,mmol,Tb(NO3)3·6H2O,,,,,Gd(NO3)3·6H2O,,,,,benzene tribenzoate,BTB,50 mg,50.0,mg,"4,4′-dicarboxydiphenyl sulfone",DCDPS,75 mg,75.0,mg,,,,,,benzoic acid,BA,1.5 g,1.5,g,,,,,,"N,N-dimethylformamide",DMF,10 mL (first) + 5 mL (second),,,,,,120.0,preheat 85 °C 1 h; then 120 °C 24 h,,preheat 1 h; then 24 h,Pyrex vial,,"DMF, H2O, acetone",solvent exchanged; replenished every 6 h,Activated under vacuum at 100 °C after H2O (1 day) and acetone (2 days) exchange,100.0,,colorless crystals,47.0,,tfz-d,Zr6 12-connected (layer–pillar),"a=20.096(14), b=20.096, c=16.372(14), P6/mmm",,,not_reported,no,,,10.1021/jacs.6b03263,ok,
10.1021/jacs.6b03263,downloaded\10.1021_jacs.6b03263.pdf,SI downloaded\10.1021_jacs.6b03263_SI.pdf,mof_json_store\10.1021_jacs.6b03263\raw_output.json,mof_json_store\10.1021_jacs.6b03263\synthesis_006.json,yes,ZrCl4 + DCDPS alone gave noncrystalline products; screening yielded noncrystalline powders under some conditions.,PCN-133,1470596,Cr(NO3)3·9H2O,,150 mg,0.55117,mmol,nan,,,,,nan,,,,,benzene tribenzoate,BTB,50 mg,50.0,mg,"4,4′-dicarboxydiphenyl sulfone",DCDPS,100 mg,100.0,mg,,,,,,benzoic acid,BA,1.5 g,1.5,g,,,,,,"N,N-dimethylformamide",DMF,10 mL (first) + 5 mL (second),,,,,,120.0,preheat 85 °C 1 h; then 120 °C 24 h,,preheat 1 h; then 24 h,Pyrex vial,,"DMF, H2O, acetone",solvent exchanged; replenished every 6 h,Activated under vacuum at 100 °C after H2O (1 day) and acetone (2 days) exchange,100.0,,colorless crystals,,,tfz-d,Zr6 12-connected (layer–pillar),"a=20.096(14), b=20.096, c=16.372(14), P6/mmm",,,not_reported,no,,,10.1021/jacs.6b03263,ok,
10.1021/jacs.6b03263,downloaded\10.1021_jacs.6b03263.pdf,SI downloaded\10.1021_jacs.6b03263_SI.pdf,mof_json_store\10.1021_jacs.6b03263\raw_output.json,mof_json_store\10.1021_jacs.6b03263\synthesis_007.json,yes,ZrCl4 + DCDPS alone gave noncrystalline products; screening yielded noncrystalline powders under some conditions.,PCN-134,,Cr(NO3)3·9H2O,,150 mg,0.55117,mmol,nan,,,,,nan,,,,,benzene tribenzoate,BTB,50 mg,50.0,mg,tetrakis(4-carboxyphenyl)porphyrin,TCPP,5 mg,5.0,mg,,,,,,benzoic acid,BA,2.5 g,2.5,g,,,,,,"N,N-dimethylformamide",DMF,10 mL (first) + 5 mL (second),,,,,,120.0,preheat 85 °C 1 h; then 120 °C 24 h,,preheat 1 h; then 24 h,Pyrex vial,,"DMF, H2O, acetone",solvent exchanged; replenished every 6 h,Activated under vacuum at 100 °C after H2O (1 day) and acetone (2 days) exchange,100.0,,red crystals,,,,Zr6 10-connected (layer–pillar),"a=20.069(3), b=20.069, c=18.917(4), P6/mmm",,,not_reported,yes,,,10.1021/jacs.6b03263,ok,
10.1021/jacs.6b03263,downloaded\10.1021_jacs.6b03263.pdf,SI downloaded\10.1021_jacs.6b03263_SI.pdf,mof_json_store\10.1021_jacs.6b03263\raw_output.json,mof_json_store\10.1021_jacs.6b03263\synthesis_008.json,yes,ZrCl4 + DCDPS alone gave noncrystalline products; screening yielded noncrystalline powders under some conditions.,PCN-134,,ZrCl4,,150 mg,0.643677,mmol,nan,,,,,nan,,,,,benzene tribenzoate,BTB,50 mg,50.0,mg,tetrakis(4-carboxyphenyl)porphyrin,TCPP,10 mg,10.0,mg,,,,,,benzoic acid,BA,2.5 g,2.5,g,,,,,,"N,N-dimethylformamide",DMF,10 mL (first) + 5 mL (second),,,,,,120.0,preheat 85 °C 1 h; then 120 °C 24 h,,preheat 1 h; then 24 h,Pyrex vial,,"DMF, H2O, acetone",solvent exchanged; replenished every 6 h,Activated under vacuum at 100 °C after H2O (1 day) and acetone (2 days) exchange,100.0,,red crystals,,,,Zr6 10-connected (layer–pillar),"a=20.069(3), b=20.069, c=18.917(4), P6/mmm",,,not_reported,yes,,,10.1021/jacs.6b03263,ok,
10.1021/jacs.6b03263,downloaded\10.1021_jacs.6b03263.pdf,SI downloaded\10.1021_jacs.6b03263_SI.pdf,mof_json_store\10.1021_jacs.6b03263\raw_output.json,mof_json_store\10.1021_jacs.6b03263\synthesis_009.json,yes,ZrCl4 + DCDPS alone gave noncrystalline products; screening yielded noncrystalline powders under some conditions.,PCN-134,,ZrCl4,,150 mg,0.643677,mmol,nan,,,,,nan,,,,,benzene tribenzoate,BTB,50 mg,50.0,mg,tetrakis(4-carboxyphenyl)porphyrin,TCPP,20 mg,20.0,mg,,,,,,benzoic acid,BA,2.5 g,2.5,g,,,,,,"N,N-dimethylformamide",DMF,10 mL (first) + 5 mL (second),,,,,,120.0,preheat 85 °C 1 h; then 120 °C 24 h,,preheat 1 h; then 24 h,Pyrex vial,,"DMF, H2O, acetone",solvent exchanged; replenished every 6 h,Activated under vacuum at 100 °C after H2O (1 day) and acetone (2 days) exchange,100.0,,red crystals,,,,Zr6 10-connected (layer–pillar),"a=20.069(3), b=20.069, c=18.917(4), P6/mmm",,,not_reported,yes,,,10.1021/jacs.6b03263,ok,
10.1021/jacs.6b03263,downloaded\10.1021_jacs.6b03263.pdf,SI downloaded\10.1021_jacs.6b03263_SI.pdf,mof_json_store\10.1021_jacs.6b03263\raw_output.json,mof_json_store\10.1021_jacs.6b03263\synthesis_010.json,yes,ZrCl4 + DCDPS alone gave noncrystalline products; screening yielded noncrystalline powders under some conditions.,PCN-134,,ZrCl4,,150 mg,0.643677,mmol,nan,,,,,nan,,,,,benzene tribenzoate,BTB,50 mg,50.0,mg,tetrakis(4-carboxyphenyl)porphyrin,TCPP,25 mg,25.0,mg,,,,,,benzoic acid,BA,2.5 g,2.5,g,,,,,,"N,N-dimethylformamide",DMF,10 mL (first) + 5 mL (second),,,,,,120.0,preheat 85 °C 1 h; then 120 °C 24 h,,preheat 1 h; then 24 h,Pyrex vial,,"DMF, H2O, acetone",solvent exchanged; replenished every 6 h,Activated under vacuum at 100 °C after H2O (1 day) and acetone (2 days) exchange,100.0,,red crystals,,,,Zr6 10-connected (layer–pillar),"a=20.069(3), b=20.069, c=18.917(4), P6/mmm",,1946.0,not_reported,yes,,,10.1021/jacs.6b03263,ok,
10.1021/jacs.6b03263,downloaded\10.1021_jacs.6b03263.pdf,SI downloaded\10.1021_jacs.6b03263_SI.pdf,mof_json_store\10.1021_jacs.6b03263\raw_output.json,mof_json_store\10.1021_jacs.6b03263\synthesis_011.json,yes,ZrCl4 + DCDPS alone gave noncrystalline products; screening yielded noncrystalline powders under some conditions.,PCN-134,,ZrCl4,,150 mg,0.643677,mmol,nan,,,,,nan,,,,,benzene tribenzoate,BTB,50 mg,50.0,mg,tetrakis(4-carboxyphenyl)porphyrin,TCPP,30 mg,30.0,mg,,,,,,benzoic acid,BA,2.5 g,2.5,g,,,,,,"N,N-dimethylformamide",DMF,10 mL (first) + 5 mL (second),,,,,,120.0,preheat 85 °C 1 h; then 120 °C 24 h,,preheat 1 h; then 24 h,Pyrex vial,,"DMF, H2O, acetone",solvent exchanged; replenished every 6 h,Activated under vacuum at 100 °C after H2O (1 day) and acetone (2 days) exchange,100.0,,red crystals,57.0,,,Zr6 10-connected (layer–pillar),"a=20.069(3), b=20.069, c=18.917(4), P6/mmm",,,not_reported,yes,,,10.1021/jacs.6b03263,ok,
10.1021/jacs.6b03263,downloaded\10.1021_jacs.6b03263.pdf,SI downloaded\10.1021_jacs.6b03263_SI.pdf,mof_json_store\10.1021_jacs.6b03263\raw_output.json,mof_json_store\10.1021_jacs.6b03263\synthesis_012.json,yes,ZrCl4 + DCDPS alone gave noncrystalline products; screening yielded noncrystalline powders under some conditions.,PCN-134,,Cu(NO3)2·3H2O,,150 mg,0.71565,mmol,nan,,,,,nan,,,,,benzene tribenzoate,BTB,50 mg,50.0,mg,tetrakis(4-carboxyphenyl)porphyrin,TCPP,40 mg,40.0,mg,,,,,,benzoic acid,BA,2.5 g,2.5,g,,,,,,"N,N-dimethylformamide",DMF,10 mL (first) + 5 mL (second),,,,,,120.0,preheat 85 °C 1 h; then 120 °C 24 h,,preheat 1 h; then 24 h,Pyrex vial,,"DMF, H2O, acetone",solvent exchanged; replenished every 6 h,Activated under vacuum at 100 °C after H2O (1 day) and acetone (2 days) exchange,100.0,,red crystals,,,,Zr6 10-connected (layer–pillar),"a=20.069(3), b=20.069, c=18.917(4), P6/mmm",,,not_reported,yes,,,10.1021/jacs.6b03263,ok,
10.1039/c8dt01017j,downloaded\10.1039_c8dt01017j.pdf,SI downloaded\10.1039_c8dt01017j_SI.pdf,mof_json_store\10.1039_c8dt01017j\raw_output.json,mof_json_store\10.1039_c8dt01017j\synthesis_001.json,no,,ZJNU-81,1827028,Cu(NO3)2·3H2O,,"5.0 mg, 20.7 μmol",0.0207,mmol,nan,,,,,nan,,,,,"5,5′-(5-Methylbenzene-1,3-diyl)diisophthalic acid",H4L1,"5.0 mg, 11.9 μmol",5.0,mg,,,,,,,,,,,hydrochloric acid (6.0 M),HCl,40 μL (6.0 M),40.0,μL,,,,,,"N,N-dimethylformamide",DMF,"DMF/H2O 5:1 v/v, 2.0 mL total",,water,H2O,"DMF/H2O 5:1 v/v, 2.0 mL total",,60.0,333 K,84.0,84 h,20 mL glass vial,static,acetone (dry) for guest exchange,,Evacuated under dynamic vacuum at 373 K until the degassed rate reached 2 μmHg min−1,100.0,,blue crystals,,0.16 × 0.11 × 0.09 mm,mfj,Cu2(COO)4 paddlewheel SBU,"a=24.8102 Å, b=33.4318 Å, c=18.3552 Å; Cmc21",,2720.0,not_reported,not_reported,307.0,acetylene separation;CO2/CH4 separation,10.1039/c8dt01017j,ok,
10.1039/c8dt01017j,downloaded\10.1039_c8dt01017j.pdf,SI downloaded\10.1039_c8dt01017j_SI.pdf,mof_json_store\10.1039_c8dt01017j\raw_output.json,mof_json_store\10.1039_c8dt01017j\synthesis_002.json,no,,ZJNU-82,1827029,Cu(NO3)2·3H2O,,"15.0 mg, 62.1 μmol",0.0621,mmol,nan,,,,,nan,,,,,"5,5′-(2-Methylbenzene-1,3-diyl)diisophthalic acid",H4L2,"5.0 mg, 11.9 μmol",5.0,mg,,,,,,,,,,,hydrochloric acid (6.0 M),HCl,85 μL (6.0 M),85.0,μL,,,,,,"N,N-dimethylformamide",DMF,2.0 mL,2.0,methanol,MeOH,0.5 mL,0.5,90.0,363 K,96.0,96 h,20 mL glass vial,static,acetone (dry) for guest exchange,,Evacuated under dynamic vacuum at 373 K until the degassed rate reached 2 μmHg min−1,100.0,,blue crystals,,0.20 × 0.05 × 0.04 mm,ssa,Cu2(COO)4 paddlewheel SBU,"a=18.4999 Å, b=18.4999 Å, c=24.0168 Å; P63/mmc",,2231.0,not_reported,not_reported,297.0,acetylene separation;CO2/CH4 separation,10.1039/c8dt01017j,ok,
10.1039/c8dt01017j,downloaded\10.1039_c8dt01017j.pdf,SI downloaded\10.1039_c8dt01017j_SI.pdf,mof_json_store\10.1039_c8dt01017j\raw_output.json,mof_json_store\10.1039_c8dt01017j\synthesis_003.json,no,,ZJNU-83,1827030,Co(CH3COO)2·4H2O,,"15.0 mg, 88.0 μmol",0.088,mmol,nan,,,,,nan,,,,,"5,5′-(1-Methylbenzene-2,4-diyl)diisophthalic acid",H4L3,"5.0 mg, 11.9 μmol",5.0,mg,,,,,,,,,,,hydrochloric acid (6.0 M),HCl,70 μL (6.0 M),70.0,μL,,,,,,"N,N-dimethylformamide",DMF,2.0 mL,2.0,methanol,MeOH,0.5 mL,0.5,70.0,343 K,72.0,72 h,20 mL glass vial,static,acetone (dry) for guest exchange,,Evacuated under dynamic vacuum at 373 K until the degassed rate reached 2 μmHg min−1,100.0,,blue crystals,,0.12 × 0.11 × 0.10 mm,ssa,Cu2(COO)4 paddlewheel SBU,"a=18.4882 Å, b=18.4882 Å, c=23.4316 Å; P63/mmc",,2015.0,not_reported,not_reported,287.0,acetylene separation;CO2/CH4 separation,10.1039/c8dt01017j,ok,
10.1039/c5cc01072a,downloaded\10.1039_c5cc01072a.pdf,SI downloaded\10.1039_c5cc01072a_SI.pdf,mof_json_store\10.1039_c5cc01072a\raw_output.json,mof_json_store\10.1039_c5cc01072a\synthesis_001.json,yes,Without DMF/DMA only powders; many solvent ratios gave mixed-component crystals or impurities,,,FeCl3·6H2O,,"29.1 mg, 0.1 mmol",0.1,mmol,nan,,,,,nan,,,,,"4,4′,4″-(nitrilotris(methylene))tribenzoic acid",H3L,"41.9 mg, 0.1 mmol",0.1,mmol,"4,4′-(2,5-dibutoxy-1,4-phenylene)dipyridine",DPDP,"37.6 mg, 0.1 mmol",0.1,mmol,,,,,,,,,,,,,,,,methanol,MeOH,5 mL,5.0,"N,N-dimethylacetamide",DMA,3 mL,3.0,95.0,95 °C,72.0,72 h,Teflon-lined autoclave,static,mother liquor,,dried under ambient conditions,,,"purple, rice-shaped",10.0,,,trimetallic Co3 SBU,"a=26.758(9), b=10.635(4), c=29.565(8), α=90°, β=116.76(3)°, γ=90°, C2/c",,,not_reported,not_reported,380.0,,10.1039/c5cc01072a,ok,
10.1039/c5cc01072a,downloaded\10.1039_c5cc01072a.pdf,SI downloaded\10.1039_c5cc01072a_SI.pdf,mof_json_store\10.1039_c5cc01072a\raw_output.json,mof_json_store\10.1039_c5cc01072a\synthesis_002.json,yes,Without DMF/DMA only powders; many solvent ratios gave mixed-component crystals or impurities,,,FeCl3·6H2O,,"29.1 mg, 0.1 mmol",0.1,mmol,nan,,,,,nan,,,,,"4,4′,4″-(nitrilotris(methylene))tribenzoic acid",H3L,"41.9 mg, 0.1 mmol",0.1,mmol,"4,4′-(2,5-dibutoxy-1,4-phenylene)dipyridine",DPDP,"37.6 mg, 0.1 mmol",0.1,mmol,,,,,,,,,,,,,,,,methanol,MeOH,5 mL,5.0,"N,N-dimethylacetamide",DMA,3 mL,3.0,95.0,95 °C,72.0,72 h,Teflon-lined autoclave,static,mother liquor,,dried under ambient conditions,,,"pink, block-shaped",20.0,,sql,dinuclear Co2 SBU,"a=12.848(3), b=14.185(3), c=15.785(3), α=114.870(3)°, β=97.126(4)°, γ=109.338(3)°",,,not_reported,not_reported,250.0,,10.1039/c5cc01072a,ok,
10.1039/c5cc01072a,downloaded\10.1039_c5cc01072a.pdf,SI downloaded\10.1039_c5cc01072a_SI.pdf,mof_json_store\10.1039_c5cc01072a\raw_output.json,mof_json_store\10.1039_c5cc01072a\synthesis_003.json,yes,Without DMF/DMA only powders; many solvent ratios gave mixed-component crystals or impurities,,,FeCl3·6H2O,,"29.1 mg, 0.1 mmol",0.1,mmol,nan,,,,,nan,,,,,"4,4′,4″-(nitrilotris(methylene))tribenzoic acid",H3L,"41.9 mg, 0.1 mmol",0.1,mmol,"4,4′-(2,5-dibutoxy-1,4-phenylene)dipyridine",DPDP,"37.6 mg, 0.1 mmol",0.1,mmol,,,,,,,,,,,,,,,,methanol,MeOH,5 mL,5.0,"N,N-dimethylacetamide",DMA,3 mL,3.0,95.0,95 °C,72.0,72 h,Teflon-lined autoclave,static,mother liquor,,dried under ambient conditions,,,"crimson, strip-shaped",20.0,,bnn,mononuclear Co node,"a=10.6129(4), b=14.9365(6), c=18.7658(8), α=108.9870(10)°, β=92.3480(10)°, γ=106.1340(10)°",,,not_reported,not_reported,250.0,,10.1039/c5cc01072a,ok,
10.1039/c5cc01072a,downloaded\10.1039_c5cc01072a.pdf,SI downloaded\10.1039_c5cc01072a_SI.pdf,mof_json_store\10.1039_c5cc01072a\raw_output.json,mof_json_store\10.1039_c5cc01072a\synthesis_004.json,yes,Without DMF/DMA only powders; many solvent ratios gave mixed-component crystals or impurities,,,FeCl3·6H2O,,"29.1 mg, 0.1 mmol",0.1,mmol,nan,,,,,nan,,,,,"4,4′,4″-(nitrilotris(methylene))tribenzoic acid",H3L,"41.9 mg, 0.1 mmol",0.1,mmol,"4,4′-(2,5-dibutoxy-1,4-phenylene)dipyridine",DPDP,"37.6 mg, 0.1 mmol",0.1,mmol,,,,,,,,,,,,,,,,methanol,MeOH,4 mL,4.0,"N,N-dimethylacetamide",DMA,2 mL,2.0,95.0,95 °C,72.0,72 h,Teflon-lined autoclave,static,mother liquor,,dried under ambient conditions,,,"crimson, strip-shaped",,,bnn,mononuclear Co node,"a=10.6129(4), b=14.9365(6), c=18.7658(8), α=108.9870(10)°, β=92.3480(10)°, γ=106.1340(10)°",,,not_reported,not_reported,250.0,,10.1039/c5cc01072a,ok,
10.1039/c5cc01072a,downloaded\10.1039_c5cc01072a.pdf,SI downloaded\10.1039_c5cc01072a_SI.pdf,mof_json_store\10.1039_c5cc01072a\raw_output.json,mof_json_store\10.1039_c5cc01072a\synthesis_005.json,yes,Without DMF/DMA only powders; many solvent ratios gave mixed-component crystals or impurities,,,ZrCl4,,"29.1 mg, 0.1 mmol",0.1,mmol,nan,,,,,nan,,,,,"4,4′,4″-(nitrilotris(methylene))tribenzoic acid",H3L,"41.9 mg, 0.1 mmol",0.1,mmol,"4,4′-(2,5-dibutoxy-1,4-phenylene)dipyridine",DPDP,"37.6 mg, 0.1 mmol",0.1,mmol,,,,,,,,,,,,,,,,water,H2O,4 mL,4.0,acetonitrile,CH3CN,3 mL,3.0,95.0,95 °C,72.0,72 h,Teflon-lined autoclave,static,mother liquor,,dried under ambient conditions,,,"purple, rice-shaped",,,,trimetallic Co3 SBU,"a=26.758(9), b=10.635(4), c=29.565(8), α=90°, β=116.76(3)°, γ=90°, C2/c",,,not_reported,not_reported,380.0,,10.1039/c5cc01072a,ok,
10.1039/c5cc01072a,downloaded\10.1039_c5cc01072a.pdf,SI downloaded\10.1039_c5cc01072a_SI.pdf,mof_json_store\10.1039_c5cc01072a\raw_output.json,mof_json_store\10.1039_c5cc01072a\synthesis_006.json,yes,Without DMF/DMA only powders; many solvent ratios gave mixed-component crystals or impurities,,,ZrCl4,,"29.1 mg, 0.1 mmol",0.1,mmol,nan,,,,,nan,,,,,"4,4′,4″-(nitrilotris(methylene))tribenzoic acid",H3L,"41.9 mg, 0.1 mmol",0.1,mmol,"4,4′-(2,5-dibutoxy-1,4-phenylene)dipyridine",DPDP,"37.6 mg, 0.1 mmol",0.1,mmol,,,,,,,,,,,,,,,,water,H2O,3 mL,3.0,"N,N-dimethylacetamide",DMA,3 mL,3.0,95.0,95 °C,72.0,72 h,Teflon-lined autoclave,static,mother liquor,,dried under ambient conditions,,,"pink, block-shaped",,,sql,dinuclear Co2 SBU,"a=12.848(3), b=14.185(3), c=15.785(3), α=114.870(3)°, β=97.126(4)°, γ=109.338(3)°",,,not_reported,not_reported,250.0,,10.1039/c5cc01072a,ok,
10.1021/cg1009175,downloaded\10.1021_cg1009175.pdf,SI downloaded\10.1021_cg1009175_SI.pdf,mof_json_store\10.1021_cg1009175\raw_output.json,mof_json_store\10.1021_cg1009175\synthesis_001.json,no,,,,Copper(II),,"0.065 g, 0.25 mmol",0.25,mmol,nan,,,,,nan,,,,,L-thioproline,LTP,"0.075 g, 0.56 mmol",0.56,mmol,,,,,,,,,,,,,,,,,,,,,"N,N-dimethylformamide",DMF,2 mL,2.0,ethanol,EtOH,1 mL,1.0,100.0,100 °C,72.0,3 days,23 mL Teflon-lined stainless steel vessel,,H2O,,dried in air,,,colorless rectangular block crystals,56.0,,,pentacoordinated Zn2+ chain,"a=9.733(3) Å, b=5.718(2) Å, c=10.359(3) Å, β=93.193(4)°, P21 (monoclinic)",,,not_reported,not_reported,210.0,luminescence,10.1021/cg1009175,ok,
