Repository: zzhenglab/MOFinder

# MOFinder

MOFinder extracts MOF synthesis information from the literature, reconstructs evidence-supported negative reaction records, and prepares datasets for synthesis-outcome prediction.
[Web application](https://mofinder.chemistry.wustl.edu/) | [Demos](Demo/README.md) | [Source code](docs/source_to_code.md) | [Workflow guide](docs/workflow.md) | [Model evaluation](docs/evaluation.md)

## Quick start

The workflow runs through Python commands. Python 3.10 or newer is required. Clone the repository and initialize its related applications:

```bash
git clone --recurse-submodules https://github.com/zzhenglab/MOFinder.git
cd MOFinder
```

Start with the two offline demonstrations:

```bash

File: mof_extraction_1_2.csv (part 266 of 305)
doi,main_pdf,si_pdf,raw_output,parsed_json,article_trial_or_failure,article_trial_or_failure_notes,mof_name,crystal_code,metal_1,metal_1_abbr,metal_1_amount_text,metal_1_amount_value,metal_1_amount_unit,metal_2,metal_2_abbr,metal_2_amount_text,metal_2_amount_value,metal_2_amount_unit,metal_3,metal_3_abbr,metal_3_amount_text,metal_3_amount_value,metal_3_amount_unit,linker_1,linker_1_abbr,linker_1_amount_text,linker_1_amount_value,linker_1_amount_unit,linker_2,linker_2_abbr,linker_2_amount_text,linker_2_amount_value,linker_2_amount_unit,linker_3,linker_3_abbr,linker_3_amount_text,linker_3_amount_value,linker_3_amount_unit,modulator_1,modulator_1_abbr,modulator_1_amount_text,modulator_1_amount_value,modulator_1_amount_unit,modulator_2,modulator_2_abbr,modulator_2_amount_text,modulator_2_amount_value,modulator_2_amount_unit,solvent_main,solvent_main_abbr,solvent_main_amount_text,solvent_main_ml,solvent_secondary,solvent_secondary_abbr,solvent_secondary_amount_text,solvent_secondary_ml,temperature_c,temperature_c_text,time_h,time_text,vessel_type,stirring,washing_solvent,washing_cycles,activation_text,activation_temp_c,activation_time_h,crystal_morphology,yield_percent,crystal_size,topology_code,metal_cluster_connectivity,unit_cell_short,pore_diameter_A,BET_surface_area_m2g,air_stable,water_stable,tga_decomposition_temp_c,applications,reference,status,error
10.1021/cg1009175,downloaded\10.1021_cg1009175.pdf,SI downloaded\10.1021_cg1009175_SI.pdf,mof_json_store\10.1021_cg1009175\raw_output.json,mof_json_store\10.1021_cg1009175\synthesis_003.json,no,,,,Copper(II),,"0.073 g, 0.25 mmol",0.25,mmol,Nickel(II),,,,,nan,,,,,L-thioproline,LTP,"0.075 g, 0.56 mmol",0.56,mmol,,,,,,,,,,,,,,,,,,,,,"N,N-dimethylformamide",DMF,2 mL,2.0,ethanol,EtOH,1 mL,1.0,100.0,100 °C,72.0,3 days,23 mL Teflon-lined stainless steel vessel,,H2O,,dried in air,,,green rectangular block crystals,57.0,,,6-coordinated Ni2+ nodes,"a=5.897(6) Å, b=10.146(1) Å, c=10.077(1) Å, β=90.165(6)°, P21 (monoclinic)",,,not_reported,not_reported,220.0,,10.1021/cg1009175,ok,
10.1039/d1dt04190h,downloaded\10.1039_d1dt04190h.pdf,SI downloaded\10.1039_d1dt04190h_SI.pdf,mof_json_store\10.1039_d1dt04190h\raw_output.json,mof_json_store\10.1039_d1dt04190h\synthesis_001.json,no,,Eu(BPDC-0N),,Copper(II),,"6.47 mg, 0.0145 mmol",0.0145,mmol,Calcium(II),,,,,nan,,,,,"biphenyl-4,4'-dicarboxylic acid",H2BPDC-0N,"3.51 mg, 0.0145 mmol",0.0145,mmol,,,,,,,,,,,2-fluorobenzoic acid,2-FBA,"24.38 mg, 0.174 mmol",0.174,mmol,nitric acid (3.5 M in DMF),HNO3,"3.5 M, 20 μL",0.07,mmol,"N,N-dimethylformamide",DMF,730 μL,0.73,water,H2O,20 μL,0.02,110.0,110 °C,48.0,2 days,5 mL Teflon cup,static,"DMF, ethanol",,80 °C overnight,80.0,,octahedral crystals,,,,[Ln6(μ3-F)8(COO)12] hexanuclear SBU (12-connected),,,,not_reported,not_reported,,luminescence,10.1039/d1dt04190h,ok,
10.1039/d1dt04190h,downloaded\10.1039_d1dt04190h.pdf,SI downloaded\10.1039_d1dt04190h_SI.pdf,mof_json_store\10.1039_d1dt04190h\raw_output.json,mof_json_store\10.1039_d1dt04190h\synthesis_002.json,no,,Eu(BPDC-1N),,Copper(II),,"6.47 mg, 0.0145 mmol",0.0145,mmol,Magnesium(II),,,,,nan,,,,,6-(4-carboxyphenyl)nicotinic acid,H2BPDC-1N,"3.51 mg, 0.0145 mmol",0.0145,mmol,,,,,,,,,,,2-fluorobenzoic acid,2-FBA,"16.23 mg, 0.116 mmol",0.116,mmol,nitric acid (3.5 M in DMF),HNO3,"3.5 M, 40 μL",0.14,mmol,"N,N-dimethylformamide",DMF,730 μL,0.73,water,H2O,20 μL,0.02,110.0,110 °C,48.0,2 days,5 mL Teflon-lined stainless steel reactor,static,"DMF, ethanol",,80 °C overnight,80.0,,colorless crystals,,,,[Ln6(μ3-F)8(COO)12] hexanuclear SBU (12-connected),,,,not_reported,not_reported,,luminescence,10.1039/d1dt04190h,ok,
10.1039/d1dt04190h,downloaded\10.1039_d1dt04190h.pdf,SI downloaded\10.1039_d1dt04190h_SI.pdf,mof_json_store\10.1039_d1dt04190h\raw_output.json,mof_json_store\10.1039_d1dt04190h\synthesis_003.json,no,,Eu(BPDC-2N),2155522,Cr(NO3)3·9H2O,,"6.47 mg, 0.0145 mmol",0.0145,mmol,nan,,,,,nan,,,,,"[2,2′-bipyridine]-5,5′-dicarboxylic acid",H2BPDC-2N,"3.52 mg, 0.0145 mmol",0.0145,mmol,,,,,,,,,,,2-fluorobenzoic acid,2-FBA,"24.38 mg, 0.174 mmol",0.174,mmol,nitric acid (3.5 M in DMF),HNO3,"3.5 M, 0.6 μL",0.0021,mmol,"N,N-dimethylformamide",DMF,2.92 mL,2.92,water,H2O,40 μL,0.04,110.0,110 °C,72.0,3 days,5 mL Teflon cup,static,"DMF, ethanol",,80 °C overnight,80.0,,purple red polyhedral crystals,,0.12 × 0.11 × 0.10 mm,,[Eu6(μ3-F)8(COO)12] hexanuclear SBU (12-connected),"a=b=c=27.498(6) Å, cubic, Fm-3m",,,not_reported,not_reported,,luminescence,10.1039/d1dt04190h,ok,
10.1021/cg4014416,downloaded\10.1021_cg4014416.pdf,SI downloaded\10.1021_cg4014416_SI.pdf,mof_json_store\10.1021_cg4014416\raw_output.json,mof_json_store\10.1021_cg4014416\synthesis_001.json,yes,"H2O/MeOH or H2O/EtOH gave insoluble precipitate; pH 4–10 gave no good-quality crystals; 2,3-ndc in H2O/DMF gave no useful products.",,,Cr(NO3)3·9H2O,,"30 mg, 0.1 mmol",0.1,mmol,nan,,,,,nan,,,,,"1,4-naphthalenedicarboxylic acid","1,4-H2ndc","22 mg, 0.1 mmol",0.1,mmol,tetrakis(4-pyridyl)cyclobutane,tpcb,"18 mg, 0.05 mmol",0.05,mmol,,,,,,,,,,,,,,,,water,H2O,2.5 mL,2.5,"N,N-dimethylformamide",DMF,0.5 mL,0.5,150.0,150 °C,24.0,1 day,sealed Pyrex glass tube,,"water, Et2O",,dried in air,,,yellow crystals (blocks),22.0,,,,"a=12.344(4), b=18.153(7), c=18.257(7) Å, beta=92.99(3)°, P21/c",,,yes,yes,353.0,photocatalysis;luminescence,10.1021/cg4014416,ok,
10.1021/cg4014416,downloaded\10.1021_cg4014416.pdf,SI downloaded\10.1021_cg4014416_SI.pdf,mof_json_store\10.1021_cg4014416\raw_output.json,mof_json_store\10.1021_cg4014416\synthesis_002.json,yes,"H2O/MeOH or H2O/EtOH gave insoluble precipitate; pH 4–10 gave no good-quality crystals; 2,3-ndc in H2O/DMF gave no useful products.",,,Cr(NO3)3·9H2O,,"30 mg, 0.1 mmol",0.1,mmol,nan,,,,,nan,,,,,"1,4-naphthalenedicarboxylic acid","1,4-H2ndc","22 mg, 0.1 mmol",0.1,mmol,tetrakis(4-pyridyl)cyclobutane,tpcb,"18 mg, 0.05 mmol",0.05,mmol,,,,,,,,,,,,,,,,water,H2O,2.5 mL,2.5,acetonitrile,MeCN,0.5 mL,0.5,150.0,150 °C,24.0,1 day,sealed Pyrex glass tube,,"water, Et2O",,dried in air,,,yellow blocks,51.0,,,,"a=18.615(3), b=15.937(2), c=29.464(6) Å, P6122",,,yes,yes,352.0,photocatalysis;luminescence,10.1021/cg4014416,ok,
10.1021/cg4014416,downloaded\10.1021_cg4014416.pdf,SI downloaded\10.1021_cg4014416_SI.pdf,mof_json_store\10.1021_cg4014416\raw_output.json,mof_json_store\10.1021_cg4014416\synthesis_003.json,yes,"H2O/MeOH or H2O/EtOH gave insoluble precipitate; pH 4–10 gave no good-quality crystals; 2,3-ndc in H2O/DMF gave no useful products.",,,Cr(NO3)3·9H2O,,"30 mg, 0.1 mmol",0.1,mmol,nan,,,,,nan,,,,,"2,3-naphthalenedicarboxylic acid","2,3-H2ndc","22 mg, 0.1 mmol",0.1,mmol,tetrakis(4-pyridyl)cyclobutane,tpcb,"18 mg, 0.05 mmol",0.05,mmol,,,,,,,,,,,,,,,,water,H2O,2.5 mL,2.5,acetonitrile,MeCN,0.5 mL,0.5,150.0,150 °C,24.0,1 day,sealed Pyrex glass tube,,"water, Et2O",,dried in air,,,yellow cubic crystals,32.0,,,"tetranuclear [Zn4(2,3-ndc)6] unit","a=16.058(2), c=16.950(2) Å, beta=109.37(1)°, P21/n",,,yes,yes,357.0,photocatalysis;luminescence,10.1021/cg4014416,ok,
10.1039/d5gc01029b,downloaded\10.1039_d5gc01029b.pdf,,mof_json_store\10.1039_d5gc01029b\raw_output.json,mof_json_store\10.1039_d5gc01029b\synthesis_001.json,yes,DMF+AA for Ni gave mostly amorphous product with few crystals; low AA in Zn/BuOH gave mixed phases; extending Ni synthesis to 72 h in DMF+BuOH+AA produced side phases.,[Ni(bdp)]n,2426286,ZrCl4,,"74.0 mg, 255 µmol, 1 eq.",0.255,mmol,nan,,,,,nan,,,,,"1,4-bis(1H-pyrazol-4-yl)benzene",H2bdp,"53.5 mg, 255 µmol, 1 eq.",53.5,mg,,,,,,,,,,,,,,,,,,,,,1-butanol,BuOH,15 mL,15.0,,,,,150.0,150 °C,24.0,24 h,autoclavable glass bottle (50 mL),static,"NMP, DMF",3× 10 mL each,150 °C under vacuum overnight,150.0,,orange intergrown needles,,needles ~5–20 µm length,,,"a=22.000(4), b=6.9300(14), c=14.760(3) Å, Imma",,,not_reported,not_reported,350.0,,10.1039/d5gc01029b,ok,
10.1039/d5gc01029b,downloaded\10.1039_d5gc01029b.pdf,,mof_json_store\10.1039_d5gc01029b\raw_output.json,mof_json_store\10.1039_d5gc01029b\synthesis_002.json,yes,DMF+AA for Ni gave mostly amorphous product with few crystals; low AA in Zn/BuOH gave mixed phases; extending Ni synthesis to 72 h in DMF+BuOH+AA produced side phases.,[Ni(bdp)]n,2426286,ZrCl4,,"74.0 mg, 255 µmol, 1 eq.",0.255,mmol,nan,,,,,nan,,,,,"1,4-bis(1H-pyrazol-4-yl)benzene",H2bdp,"53.5 mg, 255 µmol, 1 eq.",53.5,mg,,,,,,,,,,,acetic acid,AA,3.50 M initial in mixture (volume not specified),,,,,,,,1-butanol,BuOH,15 mL,15.0,,,,,150.0,150 °C,24.0,24 h,autoclavable glass bottle (50 mL),static,"NMP, DMF",3× 10 mL each,150 °C under vacuum overnight,150.0,,orange needles/rhombic bipyramids,,up to ~100 µm length,,,"a=22.000(4), b=6.9300(14), c=14.760(3) Å, Imma",,,not_reported,not_reported,350.0,,10.1039/d5gc01029b,ok,
10.1039/d5gc01029b,downloaded\10.1039_d5gc01029b.pdf,,mof_json_store\10.1039_d5gc01029b\raw_output.json,mof_json_store\10.1039_d5gc01029b\synthesis_003.json,yes,DMF+AA for Ni gave mostly amorphous product with few crystals; low AA in Zn/BuOH gave mixed phases; extending Ni synthesis to 72 h in DMF+BuOH+AA produced side phases.,[Ni(bdp)]n,2426286,ZrCl4,,"74.0 mg, 255 µmol, 1 eq.",0.255,mmol,nan,,,,,nan,,,,,"1,4-bis(1H-pyrazol-4-yl)benzene",H2bdp,"53.5 mg, 255 µmol, 1 eq.",53.5,mg,,,,,,,,,,,,,,,,,,,,,"N,N-dimethylformamide",DMF,15 mL,15.0,,,,,150.0,150 °C,24.0,24 h,sealed glass scintillation vial,static,"NMP, DMF",3× 10 mL each,150 °C under vacuum overnight,150.0,,orange intergrown microcrystals,,<10 µm aggregates,,,"a=22.000(4), b=6.9300(14), c=14.760(3) Å, Imma",,,not_reported,not_reported,350.0,,10.1039/d5gc01029b,ok,
10.1039/d5gc01029b,downloaded\10.1039_d5gc01029b.pdf,,mof_json_store\10.1039_d5gc01029b\raw_output.json,mof_json_store\10.1039_d5gc01029b\synthesis_004.json,yes,DMF+AA for Ni gave mostly amorphous product with few crystals; low AA in Zn/BuOH gave mixed phases; extending Ni synthesis to 72 h in DMF+BuOH+AA produced side phases.,[Ni(bdp)]n,2426286,ZrCl4,,"74.0 mg, 255 µmol, 1 eq.",0.255,mmol,nan,,,,,nan,,,,,"1,4-bis(1H-pyrazol-4-yl)benzene",H2bdp,"53.5 mg, 255 µmol, 1 eq.",53.5,mg,,,,,,,,,,,acetic acid,AA,1.35 M initial in DMF,,,,,,,,"N,N-dimethylformamide",DMF,15 mL,15.0,,,,,150.0,150 °C,24.0,24 h,sealed glass scintillation vial,static,"NMP, DMF",3× 10 mL each,150 °C under vacuum overnight,150.0,,few intergrown orange crystals with amorphous green side phase,,,,,"a=22.000(4), b=6.9300(14), c=14.760(3) Å, Imma",,,not_reported,not_reported,350.0,,10.1039/d5gc01029b,ok,
10.1039/d5gc01029b,downloaded\10.1039_d5gc01029b.pdf,,mof_json_store\10.1039_d5gc01029b\raw_output.json,mof_json_store\10.1039_d5gc01029b\synthesis_005.json,yes,DMF+AA for Ni gave mostly amorphous product with few crystals; low AA in Zn/BuOH gave mixed phases; extending Ni synthesis to 72 h in DMF+BuOH+AA produced side phases.,[Ni(bdp)]n,2426286,ZrCl4,,"74.0 mg, 255 µmol, 1 eq.",0.255,mmol,nan,,,,,nan,,,,,"1,4-bis(1H-pyrazol-4-yl)benzene",H2bdp,"53.5 mg, 255 µmol, 1 eq.",53.5,mg,,,,,,,,,,,acetic acid,AA,1.35 M initial in mixture,,,,,,,,"N,N-dimethylformamide",DMF,15 mL,15.0,1-butanol,BuOH,15 mL,15.0,150.0,150 °C,24.0,24 h (≤24 h to avoid side phases),autoclavable glass bottle (50 mL),static,"NMP, DMF",3× 10 mL each,150 °C under vacuum overnight,150.0,,orange rhombic prisms with rhombic pyramidal terminations,,longest dimension <5 µm,,,"a=22.000(4), b=6.9300(14), c=14.760(3) Å, Imma",,,not_reported,not_reported,350.0,,10.1039/d5gc01029b,ok,
10.1039/d5gc01029b,downloaded\10.1039_d5gc01029b.pdf,,mof_json_store\10.1039_d5gc01029b\raw_output.json,mof_json_store\10.1039_d5gc01029b\synthesis_006.json,yes,DMF+AA for Ni gave mostly amorphous product with few crystals; low AA in Zn/BuOH gave mixed phases; extending Ni synthesis to 72 h in DMF+BuOH+AA produced side phases.,[Zn(bdp)]n,2426284,ZrCl4,,"76.5 mg, 255 µmol, 1 eq.",0.255,mmol,nan,,,,,nan,,,,,"1,4-bis(1H-pyrazol-4-yl)benzene",H2bdp,"53.5 mg, 255 µmol, 1 eq.",53.5,mg,,,,,,,,,,,,,,,,,,,,,1-butanol,BuOH,15 mL,15.0,,,,,150.0,150 °C,24.0,24 h,autoclavable glass bottle (50 mL),static,"NMP, DMF",3× 10 mL each,150 °C under vacuum overnight,150.0,,colorless crystals (blocks/needles),,micron-sized; comparable to DMF synthesis,,,"a=b=13.2864(2), c=7.2865(2) Å, P42/mmc",,,not_reported,not_reported,400.0,,10.1039/d5gc01029b,ok,
10.1039/d5gc01029b,downloaded\10.1039_d5gc01029b.pdf,,mof_json_store\10.1039_d5gc01029b\raw_output.json,mof_json_store\10.1039_d5gc01029b\synthesis_007.json,yes,DMF+AA for Ni gave mostly amorphous product with few crystals; low AA in Zn/BuOH gave mixed phases; extending Ni synthesis to 72 h in DMF+BuOH+AA produced side phases.,[Zn(bdp)]n,2426284,ZrCl4,,"76.5 mg, 255 µmol, 1 eq.",0.255,mmol,nan,,,,,nan,,,,,"1,4-bis(1H-pyrazol-4-yl)benzene",H2bdp,"53.5 mg, 255 µmol, 1 eq.",53.5,mg,,,,,,,,,,,,,,,,,,,,,"N,N-dimethylformamide",DMF,15 mL,15.0,,,,,150.0,150 °C,24.0,24 h,sealed glass scintillation vial,static,"NMP, DMF",3× 10 mL each,150 °C under vacuum overnight,150.0,,intergrown crystals,,particles <10 µm,,,"a=b=13.2864(2), c=7.2865(2) Å, P42/mmc",,,not_reported,not_reported,400.0,,10.1039/d5gc01029b,ok,
10.1039/d5gc01029b,downloaded\10.1039_d5gc01029b.pdf,,mof_json_store\10.1039_d5gc01029b\raw_output.json,mof_json_store\10.1039_d5gc01029b\synthesis_008.json,yes,DMF+AA for Ni gave mostly amorphous product with few crystals; low AA in Zn/BuOH gave mixed phases; extending Ni synthesis to 72 h in DMF+BuOH+AA produced side phases.,[Zn(bdp)]n,2426284,ZrCl4,,"76.5 mg, 255 µmol, 1 eq.",0.255,mmol,nan,,,,,nan,,,,,"1,4-bis(1H-pyrazol-4-yl)benzene",H2bdp,"53.5 mg, 255 µmol, 1 eq.",53.5,mg,,,,,,,,,,,acetic acid,AA,1.35 M initial in DMF,,,,,,,,"N,N-dimethylformamide",DMF,15 mL,15.0,,,,,150.0,150 °C,24.0,24 h,sealed glass scintillation vial,static,"NMP, DMF",3× 10 mL each,150 °C under vacuum overnight,150.0,,colorless large blocks,,up to ~200 µm,,,"a=b=13.2864(2), c=7.2865(2) Å, P42/mmc",,,not_reported,not_reported,400.0,,10.1039/d5gc01029b,ok,
10.1039/d5gc01029b,downloaded\10.1039_d5gc01029b.pdf,,mof_json_store\10.1039_d5gc01029b\raw_output.json,mof_json_store\10.1039_d5gc01029b\synthesis_009.json,yes,DMF+AA for Ni gave mostly amorphous product with few crystals; low AA in Zn/BuOH gave mixed phases; extending Ni synthesis to 72 h in DMF+BuOH+AA produced side phases.,[Zn(bdp)]n,2426284,ZrCl4,,"76.5 mg, 255 µmol, 1 eq.",0.255,mmol,nan,,,,,nan,,,,,"1,4-bis(1H-pyrazol-4-yl)benzene",H2bdp,"53.5 mg, 255 µmol, 1 eq.",53.5,mg,,,,,,,,,,,acetic acid,AA,1.35 M initial in mixture,,,,,,,,"N,N-dimethylformamide",DMF,15 mL,15.0,1-butanol,BuOH,15 mL,15.0,150.0,150 °C,24.0,24 h,autoclavable glass bottle (50 mL),static,"NMP, DMF",3× 10 mL each,150 °C under vacuum overnight,150.0,,colorless blocks; shorter aspect ratio vs DMF+AA,,tens to hundreds of µm (shorter than DMF+AA),,,"a=b=13.2864(2), c=7.2865(2) Å, P42/mmc",,,not_reported,not_reported,400.0,,10.1039/d5gc01029b,ok,
10.1039/d5gc01029b,downloaded\10.1039_d5gc01029b.pdf,,mof_json_store\10.1039_d5gc01029b\raw_output.json,mof_json_store\10.1039_d5gc01029b\synthesis_010.json,yes,DMF+AA for Ni gave mostly amorphous product with few crystals; low AA in Zn/BuOH gave mixed phases; extending Ni synthesis to 72 h in DMF+BuOH+AA produced side phases.,BUT-58,2426285,ZrCl4,,"76.5 mg, 255 µmol, 1 eq.",0.255,mmol,nan,,,,,nan,,,,,"1,4-bis(1H-pyrazol-4-yl)benzene",H2bdp,"53.5 mg, 255 µmol, 1 eq.",53.5,mg,,,,,,,,,,,acetic acid,AA,3.50 M initial in mixture (yields phase-pure BUT-58),,,,,,,,1-butanol,BuOH,15 mL,15.0,,,,,150.0,150 °C,24.0,24 h,autoclavable glass bottle (50 mL),static,"NMP, DMF",3× 10 mL each,150 °C under vacuum overnight,150.0,,colorless crystals; broad size distribution,,single crystals up to ~200 µm with many smaller intergrown particles,,,"a=16.3434(2), c=12.5154(2) Å, I4122",,,not_reported,not_reported,,,10.1039/d5gc01029b,ok,
10.1039/d2ce01085b,downloaded\10.1039_d2ce01085b.pdf,SI downloaded\10.1039_d2ce01085b_SI.pdf,mof_json_store\10.1039_d2ce01085b\raw_output.json,mof_json_store\10.1039_d2ce01085b\synthesis_001.json,no,,,1889317,FeCl3·6H2O,,"0.058 g, 0.2 mmol",0.2,mmol,nan,,,,,nan,,,,,"3-(3,5-dicarboxylphenoxy)-6-carboxylpyridine",H3L,"0.030 g, 0.1 mmol",0.1,mmol,"1,3,5-tris(1-imidazolyl)benzene",tib,"0.055 g, 0.2 mmol",0.2,mmol,,,,,,,,,,,,,,,,"N,N-dimethylformamide",DMF,5 mL,5.0,water,H2O,5 mL,5.0,130.0,130 °C,72.0,3 days,Teflon-lined stainless-steel autoclave (15 mL),pre-stirred 0.5 h; static during heating,"mother liquor, methanol",several times,dried in air,,,orange red block crystals,83.7,,fes,,,,,not_reported,yes,310.0,,10.1039/d2ce01085b,ok,
10.1039/d2ce01085b,downloaded\10.1039_d2ce01085b.pdf,SI downloaded\10.1039_d2ce01085b_SI.pdf,mof_json_store\10.1039_d2ce01085b\raw_output.json,mof_json_store\10.1039_d2ce01085b\synthesis_002.json,no,,,2175237,Zn(NO3)2,,"0.058 g, 0.2 mmol",0.2,mmol,nan,,,,,nan,,,,,"3-(3,5-dicarboxylphenoxy)-6-carboxylpyridine",H3L,"0.030 g, 0.1 mmol",0.1,mmol,"4,4′-bis(imidazolyl)biphenyl",bibp,"0.029 g, 0.1 mmol",0.1,mmol,,,,,,,,,,,,,,,,water,H2O,5 mL,5.0,"N,N-dimethylformamide",DMF,3 mL,3.0,130.0,130 °C,72.0,3 days,Teflon-lined stainless-steel autoclave (15 mL),pre-stirred 0.5 h; static during heating,"mother liquor, methanol",several times,dried in air,,,pink block crystals,81.5,,,,,,,not_reported,yes,300.0,,10.1039/d2ce01085b,ok,
10.1039/d2ce01085b,downloaded\10.1039_d2ce01085b.pdf,SI downloaded\10.1039_d2ce01085b_SI.pdf,mof_json_store\10.1039_d2ce01085b\raw_output.json,mof_json_store\10.1039_d2ce01085b\synthesis_003.json,no,,,2195511,Zn(NO3)2·4H2O,,"0.058 g, 0.2 mmol",0.2,mmol,nan,,,,,nan,,,,,"3-(3,5-dicarboxylphenoxy)-6-carboxylpyridine",H3L,"0.030 g, 0.1 mmol",0.1,mmol,"3,5-bis(imidazoly-1-yl)toluene",bip,"0.022 g, 0.2 mmol",0.2,mmol,,,,,,,,,,,,,,,,"N,N-dimethylformamide",DMF,6 mL,6.0,water,H2O,3 mL,3.0,130.0,130 °C,72.0,3 days,Teflon-lined stainless-steel autoclave (15 mL),pre-stirred 0.5 h; static during heating,"mother liquor, methanol",several times,dried in air,,,purple block crystals,75.4,,,"Co4[COO]6(μ3-OH)2 SBU, 10-connected",,,8.58,not_reported,yes,360.0,,10.1039/d2ce01085b,ok,
10.1039/b502651b,downloaded\10.1039_b502651b.pdf,,mof_json_store\10.1039_b502651b\raw_output.json,mof_json_store\10.1039_b502651b\synthesis_001.json,no,,,,Zn(NO3)2·4H2O,,"582 mg, 2 mmol",2,mmol,nan,,,,,nan,,,,,"1,2,4-benzenetricarboxylic acid",BTC,"210 mg, 1 mmol",1.0,mmol,"4,4'-bipyridine","4,4′-bpy","192 mg, 1 mmol",1.0,mmol,,,,,,triethylamine,,to adjust pH to 6.5,,,,,,,,water,H2O,10 mL,10.0,,,,,140.0,140 °C,120.0,5 days,Teflon-lined autoclave (23 mL),,,,,,,green crystals,70.0,,,"Ni(II) octahedra linked by BTC and 4,4′-bpy","a=22.635(5) Å, b=17.286(4) Å, c=10.058(2) Å, α=90°, β=90°, γ=90°, Pna21",,,not_reported,not_reported,280.0,,10.1039/b502651b,ok,
10.1039/b502651b,downloaded\10.1039_b502651b.pdf,,mof_json_store\10.1039_b502651b\raw_output.json,mof_json_store\10.1039_b502651b\synthesis_002.json,no,,,,Zn(NO3)2·4H2O,,"290 mg, 1 mmol",1,mmol,nan,,,,,nan,,,,,"pyridine-3,4-dicarboxylic acid",PDB,"167 mg, 1 mmol",1.0,mmol,"4,4'-bipyridine","4,4′-bpy","192 mg, 1 mmol",1.0,mmol,,,,,,,,,,,,,,,,water,H2O,10 mL,10.0,,,,,140.0,140 °C (autogenous pressure),120.0,5 days,Teflon-lined autoclave (23 mL),,,,,,,green crystals,67.0,,,"Ni(II) octahedra linked by PDB and 4,4′-bpy","a=19.342(4) Å, b=11.443(2) Å, c=13.936(3) Å, β=97.82(3)°, C2/c",,,not_reported,not_reported,265.0,,10.1039/b502651b,ok,
10.1039/c8dt02686f,downloaded\10.1039_c8dt02686f.pdf,SI downloaded\10.1039_c8dt02686f_SI.pdf,mof_json_store\10.1039_c8dt02686f\raw_output.json,mof_json_store\10.1039_c8dt02686f\synthesis_001.json,no,,ZJNU-87,1851966,Zn(NO3)2·4H2O,,"15 mg, 88.1 μmol",0.0881,mmol,nan,,,,,nan,,,,,"5,5′-(2,6-Diaminopyridine-3,5-diyl)diisophthalic acid",H4L1,"5.0 mg, 11.4 μmol",5.0,mg,,,,,,,,,,,Hydrochloric acid (6 M in H2O),HCl,"6 M, 60 μL",0.36,mmol,,,,,,"N,N-dimethylformamide",DMF,1.5 mL,1.5,methanol,MeOH,0.5 mL,0.5,70.0,343 K,72.0,72 h,20 mL glass vial,static,,,,,,blue hexagon-shaped crystals,34.0,0.22 × 0.20 × 0.16 mm,ssa,Cu2(COO)4 paddlewheel SBU,"a=18.4908(5), b=18.4908(5), c=23.7857(13) Å, α=90°, β=90°, γ=120°, P63/mmc",,,not_reported,not_reported,,,10.1039/c8dt02686f,ok,
10.1039/c8dt02686f,downloaded\10.1039_c8dt02686f.pdf,SI downloaded\10.1039_c8dt02686f_SI.pdf,mof_json_store\10.1039_c8dt02686f\raw_output.json,mof_json_store\10.1039_c8dt02686f\synthesis_002.json,no,,ZJNU-88,1851967,Zn(NO3)2·4H2O,,"15 mg, 88.1 μmol",0.0881,mmol,nan,,,,,nan,,,,,"5,5′-(2,6-Dimethylpyridine-3,5-diyl)diisophthalic acid",H4L2,,,,,,,,,,,,,,Hydrochloric acid (6 M in H2O),HCl,"6 M, 40 μL",0.24,mmol,,,,,,"N,N-dimethylformamide",DMF,1.5 mL,1.5,methanol,MeOH,0.5 mL,0.5,70.0,343 K,72.0,72 h,20 mL glass vial,static,,,,,,,43.0,0.25 × 0.21 × 0.11 mm,ssa,Cu2(COO)4 paddlewheel SBU,"a=18.5415(2), b=18.5415(2), c=23.4290(5) Å, α=90°, β=90°, γ=120°, P63/mmc",,1693.0,not_reported,not_reported,,acetylene separation;CO2_capture,10.1039/c8dt02686f,ok,
10.1039/c8dt02686f,downloaded\10.1039_c8dt02686f.pdf,SI downloaded\10.1039_c8dt02686f_SI.pdf,mof_json_store\10.1039_c8dt02686f\raw_output.json,mof_json_store\10.1039_c8dt02686f\synthesis_003.json,no,,ZJNU-89,1851968,Zn(NO3)2·4H2O,,"15 mg, 88.1 μmol",0.0881,mmol,nan,,,,,nan,,,,,"5,5′-(2,6-Dimethoxypyrdine-3,5-diyl)diisophthalic acid",H4L3,,,,,,,,,,,,,,Hydrochloric acid (6 M in H2O),HCl,"6 M, 60 μL",0.36,mmol,,,,,,"N,N-dimethylformamide",DMF,1.5 mL,1.5,methanol,MeOH,0.5 mL,0.5,70.0,343 K,72.0,72 h,20 mL glass vial,static,,,,,,,37.0,0.24 × 0.15 × 0.11 mm,ssa,Cu2(COO)4 paddlewheel SBU,"a=18.6741(2), b=18.6741(2), c=23.6008(3) Å, α=90°, β=90°, γ=120°, P63/mmc",,1618.0,not_reported,not_reported,,acetylene separation;CO2_capture,10.1039/c8dt02686f,ok,
10.1021/cg201028e,downloaded\10.1021_cg201028e.pdf,SI downloaded\10.1021_cg201028e_SI.pdf,mof_json_store\10.1021_cg201028e\raw_output.json,mof_json_store\10.1021_cg201028e\synthesis_001.json,yes,Using pre-synthesized H2L with Cd(II) salts failed to give single crystals; only in situ ligand formation worked.,{Cd1.33L(Cl)0.67(H2O)0.67}n (1),,Zn(NO3)2·4H2O,,"0.06 g, 0.30 mmol",0.3,mmol,nan,,,,,nan,,,,,1-(4-Cyano-phenyl)-piperidine-4-carboxylic acid ethyl ester,L1,"0.04 g, 0.15 mmol",0.15,mmol,,,,,,,,,,,sodium azide,,"0.02 g, 0.30 mmol",0.3,mmol,,,,,,water,H2O,3 mL,3.0,,,,,180.0,180 °C,72.0,three days,Teflon-lined autoclave,static,"water, acetone",,air-dried,,,truncated octahedron-shaped brown crystals,51.0,,,trinuclear Cd(II) cluster with μ3-halide bridges,"a=b=c=16.499(5) Å, P4132",,,yes,not_reported,330.0,luminescence,10.1021/cg201028e,ok,
10.1021/cg201028e,downloaded\10.1021_cg201028e.pdf,SI downloaded\10.1021_cg201028e_SI.pdf,mof_json_store\10.1021_cg201028e\raw_output.json,mof_json_store\10.1021_cg201028e\synthesis_002.json,yes,Using pre-synthesized H2L with Cd(II) salts failed to give single crystals; only in situ ligand formation worked.,{Cd1.33L(Br)0.67(H2O)0.67}n (2),,Zn(NO3)2·4H2O,,"0.11 g, 0.3 mmol",0.3,mmol,nan,,,,,nan,,,,,1-(4-Cyano-phenyl)-piperidine-4-carboxylic acid ethyl ester,L1,"0.04 g, 0.15 mmol",0.15,mmol,,,,,,,,,,,sodium azide,,"0.02 g, 0.30 mmol",0.3,mmol,,,,,,water,H2O,3 mL,3.0,,,,,180.0,180 °C,72.0,three days,Teflon-lined autoclave,static,"water, acetone",,air-dried,,,truncated octahedron-shaped brown crystals,55.0,,,trinuclear Cd(II) cluster with μ3-halide bridges,"a=b=c=16.635(3) Å, P4132",,,yes,not_reported,,luminescence,10.1021/cg201028e,ok,
10.1021/cg201028e,downloaded\10.1021_cg201028e.pdf,SI downloaded\10.1021_cg201028e_SI.pdf,mof_json_store\10.1021_cg201028e\raw_output.json,mof_json_store\10.1021_cg201028e\synthesis_003.json,yes,Using pre-synthesized H2L with Cd(II) salts failed to give single crystals; only in situ ligand formation worked.,{Cd1.33L(I)0.67(H2O)0.67}n (3),,Zn(NO3)2·4H2O,,"0.12 g, 0.3 mmol",0.3,mmol,nan,,,,,nan,,,,,1-(4-Cyano-phenyl)-piperidine-4-carboxylic acid ethyl ester,L1,"0.04 g, 0.15 mmol",0.15,mmol,,,,,,,,,,,sodium azide,,"0.02 g, 0.30 mmol",0.3,mmol,,,,,,water,H2O,3 mL,3.0,,,,,180.0,180 °C,72.0,three days,Teflon-lined autoclave,static,"water, acetone",,air-dried,,,truncated octahedron-shaped brown crystals,52.0,,,trinuclear Cd(II) cluster with μ3-halide bridges,"a=b=c=16.614(5) Å, P4132",,,yes,not_reported,,luminescence,10.1021/cg201028e,ok,
10.1039/b304826h,downloaded\10.1039_b304826h.pdf,,mof_json_store\10.1039_b304826h\raw_output.json,mof_json_store\10.1039_b304826h\synthesis_001.json,no,,,217237,Zn(NO3)2·4H2O,,"24 mg, 0.09 mmol",0.09,mmol,nan,,,,,nan,,,,,piperidinium salt of trimellitic acid,BTC,"42 mg, 0.09 mmol",0.09,mmol,,,,,,,,,,,,,,,,,,,,,water,H2O,80 mL,80.0,methanol,MeOH,10 mL,10.0,25.0,room temperature (RT),,stirred 30 min; crystals by slow evaporation over a few weeks,,stirred,,,,,,colorless crystals,56.0,,,Cd(II) octahedral nodes; 3D pillar-like framework,"triclinic, P-1, a=7.6819(10), b=8.8715(11), c=10.3205(11) Å, α=105.852(6), β=93.055(7), γ=105.705(3), Z=2",,,not_reported,no,,luminescence,10.1039/b304826h,ok,
10.1039/c1ce05520h,downloaded\10.1039_c1ce05520h.pdf,SI downloaded\10.1039_c1ce05520h_SI.pdf,mof_json_store\10.1039_c1ce05520h\raw_output.json,mof_json_store\10.1039_c1ce05520h\synthesis_003.json,no,,,,Zn(NO3)2·4H2O,AgPF6,"34.7 mg, 0.137 mmol (in 10 mL CH3CN)",0.137,mmol,nan,,,,,nan,,,,,"Tris[1,3-bis(4-pyridyl)-1,3-propanedionate]iron(III)",[Fe(bppd)3],"100.1 mg, 0.137 mmol (in 10 mL THF)",,,,,,,,,,,,,,,,,,,,,,,tetrahydrofuran,THF,10 mL (solution of [Fe(bppd)3]),10.0,acetonitrile,CH3CN,10 mL (solution of AgPF6),10.0,25,room temperature,,overnight,,stirred,THF,,dried in air,,,,66.7,,sql,2D undulated sql; Ag 4-connected; ML 4-connected,,,,no,not_reported,,,10.1039/c1ce05520h,ok,
10.1039/c1ce05520h,downloaded\10.1039_c1ce05520h.pdf,SI downloaded\10.1039_c1ce05520h_SI.pdf,mof_json_store\10.1039_c1ce05520h\raw_output.json,mof_json_store\10.1039_c1ce05520h\synthesis_006.json,no,,,,Zn(NO3)2·4H2O,AgCF3SO3,"19.2 mg, 0.0747 mmol (in 10 mL H2O)",0.0747,mmol,nan,,,,,nan,,,,,"Tris[1,3-bis(4-pyridyl)-1,3-propanedionate]iron(III)",[Fe(bppd)3],"53.6 mg, 0.0733 mmol (in 10 mL EtOH)",,,,,,,,,,,,,,,,,,,,,,,ethanol,EtOH,10 mL (solution of [Fe(bppd)3]),10.0,water,H2O,10 mL (solution of AgCF3SO3),10.0,25,room temperature,16.0,16 h,,stirred,EtOH,,dried in air,,,,44.5,,hcb,2D double layer 4^3.6^3; Ag 4-connected; ML 4-connected,,,,no,not_reported,200.0,,10.1039/c1ce05520h,ok,
10.1039/c1ce05520h,downloaded\10.1039_c1ce05520h.pdf,SI downloaded\10.1039_c1ce05520h_SI.pdf,mof_json_store\10.1039_c1ce05520h\raw_output.json,mof_json_store\10.1039_c1ce05520h\synthesis_008.json,no,,,,Zn(NO3)2·4H2O,AgNO3,"19.3 mg, 0.114 mmol (in 10 mL H2O)",0.114,mmol,nan,,,,,nan,,,,,"Tris[1,3-bis(4-pyridyl)-1,3-propanedionate]iron(III)",[Fe(bppd)3],"54.2 mg, 0.0741 mmol (in 10 mL EtOH)",,,,,,,,,,,,,,,,,,,,,,,ethanol,EtOH,10 mL (solution of [Fe(bppd)3]),10.0,water,H2O,10 mL (solution of AgNO3),10.0,25,room temperature,16.0,16 h,,stirred,EtOH,,dried in air,,,,81.0,,,"3D binodal 4,5-connected; 2-fold interpenetrated",,,,no,not_reported,150.0,,10.1039/c1ce05520h,ok,
10.1039/c1ce05520h,downloaded\10.1039_c1ce05520h.pdf,SI downloaded\10.1039_c1ce05520h_SI.pdf,mof_json_store\10.1039_c1ce05520h\raw_output.json,mof_json_store\10.1039_c1ce05520h\synthesis_010.json,no,,,,Zn(NO3)2·4H2O,Ag(tosylate),"62.7 mg, 0.2246 mmol (in 10 mL CH3CN)",0.2246,mmol,nan,,,,,nan,,,,,"Tris[1,3-bis(4-pyridyl)-1,3-propanedionate]iron(III)",[Fe(bppd)3],"98.3 mg, 0.1344 mmol (in 10 mL THF)",,,,,,,,,,,,,,,,,,,,,,,acetonitrile,CH3CN,10 mL (solution of Ag(tosylate)),10.0,tetrahydrofuran,THF,10 mL (solution of [Fe(bppd)3]),10.0,25,room temperature,22.0,22 h,,stirred,EtOH,,dried in air,,,red hexagonal prismatic crystals,30.7,,,"trinodal 3,4,6-connected; nanotubular channels",,,,no,not_reported,250.0,,10.1039/c1ce05520h,ok,
10.1039/c9ra08659e,downloaded\10.1039_c9ra08659e.pdf,SI downloaded\10.1039_c9ra08659e_SI.pdf,mof_json_store\10.1039_c9ra08659e\raw_output.json,mof_json_store\10.1039_c9ra08659e\synthesis_001.json,no,,,,Zn(NO3)2·4H2O,AgNO3,"17 mg, 0.1 mmol",0.1,mmol,nan,(NH4)6Mo7O24·4H2O,"123.6 mg, 0.1 mmol",0.1,mmol,nan,,,,,"bis(4-(4H-1,2,4-triazol-4-yl)phenyl)methane",L,"30.2 mg, 0.1 mmol",0.1,mmol,,,,,,,,,,,,,,,,,,,,,acetonitrile,MeCN,8 mL,8.0,water,H2O,2 mL,2.0,130.0,130 °C,72.0,3 days,Teflon-lined stainless steel autoclave (25 mL),static,,,,,,colorless transparent short block crystals,72.0,,,"2D (2,3,3,3,4)-connected net; contains [Mo8O26] cluster","Monoclinic, C2/c; a=24.1943(9), b=23.8328(9), c=15.2210(6) Å; α=90°, β=102.567(2)°, γ=90°",,,,,,antitumor,10.1039/c9ra08659e,ok,
10.1039/c9ra08659e,downloaded\10.1039_c9ra08659e.pdf,SI downloaded\10.1039_c9ra08659e_SI.pdf,mof_json_store\10.1039_c9ra08659e\raw_output.json,mof_json_store\10.1039_c9ra08659e\synthesis_002.json,no,,,,Zn(NO3)2·4H2O,Zn(NO3)2·6H2O,"29.8 mg, 0.1 mmol",0.1,mmol,nan,,,,,nan,,,,,"bis(4-(4H-1,2,4-triazol-4-yl)phenyl)methane",L,"30.2 mg, 0.1 mmol",0.1,mmol,terephthalic acid,H2BDC,"16.6 mg, 0.1 mmol",0.1,mmol,,,,,,sodium hydroxide (to adjust pH),NaOH,adjusted to pH 8 by dilute sodium hydroxide,,,,,,,,acetonitrile,MeCN,8.0 mL,8.0,water,H2O,2.0 mL,2.0,130.0,130 °C,72.0,3 days (after 0.5 h stirring),Teflon-lined stainless steel autoclave (25 mL),"stirred 0.5 h, then static",,,,,,light yellow transparent block crystals,52.0,,,"3D (2,2,4)-connected net","Triclinic; a=9.6385(2), b=12.8687(3), c=13.4092(3) Å; α=71.8180(10)°, β=75.2240(10)°, γ=74.5340(10)°",,,,,,luminescence;sensing,10.1039/c9ra08659e,ok,
10.1039/c9ra08659e,downloaded\10.1039_c9ra08659e.pdf,SI downloaded\10.1039_c9ra08659e_SI.pdf,mof_json_store\10.1039_c9ra08659e\raw_output.json,mof_json_store\10.1039_c9ra08659e\synthesis_003.json,no,,,,Zn(NO3)2·4H2O,Cd(NO3)2·4H2O,"64.1 mg, 0.2 mmol",0.2,mmol,nan,,,,,nan,,,,,"bis(4-(4H-1,2,4-triazol-4-yl)phenyl)methane",L,"30.2 mg, 0.1 mmol",0.1,mmol,terephthalic acid,H2BDC,"16.6 mg, 0.1 mmol",0.1,mmol,,,,,,,,,,,,,,,,acetonitrile,MeCN,8.0 mL,8.0,water,H2O,2.0 mL,2.0,140.0,140 °C,72.0,3 days,Teflon-lined stainless steel autoclave (25 mL),static,,,,,,light blue transparent strip crystals,47.0,,,"3D (4,4,6)-connected net","Monoclinic, P21/c; a=16.6171(5), b=8.1566(2), c=20.3047(6) Å; β=110.4400(10)°",,,,,,,10.1039/c9ra08659e,ok,
10.1039/c4ra02872d,downloaded\10.1039_c4ra02872d.pdf,SI downloaded\10.1039_c4ra02872d_SI.pdf,mof_json_store\10.1039_c4ra02872d\raw_output.json,mof_json_store\10.1039_c4ra02872d\synthesis_001.json,no,,JUC-121,,ZrCl4,,"60 mg, 0.2 mmol",0.2,mmol,nan,,,,,nan,,,,,"(5-bromo-1,3-phenylene)bis(tetrazole)",H2BPT,"40 mg, 0.14 mmol",40.0,mg,,,,,,,,,,,,,,,,,,,,,water,H2O,1.6 mL,1.6,ethanol,EtOH,0.4 mL,0.4,130.0,130 °C,24.0,24 h,Teflon-lined autoclave (20 mL),static,water,,dried in air,,,yellow block crystals,54.0,,,"two Zn(II) nodes (ZnN4O2 and ZnN4), 4-connected","a=13.280(2), b=13.280(2), c=13.533(3) Å, α=90, β=90, γ=90, P42/ncm (tetragonal)",,,not_reported,not_reported,380.0,luminescence,10.1039/c4ra02872d,ok,
10.1039/c4ra02872d,downloaded\10.1039_c4ra02872d.pdf,SI downloaded\10.1039_c4ra02872d_SI.pdf,mof_json_store\10.1039_c4ra02872d\raw_output.json,mof_json_store\10.1039_c4ra02872d\synthesis_002.json,no,,JUC-122,,ZrCl4,,"15 mg, 0.05 mmol",0.05,mmol,nan,,,,,nan,,,,,"4,5-bis(tetrazol-5-yl)imidazole",H3IBT,"5 mg, 0.025 mmol",5.0,mg,,,,,,,,,,,concentrated nitric acid,,concentrated nitric acid (amount not specified),,,,,,,,"N,N-dimethylacetamide",DMA,3.5 mL,3.5,ethanol,EtOH,1.5 mL,1.5,60.0,60 °C,48.0,2 days,capped vessel (20 mL),static,DMA,,dried in air,,,colourless block crystals,48.0,,,"Zn1 3-connected, Zn2 2-connected; 2D framework","a=18.8708(7), b=18.8708(7), c=52.615(4) Å, α=90, β=90, γ=120, R-3c (hexagonal)",,,not_reported,not_reported,300.0,luminescence,10.1039/c4ra02872d,ok,
10.1039/c4ra02872d,downloaded\10.1039_c4ra02872d.pdf,SI downloaded\10.1039_c4ra02872d_SI.pdf,mof_json_store\10.1039_c4ra02872d\raw_output.json,mof_json_store\10.1039_c4ra02872d\synthesis_003.json,no,,JUC-123,,ZrCl4,,"74 mg, 0.25 mmol",0.25,mmol,nan,,,,,nan,,,,,"3,5-di(tetrazol-5-yl)pyridine",H2TPD,"30 mg, 0.14 mmol",30.0,mg,,,,,,,,,,,,,,,,,,,,,water,H2O,1.6 mL,1.6,ethanol,EtOH,0.4 mL,0.4,160.0,160 °C,24.0,24 h,Teflon-lined autoclave (20 mL),static,water,,dried in air,,,yellow block crystals,76.0,,,"Zn(II) 5-coordinate; 3,3-connected 2D net","a=11.9967(11), b=13.2295(12), c=7.0045(7) Å, α=90, β=90.472(1), γ=90, P21/c (monoclinic)",,,not_reported,not_reported,,luminescence,10.1039/c4ra02872d,ok,
10.1039/c2ce05948g,downloaded\10.1039_c2ce05948g.pdf,SI downloaded\10.1039_c2ce05948g_SI.pdf,mof_json_store\10.1039_c2ce05948g\raw_output.json,mof_json_store\10.1039_c2ce05948g\synthesis_001.json,no,,,,Eu(NO3)3·6H2O,,"0.0174 g, 0.06 mmol",0.06,mmol,nan,,,,,nan,,,,,6-(pyridin-4-yl)nicotinic acid,Hpnta,"0.0201 g, 0.1 mmol",0.1,mmol,,,,,,,,,,,triethylamine,TEA,0.045 ml,0.045,mL,,,,,,"N,N-dimethylformamide",DMF,2 ml,2.0,ethanol,EtOH,1 ml,1.0,105.0,105 °C,48.0,2 d,Teflon-lined autoclave (20 mL),static,,,,,,green crystals,38.0,,,,"tetragonal, P42(1)2; a=22.3163(5) Å, b=22.3163(5) Å, c=12.7222(6) Å",,,not_reported,not_reported,325.0,,10.1039/c2ce05948g,ok,
10.1039/c2ce05948g,downloaded\10.1039_c2ce05948g.pdf,SI downloaded\10.1039_c2ce05948g_SI.pdf,mof_json_store\10.1039_c2ce05948g\raw_output.json,mof_json_store\10.1039_c2ce05948g\synthesis_002.json,no,,,,Gd(NO3)3·6H2O,,"0.0208 g, 0.07 mmol",0.07,mmol,nan,,,,,nan,,,,,6-(pyridin-4-yl)nicotinic acid,Hpnta,"0.0201 g, 0.1 mmol",0.1,mmol,,,,,,,,,,,triethylamine,TEA,0.045 ml,0.045,mL,,,,,,"N,N-dimethylformamide",DMF,2 ml,2.0,ethanol,EtOH,1 ml,1.0,90.0,90 °C,72.0,3 d,Teflon-lined autoclave (20 mL),static,MeOH,,120 °C under vacuum overnight,120.0,,colorless crystals,43.0,,,Zn2(μ-OH) units,"monoclinic, P21/c; a=6.1802(4) Å, b=29.4218(18) Å, c=23.3127(14) Å, β=95.6630(10)°",,,not_reported,not_reported,,luminescence,10.1039/c2ce05948g,ok,
10.1039/c2ce05948g,downloaded\10.1039_c2ce05948g.pdf,SI downloaded\10.1039_c2ce05948g_SI.pdf,mof_json_store\10.1039_c2ce05948g\raw_output.json,mof_json_store\10.1039_c2ce05948g\synthesis_003.json,no,,,,Tb(NO3)3·6H2O,,"0.0185 g, 0.06 mmol",0.06,mmol,nan,,,,,nan,,,,,6-(pyridin-4-yl)nicotinic acid,Hpnta,"0.0201 g, 0.1 mmol",0.1,mmol,,,,,,,,,,,triethylamine,TEA,0.030 ml,0.03,mL,,,,,,"N,N-dimethylformamide",DMF,1 ml,1.0,ethanol,EtOH,0.5 ml,0.5,90.0,90 °C,72.0,3 d,Teflon-lined autoclave (20 mL),static,,,,,,colorless crystals,51.0,,bcu,Cd2(COO)2 8-connected SBU,"monoclinic, P21/c; a=8.1191(5) Å, b=18.8297(11) Å, c=18.7331(12) Å, β=100.5740(10)°",,,not_reported,not_reported,370.0,luminescence,10.1039/c2ce05948g,ok,
10.1039/c8dt02816h,downloaded\10.1039_c8dt02816h.pdf,SI downloaded\10.1039_c8dt02816h_SI.pdf,mof_json_store\10.1039_c8dt02816h\raw_output.json,mof_json_store\10.1039_c8dt02816h\synthesis_001.json,no,,,1476691,EuCl3,,"29.1 mg, 0.1 mmol",0.1,mmol,nan,,"41.2 mg, 0.1 mmol",0.1,mmol,nan,,,,,2-hydroxyimino-N-[1-(2-pyrazinyl)ethylidene]-propanohydrazone,H2L,"66.3 mg, 0.3 mmol",0.3,mmol,,,,,,,,,,,triethylamine,,"60.7 mg, 0.6 mmol",0.6,mmol,,,,,,acetonitrile,MeCN,"5.0 mL (from 10.0 mL total, CH3CN:CH3OH 1:1 v/v)",5.0,methanol,MeOH,"5.0 mL (from 10.0 mL total, CH3CN:CH3OH 1:1 v/v)",5.0,80.0,80 °C,12.0,12 h,"Teflon-lined autoclave (Parr stainless steel, 23 mL)",,MeOH,,Activated at 90 °C under reduced pressure (<1e-2 Pa) for 10 h,90.0,10.0,red block-shaped single crystals,40.0,,,{Ni6Ln6} metallomacrocycles alternately linked by {Ln(L)} connectors,"a=32.1011(3) Å, cubic, Ia-3",11.2,522.0,not_reported,not_reported,240.0,CO2_capture,10.1039/c8dt02816h,ok,
10.1039/c8dt02816h,downloaded\10.1039_c8dt02816h.pdf,SI downloaded\10.1039_c8dt02816h_SI.pdf,mof_json_store\10.1039_c8dt02816h\raw_output.json,mof_json_store\10.1039_c8dt02816h\synthesis_002.json,no,,,1476692,EuCl3,,"29.1 mg, 0.1 mmol",0.1,mmol,nan,,"45.1 mg, 0.1 mmol",0.1,mmol,nan,,,,,2-hydroxyimino-N-[1-(2-pyrazinyl)ethylidene]-propanohydrazone,H2L,"66.3 mg, 0.3 mmol",0.3,mmol,,,,,,,,,,,triethylamine,,"60.7 mg, 0.6 mmol",0.6,mmol,,,,,,acetonitrile,MeCN,"5.0 mL (from 10.0 mL total, CH3CN:CH3OH 1:1 v/v)",5.0,methanol,MeOH,"5.0 mL (from 10.0 mL total, CH3CN:CH3OH 1:1 v/v)",5.0,80.0,80 °C,12.0,12 h,"Teflon-lined autoclave (Parr stainless steel, 23 mL)",,,,Activated at 90 °C under reduced pressure (<1e-2 Pa) for 10 h,90.0,10.0,red block-shaped single crystals,45.0,,,{Ni6Ln6} metallomacrocycles alternately linked by {Ln(L)} connectors,"a=32.2995(5) Å, cubic, Ia-3",11.3,525.0,not_reported,not_reported,256.0,CO2_capture,10.1039/c8dt02816h,ok,
10.1039/c8dt02816h,downloaded\10.1039_c8dt02816h.pdf,SI downloaded\10.1039_c8dt02816h_SI.pdf,mof_json_store\10.1039_c8dt02816h\raw_output.json,mof_json_store\10.1039_c8dt02816h\synthesis_003.json,no,,,1864015,Mg(NO3)2·6H2O,,"29.1 mg, 0.1 mmol",0.1,mmol,nan,,"45.1 mg, 0.1 mmol",0.1,mmol,nan,,,,,2-hydroxyimino-N-[1-(2-pyrazinyl)ethylidene]-propanohydrazone,H2L,"66.3 mg, 0.3 mmol",0.3,mmol,,,,,,,,,,,triethylamine,,"60.7 mg, 0.6 mmol",0.6,mmol,,,,,,acetonitrile,MeCN,"5.0 mL (from 10.0 mL total, CH3CN:EtOH 1:1 v/v)",5.0,ethanol,EtOH,"5.0 mL (from 10.0 mL total, CH3CN:EtOH 1:1 v/v)",5.0,80.0,80 °C,12.0,12 h,"Teflon-lined autoclave (Parr stainless steel, 23 mL)",,,,Activated at 90 °C under reduced pressure (<1e-2 Pa) for 10 h,90.0,10.0,red block-shaped single crystals,46.0,,,{Ni6Ln6} metallomacrocycles alternately linked by {Ln(L)} connectors,"a=32.6462(5) Å, cubic, Ia-3",11.3,530.0,not_reported,not_reported,245.0,CO2_capture,10.1039/c8dt02816h,ok,
10.1039/d1cc03547a,downloaded\10.1039_d1cc03547a.pdf,SI downloaded\10.1039_d1cc03547a_SI.pdf,mof_json_store\10.1039_d1cc03547a\raw_output.json,mof_json_store\10.1039_d1cc03547a\synthesis_001.json,yes,Cu2CO3(OH)2 and CuO precursors did not fully convert to CuMOF-74; microsized Cu2O left unreacted.,CuMOF-74,,Mg(NO3)2·6H2O,,360.9 mg,2.04585,mmol,nan,,,,,nan,,,,,"2,5-dihydroxyterephthalic acid",H2DHTP,148.6 mg,148.6,mg,,,,,,,,,,,,,,,,,,,,,"N,N-dimethylformamide",DMF,15 mL,15.0,,,,,85.0,85 °C,18.0,18 h,Teflon-lined autoclave,,MeOH,six times,80 °C under vacuum for 8 h,80.0,8.0,dark brown powder,,,,,,,,not_reported,not_reported,235.0,,10.1039/d1cc03547a,ok,
10.1039/d1cc03547a,downloaded\10.1039_d1cc03547a.pdf,SI downloaded\10.1039_d1cc03547a_SI.pdf,mof_json_store\10.1039_d1cc03547a\raw_output.json,mof_json_store\10.1039_d1cc03547a\synthesis_002.json,yes,Cu2CO3(OH)2 and CuO precursors did not fully convert to CuMOF-74; microsized Cu2O left unreacted.,CoBTC,,Ni(NO3)2·6H2O,,727.5 mg,3.45123,mmol,nan,,,,,nan,,,,,"benzene-1,3,5-tricarboxylic acid",BTC,265.5 mg,265.5,mg,,,,,,,,,,,,,,,,,,,,,"N,N-dimethylformamide",DMF,5 mL,5.0,ethanol,EtOH,5 mL,5.0,80.0,80 °C,20.0,20 h,autoclave,,MeOH,six times,80 °C under vacuum for 8 h,80.0,8.0,,,,,,,,,not_reported,not_reported,,,10.1039/d1cc03547a,ok,
10.1039/d1cc03547a,downloaded\10.1039_d1cc03547a.pdf,SI downloaded\10.1039_d1cc03547a_SI.pdf,mof_json_store\10.1039_d1cc03547a\raw_output.json,mof_json_store\10.1039_d1cc03547a\synthesis_003.json,yes,Cu2CO3(OH)2 and CuO precursors did not fully convert to CuMOF-74; microsized Cu2O left unreacted.,MnBTC,,Ni(NO3)2·6H2O,,251 mg,1.19073,mmol,nan,,,,,nan,,,,,"benzene-1,3,5-tricarboxylic acid",BTC,210 mg,210.0,mg,,,,,,,,,,,,,,,,,,,,,"N,N-dimethylformamide",DMF,3 mL,3.0,ethanol,EtOH,3 mL,3.0,120.0,120 °C,24.0,24 h,autoclave,,MeOH,six times,80 °C under vacuum for 8 h,80.0,8.0,,,,,,,,,not_reported,not_reported,,,10.1039/d1cc03547a,ok,
10.1039/d1cc03547a,downloaded\10.1039_d1cc03547a.pdf,SI downloaded\10.1039_d1cc03547a_SI.pdf,mof_json_store\10.1039_d1cc03547a\raw_output.json,mof_json_store\10.1039_d1cc03547a\synthesis_007.json,yes,Cu2CO3(OH)2 and CuO precursors did not fully convert to CuMOF-74; microsized Cu2O left unreacted.,CoBTC,,ZrO(NO3)2·6H2O,,31.3 mg,0.120698,mmol,nan,,,,,nan,,,,,"benzene-1,3,5-tricarboxylic acid",BTC,32.8 mg,32.8,mg,,,,,,,,,,,,,,,,,,,,,"N,N-dimethylformamide",DMF,5 mL,5.0,ethanol,EtOH,5 mL,5.0,85.0,85 °C,20.0,20 h,stainless-steel autoclave,,MeOH,six times,80 °C under vacuum for 8 h,80.0,8.0,,,,,,,,,not_reported,not_reported,,,10.1039/d1cc03547a,ok,
10.1039/d1cc03547a,downloaded\10.1039_d1cc03547a.pdf,SI downloaded\10.1039_d1cc03547a_SI.pdf,mof_json_store\10.1039_d1cc03547a\raw_output.json,mof_json_store\10.1039_d1cc03547a\synthesis_008.json,yes,Cu2CO3(OH)2 and CuO precursors did not fully convert to CuMOF-74; microsized Cu2O left unreacted.,CoBTC,,Zr(OC3H7)4,,31.3 mg,0.0955512,mmol,nan,,,,,nan,,,,,"benzene-1,3,5-tricarboxylic acid",BTC,43.9 mg,43.9,mg,,,,,,,,,,,,,,,,,,,,,"N,N-dimethylformamide",DMF,5 mL,5.0,ethanol,EtOH,5 mL,5.0,85.0,85 °C,20.0,20 h,stainless-steel autoclave,,MeOH,six times,80 °C under vacuum for 8 h,80.0,8.0,,,,,,,,,not_reported,not_reported,,,10.1039/d1cc03547a,ok,
10.1039/d1cc03547a,downloaded\10.1039_d1cc03547a.pdf,SI downloaded\10.1039_d1cc03547a_SI.pdf,mof_json_store\10.1039_d1cc03547a\raw_output.json,mof_json_store\10.1039_d1cc03547a\synthesis_009.json,yes,Cu2CO3(OH)2 and CuO precursors did not fully convert to CuMOF-74; microsized Cu2O left unreacted.,CoBTC,,AlCl3,,31.3 mg,0.234737,mmol,nan,,,,,nan,,,,,"benzene-1,3,5-tricarboxylic acid",BTC,65.6 mg,65.6,mg,,,,,,,,,,,,,,,,,,,,,"N,N-dimethylformamide",DMF,5 mL,5.0,ethanol,EtOH,5 mL,5.0,85.0,85 °C,20.0,20 h,stainless-steel autoclave,,MeOH,six times,80 °C under vacuum for 8 h,80.0,8.0,,,,,,,,,not_reported,not_reported,,,10.1039/d1cc03547a,ok,
