Repository: zzhenglab/MOFinder

# MOFinder

MOFinder extracts MOF synthesis information from the literature, reconstructs evidence-supported negative reaction records, and prepares datasets for synthesis-outcome prediction.
[Web application](https://mofinder.chemistry.wustl.edu/) | [Demos](Demo/README.md) | [Source code](docs/source_to_code.md) | [Workflow guide](docs/workflow.md) | [Model evaluation](docs/evaluation.md)

## Quick start

The workflow runs through Python commands. Python 3.10 or newer is required. Clone the repository and initialize its related applications:

```bash
git clone --recurse-submodules https://github.com/zzhenglab/MOFinder.git
cd MOFinder
```

Start with the two offline demonstrations:

```bash

File: mof_extraction_1_2.csv (part 267 of 305)
doi,main_pdf,si_pdf,raw_output,parsed_json,article_trial_or_failure,article_trial_or_failure_notes,mof_name,crystal_code,metal_1,metal_1_abbr,metal_1_amount_text,metal_1_amount_value,metal_1_amount_unit,metal_2,metal_2_abbr,metal_2_amount_text,metal_2_amount_value,metal_2_amount_unit,metal_3,metal_3_abbr,metal_3_amount_text,metal_3_amount_value,metal_3_amount_unit,linker_1,linker_1_abbr,linker_1_amount_text,linker_1_amount_value,linker_1_amount_unit,linker_2,linker_2_abbr,linker_2_amount_text,linker_2_amount_value,linker_2_amount_unit,linker_3,linker_3_abbr,linker_3_amount_text,linker_3_amount_value,linker_3_amount_unit,modulator_1,modulator_1_abbr,modulator_1_amount_text,modulator_1_amount_value,modulator_1_amount_unit,modulator_2,modulator_2_abbr,modulator_2_amount_text,modulator_2_amount_value,modulator_2_amount_unit,solvent_main,solvent_main_abbr,solvent_main_amount_text,solvent_main_ml,solvent_secondary,solvent_secondary_abbr,solvent_secondary_amount_text,solvent_secondary_ml,temperature_c,temperature_c_text,time_h,time_text,vessel_type,stirring,washing_solvent,washing_cycles,activation_text,activation_temp_c,activation_time_h,crystal_morphology,yield_percent,crystal_size,topology_code,metal_cluster_connectivity,unit_cell_short,pore_diameter_A,BET_surface_area_m2g,air_stable,water_stable,tga_decomposition_temp_c,applications,reference,status,error
10.1039/d1cc03547a,downloaded\10.1039_d1cc03547a.pdf,SI downloaded\10.1039_d1cc03547a_SI.pdf,mof_json_store\10.1039_d1cc03547a\raw_output.json,mof_json_store\10.1039_d1cc03547a\synthesis_010.json,yes,Cu2CO3(OH)2 and CuO precursors did not fully convert to CuMOF-74; microsized Cu2O left unreacted.,MnBTC,,AlCl3,,88 mg,0.659962,mmol,nan,,,,,nan,,,,,"benzene-1,3,5-tricarboxylic acid",BTC,210 mg,210.0,mg,,,,,,,,,,,,,,,,,,,,,"N,N-dimethylformamide",DMF,3 mL,3.0,ethanol,EtOH,3 mL,3.0,120.0,120 °C,24.0,24 h,stainless-steel autoclave,,MeOH,six times,80 °C under vacuum for 8 h,80.0,8.0,,,,,,,,,not_reported,not_reported,,,10.1039/d1cc03547a,ok,
10.1039/d1cc03547a,downloaded\10.1039_d1cc03547a.pdf,SI downloaded\10.1039_d1cc03547a_SI.pdf,mof_json_store\10.1039_d1cc03547a\raw_output.json,mof_json_store\10.1039_d1cc03547a\synthesis_011.json,yes,Cu2CO3(OH)2 and CuO precursors did not fully convert to CuMOF-74; microsized Cu2O left unreacted.,MnBTC,,AlCl3,,88 mg,0.659962,mmol,nan,,,,,nan,,,,,"benzene-1,3,5-tricarboxylic acid",BTC,280 mg,280.0,mg,,,,,,,,,,,,,,,,,,,,,"N,N-dimethylformamide",DMF,3 mL,3.0,ethanol,EtOH,3 mL,3.0,120.0,120 °C,24.0,24 h,stainless-steel autoclave,,MeOH,six times,80 °C under vacuum for 8 h,80.0,8.0,,,,,,,,,not_reported,not_reported,,,10.1039/d1cc03547a,ok,
10.1039/d1cc03547a,downloaded\10.1039_d1cc03547a.pdf,SI downloaded\10.1039_d1cc03547a_SI.pdf,mof_json_store\10.1039_d1cc03547a\raw_output.json,mof_json_store\10.1039_d1cc03547a\synthesis_012.json,yes,Cu2CO3(OH)2 and CuO precursors did not fully convert to CuMOF-74; microsized Cu2O left unreacted.,MnBTC,,AlCl3,,88 mg,0.659962,mmol,nan,,,,,nan,,,,,"benzene-1,3,5-tricarboxylic acid",BTC,350 mg,350.0,mg,,,,,,,,,,,,,,,,,,,,,"N,N-dimethylformamide",DMF,3 mL,3.0,ethanol,EtOH,3 mL,3.0,120.0,120 °C,24.0,24 h,stainless-steel autoclave,,MeOH,six times,80 °C under vacuum for 8 h,80.0,8.0,,,,,,,,,not_reported,not_reported,,,10.1039/d1cc03547a,ok,
10.1021/cg0700216,downloaded\10.1021_cg0700216.pdf,,mof_json_store\10.1021_cg0700216\raw_output.json,mof_json_store\10.1021_cg0700216\synthesis_001.json,no,,,,AlCl3,,2.0 mmol,2,mmol,nan,,,,,nan,,,,,"N,N′-oxamidobis(benzoic acid)",H2obbz,1.0 mmol,1.0,mmol,"4,4'-bipyridine","4,4′-bpy",2.0 mmol,2.0,mmol,,,,,,,,,,,,,,,,water,H2O,10 mL,10.0,,,,,160.0,160 °C,144.0,6 days,Teflon-lined stainless steel autoclave (20 mL),stirred 20 min before transfer; static during heating,water,,dried at ambient temperature,,,purple octahedral crystals,35.0,0.23 × 0.33 × 0.42 mm^3,,Co4(OH)2 8-connected tetranuclear SBU,"monoclinic, C 2/c; a=28.080(6) Å, b=13.840(3) Å, c=21.812(4) Å, β=120.14(3)°, V=7331(3) Å3",,,not_reported,not_reported,,,10.1021/cg0700216,ok,
10.1021/cg0700216,downloaded\10.1021_cg0700216.pdf,,mof_json_store\10.1021_cg0700216\raw_output.json,mof_json_store\10.1021_cg0700216\synthesis_002.json,no,,,,AlCl3,,2.0 mmol,2,mmol,nan,,,,,nan,,,,,"N,N′-oxamidobis(benzoic acid)",H2obbz,1.0 mmol,1.0,mmol,"4,4'-bipyridine","4,4′-bpy",2.0 mmol,2.0,mmol,,,,,,,,,,,,,,,,water,H2O,10 mL,10.0,,,,,140.0,140 °C,144.0,6 days,Teflon-lined stainless steel autoclave (20 mL),stirred 20 min before transfer; static during heating,,,,,,brown block-shaped crystals,43.0,0.15 × 0.24 × 0.33 mm^3,dia,Co2(μ2-H2O) binuclear node + mononuclear Co2+,"monoclinic, P 2/c; a=21.293(4) Å, b=7.1590(10) Å, c=22.218(4) Å, β=105.07(3)°, V=3270.4(10) Å3",,,not_reported,not_reported,,,10.1021/cg0700216,ok,
10.1021/cg200730k,downloaded\10.1021_cg200730k.pdf,SI downloaded\10.1021_cg200730k_SI.pdf,mof_json_store\10.1021_cg200730k\raw_output.json,mof_json_store\10.1021_cg200730k\synthesis_001.json,no,,,798092,Ni(NO3)2·6H2O,,"60.0 mg, 0.25 mmol",0.25,mmol,nan,,,,,nan,,,,,5-hydroxylisophthalic acid,H2ip-OH,"45.5 mg, 0.25 mmol",0.25,mmol,"1,4-bis(imidazol-1-yl)butane",Bimb,"47.6 mg, 0.25 mmol",0.25,mmol,,,,,,sodium methoxide,NaOCH3,"27.0 mg, 0.5 mmol",0.5,mmol,,,,,,deionized water,H2O,10 mL,10.0,,,,,160.0,160 °C,48.0,"stirred at RT 5 h, then heated 48 h; slow cooling at 6 °C/h",Parr Teflon-lined stainless steel vessel (20 mL),stirred,H2O,,air-dried,,,green block crystals,53.0,,pcu,Ni2(O2C)4 dinuclear SBU,"monoclinic, P21/n; a=8.238 Å, b=15.232 Å, c=10.754 Å, β=97.902°",,,not_reported,not_reported,385.0,magnetism,10.1021/cg200730k,ok,
10.1021/cg200730k,downloaded\10.1021_cg200730k.pdf,SI downloaded\10.1021_cg200730k_SI.pdf,mof_json_store\10.1021_cg200730k\raw_output.json,mof_json_store\10.1021_cg200730k\synthesis_002.json,no,,,798093,Co(NO3)2·6H2O,,"60.0 mg, 0.25 mmol",0.25,mmol,nan,,,,,nan,,,,,5-hydroxylisophthalic acid,H2ip-OH,"45.5 mg, 0.25 mmol",0.25,mmol,"1,4-bis(imidazol-1-yl)butane",Bimb,"47.6 mg, 0.25 mmol",0.25,mmol,,,,,,sodium methoxide,NaOCH3,"14.0 mg, 0.25 mmol",0.25,mmol,,,,,,deionized water,H2O,12 mL,12.0,,,,,160.0,160 °C,48.0,"stirred at RT 5 h, then heated 48 h; slow cooling at 6 °C/h",Parr Teflon-lined stainless steel vessel (20 mL),stirred,H2O,,air-dried,,,pink block crystals,62.0,,pcu,Co2(O2C)4 dinuclear SBU,"monoclinic, P21/n; a=8.232(3) Å, b=15.432(6) Å, c=10.804(4) Å, β=98.440(7)°",,,not_reported,not_reported,360.0,magnetism,10.1021/cg200730k,ok,
10.1021/cg200730k,downloaded\10.1021_cg200730k.pdf,SI downloaded\10.1021_cg200730k_SI.pdf,mof_json_store\10.1021_cg200730k\raw_output.json,mof_json_store\10.1021_cg200730k\synthesis_003.json,no,,,798094,Cu(NO3)2·3H2O,,"42.6 mg, 0.25 mmol",0.25,mmol,nan,,,,,nan,,,,,5-hydroxylisophthalic acid,H2ip-OH,"36.4 mg, 0.20 mmol",0.2,mmol,"1,4-bis(imidazol-1-yl)butane",Bimb,"38.0 mg, 0.20 mmol",0.2,mmol,,,,,,sodium hydroxide,NaOH,"1 M, 1 drop",,,,,,,,deionized water,H2O,12 mL,12.0,,,,,160.0,160 °C,48.0,"stirred at RT 5 h, then heated 48 h; slow cooling at 6 °C/h",Parr Teflon-lined stainless steel vessel (20 mL),stirred,H2O,,air-dried,,,blue block crystals,51.0,,pcu,Cu2(O2C)4 dinuclear SBU,"monoclinic, P21/n; a=8.053 Å, b=15.850 Å, c=10.762 Å, β=99.610(4)°",,,not_reported,not_reported,275.0,magnetism,10.1021/cg200730k,ok,
10.1039/c1ce05817g,downloaded\10.1039_c1ce05817g.pdf,SI downloaded\10.1039_c1ce05817g_SI.pdf,mof_json_store\10.1039_c1ce05817g\raw_output.json,mof_json_store\10.1039_c1ce05817g\synthesis_001.json,no,,,832310,Cu(NO3)2·3H2O,Cd(NO3)2·4H2O,"0.0308 g, 0.10 mmol",0.1,mmol,nan,,,,,nan,,,,,"3,5,4'-azobenzenetricarboxylic acid",H3ABTC,"0.0157 g, 0.05 mmol",0.05,mmol,,,,,,,,,,,sodium hydroxide (aqueous),NaOH,"0.2 mL, 1 M",0.2,mmol,,,,,,water,H2O,"5 mL (from 10 mL mixture, H2O/MeOH 1:1 v/v)",5.0,methanol,MeOH,"5 mL (from 10 mL mixture, H2O/MeOH 1:1 v/v)",5.0,110.0,110 °C,72.0,3 days,Teflon-lined autoclave,static,H2O,,dried in air,,,orange block-shaped crystals,31.0,,hcb,,"Monoclinic, P21/c; a=9.7727(18) Å, b=18.576(3) Å, c=10.561(2) Å, β=98.148(3)°",,,not_reported,not_reported,350.0,,10.1039/c1ce05817g,ok,
10.1039/c1ce05817g,downloaded\10.1039_c1ce05817g.pdf,SI downloaded\10.1039_c1ce05817g_SI.pdf,mof_json_store\10.1039_c1ce05817g\raw_output.json,mof_json_store\10.1039_c1ce05817g\synthesis_002.json,no,,,832311,Cu(NO3)2·3H2O,Cd(NO3)2·4H2O,"0.0308 g, 0.1 mmol",0.1,mmol,nan,,,,,nan,,,,,"3,5,4'-azobenzenetricarboxylic acid",H3ABTC,"0.0157 g, 0.05 mmol (dissolved in DMF)",0.05,mmol,,,,,,,,,,,,,,,,,,,,,"N,N-dimethylformamide",DMF,2 mL,2.0,methanol,MeOH,2 mL,2.0,25,room temperature,,a few weeks (slow evaporation),,"stirred 15 min, then static slow evaporation",,,,,,orange plate crystals,24.0,,,,"Monoclinic, C2; a=19.0321(4) Å, b=7.1489(1) Å, c=18.7460(4) Å, β=119.292(3)°",,,not_reported,not_reported,380.0,,10.1039/c1ce05817g,ok,
10.1039/c1ce05817g,downloaded\10.1039_c1ce05817g.pdf,SI downloaded\10.1039_c1ce05817g_SI.pdf,mof_json_store\10.1039_c1ce05817g\raw_output.json,mof_json_store\10.1039_c1ce05817g\synthesis_003.json,no,,,832312,Cu(NO3)2·3H2O,MnCl2·4H2O,"0.0396 g, 0.2 mmol",0.2,mmol,nan,,,,,nan,,,,,"3,5,4'-azobenzenetricarboxylic acid",H3ABTC,"0.0157 g, 0.05 mmol",0.05,mmol,,,,,,,,,,,sodium hydroxide (aqueous),NaOH,"0.5 mL, 1 M",0.5,mmol,,,,,,water,H2O,10 mL,10.0,,,,,65.0,65 °C,48.0,2 days,Teflon-lined autoclave,static,H2O,,dried in air,,,orange block-shaped crystals,20.0,,,1D carboxylate-bridged Mn–(COO)–Mn chains,"Monoclinic, Cc; a=30.3206(18) Å, b=7.2470(3) Å, c=19.3370(9) Å, β=106.844(2)°",,,not_reported,not_reported,420.0,,10.1039/c1ce05817g,ok,
10.1021/acs.inorgchem.1c00408,downloaded\10.1021_acs.inorgchem.1c00408.pdf,SI downloaded\10.1021_acs.inorgchem.1c00408_SI.pdf,mof_json_store\10.1021_acs.inorgchem.1c00408\raw_output.json,mof_json_store\10.1021_acs.inorgchem.1c00408\synthesis_001.json,no,,[Pb7(TTPCA)4Cl2]·3H2O,2055975,Cu(NO3)2·3H2O,,"33.0 mg, 0.11 mmol",0.11,mmol,nan,,,,,nan,,,,,"1,1′,1″-(1,3,5-triazine-2,4,6-triyl)-tripiperidine-4-carboxylic acid",H3TTPCA,"10.0 mg, 0.1 mmol",0.1,mmol,,,,,,,,,,,"1,1′-(butane-1,4-diyl)bis(1,4-diazabicyclo[2.2.2]octan-1-ium) bromide",,"10.0 mg, 16.7 mmol",16.7,mmol,,,,,,"N,N-dimethylformamide",DMF,part of 3.5 mL mixture; EtOH/H2O/DMF = 2:1:4 (v/v),,ethanol,EtOH,part of 3.5 mL mixture; EtOH/H2O/DMF = 2:1:4 (v/v),,85.0,85 °C,48.0,2 days,20 mL Pyrex vial,stirred under sonication,DMF,,,,,colorless acicular crystals,75.8,,,[Pb7(COO)12Cl2] 12-connected SBU,"Monoclinic, C2/c; a=33.9370(3) Å, b=10.8252(11) Å, c=31.9680(3) Å, α=90°, β=109.4710(2)°, γ=90°",,,not_reported,not_reported,,sensing;luminescence,10.1021/acs.inorgchem.1c00408,ok,
10.1021/acs.inorgchem.1c00408,downloaded\10.1021_acs.inorgchem.1c00408.pdf,SI downloaded\10.1021_acs.inorgchem.1c00408_SI.pdf,mof_json_store\10.1021_acs.inorgchem.1c00408\raw_output.json,mof_json_store\10.1021_acs.inorgchem.1c00408\synthesis_002.json,no,,[Pb7(TTPCA)4(DMA)2(HCOO)2]·H2O,2055976,Cu(NO3)2·3H2O,,"60.0 mg, 0.18 mmol",0.18,mmol,nan,,,,,nan,,,,,"1,1′,1″-(1,3,5-triazine-2,4,6-triyl)-tripiperidine-4-carboxylic acid",H3TTPCA,"10.0 mg, 0.1 mmol",0.1,mmol,,,,,,,,,,,,,,,,,,,,,"N,N-dimethylacetamide",DMA,part of 3 mL mixture; H2O/DMA = 1:2 (v/v),,water,H2O,part of 3 mL mixture; H2O/DMA = 1:2 (v/v),,100.0,100 °C,48.0,2 days,20 mL Pyrex vial,stirred under sonication,DMA,,,,,colorless acicular crystals,67.3,,,[Pb7(COO)12] 12-connected SBU,"Monoclinic, C2/c; a=33.9190(3) Å, b=10.8566(10) Å, c=32.0780(3) Å, α=90°, β=108.6780(4)°, γ=90°",,,not_reported,not_reported,,sensing;luminescence,10.1021/acs.inorgchem.1c00408,ok,
10.1021/acs.inorgchem.1c00408,downloaded\10.1021_acs.inorgchem.1c00408.pdf,SI downloaded\10.1021_acs.inorgchem.1c00408_SI.pdf,mof_json_store\10.1021_acs.inorgchem.1c00408\raw_output.json,mof_json_store\10.1021_acs.inorgchem.1c00408\synthesis_003.json,no,,[Pb4(TTPCA)3]·3DMF·2H2O·H3O,2055977,Cu(NO3)2·3H2O,,"30.0 mg, 0.06 mmol",0.06,mmol,nan,,,,,nan,,,,,"1,1′,1″-(1,3,5-triazine-2,4,6-triyl)-tripiperidine-4-carboxylic acid",H3TTPCA,"10.0 mg, 0.1 mmol",0.1,mmol,,,,,,,,,,,4-piperidine/formic acid,,"15.0 mg, 0.12 mol",0.12,mol,,,,,,"N,N-dimethylformamide",DMF,part of 4 mL mixture; DMF/butyric acid/H2O = 5:1:2 (v/v),,butyric acid,,part of 4 mL mixture; DMF/butyric acid/H2O = 5:1:2 (v/v),,85.0,85 °C,48.0,2 days,20 mL Pyrex vial,stirred under sonication,DMF,,,,,yellow block crystals,69.5,,,[Pb8(COO)18] 18-connected SBU,"Triclinic, P1; a=16.2132(8) Å, b=18.0795(9) Å, c=18.3043(9) Å, α=110.720(1)°, β=113.298(1)°, γ=91.837(1)°",,,not_reported,not_reported,,sensing;luminescence,10.1021/acs.inorgchem.1c00408,ok,
10.1039/b408961h,downloaded\10.1039_b408961h.pdf,,mof_json_store\10.1039_b408961h\raw_output.json,mof_json_store\10.1039_b408961h\synthesis_001.json,no,,a-[Co(dcbp)(H2O)2],241604,Cu(CH3COO)2,,"70 mg, 0.25 mmol",0.25,mmol,nan,,,,,nan,,,,,"4,4'-dicarboxy-2,2'-bipyridine",H2dcbp,"61 mg, 0.25 mmol",0.25,mmol,,,,,,,,,,,,,,,,,,,,,water,H2O,4 mL,4.0,,,,,185.0,185 °C,72.0,3 days; slow cooled 5 °C h−1 to 25 °C,Teflon-lined autoclave,static,,,,,,orange prisms,mixture; total ~50%,,,octahedral Co(II); two interpenetrating quartz-like (6482-b) nets,,,,yes,not_reported,,,10.1039/b408961h,ok,
10.1039/b408961h,downloaded\10.1039_b408961h.pdf,,mof_json_store\10.1039_b408961h\raw_output.json,mof_json_store\10.1039_b408961h\synthesis_002.json,no,,b-[Co(dcbp)(H2O)2],241605,Cu(CH3COO)2,,"70 mg, 0.25 mmol",0.25,mmol,nan,,,,,nan,,,,,"4,4'-dicarboxy-2,2'-bipyridine",H2dcbp,"61 mg, 0.25 mmol",0.25,mmol,,,,,,,,,,,,,,,,,,,,,water,H2O,4 mL,4.0,,,,,185.0,185 °C,72.0,3 days; slow cooled 5 °C h−1 to 25 °C,Teflon-lined autoclave,static,,,,,,pale pink needles,mixture; total ~50%,,,"single chiral (10,3)-a net",,,,yes,not_reported,,,10.1039/b408961h,ok,
10.1039/b408961h,downloaded\10.1039_b408961h.pdf,,mof_json_store\10.1039_b408961h\raw_output.json,mof_json_store\10.1039_b408961h\synthesis_003.json,no,,[Ni(dcbp)(H2O)2],241606,Cu(CH3COO)2,,"0.361 g, 1.24 mmol",1.24,mmol,nan,,,,,nan,,,,,"4,4'-dicarboxy-2,2'-bipyridine",H2dcbp,"0.10 g, 0.41 mmol",0.41,mmol,,,,,,,,,,,,,,,,,,,,,water,H2O,aqueous solution (volume not specified),,,,,,120.0,120 °C,72.0,3 days; slow cooled 5 °C h−1 to 25 °C,Teflon-lined autoclave,static,,,,,,small blue/green needles,65.0,,,octahedral Ni(II); two interpenetrating quartz-like (6482-b) nets,,,,yes,not_reported,,,10.1039/b408961h,ok,
10.1039/b408961h,downloaded\10.1039_b408961h.pdf,,mof_json_store\10.1039_b408961h\raw_output.json,mof_json_store\10.1039_b408961h\synthesis_004.json,no,,{[Mn(dcbp)]·1/2DEF},241607,Co(CH3COO)2·4H2O,,"56 mg, 0.285 mmol",0.285,mmol,nan,,,,,nan,,,,,"4,4'-dicarboxy-2,2'-bipyridine",H2dcbp,"140 mg, 0.57 mmol",0.57,mmol,,,,,,,,,,,,,,,,,,,,,"N,N-diethylformamide",DEF,4 mL,4.0,,,,,200.0,200 °C,16.0,16 h; slow cooled 3 °C h−1 to 25 °C,Teflon-lined autoclave,static,,,,,,yellow powder containing very small yellow plates,30.0,,,Mn(II) octahedral nodes; Schläfli (4.62)(42.6)(43.66.86); channelled network,,,,yes,not_reported,,,10.1039/b408961h,ok,
10.1039/c8qi00268a,downloaded\10.1039_c8qi00268a.pdf,SI downloaded\10.1039_c8qi00268a_SI.pdf,mof_json_store\10.1039_c8qi00268a\raw_output.json,mof_json_store\10.1039_c8qi00268a\synthesis_001.json,no,,ZJNU-84,1832344,NH4)2Ce(NO3)6,,"10.0 mg, 88.0 μmol",0.088,mmol,nan,,,,,nan,,,,,"5,5′-(Quinolone-2,4-diyl) diisophthalate",H4L1,"5.0 mg, 10.9 μmol",,,,,,,,,,,,,HBF4 (48%),,"0.4 mL, 48%",,,,,,,,"N,N-dimethylformamide",DMF,2.0 mL,2.0,,,,,70.0,343 K,192.0,8 days,20 mL glass vial,static,"acetone, dichloromethane",,"Solvent-exchanged with dry acetone then dichloromethane; evacuated under dynamic vacuum at room temperature for 24 h, then at 373 K until degas rate reached 2 μmHg min−1.",,,blue hexagon-shaped crystals,41.0,,ssa,Cu2 paddlewheel 4-connected SBU,"a=b=18.5415(2) Å, c=23.4290(5) Å, P63/mmc",,1926.0,not_reported,not_reported,,acetylene separation;CO2_capture,10.1039/c8qi00268a,ok,
10.1039/c8qi00268a,downloaded\10.1039_c8qi00268a.pdf,SI downloaded\10.1039_c8qi00268a_SI.pdf,mof_json_store\10.1039_c8qi00268a\raw_output.json,mof_json_store\10.1039_c8qi00268a\synthesis_002.json,no,,ZJNU-85,1832342,NH4)2Ce(NO3)6,,"10.0 mg, 88.0 μmol",0.088,mmol,nan,,,,,nan,,,,,"5,5′-(Quinolone-6,8-diyl) diisophthalate",H4L2,"5.0 mg, 10.9 μmol",,,,,,,,,,,,,HBF4 (48%),,"0.2 mL, 48%",,,,,,,,"N,N-dimethylformamide",DMF,2.0 mL,2.0,,,,,70.0,343 K,96.0,4 days,20 mL glass vial,static,"acetone, dichloromethane",,"Solvent-exchanged with dry acetone then dichloromethane; evacuated under dynamic vacuum at room temperature for 24 h, then at 373 K until degas rate reached 2 μmHg min−1.",,,blue hexagon-shaped crystals,45.0,,ssa,Cu2 paddlewheel 4-connected SBU,"a=b=18.5661 Å, c=23.5771 Å, P63/mmc",,1206.0,not_reported,not_reported,,,10.1039/c8qi00268a,ok,
10.1039/c8qi00268a,downloaded\10.1039_c8qi00268a.pdf,SI downloaded\10.1039_c8qi00268a_SI.pdf,mof_json_store\10.1039_c8qi00268a\raw_output.json,mof_json_store\10.1039_c8qi00268a\synthesis_003.json,no,,ZJNU-86,1832343,NH4)2Ce(NO3)6,,"10.0 mg, 88.0 μmol",0.088,mmol,nan,,,,,nan,,,,,"5,5′-(Quinolone-5,7-diyl) diisophthalate",H4L3,"5.0 mg, 10.9 μmol",,,,,,,,,,,,,HBF4 (48%),,"0.2 mL, 48%",,,,,,,,"N,N-dimethylformamide",DMF,2.0 mL,2.0,,,,,70.0,343 K,96.0,4 days,20 mL glass vial,static,"acetone, dichloromethane",,"Solvent-exchanged with dry acetone then dichloromethane; evacuated under dynamic vacuum at room temperature for 24 h, then at 373 K until degas rate reached 2 μmHg min−1.",,,blue hexagon-shaped crystals,45.0,,ssa,Cu2 paddlewheel 4-connected SBU,"a=b=18.6215 Å, c=23.3558 Å, P63/mmc",,595.0,not_reported,not_reported,,,10.1039/c8qi00268a,ok,
10.1039/c6ce01457g,downloaded\10.1039_c6ce01457g.pdf,SI downloaded\10.1039_c6ce01457g_SI.pdf,mof_json_store\10.1039_c6ce01457g\raw_output.json,mof_json_store\10.1039_c6ce01457g\synthesis_001.json,no,,,1484728,NH4)2Ce(NO3)6,,"0.10 mmol, 29.1 mg",0.1,mmol,nan,,,,,nan,,,,,"6-(3,5-dicarboxylphenyl)nicotinic acid",H3DCPN,"0.05 mmol, 14.3 mg",0.05,mmol,"4,4′-bis(imidazolyl)biphenyl","4,4′-bibp","0.10 mmol, 28.6 mg",0.1,mmol,,,,,,NH3·H2O (ammonia solution),,3 drops of 0.5 mol L−1 NH3·H2O aqueous solution,,,,,,,,water,H2O,3.0 mL,3.0,,,,,170.0,170 °C,72.0,3 days,25 mL Teflon-lined stainless steel autoclave,,EtOH,,,,,purple blocky crystals,28.0,,sql,mononuclear Co(II) 4-connected nodes,"a=8.6354(3), b=21.9273(7), c=17.7001(5) Å, β=99.248(3)°, P21/c",,,not_reported,not_reported,352.0,,10.1039/c6ce01457g,ok,
10.1039/c6ce01457g,downloaded\10.1039_c6ce01457g.pdf,SI downloaded\10.1039_c6ce01457g_SI.pdf,mof_json_store\10.1039_c6ce01457g\raw_output.json,mof_json_store\10.1039_c6ce01457g\synthesis_002.json,no,,,1484729,NH4)2Ce(NO3)6,,"0.03 mmol, 9.2 mg",0.03,mmol,nan,,,,,nan,,,,,"6-(3,5-dicarboxylphenyl)nicotinic acid",H3DCPN,"0.015 mmol, 4.3 mg",0.015,mmol,"4,4′-bis(imidazolyl)biphenyl","4,4′-bibp","0.015 mmol, 4.3 mg",0.015,mmol,,,,,,sodium hydroxide,NaOH,1 drop of 0.5 mol L−1 NaOH aqueous solution,,,,,,,,water,H2O,"H2O/acetonitrile (3.0 mL, v/v = 2/1)",2.0,acetonitrile,MeCN,"H2O/acetonitrile (3.0 mL, v/v = 2/1)",1.0,160.0,160 °C,72.0,3 days,25 mL Teflon-lined stainless steel autoclave,,EtOH,,,,,colourless blocky crystals,,,,trinuclear Cd cluster 10-connected SBU,"a=31.98(3), b=7.904(7), c=26.80(3) Å, Aba2",,,not_reported,not_reported,346.0,luminescence;sensing,10.1039/c6ce01457g,ok,
10.1039/c6ce01457g,downloaded\10.1039_c6ce01457g.pdf,SI downloaded\10.1039_c6ce01457g_SI.pdf,mof_json_store\10.1039_c6ce01457g\raw_output.json,mof_json_store\10.1039_c6ce01457g\synthesis_003.json,no,,,1484730,NH4)2Ce(NO3)6,,"0.075 mmol, 14.8 mg",0.075,mmol,nan,,,,,nan,,,,,"6-(3,5-dicarboxylphenyl)nicotinic acid",H3DCPN,"0.05 mmol, 14.4 mg",0.05,mmol,"4,4′-bis(imidazolyl)biphenyl","4,4′-bibp","0.05 mmol, 14.3 mg",0.05,mmol,,,,,,sodium hydroxide,NaOH,3 drops of 0.5 mol L−1 NaOH aqueous solution,,,,,,,,water,H2O,3.0 mL,3.0,,,,,170.0,170 °C,72.0,3 days,25 mL Teflon-lined stainless steel autoclave,,EtOH,,,,,yellow rodlike crystals,,,ttd,trinuclear Mn cluster 10-connected SBU,"a=9.856(7), b=10.988(8), c=17.309(13) Å, α=80.255(7)°, β=75.531(6)°, γ=86.663(7)°, P-1",,,not_reported,not_reported,298.0,,10.1039/c6ce01457g,ok,
10.1039/c1ce06050c,downloaded\10.1039_c1ce06050c.pdf,SI downloaded\10.1039_c1ce06050c_SI.pdf,mof_json_store\10.1039_c1ce06050c\raw_output.json,mof_json_store\10.1039_c1ce06050c\synthesis_001.json,yes,"Attempts to vary pH, reactant ratios, and base identity produced precipitates or microcrystalline products unsuitable for single-crystal XRD.",,835961,NH4)2Ce(NO3)6,,"0.1 mmol, 21.9 mg",0.1,mmol,nan,,,,,nan,,,,,"5-ethyl-pyridine-2,3-dicarboxylic acid",H2EPDA,"0.1 mmol, 19.5 mg",0.1,mmol,"1,3-di(4-pyridyl)propane",BPP,"0.2 mmol, 39.7 mg",0.2,mmol,,,,,,,,,,,,,,,,ethanol,EtOH,4.0 mL,4.0,water,H2O,4.0 mL,4.0,120.0,120 °C,96.0,4 days; cooled at 5 °C h−1 to room temperature,23 mL Teflon-lined autoclave,static,,,,,,colorless blocks,,0.25 × 0.15 × 0.11 mm,,4-connected Zn(II) nodes; 2D/3D interpenetrated layered net,"a=9.3233(10), b=10.1051(11), c=23.432(2) Å, α=78.7510(10)°, β=79.3290(10)°, γ=76.2100(10)°, P-1",,,not_reported,not_reported,200.0,luminescence,10.1039/c1ce06050c,ok,
10.1039/c1ce06050c,downloaded\10.1039_c1ce06050c.pdf,SI downloaded\10.1039_c1ce06050c_SI.pdf,mof_json_store\10.1039_c1ce06050c\raw_output.json,mof_json_store\10.1039_c1ce06050c\synthesis_002.json,yes,"Attempts to vary pH, reactant ratios, and base identity produced precipitates or microcrystalline products unsuitable for single-crystal XRD.",,835963,NH4)2Ce(NO3)6,,"0.1 mmol, 21.9 mg",0.1,mmol,nan,,,,,nan,,,,,"5-ethyl-pyridine-2,3-dicarboxylic acid",H2EPDA,"0.2 mmol, 39.1 mg",0.2,mmol,"1,2-di(4-pyridyl)ethylene",BPE,"0.1 mmol, 18.2 mg",0.1,mmol,,,,,,,,,,,,,,,,methanol,MeOH,4.0 mL,4.0,water,H2O,4.0 mL,4.0,120.0,120 °C,96.0,4 days; cooled at 5 °C h−1 to room temperature,23 mL Teflon-lined autoclave,static,,,,,,colorless blocks,,0.32 × 0.18 × 0.15 mm,pcu,Zn3 trimer 6-connected nodes; pillared-layer,"a=9.8760(10), b=11.3027(11), c=12.0107(12) Å, α=77.3000(10)°, β=81.5940(10)°, γ=66.0210(10)°, P-1",,,not_reported,not_reported,230.0,luminescence,10.1039/c1ce06050c,ok,
10.1039/c1ce06050c,downloaded\10.1039_c1ce06050c.pdf,SI downloaded\10.1039_c1ce06050c_SI.pdf,mof_json_store\10.1039_c1ce06050c\raw_output.json,mof_json_store\10.1039_c1ce06050c\synthesis_003.json,yes,"Attempts to vary pH, reactant ratios, and base identity produced precipitates or microcrystalline products unsuitable for single-crystal XRD.",,835962,NH4)2Ce(NO3)6,,"0.1 mmol, 21.9 mg",0.1,mmol,nan,,,,,nan,,,,,"5-ethyl-pyridine-2,3-dicarboxylic acid",H2EPDA,"0.2 mmol, 39.1 mg",0.2,mmol,"1,2-bi(4-pyridyl)ethane",BPA,"0.1 mmol, 18.6 mg",0.1,mmol,,,,,,potassium hydroxide,KOH,0.1 mmol,0.1,mmol,,,,,,ethanol,EtOH,4.0 mL,4.0,water,H2O,4.0 mL,4.0,120.0,120 °C,96.0,4 days; cooled at 5 °C h−1 to room temperature,23 mL Teflon-lined stainless steel reactor,static,,,,,,colorless blocks,,0.26 × 0.18 × 0.14 mm,pcu,Zn3 trimer 6-connected nodes; pillared-layer,"a=9.0907(9), b=11.4058(11), c=12.0885(12) Å, α=79.0660(10)°, β=84.2640(10)°, γ=77.0180(10)°, P-1",,,not_reported,not_reported,280.0,luminescence,10.1039/c1ce06050c,ok,
10.1021/cg4007789,downloaded\10.1021_cg4007789.pdf,SI downloaded\10.1021_cg4007789_SI.pdf,mof_json_store\10.1021_cg4007789\raw_output.json,mof_json_store\10.1021_cg4007789\synthesis_002.json,yes,"Under similar conditions, Co(II) salts gave no products; only Co2(CO)8 worked.",,,Cu(NO3)2·3H2O,,molar ratio Co2(CO)8:ligand = 1:4,,,nan,,,,,nan,,,,,5-tert-butylisophthalic acid,But-H2ip,molar ratio Co2(CO)8:ligand = 1:4,,,,,,,,,,,,,,,,,,,,,,,acetonitrile,MeCN,CH3CN/Pr iOH/H2O (v/v/v = 3:3:1),,isopropanol,iPrOH,CH3CN/Pr iOH/H2O (v/v/v = 3:3:1),,160.0,160 °C,48.0,heated to 160 °C in 4 h; kept 2 days; slow cooled,20 mL Teflon-lined stainless steel vessel (autoclave),,,,,,,dark red sheet crystals,57.0,,pcu,hexanuclear Co6(μ3-OH)2 SBU,"a=11.081(6) Å, b=12.674(3) Å, c=14.523(2) Å, α=91.853(8)°, β=92.757(6)°, γ=97.818(9)°, P-1",,,not_reported,not_reported,350.0,,10.1021/cg4007789,ok,
10.1021/cg4007789,downloaded\10.1021_cg4007789.pdf,SI downloaded\10.1021_cg4007789_SI.pdf,mof_json_store\10.1021_cg4007789\raw_output.json,mof_json_store\10.1021_cg4007789\synthesis_003.json,yes,"Under similar conditions, Co(II) salts gave no products; only Co2(CO)8 worked.",,,Cu(NO3)2·3H2O,,molar ratio Co2(CO)8:ligand = 1:4,,,nan,,,,,nan,,,,,5-methylisophthalic acid,Me-H2ip,molar ratio Co2(CO)8:ligand = 1:4,,,,,,,,,,,,,,,,,,,,,,,acetonitrile,MeCN,CH3CN/Pr iOH/H2O (v/v/v = 3:3:1),,isopropanol,iPrOH,CH3CN/Pr iOH/H2O (v/v/v = 3:3:1),,160.0,160 °C,48.0,heated to 160 °C in 4 h; kept 2 days; slow cooled,20 mL Teflon-lined stainless steel vessel (autoclave),,,,,,,pale red prismatic crystals,68.0,,bcu,pentanuclear Co5 cluster SBU,"a=14.374(8) Å, b=23.957(3) Å, c=18.633(2) Å, α=90.00°, β=90.00°, γ=90.00°, Pna21",,,not_reported,not_reported,180.0,magnetocaloric,10.1021/cg4007789,ok,
10.1039/b805263h,downloaded\10.1039_b805263h.pdf,,mof_json_store\10.1039_b805263h\raw_output.json,mof_json_store\10.1039_b805263h\synthesis_001.json,no,,,682147,Cu(CH3COO)2·1H2O,,"0.0308 g, 0.1 mmol",0.1,mmol,nan,,,,,nan,,,,,"1,2,4-benzenetricarboxylic acid",H3btrc,"0.0210 g, 0.1 mmol",0.1,mmol,"1,4-bis(imidazol-1-ylmethyl)-benzene",bix,"0.0238 g, 0.1 mmol",0.1,mmol,,,,,,NaOH,,"0.0120 g, 0.3 mmol",0.3,mmol,,,,,,water,H2O,5 mL,5.0,,,,,160.0,160 °C,72.0,3 d,Teflon-lined stainless steel vessel,,,,,,,colorless crystals,48.0,,,binuclear Cd2 units via μ2-carboxylates; bix pillars between 2D sheets,"Monoclinic, C2/c, a=21.909(6) Å, b=9.982(3) Å, c=20.680(6) Å, α=90.00°, β=110.377(5)°, γ=90.00°, V=4239(2) Å3",,,not_reported,not_reported,350.0,luminescence,10.1039/b805263h,ok,
10.1039/c8ce00795k,downloaded\10.1039_c8ce00795k.pdf,SI downloaded\10.1039_c8ce00795k_SI.pdf,mof_json_store\10.1039_c8ce00795k\raw_output.json,mof_json_store\10.1039_c8ce00795k\synthesis_001.json,no,,UiO-66-0.5 h,,Cd(NO3)2·4H2O,,1.80 g,6.9103,mmol,nan,,,,,nan,,,,,terephthalic acid,BDC,1.27 g,1.27,g,,,,,,,,,,,ammonia aqueous (2 mol L−1),,0.65 mL,0.65,mL,,,,,,"N,N-dimethylformamide",DMF,"20 mL (for ZrCl4) + 20 mL (for BDC), then 60 mL added; total 100 mL",100.0,,,,,110.0,110 °C,0.5,0.5 h,250 mL three-necked flask,stirred,methanol,3×,dried at 80 °C,80.0,,,,~15 nm (SEM),,Zr6O4(OH)4 12-connected SBU,,,1052.0,not_reported,not_reported,,oxidative_desulfurization,10.1039/c8ce00795k,ok,
10.1039/c8ce00795k,downloaded\10.1039_c8ce00795k.pdf,SI downloaded\10.1039_c8ce00795k_SI.pdf,mof_json_store\10.1039_c8ce00795k\raw_output.json,mof_json_store\10.1039_c8ce00795k\synthesis_002.json,no,,UiO-66-1 h,,Cd(NO3)2·4H2O,,1.80 g,6.9103,mmol,nan,,,,,nan,,,,,terephthalic acid,BDC,1.27 g,1.27,g,,,,,,,,,,,ammonia aqueous (2 mol L−1),,0.65 mL,0.65,mL,,,,,,"N,N-dimethylformamide",DMF,"20 mL (for ZrCl4) + 20 mL (for BDC), then 60 mL added; total 100 mL",100.0,,,,,110.0,110 °C,1.0,1 h,250 mL three-necked flask,stirred,methanol,3×,dried at 80 °C,80.0,,,,~20 nm (SEM),,Zr6O4(OH)4 12-connected SBU,,,1192.0,not_reported,not_reported,,oxidative_desulfurization,10.1039/c8ce00795k,ok,
10.1039/c8ce00795k,downloaded\10.1039_c8ce00795k.pdf,SI downloaded\10.1039_c8ce00795k_SI.pdf,mof_json_store\10.1039_c8ce00795k\raw_output.json,mof_json_store\10.1039_c8ce00795k\synthesis_003.json,no,,UiO-66-3 h,,hydrate,,1.80 g,1.8,g,nan,,,,,nan,,,,,terephthalic acid,BDC,1.27 g,1.27,g,,,,,,,,,,,ammonia aqueous (2 mol L−1),,0.65 mL,0.65,mL,,,,,,"N,N-dimethylformamide",DMF,"20 mL (for ZrCl4) + 20 mL (for BDC), then 60 mL added; total 100 mL",100.0,,,,,110.0,110 °C,3.0,3 h,250 mL three-necked flask,stirred,methanol,3×,dried at 80 °C,80.0,,,,~30 nm (SEM),,Zr6O4(OH)4 12-connected SBU,,,1050.0,not_reported,not_reported,,oxidative_desulfurization,10.1039/c8ce00795k,ok,
10.1039/c8ce00795k,downloaded\10.1039_c8ce00795k.pdf,SI downloaded\10.1039_c8ce00795k_SI.pdf,mof_json_store\10.1039_c8ce00795k\raw_output.json,mof_json_store\10.1039_c8ce00795k\synthesis_004.json,no,,UiO-66-5 h,,hydrate,,1.80 g,1.8,g,nan,,,,,nan,,,,,terephthalic acid,BDC,1.27 g,1.27,g,,,,,,,,,,,ammonia aqueous (2 mol L−1),,0.65 mL,0.65,mL,,,,,,"N,N-dimethylformamide",DMF,"20 mL (for ZrCl4) + 20 mL (for BDC), then 60 mL added; total 100 mL",100.0,,,,,110.0,110 °C,5.0,5 h,250 mL three-necked flask,stirred,methanol,3×,dried at 80 °C,80.0,,,,~81 nm (SEM),,Zr6O4(OH)4 12-connected SBU,,,1145.0,not_reported,not_reported,,oxidative_desulfurization,10.1039/c8ce00795k,ok,
10.1039/c8ce00795k,downloaded\10.1039_c8ce00795k.pdf,SI downloaded\10.1039_c8ce00795k_SI.pdf,mof_json_store\10.1039_c8ce00795k\raw_output.json,mof_json_store\10.1039_c8ce00795k\synthesis_005.json,no,,UiO-66-10 h,,Cd(NO3)2·4H2O,,1.80 g,6.9103,mmol,nan,,,,,nan,,,,,terephthalic acid,BDC,1.27 g,1.27,g,,,,,,,,,,,ammonia aqueous (2 mol L−1),,0.65 mL,0.65,mL,,,,,,"N,N-dimethylformamide",DMF,"20 mL (for ZrCl4) + 20 mL (for BDC), then 60 mL added; total 100 mL",100.0,,,,,110.0,110 °C,10.0,10 h,250 mL three-necked flask,stirred,methanol,3×,dried at 80 °C,80.0,,,,~79 nm (SEM),,Zr6O4(OH)4 12-connected SBU,,,1086.0,not_reported,not_reported,,oxidative_desulfurization,10.1039/c8ce00795k,ok,
10.1039/c8ce00795k,downloaded\10.1039_c8ce00795k.pdf,SI downloaded\10.1039_c8ce00795k_SI.pdf,mof_json_store\10.1039_c8ce00795k\raw_output.json,mof_json_store\10.1039_c8ce00795k\synthesis_006.json,no,,UiO-66-15 h,,Co(NO3)2·6H2O,,1.80 g,8.52942,mmol,nan,,,,,nan,,,,,terephthalic acid,BDC,1.27 g,1.27,g,,,,,,,,,,,ammonia aqueous (2 mol L−1),,0.65 mL,0.65,mL,,,,,,"N,N-dimethylformamide",DMF,"20 mL (for ZrCl4) + 20 mL (for BDC), then 60 mL added; total 100 mL",100.0,,,,,110.0,110 °C,15.0,15 h,250 mL three-necked flask,stirred,methanol,3×,dried at 80 °C,80.0,,,,~205 nm (SEM),,Zr6O4(OH)4 12-connected SBU,,,1153.0,not_reported,not_reported,,oxidative_desulfurization,10.1039/c8ce00795k,ok,
10.1039/c8ce00795k,downloaded\10.1039_c8ce00795k.pdf,SI downloaded\10.1039_c8ce00795k_SI.pdf,mof_json_store\10.1039_c8ce00795k\raw_output.json,mof_json_store\10.1039_c8ce00795k\synthesis_007.json,no,,UiO-66-20 h,,Ni(NO3)2·6H2O,,1.80 g,8.53913,mmol,nan,,,,,nan,,,,,terephthalic acid,BDC,1.27 g,1.27,g,,,,,,,,,,,ammonia aqueous (2 mol L−1),,0.65 mL,0.65,mL,,,,,,"N,N-dimethylformamide",DMF,"20 mL (for ZrCl4) + 20 mL (for BDC), then 60 mL added; total 100 mL",100.0,,,,,110.0,110 °C,20.0,20 h,250 mL three-necked flask,stirred,methanol,3×,dried at 80 °C,80.0,,,,~210 nm (SEM),,Zr6O4(OH)4 12-connected SBU,,,1340.0,not_reported,not_reported,,oxidative_desulfurization,10.1039/c8ce00795k,ok,
10.1039/c8ce00795k,downloaded\10.1039_c8ce00795k.pdf,SI downloaded\10.1039_c8ce00795k_SI.pdf,mof_json_store\10.1039_c8ce00795k\raw_output.json,mof_json_store\10.1039_c8ce00795k\synthesis_008.json,no,,UiO-66-S,,Zn(NO3)2·6H2O,,0.24 g,1.10354,mmol,nan,,,,,nan,,,,,terephthalic acid,BDC,0.17 g,0.17,g,,,,,,,,,,,deionized water,,0.19 mL,0.19,mL,,,,,,"N,N-dimethylformamide",DMF,60 mL,60.0,,,,,120.0,120 °C (solvothermal),24.0,24 h,Teflon-lined autoclave (100 mL),static,methanol,3×,dried at 80 °C,80.0,,,,~89 nm (SEM),,Zr6O4(OH)4 12-connected SBU,,,,not_reported,not_reported,,oxidative_desulfurization,10.1039/c8ce00795k,ok,
10.1021/cg9012262,downloaded\10.1021_cg9012262.pdf,SI downloaded\10.1021_cg9012262_SI.pdf,mof_json_store\10.1021_cg9012262\raw_output.json,mof_json_store\10.1021_cg9012262\synthesis_001.json,no,,[CdL]n,728872,Cd(NO3)2·4H2O,,"0.0617 g, 0.2 mmol",0.2,mmol,nan,,,,,nan,,,,,"biphenyl-4,4'-dicarboxylic acid",H2L,"0.0605 g, 0.2 mmol",0.2,mmol,,,,,,,,,,,,,,,,,,,,,"N,N-dimethylformamide",DMF,2 mL,2.0,water,H2O,0.1 mL,0.1,120.0,120 °C,48.0,2 days,Teflon-lined autoclave,,,,,,,colorless block crystals,83.1,,sra,eight-coordinate CdO8 SBU with methoxy donors,"a=24.08(2), b=7.976(7), c=7.481(7) Å, β=100.551(11)°, C2/c",,,not_reported,not_reported,390.0,luminescence,10.1021/cg9012262,ok,
10.1021/cg9012262,downloaded\10.1021_cg9012262.pdf,SI downloaded\10.1021_cg9012262_SI.pdf,mof_json_store\10.1021_cg9012262\raw_output.json,mof_json_store\10.1021_cg9012262\synthesis_003.json,no,,[Cu2L2(DMF)2]·6H2O,744614,Mn(SO4)·1H2O,,"0.0248 g, 0.1 mmol",0.1,mmol,nan,,,,,nan,,,,,"biphenyl-4,4'-dicarboxylic acid",H2L,"0.0306 g, 0.1 mmol",0.1,mmol,,,,,,,,,,,,,,,,,,,,,"N,N-dimethylformamide",DMF,3.5 mL,3.5,water,H2O,0.5 mL,0.5,80.0,80 °C,24.0,1 day,Teflon-lined autoclave,,,,,,,green plate crystals,95.3,,sql,Cu2(-CO2)4 paddle-wheel SBU with axial DMF,"a=10.7521(2), b=17.7597(4), c=22.4268(5) Å, β=93.462(2)°, C2/c",,,not_reported,not_reported,319.0,,10.1021/cg9012262,ok,
10.1039/c1ce05196b,downloaded\10.1039_c1ce05196b.pdf,SI downloaded\10.1039_c1ce05196b_SI.pdf,mof_json_store\10.1039_c1ce05196b\raw_output.json,mof_json_store\10.1039_c1ce05196b\synthesis_001.json,yes,Compounds 4 and 5 formed only as mixtures with 3 and could not be selectively synthesized.,,,Cu(NO3)2·3H2O,In(OAc)3,"0.100 g, 0.34 mmol",0.34,mmol,nan,,,,,nan,,,,,diphenic acid,H2dpa,"0.179 g, 0.7 mmol",,,"1,10-phenanthroline monohydrate",phen,"0.068 g, 0.34 mmol",,,,,,,,,,,,,,,,,,distilled water,H2O,8 mL,8.0,,,,,170.0,170 °C,20.0,20 h,Teflon-lined autoclave,static,"distilled water, ethanol, acetone",,,,,colorless crystals,65.0,0.30 × 0.25 × 0.20 mm,,1D chain of In nodes (octa-/heptacoordinate),"a=9.835(2), b=13.839(3), c=21.881(5) Å, α=96.492(4)°, β=100.320(5)°, γ=104.967(4)°, P-1",,,not_reported,not_reported,450.0,,10.1039/c1ce05196b,ok,
10.1039/c1ce05196b,downloaded\10.1039_c1ce05196b.pdf,SI downloaded\10.1039_c1ce05196b_SI.pdf,mof_json_store\10.1039_c1ce05196b\raw_output.json,mof_json_store\10.1039_c1ce05196b\synthesis_002.json,yes,Compounds 4 and 5 formed only as mixtures with 3 and could not be selectively synthesized.,,,Pb(NO3)2,In(OAc)3,"0.300 g, 1 mmol",1,mmol,nan,,,,,nan,,,,,diphenic acid,H2dpa,"0.245 g, 1 mmol",,,"4,4'-bipyridyl","4,4'-bipy","0.080 g, 0.54 mmol",,,,,,,,,,,,,,,,,,distilled water,H2O,15 mL,15.0,,,,,150.0,150 °C,20.0,20 h,Teflon-lined autoclave,static,"distilled water, ethanol, acetone",,,,,colorless crystals,73.0,0.08 × 0.04 × 0.04 mm,hcb,"μ-OH-bridged chain; 2D layers via 4,4'-bipy","a=10.7789(3), b=8.2923(2), c=19.6538(5) Å, α=90°, β=95.031(1)°, γ=90°, P21/n",,,not_reported,not_reported,450.0,,10.1039/c1ce05196b,ok,
10.1039/c1ce05196b,downloaded\10.1039_c1ce05196b.pdf,SI downloaded\10.1039_c1ce05196b_SI.pdf,mof_json_store\10.1039_c1ce05196b\raw_output.json,mof_json_store\10.1039_c1ce05196b\synthesis_003.json,yes,Compounds 4 and 5 formed only as mixtures with 3 and could not be selectively synthesized.,,,ZnF2,In(OAc)3,"0.300 g, 1 mmol",1,mmol,nan,,,,,nan,,,,,diphenic acid,H2dpa,"0.498 g, 2.05 mmol",,,"2,2'-bipyridyl","2,2'-bipy","0.159 g, 1.07 mmol",,,,,,,,,,,,,,,,,,distilled water,H2O,15 mL,15.0,,,,,150.0,150 °C,20.0,20 h,Teflon-lined autoclave,static,"distilled water, ethanol, acetone",,,,,colorless crystals,69.0,0.40 × 0.30 × 0.20 mm,dia,helical In–L chain (triangulated dodecahedron nodes),"a=12.8039(9), b=14.0375(9), c=18.3577(12) Å, α=90°, β=90°, γ=90°, P212121",,,not_reported,not_reported,,,10.1039/c1ce05196b,ok,
10.1039/d2ce00061j,downloaded\10.1039_d2ce00061j.pdf,SI downloaded\10.1039_d2ce00061j_SI.pdf,mof_json_store\10.1039_d2ce00061j\raw_output.json,mof_json_store\10.1039_d2ce00061j\synthesis_001.json,yes,Adjusting initial pH to 2.5–4.0 gave only powdered material for 1; 2 and 3 still formed block crystals.,[Cu(timb)2(W6O19)]n,2133536,ZnF2,,"0.060 g, 0.3 mmol",0.3,mmol,nan,,"0.198 g, 0.6 mmol",0.6,mmol,nan,,,,,"1,3,5-tris(1-imidazolyl)benzene",timb,"0.028 g, 0.1 mmol",0.1,mmol,,,,,,,,,,,,,,,,,,,,,water,H2O,6 mL,6.0,,,,,160.0,160 °C,96.0,4 days,Teflon-lined stainless steel vessel (25 mL),stirred before sealing; static during heating,,,collected by filtration and air-dried,,,blue block crystals,31.8,,pyr,CuII 6-connected nodes; timb 3-connected; [W6O19]2− in cavities,"a=b=c=16.5276(4) Å, Pa-3 (cubic)",,,not_reported,not_reported,450.0,magnetism,10.1039/d2ce00061j,ok,
10.1039/d2ce00061j,downloaded\10.1039_d2ce00061j.pdf,SI downloaded\10.1039_d2ce00061j_SI.pdf,mof_json_store\10.1039_d2ce00061j\raw_output.json,mof_json_store\10.1039_d2ce00061j\synthesis_002.json,yes,Adjusting initial pH to 2.5–4.0 gave only powdered material for 1; 2 and 3 still formed block crystals.,{[Zn3(Htimb)2(H2timb)2(H2O)2(ZnW12O40)2]·2H2O}n,2133537,ZnF2,,"0.066 g, 0.3 mmol",0.3,mmol,nan,,"0.198 g, 0.6 mmol",0.6,mmol,nan,,,,,"1,3,5-tris(1-imidazolyl)benzene",timb,"0.028 g, 0.1 mmol",0.1,mmol,,,,,,,,,,,,,,,,,,,,,water,H2O,6 mL,6.0,,,,,160.0,160 °C,96.0,4 days,Teflon-lined stainless steel vessel (25 mL),stirred before sealing; static during heating,,,collected by filtration and air-dried,,,yellow block crystals,61.2,,,"ZnII nodes form 2,4-connected layer; {ZnW12O40} clusters as 3-connected nodes (hcb layer)","a=20.0761(2) Å, b=12.92560(10) Å, c=44.2484(3) Å, β=92.9810(10)°, C2/c (monoclinic)",,,not_reported,not_reported,431.0,proton_conduction,10.1039/d2ce00061j,ok,
10.1039/d2ce00061j,downloaded\10.1039_d2ce00061j.pdf,SI downloaded\10.1039_d2ce00061j_SI.pdf,mof_json_store\10.1039_d2ce00061j\raw_output.json,mof_json_store\10.1039_d2ce00061j\synthesis_003.json,yes,Adjusting initial pH to 2.5–4.0 gave only powdered material for 1; 2 and 3 still formed block crystals.,{[Ni(Htimb)(H2O)3(H2W12O40)0.5]·3H2O}n,2133538,ZnF2,,"0.075 g, 0.3 mmol",0.3,mmol,nan,,"0.198 g, 0.6 mmol",0.6,mmol,nan,,,,,"1,3,5-tris(1-imidazolyl)benzene",timb,"0.028 g, 0.1 mmol",0.1,mmol,,,,,,,,,,,,,,,,,,,,,water,H2O,6 mL,6.0,,,,,160.0,160 °C,96.0,4 days,Teflon-lined stainless steel vessel (25 mL),stirred before sealing; static during heating,,,collected by filtration and air-dried,,,green block crystals,46.3,,,1D {Ni2(Htimb)2} rings linked by H2W12O40 to chains; 3D via H-bonds,"a=11.2847(4) Å, b=13.0972(5) Å, c=13.4988(6) Å, α=113.1920(10)°, β=96.9350(10)°, γ=107.0490(10)°, P-1 (triclinic)",,,not_reported,not_reported,455.0,proton_conduction;magnetism,10.1039/d2ce00061j,ok,
10.1039/c005207h,downloaded\10.1039_c005207h.pdf,,mof_json_store\10.1039_c005207h\raw_output.json,mof_json_store\10.1039_c005207h\synthesis_001.json,no,,,,ZnF2,,"8.4 mg, 0.025 mmol",0.025,mmol,nan,,"8.5 mg, 0.05 mmol",0.05,mmol,nan,,,,,5-(isonicotinamido)isophthalic acid,H2INAIP,"28.6 mg, 0.1 mmol",0.1,mmol,,,,,,,,,,,,,,,,,,,,,water,H2O,15 mL,15.0,,,,,180.0,180 °C,72.0,3 d,25 mL Teflon-lined stainless steel container,,,,,,,,21.0,,,[Ln2(OCO)8] binuclear nodes; Ag(I) linear N-links; 2-fold interpenetrated 3D,,,,not_reported,not_reported,,luminescence,10.1039/c005207h,ok,
10.1039/c005207h,downloaded\10.1039_c005207h.pdf,,mof_json_store\10.1039_c005207h\raw_output.json,mof_json_store\10.1039_c005207h\synthesis_002.json,no,,,,ZnF2,,"8.7 mg, 0.025 mmol",0.025,mmol,nan,,"8.5 mg, 0.05 mmol",0.05,mmol,nan,,,,,5-(isonicotinamido)isophthalic acid,H2INAIP,"28.6 mg, 0.1 mmol",0.1,mmol,,,,,,,,,,,,,,,,,,,,,water,H2O,15 mL,15.0,,,,,180.0,180 °C,72.0,3 d,25 mL Teflon-lined stainless steel container,,,,,,,,17.0,,,[Ln2(OCO)8] binuclear nodes; Ag(I) linear N-links; 2-fold interpenetrated 3D,,,,not_reported,not_reported,,,10.1039/c005207h,ok,
10.1039/c005207h,downloaded\10.1039_c005207h.pdf,,mof_json_store\10.1039_c005207h\raw_output.json,mof_json_store\10.1039_c005207h\synthesis_003.json,no,,,,ZnI2,,"8.8 mg, 0.025 mmol",0.025,mmol,nan,,"8.5 mg, 0.05 mmol",0.05,mmol,nan,,,,,5-(isonicotinamido)isophthalic acid,H2INAIP,"28.6 mg, 0.1 mmol",0.1,mmol,,,,,,,,,,,,,,,,,,,,,water,H2O,15 mL,15.0,,,,,180.0,180 °C,72.0,3 d,25 mL Teflon-lined stainless steel container,,,,,,,,16.0,,,[Ln2(OCO)8] binuclear nodes; Ag(I) linear N-links; 2-fold interpenetrated 3D,,,,not_reported,not_reported,,luminescence,10.1039/c005207h,ok,
10.1039/c005207h,downloaded\10.1039_c005207h.pdf,,mof_json_store\10.1039_c005207h\raw_output.json,mof_json_store\10.1039_c005207h\synthesis_004.json,no,,,,ZnI2,,"8.9 mg, 0.025 mmol",0.025,mmol,nan,,"8.5 mg, 0.05 mmol",0.05,mmol,nan,,,,,5-(isonicotinamido)isophthalic acid,H2INAIP,"28.6 mg, 0.1 mmol",0.1,mmol,,,,,,,,,,,,,,,,,,,,,water,H2O,15 mL,15.0,,,,,180.0,180 °C,72.0,3 d,25 mL Teflon-lined stainless steel container,,,,,,,,14.0,,,[Ln2(OCO)8] binuclear nodes; Ag(I) linear N-links; 2-fold interpenetrated 3D,,,,not_reported,not_reported,,,10.1039/c005207h,ok,
10.1039/c005207h,downloaded\10.1039_c005207h.pdf,,mof_json_store\10.1039_c005207h\raw_output.json,mof_json_store\10.1039_c005207h\synthesis_005.json,no,,,,ZnI2,,"9.2 mg, 0.025 mmol",0.025,mmol,nan,,"8.5 mg, 0.05 mmol",0.05,mmol,nan,,,,,5-(isonicotinamido)isophthalic acid,H2INAIP,"28.6 mg, 0.1 mmol",0.1,mmol,,,,,,,,,,,,,,,,,,,,,water,H2O,15 mL,15.0,,,,,180.0,180 °C,72.0,3 d,25 mL Teflon-lined stainless steel container,,,,,,,,15.0,,,[Ln2(OCO)8] binuclear nodes; Ag(I) linear N-links; 2-fold interpenetrated 3D,,,,not_reported,not_reported,,luminescence,10.1039/c005207h,ok,
10.1039/c005207h,downloaded\10.1039_c005207h.pdf,,mof_json_store\10.1039_c005207h\raw_output.json,mof_json_store\10.1039_c005207h\synthesis_006.json,no,,,,Zn(CH3COO)2·2H2O,,"22.0 mg, 0.05 mmol",0.05,mmol,nan,,"8.5 mg, 0.05 mmol",0.05,mmol,nan,,,,,5-(isonicotinamido)isophthalic acid,H2INAIP,"28.6 mg, 0.1 mmol",0.1,mmol,,,,,,,,,,,NaOH,,"6.0 mg, 0.15 mmol",0.15,mmol,,,,,,water,H2O,15 mL,15.0,,,,,180.0,180 °C,72.0,3 d,25 mL Teflon-lined stainless steel container,,,,,,,,25.0,,,Ln-carboxylate bilayers; Ag(I) trigonal N/O-links; non-interpenetrated 3D,,,,not_reported,not_reported,,,10.1039/c005207h,ok,
