Repository: zzhenglab/MOFinder

# MOFinder

MOFinder extracts MOF synthesis information from the literature, reconstructs evidence-supported negative reaction records, and prepares datasets for synthesis-outcome prediction.
[Web application](https://mofinder.chemistry.wustl.edu/) | [Demos](Demo/README.md) | [Source code](docs/source_to_code.md) | [Workflow guide](docs/workflow.md) | [Model evaluation](docs/evaluation.md)

## Quick start

The workflow runs through Python commands. Python 3.10 or newer is required. Clone the repository and initialize its related applications:

```bash
git clone --recurse-submodules https://github.com/zzhenglab/MOFinder.git
cd MOFinder
```

Start with the two offline demonstrations:

```bash

File: mof_extraction_1_2.csv (part 268 of 305)
doi,main_pdf,si_pdf,raw_output,parsed_json,article_trial_or_failure,article_trial_or_failure_notes,mof_name,crystal_code,metal_1,metal_1_abbr,metal_1_amount_text,metal_1_amount_value,metal_1_amount_unit,metal_2,metal_2_abbr,metal_2_amount_text,metal_2_amount_value,metal_2_amount_unit,metal_3,metal_3_abbr,metal_3_amount_text,metal_3_amount_value,metal_3_amount_unit,linker_1,linker_1_abbr,linker_1_amount_text,linker_1_amount_value,linker_1_amount_unit,linker_2,linker_2_abbr,linker_2_amount_text,linker_2_amount_value,linker_2_amount_unit,linker_3,linker_3_abbr,linker_3_amount_text,linker_3_amount_value,linker_3_amount_unit,modulator_1,modulator_1_abbr,modulator_1_amount_text,modulator_1_amount_value,modulator_1_amount_unit,modulator_2,modulator_2_abbr,modulator_2_amount_text,modulator_2_amount_value,modulator_2_amount_unit,solvent_main,solvent_main_abbr,solvent_main_amount_text,solvent_main_ml,solvent_secondary,solvent_secondary_abbr,solvent_secondary_amount_text,solvent_secondary_ml,temperature_c,temperature_c_text,time_h,time_text,vessel_type,stirring,washing_solvent,washing_cycles,activation_text,activation_temp_c,activation_time_h,crystal_morphology,yield_percent,crystal_size,topology_code,metal_cluster_connectivity,unit_cell_short,pore_diameter_A,BET_surface_area_m2g,air_stable,water_stable,tga_decomposition_temp_c,applications,reference,status,error
10.1039/c005207h,downloaded\10.1039_c005207h.pdf,,mof_json_store\10.1039_c005207h\raw_output.json,mof_json_store\10.1039_c005207h\synthesis_007.json,no,,,,ZnI2,,"22.0 mg, 0.05 mmol",0.05,mmol,nan,,"8.5 mg, 0.05 mmol",0.05,mmol,nan,,,,,5-(isonicotinamido)isophthalic acid,H2INAIP,"28.6 mg, 0.1 mmol",0.1,mmol,,,,,,,,,,,NaOH,,"6.0 mg, 0.15 mmol",0.15,mmol,,,,,,water,H2O,15 mL,15.0,,,,,180.0,180 °C,72.0,3 d,25 mL Teflon-lined stainless steel container,,,,,,,,22.0,,,Ln-carboxylate bilayers; Ag(I) trigonal N/O-links; non-interpenetrated 3D,,,,not_reported,not_reported,,,10.1039/c005207h,ok,
10.1039/c005207h,downloaded\10.1039_c005207h.pdf,,mof_json_store\10.1039_c005207h\raw_output.json,mof_json_store\10.1039_c005207h\synthesis_008.json,no,,,,Cd(NO3)2·4H2O,,"22.5 mg, 0.05 mmol",0.05,mmol,nan,,"8.5 mg, 0.05 mmol",0.05,mmol,nan,,,,,5-(isonicotinamido)isophthalic acid,H2INAIP,"28.6 mg, 0.1 mmol",0.1,mmol,,,,,,,,,,,NaOH,,"6.0 mg, 0.15 mmol",0.15,mmol,,,,,,water,H2O,15 mL,15.0,,,,,180.0,180 °C,72.0,3 d,25 mL Teflon-lined stainless steel container,,,,,,,,15.0,,,Ln-carboxylate bilayers; Ag(I) trigonal N/O-links; non-interpenetrated 3D,,,,not_reported,not_reported,,,10.1039/c005207h,ok,
10.1039/c005207h,downloaded\10.1039_c005207h.pdf,,mof_json_store\10.1039_c005207h\raw_output.json,mof_json_store\10.1039_c005207h\synthesis_009.json,no,,,,Cd(ClO4)2·6H2O,,"23.0 mg, 0.05 mmol",0.05,mmol,nan,,"8.5 mg, 0.05 mmol",0.05,mmol,nan,,,,,5-(isonicotinamido)isophthalic acid,H2INAIP,"28.6 mg, 0.1 mmol",0.1,mmol,,,,,,,,,,,NaOH,,"6.0 mg, 0.15 mmol",0.15,mmol,,,,,,water,H2O,15 mL,15.0,,,,,180.0,180 °C,72.0,3 d,25 mL Teflon-lined stainless steel container,,,,,,,,12.0,,,Ln-carboxylate layers; Ag(I) tetrahedral N/O-links; non-interpenetrated 3D,,,,not_reported,not_reported,,,10.1039/c005207h,ok,
10.1039/c005207h,downloaded\10.1039_c005207h.pdf,,mof_json_store\10.1039_c005207h\raw_output.json,mof_json_store\10.1039_c005207h\synthesis_010.json,no,,,,Cd(ClO4)2·6H2O,,"23.1 mg, 0.05 mmol",0.05,mmol,nan,,"8.5 mg, 0.05 mmol",0.05,mmol,nan,,,,,5-(isonicotinamido)isophthalic acid,H2INAIP,"28.6 mg, 0.1 mmol",0.1,mmol,,,,,,,,,,,NaOH,,"6.0 mg, 0.15 mmol",0.15,mmol,,,,,,water,H2O,15 mL,15.0,,,,,180.0,180 °C,72.0,3 d,25 mL Teflon-lined stainless steel container,,,,,,,,14.0,,,Ln-carboxylate layers; Ag(I) tetrahedral N/O-links; non-interpenetrated 3D,,,,not_reported,not_reported,,,10.1039/c005207h,ok,
10.1039/c3ce40109j,downloaded\10.1039_c3ce40109j.pdf,SI downloaded\10.1039_c3ce40109j_SI.pdf,mof_json_store\10.1039_c3ce40109j\raw_output.json,mof_json_store\10.1039_c3ce40109j\synthesis_001.json,no,,,,Cd(NO3)2·4H2O,,"0.0266 g, 0.10 mmol",0.1,mmol,nan,,,,,nan,,,,,4-(trifluoromethyl)phthalic acid,CF3-H2bdc,"0.0234 g, 0.10 mmol",0.1,mmol,"4,4′-dipyridyl",bpy,"0.0156 g, 0.10 mmol",0.1,mmol,,,,,,,,,,,,,,,,deionized water,H2O,7 mL,7.0,,,,,120.0,120 °C,96.0,4 days,25 mL Teflon-lined stainless steel vessel,stirred (10 min at RT) then static,"H2O, EtOH, acetone",,dried in air,,,colourless block crystals,57.0,,,Cd(II)-carboxylate 21 helices,"Monoclinic, C2/c; a=20.769(2), b=11.6795(12), c=20.382(2) Å; β=105.5720(10)",,,yes,not_reported,254.0,luminescence,10.1039/c3ce40109j,ok,
10.1039/c3ce40109j,downloaded\10.1039_c3ce40109j.pdf,SI downloaded\10.1039_c3ce40109j_SI.pdf,mof_json_store\10.1039_c3ce40109j\raw_output.json,mof_json_store\10.1039_c3ce40109j\synthesis_002.json,no,,,,Eu(NO3)3·6H2O,,"0.0249 g, 0.10 mmol",0.1,mmol,Ce(NO3)4,,,,,nan,,,,,4-(trifluoromethyl)phthalic acid,CF3-H2bdc,"0.0234 g, 0.10 mmol",0.1,mmol,"1,3-di(4-pyridyl)propane",bpp,"0.0198 g, 0.10 mmol",0.1,mmol,,,,,,,,,,,,,,,,deionized water,H2O,7 mL,7.0,,,,,120.0,120 °C,96.0,4 days,25 mL Teflon-lined stainless steel vessel,stirred (10 min at RT) then static,,,dried in air,,,pink needle crystals,63.0,,,Co(II)-carboxylate spiral-like chains,"Tetragonal, I4̄; a=b=27.5676(9), c=14.3113(10) Å",,,not_reported,not_reported,200.0,,10.1039/c3ce40109j,ok,
10.1039/c3ce40109j,downloaded\10.1039_c3ce40109j.pdf,SI downloaded\10.1039_c3ce40109j_SI.pdf,mof_json_store\10.1039_c3ce40109j\raw_output.json,mof_json_store\10.1039_c3ce40109j\synthesis_003.json,no,,,,Eu(NO3)3·6H2O,,"0.0247 g, 0.10 mmol",0.1,mmol,Ce(NO3)4,,,,,nan,,,,,4-(trifluoromethyl)phthalic acid,CF3-H2bdc,"0.0234 g, 0.10 mmol (same as 2)",0.1,mmol,"1,3-di(4-pyridyl)propane",bpp,"0.0198 g, 0.10 mmol (same as 2)",0.1,mmol,,,,,,,,,,,,,,,,deionized water,H2O,7 mL (same as 2),7.0,,,,,120.0,120 °C,96.0,4 days,25 mL Teflon-lined stainless steel vessel,stirred (10 min at RT) then static,,,dried in air,,,green needle crystals,78.0,,,Ni(II)-carboxylate spiral-like chains,"Tetragonal, I4̄; a=b=27.4279(14), c=14.3090(19) Å",,,not_reported,not_reported,200.0,,10.1039/c3ce40109j,ok,
10.1039/c3ce40109j,downloaded\10.1039_c3ce40109j.pdf,SI downloaded\10.1039_c3ce40109j_SI.pdf,mof_json_store\10.1039_c3ce40109j\raw_output.json,mof_json_store\10.1039_c3ce40109j\synthesis_004.json,no,,,,Eu(NO3)3·6H2O,,"0.0185 g, 0.10 mmol",0.1,mmol,Ce(NO3)4,,,,,nan,,,,,4-(trifluoromethyl)phthalic acid,CF3-H2bdc,"0.0234 g, 0.10 mmol",0.1,mmol,"1,2-bis(4-pyridyl)ethane",bpa,"0.0184 g, 0.10 mmol",0.1,mmol,,,,,,,,,,,,,,,,deionized water,H2O,7 mL,7.0,,,,,120.0,120 °C,96.0,4 days,25 mL Teflon-lined stainless steel vessel,stirred (10 min at RT) then static,,,dried in air,,,blue block crystals,74.0,,,Cu(II)-carboxylate 21 helices,"Monoclinic, P2(1)/n; a=13.023(16), b=10.525(13), c=14.555(19) Å; β=95.706(15)",,,not_reported,not_reported,230.0,,10.1039/c3ce40109j,ok,
10.1039/c6ce00600k,downloaded\10.1039_c6ce00600k.pdf,SI downloaded\10.1039_c6ce00600k_SI.pdf,mof_json_store\10.1039_c6ce00600k\raw_output.json,mof_json_store\10.1039_c6ce00600k\synthesis_001.json,no,,,,ZrCl4,,0.2 mmol (0.0918 g),0.2,mmol,nan,,,,,nan,,,,,"3,3′,5,5′-azobenzenetetracarboxylic acid",H4abtc,"0.0358 g, 0.1 mmol",0.1,mmol,,,,,,,,,,,HNO3,,0.8 mL,,,,,,,,dimethylacetamide,DMA,4 mL,4.0,water,H2O,2 mL,2.0,120.0,120 °C,48.0,48 h,15 mL Teflon-lined stainless steel autoclave,,water,several times,dried in air,,,orange block crystals,50.0,,sni,,,,,,,,,10.1039/c6ce00600k,ok,
10.1039/c6ce00600k,downloaded\10.1039_c6ce00600k.pdf,SI downloaded\10.1039_c6ce00600k_SI.pdf,mof_json_store\10.1039_c6ce00600k\raw_output.json,mof_json_store\10.1039_c6ce00600k\synthesis_003.json,no,,,1422701,Fe,,0.2 mmol (0.0926 g),0.2,mmol,nan,,,,,nan,,,,,"3,3′,5,5′-azobenzenetetracarboxylic acid",H4abtc,"0.0358 g, 0.1 mmol",0.1,mmol,,,,,,,,,,,HNO3,,0.8 mL,,,,,,,,dimethylacetamide,DMA,4 mL,4.0,water,H2O,2 mL,2.0,120.0,120 °C,48.0,48 h,15 mL Teflon-lined stainless steel autoclave,,water,several times,dried in air,,,orange block crystals,58.0,,sni,,,,,,,,,10.1039/c6ce00600k,ok,
10.1039/c6ce00600k,downloaded\10.1039_c6ce00600k.pdf,SI downloaded\10.1039_c6ce00600k_SI.pdf,mof_json_store\10.1039_c6ce00600k\raw_output.json,mof_json_store\10.1039_c6ce00600k\synthesis_004.json,no,,,1422702,Zn(NO3)2·6H2O,,0.1 mmol (0.0451 g),0.1,mmol,nan,,,,,nan,,,,,"3,3′,5,5′-azobenzenetetracarboxylic acid",H4abtc,"0.0358 g, 0.1 mmol",0.1,mmol,,,,,,,,,,,HNO3,,0.8 mL,,,,,,,,"N,N-dimethylformamide",DMF,6 mL,6.0,water,H2O,6 mL,6.0,160.0,160 °C,48.0,48 h,25 mL Teflon-lined stainless steel autoclave,,water,several times,dried in air,,,orange block crystals,52.0,,,,,,,,,,,10.1039/c6ce00600k,ok,
10.1039/c6ce00600k,downloaded\10.1039_c6ce00600k.pdf,SI downloaded\10.1039_c6ce00600k_SI.pdf,mof_json_store\10.1039_c6ce00600k\raw_output.json,mof_json_store\10.1039_c6ce00600k\synthesis_005.json,no,,,1422703,HfCl4,,0.1 mmol (0.0461 g),0.1,mmol,nan,,,,,nan,,,,,"3,3′,5,5′-azobenzenetetracarboxylic acid",H4abtc,"0.0358 g, 0.1 mmol",0.1,mmol,,,,,,,,,,,HNO3,,0.8 mL,,,,,,,,"N,N-dimethylformamide",DMF,6 mL,6.0,water,H2O,6 mL,6.0,160.0,160 °C,48.0,48 h,25 mL Teflon-lined stainless steel autoclave,,water,several times,dried in air,,,orange block crystals,60.0,,,,,,,,,,,10.1039/c6ce00600k,ok,
10.1039/c6ce00600k,downloaded\10.1039_c6ce00600k.pdf,SI downloaded\10.1039_c6ce00600k_SI.pdf,mof_json_store\10.1039_c6ce00600k\raw_output.json,mof_json_store\10.1039_c6ce00600k\synthesis_006.json,no,,,1422704,Al(NO3)3·9H2O,,0.1 mmol (0.0463 g),0.1,mmol,nan,,,,,nan,,,,,"3,3′,5,5′-azobenzenetetracarboxylic acid",H4abtc,"0.0358 g, 0.1 mmol",0.1,mmol,,,,,,,,,,,HNO3,,0.8 mL,,,,,,,,"N,N-dimethylformamide",DMF,6 mL,6.0,water,H2O,6 mL,6.0,160.0,160 °C,48.0,48 h,25 mL Teflon-lined stainless steel autoclave,,water,several times,dried in air,,,orange block crystals,62.0,,,,,,,,,,,10.1039/c6ce00600k,ok,
10.1039/c6ce00600k,downloaded\10.1039_c6ce00600k.pdf,SI downloaded\10.1039_c6ce00600k_SI.pdf,mof_json_store\10.1039_c6ce00600k\raw_output.json,mof_json_store\10.1039_c6ce00600k\synthesis_007.json,no,,,1041433,Zn(NO3)2·4H2O,,0.2 mmol (0.0902 g),0.2,mmol,nan,,,,,nan,,,,,"3,3′,5,5′-azobenzenetetracarboxylic acid",H4abtc,"0.0358 g, 0.1 mmol",0.1,mmol,,,,,,,,,,,HNO3,,0.8 mL,,,,,,,,dimethylacetamide,DMA,4 mL,4.0,water,H2O,2 mL,2.0,130.0,130 °C,48.0,48 h,15 mL Teflon-lined stainless steel autoclave,,water,several times,dried in air,,,orange block crystals,65.0,,,,,,,,,,,10.1039/c6ce00600k,ok,
10.1039/c6ce00600k,downloaded\10.1039_c6ce00600k.pdf,SI downloaded\10.1039_c6ce00600k_SI.pdf,mof_json_store\10.1039_c6ce00600k\raw_output.json,mof_json_store\10.1039_c6ce00600k\synthesis_008.json,no,,,1041430,FeCl3·6H2O,,0.2 mmol (0.0913 g),0.2,mmol,nan,,,,,nan,,,,,"3,3′,5,5′-azobenzenetetracarboxylic acid",H4abtc,"0.0358 g, 0.1 mmol",0.1,mmol,,,,,,,,,,,HNO3,,0.8 mL,,,,,,,,dimethylacetamide,DMA,4 mL,4.0,water,H2O,2 mL,2.0,130.0,130 °C,48.0,48 h,15 mL Teflon-lined stainless steel autoclave,,water,several times,dried in air,,,orange block crystals,67.0,,,,,,,,,,luminescence;sensing,10.1039/c6ce00600k,ok,
10.1039/c6ce00600k,downloaded\10.1039_c6ce00600k.pdf,SI downloaded\10.1039_c6ce00600k_SI.pdf,mof_json_store\10.1039_c6ce00600k\raw_output.json,mof_json_store\10.1039_c6ce00600k\synthesis_009.json,no,,,1041431,FeCl3·6H2O,,0.2 mmol (0.0923 g),0.2,mmol,nan,,,,,nan,,,,,"3,3′,5,5′-azobenzenetetracarboxylic acid",H4abtc,"0.0358 g, 0.1 mmol",0.1,mmol,,,,,,,,,,,HNO3,,0.8 mL,,,,,,,,dimethylacetamide,DMA,4 mL,4.0,water,H2O,2 mL,2.0,130.0,130 °C,48.0,48 h,15 mL Teflon-lined stainless steel autoclave,,water,several times,dried in air,,,orange block crystals,68.0,,,,,,,,,,,10.1039/c6ce00600k,ok,
10.1039/c6ce00600k,downloaded\10.1039_c6ce00600k.pdf,SI downloaded\10.1039_c6ce00600k_SI.pdf,mof_json_store\10.1039_c6ce00600k\raw_output.json,mof_json_store\10.1039_c6ce00600k\synthesis_010.json,no,,,1041435,AlCl3·6H2O,,0.2 mmol (0.0926 g),0.2,mmol,nan,,,,,nan,,,,,"3,3′,5,5′-azobenzenetetracarboxylic acid",H4abtc,"0.0358 g, 0.1 mmol",0.1,mmol,,,,,,,,,,,HNO3,,0.8 mL,,,,,,,,dimethylacetamide,DMA,4 mL,4.0,water,H2O,2 mL,2.0,130.0,130 °C,48.0,48 h,15 mL Teflon-lined stainless steel autoclave,,water,several times,dried in air,,,orange block crystals,64.0,,,,,,,,,,dye_adsorption,10.1039/c6ce00600k,ok,
10.1021/ic801779j,downloaded\10.1021_ic801779j.pdf,SI downloaded\10.1021_ic801779j_SI.pdf,mof_json_store\10.1021_ic801779j\raw_output.json,mof_json_store\10.1021_ic801779j\synthesis_001.json,yes,Prolonging r-synthesis to 5 days gave mixture of r and β; all attempts to obtain La-RPF-4-γ as a pure phase were unsuccessful.,Y-RPF-4-r,,ZrCl4,,0.1 mmol,0.1,mmol,nan,,,,,nan,,,,,"4,4'-(hexafluoroisopropylidene)bis(benzoic acid)",H2hfipbb,0.15 mmol,0.15,mmol,,,,,,,,,,,ethylenediamine,,"0,2 mL",0.2,mL,,,,,,water,H2O,12 mL,12.0,ethylene glycol,,2 mL,2.0,170.0,170 °C,48.0,2 days,Teflon-lined acid digestion bomb (43 mL),static,"H2O, acetone",H2O 3×20 mL; acetone 2×10 mL,,,,crystalline powder,60-70,,,La/Y 9-coordinated nodes; 1D La-rod along a,,,,not_reported,not_reported,450.0,,10.1021/ic801779j,ok,
10.1021/ic801779j,downloaded\10.1021_ic801779j.pdf,SI downloaded\10.1021_ic801779j_SI.pdf,mof_json_store\10.1021_ic801779j\raw_output.json,mof_json_store\10.1021_ic801779j\synthesis_002.json,yes,Prolonging r-synthesis to 5 days gave mixture of r and β; all attempts to obtain La-RPF-4-γ as a pure phase were unsuccessful.,La-RPF-4-r,,Cr(NO3)3·9H2O,,0.1 mmol,0.1,mmol,nan,,,,,nan,,,,,"4,4'-(hexafluoroisopropylidene)bis(benzoic acid)",H2hfipbb,0.15 mmol,0.15,mmol,,,,,,,,,,,ethylenediamine,,"0,2 mL",0.2,mL,,,,,,water,H2O,12 mL,12.0,ethylene glycol,,2 mL,2.0,170.0,170 °C,48.0,2 days,Teflon-lined acid digestion bomb (43 mL),static,"H2O, acetone",H2O 3×20 mL; acetone 2×10 mL,,,,crystalline powder,60-70,0.06 × 0.04 × 0.02 mm,,La 9-coordinated nodes; 1D La-rod along a,"a=7.7910(9) Å, b=21.372(3) Å, c=36.997(3) Å, Pnan",,,not_reported,not_reported,450.0,,10.1021/ic801779j,ok,
10.1021/ic801779j,downloaded\10.1021_ic801779j.pdf,SI downloaded\10.1021_ic801779j_SI.pdf,mof_json_store\10.1021_ic801779j\raw_output.json,mof_json_store\10.1021_ic801779j\synthesis_003.json,yes,Prolonging r-synthesis to 5 days gave mixture of r and β; all attempts to obtain La-RPF-4-γ as a pure phase were unsuccessful.,Ce-RPF-4-r,,Zn(NO3)2·6H2O,,0.1 mmol,0.1,mmol,nan,,,,,nan,,,,,"4,4'-(hexafluoroisopropylidene)bis(benzoic acid)",H2hfipbb,0.15 mmol,0.15,mmol,,,,,,,,,,,ethylenediamine,,"0,2 mL",0.2,mL,,,,,,water,H2O,12 mL,12.0,ethylene glycol,,2 mL,2.0,170.0,170 °C,48.0,2 days,Teflon-lined acid digestion bomb (43 mL),static,"H2O, acetone",H2O 3×20 mL; acetone 2×10 mL,,,,crystalline powder,60-70,,,Ln 9-coordinated nodes; 1D La-rod along a,,,,not_reported,not_reported,450.0,,10.1021/ic801779j,ok,
10.1021/ic801779j,downloaded\10.1021_ic801779j.pdf,SI downloaded\10.1021_ic801779j_SI.pdf,mof_json_store\10.1021_ic801779j\raw_output.json,mof_json_store\10.1021_ic801779j\synthesis_004.json,yes,Prolonging r-synthesis to 5 days gave mixture of r and β; all attempts to obtain La-RPF-4-γ as a pure phase were unsuccessful.,Pr-RPF-4-r,,Zn(NO3)2·6H2O,,0.1 mmol,0.1,mmol,nan,,,,,nan,,,,,"4,4'-(hexafluoroisopropylidene)bis(benzoic acid)",H2hfipbb,0.15 mmol,0.15,mmol,,,,,,,,,,,ethylenediamine,,"0,2 mL",0.2,mL,,,,,,water,H2O,12 mL,12.0,ethylene glycol,,2 mL,2.0,170.0,170 °C,48.0,2 days,Teflon-lined acid digestion bomb (43 mL),static,"H2O, acetone",H2O 3×20 mL; acetone 2×10 mL,,,,crystalline powder,60-70,,,Ln 9-coordinated nodes; 1D La-rod along a,,,,not_reported,not_reported,450.0,,10.1021/ic801779j,ok,
10.1021/ic801779j,downloaded\10.1021_ic801779j.pdf,SI downloaded\10.1021_ic801779j_SI.pdf,mof_json_store\10.1021_ic801779j\raw_output.json,mof_json_store\10.1021_ic801779j\synthesis_005.json,yes,Prolonging r-synthesis to 5 days gave mixture of r and β; all attempts to obtain La-RPF-4-γ as a pure phase were unsuccessful.,Nd-RPF-4-r,,Zn(NO3)2·6H2O,,0.1 mmol,0.1,mmol,nan,,,,,nan,,,,,"4,4'-(hexafluoroisopropylidene)bis(benzoic acid)",H2hfipbb,0.15 mmol,0.15,mmol,,,,,,,,,,,ethylenediamine,,"0,2 mL",0.2,mL,,,,,,water,H2O,12 mL,12.0,ethylene glycol,,2 mL,2.0,170.0,170 °C,48.0,2 days,Teflon-lined acid digestion bomb (43 mL),static,"H2O, acetone",H2O 3×20 mL; acetone 2×10 mL,,,,crystalline powder,60-70,,,Ln 9-coordinated nodes; 1D La-rod along a,,,,not_reported,not_reported,450.0,,10.1021/ic801779j,ok,
10.1021/ic801779j,downloaded\10.1021_ic801779j.pdf,SI downloaded\10.1021_ic801779j_SI.pdf,mof_json_store\10.1021_ic801779j\raw_output.json,mof_json_store\10.1021_ic801779j\synthesis_006.json,yes,Prolonging r-synthesis to 5 days gave mixture of r and β; all attempts to obtain La-RPF-4-γ as a pure phase were unsuccessful.,Sm-RPF-4-r,,Zn(NO3)2·6H2O,,0.1 mmol,0.1,mmol,nan,,,,,nan,,,,,"4,4'-(hexafluoroisopropylidene)bis(benzoic acid)",H2hfipbb,0.15 mmol,0.15,mmol,,,,,,,,,,,ethylenediamine,,"0,2 mL",0.2,mL,,,,,,water,H2O,12 mL,12.0,ethylene glycol,,2 mL,2.0,170.0,170 °C,48.0,2 days,Teflon-lined acid digestion bomb (43 mL),static,"H2O, acetone",H2O 3×20 mL; acetone 2×10 mL,,,,crystalline powder,60-70,,,Ln 9-coordinated nodes; 1D La-rod along a,,,,not_reported,not_reported,450.0,,10.1021/ic801779j,ok,
10.1021/ic801779j,downloaded\10.1021_ic801779j.pdf,SI downloaded\10.1021_ic801779j_SI.pdf,mof_json_store\10.1021_ic801779j\raw_output.json,mof_json_store\10.1021_ic801779j\synthesis_007.json,yes,Prolonging r-synthesis to 5 days gave mixture of r and β; all attempts to obtain La-RPF-4-γ as a pure phase were unsuccessful.,Eu-RPF-4-r,,Zn(NO3)2·6H2O,,0.1 mmol,0.1,mmol,nan,,,,,nan,,,,,"4,4'-(hexafluoroisopropylidene)bis(benzoic acid)",H2hfipbb,0.15 mmol,0.15,mmol,,,,,,,,,,,ethylenediamine,,"0,2 mL",0.2,mL,,,,,,water,H2O,12 mL,12.0,ethylene glycol,,2 mL,2.0,170.0,170 °C,48.0,2 days,Teflon-lined acid digestion bomb (43 mL),static,"H2O, acetone",H2O 3×20 mL; acetone 2×10 mL,,,,crystalline powder,60-70,,,Ln 9-coordinated nodes; 1D La-rod along a,,,,not_reported,not_reported,450.0,,10.1021/ic801779j,ok,
10.1021/ic801779j,downloaded\10.1021_ic801779j.pdf,SI downloaded\10.1021_ic801779j_SI.pdf,mof_json_store\10.1021_ic801779j\raw_output.json,mof_json_store\10.1021_ic801779j\synthesis_008.json,yes,Prolonging r-synthesis to 5 days gave mixture of r and β; all attempts to obtain La-RPF-4-γ as a pure phase were unsuccessful.,Gd-RPF-4-r,,Zn(NO3)2·6H2O,,0.1 mmol,0.1,mmol,nan,,,,,nan,,,,,"4,4'-(hexafluoroisopropylidene)bis(benzoic acid)",H2hfipbb,0.15 mmol,0.15,mmol,,,,,,,,,,,ethylenediamine,,"0,2 mL",0.2,mL,,,,,,water,H2O,12 mL,12.0,ethylene glycol,,2 mL,2.0,170.0,170 °C,48.0,2 days,Teflon-lined acid digestion bomb (43 mL),static,"H2O, acetone",H2O 3×20 mL; acetone 2×10 mL,,,,crystalline powder,60-70,,,Ln 9-coordinated nodes; 1D La-rod along a,,,,not_reported,not_reported,450.0,,10.1021/ic801779j,ok,
10.1021/ic801779j,downloaded\10.1021_ic801779j.pdf,SI downloaded\10.1021_ic801779j_SI.pdf,mof_json_store\10.1021_ic801779j\raw_output.json,mof_json_store\10.1021_ic801779j\synthesis_009.json,yes,Prolonging r-synthesis to 5 days gave mixture of r and β; all attempts to obtain La-RPF-4-γ as a pure phase were unsuccessful.,Tb-RPF-4-r,,Zn(NO3)2·6H2O,,0.1 mmol,0.1,mmol,nan,,,,,nan,,,,,"4,4'-(hexafluoroisopropylidene)bis(benzoic acid)",H2hfipbb,0.15 mmol,0.15,mmol,,,,,,,,,,,ethylenediamine,,"0,2 mL",0.2,mL,,,,,,water,H2O,12 mL,12.0,ethylene glycol,,2 mL,2.0,170.0,170 °C,48.0,2 days,Teflon-lined acid digestion bomb (43 mL),static,"H2O, acetone",H2O 3×20 mL; acetone 2×10 mL,,,,crystalline powder,60-70,,,Ln 9-coordinated nodes; 1D La-rod along a,,,,not_reported,not_reported,450.0,,10.1021/ic801779j,ok,
10.1021/ic801779j,downloaded\10.1021_ic801779j.pdf,SI downloaded\10.1021_ic801779j_SI.pdf,mof_json_store\10.1021_ic801779j\raw_output.json,mof_json_store\10.1021_ic801779j\synthesis_010.json,yes,Prolonging r-synthesis to 5 days gave mixture of r and β; all attempts to obtain La-RPF-4-γ as a pure phase were unsuccessful.,Dy-RPF-4-r,,Zn(NO3)2·6H2O,,0.1 mmol,0.1,mmol,nan,,,,,nan,,,,,"4,4'-(hexafluoroisopropylidene)bis(benzoic acid)",H2hfipbb,0.15 mmol,0.15,mmol,,,,,,,,,,,ethylenediamine,,"0,2 mL",0.2,mL,,,,,,water,H2O,12 mL,12.0,ethylene glycol,,2 mL,2.0,170.0,170 °C,48.0,2 days,Teflon-lined acid digestion bomb (43 mL),static,"H2O, acetone",H2O 3×20 mL; acetone 2×10 mL,,,,crystalline powder,60-70,,,Ln 9-coordinated nodes; 1D La-rod along a,,,,not_reported,not_reported,450.0,,10.1021/ic801779j,ok,
10.1021/ic801779j,downloaded\10.1021_ic801779j.pdf,SI downloaded\10.1021_ic801779j_SI.pdf,mof_json_store\10.1021_ic801779j\raw_output.json,mof_json_store\10.1021_ic801779j\synthesis_011.json,yes,Prolonging r-synthesis to 5 days gave mixture of r and β; all attempts to obtain La-RPF-4-γ as a pure phase were unsuccessful.,Ho-RPF-4-r,,Zn(NO3)2·6H2O,,0.1 mmol,0.1,mmol,nan,,,,,nan,,,,,"4,4'-(hexafluoroisopropylidene)bis(benzoic acid)",H2hfipbb,0.15 mmol,0.15,mmol,,,,,,,,,,,ethylenediamine,,"0,2 mL",0.2,mL,,,,,,water,H2O,12 mL,12.0,ethylene glycol,,2 mL,2.0,170.0,170 °C,48.0,2 days,Teflon-lined acid digestion bomb (43 mL),static,"H2O, acetone",H2O 3×20 mL; acetone 2×10 mL,,,,crystalline powder,60-70,,,Ln 9-coordinated nodes; 1D La-rod along a,,,,not_reported,not_reported,450.0,,10.1021/ic801779j,ok,
10.1021/ic801779j,downloaded\10.1021_ic801779j.pdf,SI downloaded\10.1021_ic801779j_SI.pdf,mof_json_store\10.1021_ic801779j\raw_output.json,mof_json_store\10.1021_ic801779j\synthesis_012.json,yes,Prolonging r-synthesis to 5 days gave mixture of r and β; all attempts to obtain La-RPF-4-γ as a pure phase were unsuccessful.,Er-RPF-4-r,,Zn(NO3)2·6H2O,,0.1 mmol,0.1,mmol,nan,,,,,nan,,,,,"4,4'-(hexafluoroisopropylidene)bis(benzoic acid)",H2hfipbb,0.15 mmol,0.15,mmol,,,,,,,,,,,ethylenediamine,,"0,2 mL",0.2,mL,,,,,,water,H2O,12 mL,12.0,ethylene glycol,,2 mL,2.0,170.0,170 °C,48.0,2 days,Teflon-lined acid digestion bomb (43 mL),static,"H2O, acetone",H2O 3×20 mL; acetone 2×10 mL,,,,crystalline powder,60-70,,,Ln 9-coordinated nodes; 1D La-rod along a,,,,not_reported,not_reported,450.0,,10.1021/ic801779j,ok,
10.1021/ic801779j,downloaded\10.1021_ic801779j.pdf,SI downloaded\10.1021_ic801779j_SI.pdf,mof_json_store\10.1021_ic801779j\raw_output.json,mof_json_store\10.1021_ic801779j\synthesis_013.json,yes,Prolonging r-synthesis to 5 days gave mixture of r and β; all attempts to obtain La-RPF-4-γ as a pure phase were unsuccessful.,Yb-RPF-4-r,,Zn(NO3)2·6H2O,,0.1 mmol,0.1,mmol,nan,,,,,nan,,,,,"4,4'-(hexafluoroisopropylidene)bis(benzoic acid)",H2hfipbb,0.15 mmol,0.15,mmol,,,,,,,,,,,ethylenediamine,,"0,2 mL",0.2,mL,,,,,,water,H2O,12 mL,12.0,ethylene glycol,,2 mL,2.0,170.0,170 °C,48.0,2 days,Teflon-lined acid digestion bomb (43 mL),static,"H2O, acetone",H2O 3×20 mL; acetone 2×10 mL,,,,crystalline powder,60-70,,,Ln 9-coordinated nodes; 1D La-rod along a,,,,not_reported,not_reported,450.0,,10.1021/ic801779j,ok,
10.1021/ic801779j,downloaded\10.1021_ic801779j.pdf,SI downloaded\10.1021_ic801779j_SI.pdf,mof_json_store\10.1021_ic801779j\raw_output.json,mof_json_store\10.1021_ic801779j\synthesis_014.json,yes,Prolonging r-synthesis to 5 days gave mixture of r and β; all attempts to obtain La-RPF-4-γ as a pure phase were unsuccessful.,Tb-RPF-4-r,,Zn(NO3)2·6H2O,,0.1 mmol,0.1,mmol,nan,,,,,nan,,,,,"4,4'-(hexafluoroisopropylidene)bis(benzoic acid)",H2hfipbb,0.15 mmol,0.15,mmol,,,,,,,,,,,ethylenediamine,,"0,2 mL",0.2,mL,,,,,,water,H2O,12 mL,12.0,ethylene glycol,,2 mL,2.0,170.0,170 °C,48.0,2 days,Teflon-lined acid digestion bomb (43 mL),static,"H2O, acetone",H2O 3×20 mL; acetone 2×10 mL,,,,crystalline powder,60-70,,,Ln 9-coordinated nodes; 1D La-rod along a,,,,not_reported,not_reported,450.0,,10.1021/ic801779j,ok,
10.1021/ic801779j,downloaded\10.1021_ic801779j.pdf,SI downloaded\10.1021_ic801779j_SI.pdf,mof_json_store\10.1021_ic801779j\raw_output.json,mof_json_store\10.1021_ic801779j\synthesis_015.json,yes,Prolonging r-synthesis to 5 days gave mixture of r and β; all attempts to obtain La-RPF-4-γ as a pure phase were unsuccessful.,Ho-RPF-4-r,,Zn(NO3)2·6H2O,,0.1 mmol,0.1,mmol,nan,,,,,nan,,,,,"4,4'-(hexafluoroisopropylidene)bis(benzoic acid)",H2hfipbb,0.15 mmol,0.15,mmol,,,,,,,,,,,ethylenediamine,,"0,2 mL",0.2,mL,,,,,,water,H2O,12 mL,12.0,ethylene glycol,,2 mL,2.0,170.0,170 °C,48.0,2 days,Teflon-lined acid digestion bomb (43 mL),static,"H2O, acetone",H2O 3×20 mL; acetone 2×10 mL,,,,crystalline powder,60-70,,,Ln 9-coordinated nodes; 1D La-rod along a,,,,not_reported,not_reported,450.0,,10.1021/ic801779j,ok,
10.1021/ic801779j,downloaded\10.1021_ic801779j.pdf,SI downloaded\10.1021_ic801779j_SI.pdf,mof_json_store\10.1021_ic801779j\raw_output.json,mof_json_store\10.1021_ic801779j\synthesis_016.json,yes,Prolonging r-synthesis to 5 days gave mixture of r and β; all attempts to obtain La-RPF-4-γ as a pure phase were unsuccessful.,Dy-RPF-4-r,,Zn(NO3)2·6H2O,,0.1 mmol,0.1,mmol,nan,,,,,nan,,,,,"4,4'-(hexafluoroisopropylidene)bis(benzoic acid)",H2hfipbb,0.15 mmol,0.15,mmol,,,,,,,,,,,ethylenediamine,,"0,2 mL",0.2,mL,,,,,,water,H2O,12 mL,12.0,ethylene glycol,,2 mL,2.0,170.0,170 °C,48.0,2 days,Teflon-lined acid digestion bomb (43 mL),static,"H2O, acetone",H2O 3×20 mL; acetone 2×10 mL,,,,crystalline powder,60-70,,,Ln 9-coordinated nodes; 1D La-rod along a,,,,not_reported,not_reported,450.0,,10.1021/ic801779j,ok,
10.1021/ic801779j,downloaded\10.1021_ic801779j.pdf,SI downloaded\10.1021_ic801779j_SI.pdf,mof_json_store\10.1021_ic801779j\raw_output.json,mof_json_store\10.1021_ic801779j\synthesis_017.json,yes,Prolonging r-synthesis to 5 days gave mixture of r and β; all attempts to obtain La-RPF-4-γ as a pure phase were unsuccessful.,Er-RPF-4-r,,Zn(NO3)2·6H2O,,0.1 mmol,0.1,mmol,nan,,,,,nan,,,,,"4,4'-(hexafluoroisopropylidene)bis(benzoic acid)",H2hfipbb,0.15 mmol,0.15,mmol,,,,,,,,,,,ethylenediamine,,"0,2 mL",0.2,mL,,,,,,water,H2O,12 mL,12.0,ethylene glycol,,2 mL,2.0,170.0,170 °C,48.0,2 days,Teflon-lined acid digestion bomb (43 mL),static,"H2O, acetone",H2O 3×20 mL; acetone 2×10 mL,,,,crystalline powder,60-70,,,Ln 9-coordinated nodes; 1D La-rod along a,,,,not_reported,not_reported,450.0,,10.1021/ic801779j,ok,
10.1021/ic801779j,downloaded\10.1021_ic801779j.pdf,SI downloaded\10.1021_ic801779j_SI.pdf,mof_json_store\10.1021_ic801779j\raw_output.json,mof_json_store\10.1021_ic801779j\synthesis_018.json,yes,Prolonging r-synthesis to 5 days gave mixture of r and β; all attempts to obtain La-RPF-4-γ as a pure phase were unsuccessful.,La-RPF-4-β,,Zn(NO3)2·6H2O,,0.1 mmol,0.1,mmol,nan,,,,,nan,,,,,"4,4'-(hexafluoroisopropylidene)bis(benzoic acid)",H2hfipbb,0.15 mmol,0.15,mmol,,,,,,,,,,,triethylamine,TEA,0.3 mL,0.3,mL,,,,,,water,H2O,5 mL,5.0,,,,,170.0,170 °C,120.0,5 days,Teflon-lined acid digestion bomb (43 mL),static,,,,,,white crystalline product,,0.20 × 0.10 × 0.06 mm,,La 9-coordinated nodes; 1D La-rod along a,"a=7.5600(3) Å, b=25.8914(1) Å, c=29.6752(1) Å, β=90.8540(1)°, P21/n",,,not_reported,not_reported,,,10.1021/ic801779j,ok,
10.1021/ic801779j,downloaded\10.1021_ic801779j.pdf,SI downloaded\10.1021_ic801779j_SI.pdf,mof_json_store\10.1021_ic801779j\raw_output.json,mof_json_store\10.1021_ic801779j\synthesis_019.json,yes,Prolonging r-synthesis to 5 days gave mixture of r and β; all attempts to obtain La-RPF-4-γ as a pure phase were unsuccessful.,La-RPF-4-γ,,Zn(NO3)2·6H2O,,0.1 mmol,0.1,mmol,nan,,,,,nan,,,,,"4,4'-(hexafluoroisopropylidene)bis(benzoic acid)",H2hfipbb,0.15 mmol,0.15,mmol,,,,,,,,,,,"4,4'-bipyridyl",bipy,0.1 mmol,0.1,mmol,,,,,,water,H2O,6 mL,6.0,,,,,180.0,180 °C,96.0,4 days,Teflon-lined acid digestion bomb (43 mL),static,,,,,,colorless large crystals (obtained with La-RPF-4-r in mixture),,0.12 × 0.10 × 0.07 mm,,La 9-coordinated nodes; 1D La-rod along a,"a=7.7910(9) Å, b=21.372(3) Å, c=36.997(3) Å, C2221",,,not_reported,not_reported,,,10.1021/ic801779j,ok,
10.1021/cg200961a,downloaded\10.1021_cg200961a.pdf,SI downloaded\10.1021_cg200961a_SI.pdf,mof_json_store\10.1021_cg200961a\raw_output.json,mof_json_store\10.1021_cg200961a\synthesis_001.json,yes,"For 6, using the same water-only conditions as 5 gave only precipitate; MeOH/H2O (1:4) was adopted to obtain crystals.",,,Zn(NO3)2·6H2O,,"61.7 mg, 0.2 mmol",0.2,mmol,nan,,,,,nan,,,,,"1,4-bis(2-methylbenzimidazol-1-ylmethyl)benzene",bmb,"36.6 mg, 0.1 mmol",0.1,mmol,o-phenylenediacetic acid,o-H2phda,"38.8 mg, 0.2 mmol",0.2,mmol,,,,,,sodium hydroxide,NaOH,"8.0 mg, 0.2 mmol",0.2,mmol,,,,,,water,H2O,10 mL,10.0,,,,,140.0,140 °C,96.0,4 days,Teflon-lined autoclave,static,,,,,,colorless block crystals,48.0,,dia,,,,,not_reported,not_reported,336.0,luminescence,10.1021/cg200961a,ok,
10.1021/cg200961a,downloaded\10.1021_cg200961a.pdf,SI downloaded\10.1021_cg200961a_SI.pdf,mof_json_store\10.1021_cg200961a\raw_output.json,mof_json_store\10.1021_cg200961a\synthesis_002.json,yes,"For 6, using the same water-only conditions as 5 gave only precipitate; MeOH/H2O (1:4) was adopted to obtain crystals.",,,Zn(NO3)2·6H2O,,"61.7 mg, 0.2 mmol",0.2,mmol,nan,,,,,nan,,,,,"1,4-bis(2-methylbenzimidazol-1-ylmethyl)benzene",bmb,"36.6 mg, 0.1 mmol",0.1,mmol,m-phenylenediacetic acid,m-H2phda,"38.8 mg, 0.2 mmol",0.2,mmol,,,,,,sodium hydroxide,NaOH,"8.0 mg, 0.2 mmol",0.2,mmol,,,,,,water,H2O,10 mL,10.0,,,,,140.0,140 °C,96.0,4 days,Teflon-lined autoclave,static,,,,,,,54.0,,ins,,,,,not_reported,not_reported,350.0,luminescence,10.1021/cg200961a,ok,
10.1021/cg200961a,downloaded\10.1021_cg200961a.pdf,SI downloaded\10.1021_cg200961a_SI.pdf,mof_json_store\10.1021_cg200961a\raw_output.json,mof_json_store\10.1021_cg200961a\synthesis_003.json,yes,"For 6, using the same water-only conditions as 5 gave only precipitate; MeOH/H2O (1:4) was adopted to obtain crystals.",,,Zn(NO3)2·6H2O,,"61.7 mg, 0.2 mmol",0.2,mmol,nan,,,,,nan,,,,,"1,4-bis(2-methylbenzimidazol-1-ylmethyl)benzene",bmb,"36.6 mg, 0.1 mmol",0.1,mmol,p-phenylenediacetic acid,p-H2phda,"38.8 mg, 0.2 mmol",0.2,mmol,,,,,,sodium hydroxide,NaOH,"8.0 mg, 0.2 mmol",0.2,mmol,,,,,,water,H2O,10 mL,10.0,,,,,140.0,140 °C,96.0,4 days,Teflon-lined autoclave,static,,,,,,,62.0,,dia,,,,,not_reported,not_reported,357.0,luminescence,10.1021/cg200961a,ok,
10.1021/cg200961a,downloaded\10.1021_cg200961a.pdf,SI downloaded\10.1021_cg200961a_SI.pdf,mof_json_store\10.1021_cg200961a\raw_output.json,mof_json_store\10.1021_cg200961a\synthesis_004.json,yes,"For 6, using the same water-only conditions as 5 gave only precipitate; MeOH/H2O (1:4) was adopted to obtain crystals.",,,Zn(NO3)2·6H2O,,"61.7 mg, 0.2 mmol",0.2,mmol,nan,,,,,nan,,,,,"1,4-bis(2-methylbenzimidazol-1-ylmethyl)benzene",bmb,"36.6 mg, 0.1 mmol",0.1,mmol,"4,4'-oxybis(benzoic acid)",H2oba,"51.65 mg, 0.2 mmol",0.2,mmol,,,,,,sodium hydroxide,NaOH,"8.0 mg, 0.2 mmol",0.2,mmol,,,,,,water,H2O,10 mL,10.0,,,,,140.0,140 °C,96.0,4 days,Teflon-lined autoclave,static,,,,,,,43.0,,pcu,Cd2 paddle-wheel 6-connected SBU,,,,not_reported,not_reported,412.0,luminescence,10.1021/cg200961a,ok,
10.1021/cg200961a,downloaded\10.1021_cg200961a.pdf,SI downloaded\10.1021_cg200961a_SI.pdf,mof_json_store\10.1021_cg200961a\raw_output.json,mof_json_store\10.1021_cg200961a\synthesis_005.json,yes,"For 6, using the same water-only conditions as 5 gave only precipitate; MeOH/H2O (1:4) was adopted to obtain crystals.",,,Zn(NO3)2·6H2O,,"61.7 mg, 0.2 mmol",0.2,mmol,nan,,,,,nan,,,,,"1,4-bis(2-methylbenzimidazol-1-ylmethyl)benzene",bmb,"36.6 mg, 0.1 mmol",0.1,mmol,"biphenyl-4,4'-dicarboxylic acid",H2bpdc,"48.4 mg, 0.2 mmol",0.2,mmol,,,,,,sodium hydroxide,NaOH,"8.0 mg, 0.2 mmol",0.2,mmol,,,,,,water,H2O,10 mL,10.0,,,,,160.0,160 °C,96.0,4 days,Teflon-lined autoclave,static,,,,,,,55.0,,dia,,,,,not_reported,not_reported,402.0,luminescence,10.1021/cg200961a,ok,
10.1039/c6gc01648k,downloaded\10.1039_c6gc01648k.pdf,SI downloaded\10.1039_c6gc01648k_SI.pdf,mof_json_store\10.1039_c6gc01648k\raw_output.json,mof_json_store\10.1039_c6gc01648k\synthesis_001.json,no,,Ti-ZIF,,Eu(NO3)3·6H2O,,4.0 mmol; 1.361 g,4,mmol,nan,,,,,nan,,,,,(2-furan-2-yl)-1H-benzo[d]imidazole,,2.0 mmol; 0.368 g,2.0,mmol,,,,,,,,,,,,,,,,,,,,,"N,N-dimethylformamide",DMF,40 mL,40.0,,,,,140.0,140 °C,24.0,24 hours,pressure reactor,,,,,,,off-white solid,,,,,,,369.019,not_reported,yes,,CO2_fixation;cyclic_carbonate_synthesis,10.1039/c6gc01648k,ok,
10.1039/d0ra06578a,downloaded\10.1039_d0ra06578a.pdf,,mof_json_store\10.1039_d0ra06578a\raw_output.json,mof_json_store\10.1039_d0ra06578a\synthesis_001.json,no,,Cu–BDC,,Tb(NO3)3·6H2O,,"1.45 g, 6 mmol",6,mmol,nan,,,,,nan,,,,,terephthalic acid,BDC,"1 g, 6 mmol",6.0,mmol,,,,,,,,,,,,,,,,,,,,,"N,N-dimethylformamide",DMF,75 mL,75.0,,,,,110.0,110 °C,36.0,36 h,glass reagent bottle,stirred 10 min then static,DMF,several times over 24 h,dried in an oven at 220 °C for 24 h,220.0,24.0,blue cubic microcrystals,,average edge length about 9.3 μm,,,,,686.0,not_reported,not_reported,,,10.1039/d0ra06578a,ok,
10.1039/d2dt00714b,downloaded\10.1039_d2dt00714b.pdf,SI downloaded\10.1039_d2dt00714b_SI.pdf,mof_json_store\10.1039_d2dt00714b\raw_output.json,mof_json_store\10.1039_d2dt00714b\synthesis_001.json,no,,ZIF-8,,Zn(SO4)·7H2O,,446.2 mg (1.5 mmol),1.5,mmol,nan,,,,,nan,,,,,2-methylimidazole,,369.5 mg (4.5 mmol),4.5,mmol,,,,,,,,,,,triethylamine,,625 μL,,,,,,,,methanol,MeOH,3 mL (solution A) + 3 mL (solution B),6.0,,,,,25,room temperature,3.0,3 hours,,"stirred, 300 rpm",methanol,,,,,white paste; ~20 nm nanoparticles,,~20 nm,,,,,,,,,,10.1039/d2dt00714b,ok,
10.1021/acs.inorgchem.9b00084,downloaded\10.1021_acs.inorgchem.9b00084.pdf,SI downloaded\10.1021_acs.inorgchem.9b00084_SI.pdf,mof_json_store\10.1021_acs.inorgchem.9b00084\raw_output.json,mof_json_store\10.1021_acs.inorgchem.9b00084\synthesis_001.json,no,,dlMOF,1874799,Zn(SO4)·7H2O,,"29.7 mg, 0.1 mmol",0.1,mmol,nan,,,,,nan,,,,,"4,4′-bis(imidazol-1-yl)diphenyl ether",bidpe,"28.4 mg, 0.1 mmol",0.1,mmol,"biphenyl-3,5-dicarboxylic acid",H2L,"24.0 mg, 0.1 mmol",0.1,mmol,,,,,,,,,,,,,,,,water,H2O,8 mL,8.0,,,,,170.0,170 °C,72.0,3 days,"Teflon-lined stainless steel autoclave (Parr), 15 mL",static,"water, ethanol",,dried under vacuum,,,colorless block crystals,46.0,,,"ZnII single nodes, 4-connected {ZnN2O2}; 2D double layer, 4L2 topology","monoclinic, P21/n; a=11.7007(7) Å, b=11.7063(6) Å, c=20.8001(11) Å, α=90°, β=96.011(2)°, γ=90°",,23.5,not_reported,not_reported,400.0,luminescence;thermometry,10.1021/acs.inorgchem.9b00084,ok,
10.1021/acs.cgd.8b01566,downloaded\10.1021_acs.cgd.8b01566.pdf,SI downloaded\10.1021_acs.cgd.8b01566_SI.pdf,mof_json_store\10.1021_acs.cgd.8b01566\raw_output.json,mof_json_store\10.1021_acs.cgd.8b01566\synthesis_001.json,yes,"m-H2BDC-F4 with 2,2′-bpy gave no isolable product; without bipyridines neither MOF formed.",,1870343,Zn(SO4)·7H2O,,0.5 mmol,0.5,mmol,nan,,,,,nan,,,,,"2,3,5,6-tetrafluoroterephthalic acid",p-BDC-F4,0.5 mmol,0.5,mmol,,,,,,,,,,,"2,2′-bipyridine (template)","2,2′-bpy",0.5 mmol,0.5,mmol,,,,,,deionized water,H2O,6 mL,6.0,,,,,125.0,125 °C,48.0,"heated to 125 °C in 4 h, kept 2 days, cooled to 30 °C in 1 day",Teflon-lined autoclave (25 mL),static,"deionized water, ethanol",,dried in air at room temperature,,,bright red polyhedral crystals,25.0,,fcu,{Gd6(OH)8(COO)12(H2O)6} 12-connected MBB,"a=b=c=21.697 Å, α=β=γ=90°, Fm-3m",,,not_reported,yes,,magnetocaloric,10.1021/acs.cgd.8b01566,ok,
10.1021/acs.cgd.8b01566,downloaded\10.1021_acs.cgd.8b01566.pdf,SI downloaded\10.1021_acs.cgd.8b01566_SI.pdf,mof_json_store\10.1021_acs.cgd.8b01566\raw_output.json,mof_json_store\10.1021_acs.cgd.8b01566\synthesis_002.json,yes,"m-H2BDC-F4 with 2,2′-bpy gave no isolable product; without bipyridines neither MOF formed.",,1870344,Co(CH3COO)2·4H2O,,0.5 mmol,0.5,mmol,nan,,,,,nan,,,,,"2,4,5,6-tetrafluoroisophthalic acid",m-BDC-F4,0.5 mmol,0.5,mmol,,,,,,,,,,,"4,4′-bipyridine (template)","4,4′-bpy",0.5 mmol,0.5,mmol,,,,,,deionized water,H2O,6 mL,6.0,,,,,100.0,100 °C,72.0,"heated to 100 °C in 4 h, kept 3 days, cooled to 30 °C in 1 day",Teflon-lined autoclave (25 mL),static,"deionized water, ethanol",,dried in air at room temperature,,,golden yellow polyhedral crystals,57.0,,pcu,{Gd6(OH)8(COO)12(H2O)6} 6-connected MBB,"a=b=19.165 Å, c=21.859 Å, α=β=90°, γ=120°, R-3",,,not_reported,yes,,magnetocaloric,10.1021/acs.cgd.8b01566,ok,
10.1021/acsami.3c08470,downloaded\10.1021_acsami.3c08470.pdf,SI downloaded\10.1021_acsami.3c08470_SI.pdf,mof_json_store\10.1021_acsami.3c08470\raw_output.json,mof_json_store\10.1021_acsami.3c08470\synthesis_001.json,no,,MOF-5,,ZrOCl2·8H2O,,1.6659 g,7.92326,mmol,nan,,,,,nan,,,,,"benzene-1,4-dicarboxylate",BDC,0.4652 g,0.4652,g,,,,,,,,,,,,,,,,,,,,,"N,N-dimethylformamide",DMF,70 mL,70.0,,,,,135.0,135 °C,24.0,24 h,"PTFE-lined reactor (Teflon-lined autoclave), 140 mL",stirred 1 h at room temperature; then static during solvothermal step,"DMF, ethanol",three times,dried at 80 °C,80.0,,white powder; cubic particles,,,,,Fm-3m,,,not_reported,not_reported,,,10.1021/acsami.3c08470,ok,
10.1021/acsami.3c08470,downloaded\10.1021_acsami.3c08470.pdf,SI downloaded\10.1021_acsami.3c08470_SI.pdf,mof_json_store\10.1021_acsami.3c08470\raw_output.json,mof_json_store\10.1021_acsami.3c08470\synthesis_002.json,no,,Cu-MOF-5,,Eu(NO3)3·6H2O,,1.3530 g,3.69603,mmol,nan,,,,,nan,,,,,"benzene-1,4-dicarboxylate",BDC,0.4652 g,0.4652,g,,,,,,,,,,,,,,,,,,,,,"N,N-dimethylformamide",DMF,70 mL,70.0,,,,,135.0,135 °C,24.0,24 h,"PTFE-lined reactor (Teflon-lined autoclave), 140 mL",stirred 1 h at room temperature; then static during solvothermal step,"DMF, ethanol",three times,dried at 80 °C,80.0,,blue powder; cubic particles,,,,,Fm-3m,,,not_reported,not_reported,,,10.1021/acsami.3c08470,ok,
10.1039/c7dt00218a,downloaded\10.1039_c7dt00218a.pdf,SI downloaded\10.1039_c7dt00218a_SI.pdf,mof_json_store\10.1039_c7dt00218a\raw_output.json,mof_json_store\10.1039_c7dt00218a\synthesis_001.json,no,,,1516461,Gd(NO3)3·6H2O,,"0.05 mmol, 22.3 mg",0.05,mmol,nan,,,,,nan,,,,,"pyridine-2,3-dicarboxylic acid",H2pydc,"0.1 mmol, 17.6 mg",0.1,mmol,,,,,,,,,,,sodium hydroxide (for pH adjustment),,to pH 6.0,,,,,,,,water,H2O,10 mL,10.0,,,,,120.0,120 °C,144.0,144 h,Teflon-lined stainless steel autoclave,"stirred 30 min, then static",water,,dried at room temperature,,,colorless block crystals,52.0,,pcu,Eu4(COO)6 6-connected SBU,"a=8.8972(9) Å, b=17.0855(16) Å, c=15.2347(14) Å, β=102.039(4)°, P21/c",,,not_reported,not_reported,,luminescence,10.1039/c7dt00218a,ok,
10.1021/acs.langmuir.3c00018,downloaded\10.1021_acs.langmuir.3c00018.pdf,SI downloaded\10.1021_acs.langmuir.3c00018_SI.pdf,mof_json_store\10.1021_acs.langmuir.3c00018\raw_output.json,mof_json_store\10.1021_acs.langmuir.3c00018\synthesis_001.json,no,,CD-MOF,,Tb(NO3)3·6H2O,KOH,130 mg,0.348498,mmol,nan,,,,,nan,,,,,γ-cyclodextrin,γ-CD,280 mg,280.0,mg,,,,,,,,,,,,,,,,,,,,,water,H2O,5.0 mL,5.0,methanol (anhydrous),MeOH,10 mL (in outer vessel for vapor diffusion),10.0,25,room temperature,,2–3 days,20 mL glass vial inside 100 mL glass vessel (vapor diffusion),static,MeOH,3× (2 mL each),stored in anhydrous MeOH at room temperature,,,white cubic crystals,,,,(γ-CD)6 cubes linked by K+ ions,"a=b=c=31.0063 Å, I432 (cubic)",17.0,,not_reported,no,,,10.1021/acs.langmuir.3c00018,ok,
10.1039/c2cc35348b,downloaded\10.1039_c2cc35348b.pdf,SI downloaded\10.1039_c2cc35348b_SI.pdf,mof_json_store\10.1039_c2cc35348b\raw_output.json,mof_json_store\10.1039_c2cc35348b\synthesis_001.json,no,,MIL-53(Cr–Fe),,Zn(NO3)2·6H2O,,200 mg (0.5 mmol),0.5,mmol,nan,,28 mg (0.5 mmol),0.5,mmol,nan,,,,,terephthalic acid,BDC,250 mg (1.5 mmol),1.5,mmol,,,,,,,,,,,hydrofluoric acid solution,HF,1.5 mL of HF solution (0.15 mmol),0.15,mmol,,,,,,water,H2O,3.5 mL,3.5,,,,,180.0,453 K,96.0,96 h,Teflon-lined vessel,,"H2O, DMF",,heated to 473 K under air for about 18 h,200.0,18.0,,,,,μ2-OH corner-shared MO6 octahedral chains,"NP(H2O) at 293 K: C2/c, a=19.752(4) Å, b=7.705(1) Å, c=6.798(1) Å, β=104.60(3)°, V=1001.2(3) Å3",,1200.0,not_reported,not_reported,350.0,CO2_capture,10.1039/c2cc35348b,ok,
10.1021/acsami.8b08167,downloaded\10.1021_acsami.8b08167.pdf,,mof_json_store\10.1021_acsami.8b08167\raw_output.json,mof_json_store\10.1021_acsami.8b08167\synthesis_001.json,no,,UiO-66-NH2,,Zn(NO3)2·6H2O,,"0.080 g, 0.343 mmol",0.343,mmol,nan,,,,,nan,,,,,2-aminoterephthalic acid,2-ATA,"0.062 g, 0.343 mmol",0.343,mmol,,,,,,,,,,,hydrochloric acid (concentrated),,1.33 mL concentrated HCl,1.33,mL,water (deionized),H2O,25 μL,25.0,μL,"N,N-dimethylformamide",DMF,20 mL,20.0,,,,,85.0,85 °C,24.0,24 h,20 mL glass scintillation vial,stirred 5 min (500 rpm) then static during heating,"DMF, anhydrous ethanol",rinsed with 80 mL DMF then 80 mL EtOH (sequential),dried at room temperature under reduced pressure for 12 h,,12.0,,,,,,,,,not_reported,not_reported,,,10.1021/acsami.8b08167,ok,
10.1002/adom.202302405,downloaded\10.1002_adom.202302405.pdf,SI downloaded\10.1002_adom.202302405_SI.pdf,mof_json_store\10.1002_adom.202302405\raw_output.json,mof_json_store\10.1002_adom.202302405\synthesis_001.json,no,,Zn-TCPE-DPNI,,Zn(NO3)2·6H2O,,10 mmol·L−1,10,mmol,nan,,,,,nan,,,,,H4TCPE,H4TCPE,10 mmol·L−1,,,"N,N′-di(4-pyridyl)-1,4,5,8-naphthalenetetracarboxydiimide",DPNI,5 mmol·L−1,,,,,,,,,,,,,,,,,,"N,N-dimethylformamide",DMF,,,,,,,100.0,100 °C,72.0,3 days,,static,"DMF, ethanol","5× DMF, soak overnight; 5× EtOH",dried under 80 °C in a vacuum oven,80.0,,yellowish rodlike crystals,,,,paddle-wheel zinc units,"a=22.3354, b=12.9025, c=21.4062 Å, α=90.5744°, β=89.5365°, γ=103.1012°, P-1",20.0,464.9,not_reported,not_reported,370.0,luminescence;THG,10.1002/adom.202302405,ok,
