Repository: zzhenglab/MOFinder

# MOFinder

MOFinder extracts MOF synthesis information from the literature, reconstructs evidence-supported negative reaction records, and prepares datasets for synthesis-outcome prediction.
[Web application](https://mofinder.chemistry.wustl.edu/) | [Demos](Demo/README.md) | [Source code](docs/source_to_code.md) | [Workflow guide](docs/workflow.md) | [Model evaluation](docs/evaluation.md)

## Quick start

The workflow runs through Python commands. Python 3.10 or newer is required. Clone the repository and initialize its related applications:

```bash
git clone --recurse-submodules https://github.com/zzhenglab/MOFinder.git
cd MOFinder
```

Start with the two offline demonstrations:

```bash

File: mof_extraction_1_2.csv (part 269 of 305)
doi,main_pdf,si_pdf,raw_output,parsed_json,article_trial_or_failure,article_trial_or_failure_notes,mof_name,crystal_code,metal_1,metal_1_abbr,metal_1_amount_text,metal_1_amount_value,metal_1_amount_unit,metal_2,metal_2_abbr,metal_2_amount_text,metal_2_amount_value,metal_2_amount_unit,metal_3,metal_3_abbr,metal_3_amount_text,metal_3_amount_value,metal_3_amount_unit,linker_1,linker_1_abbr,linker_1_amount_text,linker_1_amount_value,linker_1_amount_unit,linker_2,linker_2_abbr,linker_2_amount_text,linker_2_amount_value,linker_2_amount_unit,linker_3,linker_3_abbr,linker_3_amount_text,linker_3_amount_value,linker_3_amount_unit,modulator_1,modulator_1_abbr,modulator_1_amount_text,modulator_1_amount_value,modulator_1_amount_unit,modulator_2,modulator_2_abbr,modulator_2_amount_text,modulator_2_amount_value,modulator_2_amount_unit,solvent_main,solvent_main_abbr,solvent_main_amount_text,solvent_main_ml,solvent_secondary,solvent_secondary_abbr,solvent_secondary_amount_text,solvent_secondary_ml,temperature_c,temperature_c_text,time_h,time_text,vessel_type,stirring,washing_solvent,washing_cycles,activation_text,activation_temp_c,activation_time_h,crystal_morphology,yield_percent,crystal_size,topology_code,metal_cluster_connectivity,unit_cell_short,pore_diameter_A,BET_surface_area_m2g,air_stable,water_stable,tga_decomposition_temp_c,applications,reference,status,error
10.1007/s10562-022-04213-x,,SI downloaded\10.1007_s10562-022-04213-x_SI.docx,mof_json_store\10.1007_s10562-022-04213-x\raw_output.json,mof_json_store\10.1007_s10562-022-04213-x\synthesis_001.json,no,,MIL-68(In)-NH2,,Cu(NO3)2·6H2O,,"1.57 mmol, 612.3 mg",1.57,mmol,nan,,,,,nan,,,,,2-aminoterephthalic acid,NH2BDC,"1.13 mmol, 204.7 mg",1.13,mmol,,,,,,,,,,,,,,,,,,,,,"N,N-dimethylformamide",DMF,10 mL,10.0,,,,,100.0,373 K,48.0,48 h,20 mL vial,static,"DMF, MeOH",DMF 3×; MeOH 3×/day for 3 days,100 °C under vacuum for 24 h,100.0,24.0,,67.0,,,,,,,,,,,10.1007/s10562-022-04213-x,ok,
10.1007/s10562-022-04213-x,,SI downloaded\10.1007_s10562-022-04213-x_SI.docx,mof_json_store\10.1007_s10562-022-04213-x\raw_output.json,mof_json_store\10.1007_s10562-022-04213-x\synthesis_002.json,no,,MIL-68(In)-NHTr,,ZrCl4,,"1.57 mmol, 612.3 mg",1.57,mmol,nan,,,,,nan,,,,,"2-((1H-1,2,4-triazol-1-yl)methylamino)terephthalic acid",H2L,"1.13 mmol, 296.0 mg",1.13,mmol,,,,,,,,,,,,,,,,,,,,,"N,N-dimethylformamide",DMF,20 mL,20.0,,,,,100.0,373 K,48.0,48 h,20 mL vial,static,"DMF, MeOH",DMF 3×; MeOH 3×/day for 3 days,100 °C under vacuum for 24 h,100.0,24.0,,53.0,,,,,,,,,,CO2_capture;CO2_cycloaddition,10.1007/s10562-022-04213-x,ok,
10.1039/c9ce01041f,downloaded\10.1039_c9ce01041f.pdf,SI downloaded\10.1039_c9ce01041f_SI.pdf,mof_json_store\10.1039_c9ce01041f\raw_output.json,mof_json_store\10.1039_c9ce01041f\synthesis_001.json,no,,CuMOF-1,1915209,ZrCl4,,"0.05 g, 0.2 mmol",0.2,mmol,nan,,,,,nan,,,,,"4,4'-bipyridine",bpy,"0.312 g, 0.2 mmol",,,,,,,,,,,,,acetic acid,AcOH,1 drop,,,,,,,,water,H2O,3 mL,3.0,ethanol (absolute),EtOH,2 mL,2.0,120.0,120 °C,48.0,48 h,,static,,,,,,dark blue block-shaped crystals,62.0,0.38 × 0.26 × 0.17 mm,,dinuclear Cu2(μ-OH)(μ-OAc) SBU (mixed octahedral/TBP),"a=17.3785(5), b=15.1256(4), c=22.8088(6) Å, Pbca",,118.0,not_reported,not_reported,185.0,dye_adsorption;magnetism,10.1039/c9ce01041f,ok,
10.1039/c9ce01041f,downloaded\10.1039_c9ce01041f.pdf,SI downloaded\10.1039_c9ce01041f_SI.pdf,mof_json_store\10.1039_c9ce01041f\raw_output.json,mof_json_store\10.1039_c9ce01041f\synthesis_002.json,no,,CoMOF-2,1915210,ZrCl4,,"0.731 g, 0.2 mmol",0.2,mmol,nan,,,,,nan,,,,,"4,4'-bipyridine",bpy,"0.050 g, 0.3 mmol",,,,,,,,,,,,,hydrochloric acid (dilute),HCl,0.5 mL,0.5,mL,,,,,,water,H2O,4.5 mL,4.5,,,,,120.0,120 °C,48.0,48 h,,static,,,,,,dark blue block-shaped crystals,83.0,0.37 × 0.28 × 0.18 mm,sql,mononuclear CoII octahedral nodes; lattice bpy between chains,"a=7.4296(2), b=8.7967(3), c=10.0511(3) Å, α=105.965(1)°, β=95.073(1)°, γ=109.261(1)°, P-1",,124.0,not_reported,not_reported,215.0,dye_adsorption;magnetism,10.1039/c9ce01041f,ok,
10.1021/acs.inorgchem.9b00077,downloaded\10.1021_acs.inorgchem.9b00077.pdf,SI downloaded\10.1021_acs.inorgchem.9b00077_SI.pdf,mof_json_store\10.1021_acs.inorgchem.9b00077\raw_output.json,mof_json_store\10.1021_acs.inorgchem.9b00077\synthesis_001.json,no,,,1844994,ZrCl4,,"0.0720 g, 0.298 mmol",0.298,mmol,nan,,,,,nan,,,,,"2,2′-(1H-imidazole-4,5-diyl)di-1,4,5,6-tetrahydropyrimidine",H-L1,"0.0340 g, 0.146 mmol",0.034,g,terephthalic acid,H2BDC,"0.0380 g, 0.229 mmol",0.038,g,,,,,,,,,,,,,,,,"N,N-dimethylformamide",DMF,10 mL,10.0,water,H2O,10 mL,10.0,80.0,80 °C,12.0,12 h,20 mL capped scintillation vial,static,DMF,,evacuated at 180 °C for 12 h,180.0,12.0,blue block crystals,70.8,0.06 × 0.06 × 0.02 mm,,,"a=8.831(6) Å, b=9.932(7) Å, c=16.588(9) Å, α=89.91(2)°, β=77.43(2)°, γ=78.109(8)°, P1̅",8.8,334.24,not_reported,not_reported,300.0,,10.1021/acs.inorgchem.9b00077,ok,
10.1021/acs.inorgchem.9b00077,downloaded\10.1021_acs.inorgchem.9b00077.pdf,SI downloaded\10.1021_acs.inorgchem.9b00077_SI.pdf,mof_json_store\10.1021_acs.inorgchem.9b00077\raw_output.json,mof_json_store\10.1021_acs.inorgchem.9b00077\synthesis_002.json,no,,,1897921,Zn(NO3)2·6H2O,,"0.0720 g, 0.298 mmol",0.298,mmol,nan,,,,,nan,,,,,"2,2′-(1H-imidazole-4,5-diyl)di-1,4,5,6-tetrahydropyrimidine",H-L1,"0.0340 g, 0.146 mmol",0.034,g,"2,6-naphthalenedicarboxylic acid",H2NDC,"0.0495 g, 0.229 mmol",0.0495,g,,,,,,,,,,,,,,,,"N,N-dimethylformamide",DMF,10 mL,10.0,water,H2O,10 mL,10.0,80.0,80 °C,12.0,12 h,20 mL capped scintillation vial,static,DMF,,evacuated at 180 °C for 12 h,180.0,12.0,blue block crystals,36.5,0.22 × 0.14 × 0.01 mm,,,"a=8.738(2) Å, b=11.610(3) Å, c=16.083(5) Å, α=101.830(17)°, β=91.448(16)°, γ=101.403(11)°, P1̅",8.9,,not_reported,not_reported,280.0,,10.1021/acs.inorgchem.9b00077,ok,
10.1002/chem.201403909,downloaded\10.1002_chem.201403909.pdf,SI downloaded\10.1002_chem.201403909_SI.pdf,mof_json_store\10.1002_chem.201403909\raw_output.json,mof_json_store\10.1002_chem.201403909\synthesis_001.json,yes,Formic acid or K2CO3 decomposed the Ir complex; ZrOCl2 gave poorer crystallinity; 80–90 °C gave only amorphous solids.,UiO-67,,Zn(NO3)2·6H2O,,"46.6 mg, 0.2 mmol",0.2,mmol,nan,,,,,nan,,,,,[IrCp*(H2bpydc)Cl]Cl,H2LM1,"10.7 mg, 0.017 mmol",0.017,mmol,"biphenyl-4,4'-dicarboxylic acid",H2bpdc,"45.8 mg, 0.183 mmol",0.183,mmol,,,,,,,,,,,,,,,,"N,N-dimethylformamide",DMF,9 mL (dry),9.0,water,H2O,"18 µL, 1 mmol (5 equiv)",0.018,100.0,100 °C,72.0,72 h,Teflon-lined autoclave,static,"DMF, MeOH, H2O, acetone",sequentially,80 °C under vacuum (0.1 mmHg) for 10 h,80.0,10.0,,58.0,,,,,,,,,,,10.1002/chem.201403909,ok,
10.1002/chem.201403909,downloaded\10.1002_chem.201403909.pdf,SI downloaded\10.1002_chem.201403909_SI.pdf,mof_json_store\10.1002_chem.201403909\raw_output.json,mof_json_store\10.1002_chem.201403909\synthesis_002.json,yes,Formic acid or K2CO3 decomposed the Ir complex; ZrOCl2 gave poorer crystallinity; 80–90 °C gave only amorphous solids.,UiO-67,,Zn(NO3)2·6H2O,,"46.6 mg, 0.2 mmol",0.2,mmol,nan,,,,,nan,,,,,[IrCp*(H2bpydc)Cl]Cl,H2LM1,"21.4 mg, 0.033 mmol",0.033,mmol,"biphenyl-4,4'-dicarboxylic acid",H2bpdc,"41.7 mg, 0.167 mmol",0.167,mmol,,,,,,,,,,,,,,,,"N,N-dimethylformamide",DMF,9 mL (dry),9.0,water,H2O,"18 µL, 1 mmol (5 equiv)",0.018,100.0,100 °C,72.0,72 h,Teflon-lined autoclave,static,"DMF, MeOH, H2O, acetone",sequentially,80 °C under vacuum (0.1 mmHg) for 10 h,80.0,10.0,,62.0,,,,,,,,,,,10.1002/chem.201403909,ok,
10.1002/chem.201403909,downloaded\10.1002_chem.201403909.pdf,SI downloaded\10.1002_chem.201403909_SI.pdf,mof_json_store\10.1002_chem.201403909\raw_output.json,mof_json_store\10.1002_chem.201403909\synthesis_003.json,yes,Formic acid or K2CO3 decomposed the Ir complex; ZrOCl2 gave poorer crystallinity; 80–90 °C gave only amorphous solids.,UiO-67,,Zn(NO3)2·6H2O,,"46.6 mg, 0.2 mmol",0.2,mmol,nan,,,,,nan,,,,,[IrCp*(H2bpydc)Cl]Cl,H2LM1,"42.8 mg, 0.066 mmol",0.066,mmol,"biphenyl-4,4'-dicarboxylic acid",H2bpdc,"33.5 mg, 0.134 mmol",0.134,mmol,,,,,,,,,,,,,,,,"N,N-dimethylformamide",DMF,9 mL (dry),9.0,water,H2O,"18 µL, 1 mmol (5 equiv)",0.018,100.0,100 °C,72.0,72 h,Teflon-lined autoclave,static,"DMF, MeOH, H2O, acetone",sequentially,80 °C under vacuum (0.1 mmHg) for 10 h,80.0,10.0,,65.0,,,,,,,,,,,10.1002/chem.201403909,ok,
10.1002/chem.201403909,downloaded\10.1002_chem.201403909.pdf,SI downloaded\10.1002_chem.201403909_SI.pdf,mof_json_store\10.1002_chem.201403909\raw_output.json,mof_json_store\10.1002_chem.201403909\synthesis_004.json,yes,Formic acid or K2CO3 decomposed the Ir complex; ZrOCl2 gave poorer crystallinity; 80–90 °C gave only amorphous solids.,UiO-67,,Zn(NO3)2·6H2O,,"46.6 mg, 0.2 mmol",0.2,mmol,nan,,,,,nan,,,,,[IrCp*(H2bpydc)Cl]Cl,H2LM1,"85.5 mg, 0.133 mmol",0.133,mmol,"biphenyl-4,4'-dicarboxylic acid",H2bpdc,"16.7 mg, 0.067 mmol",0.067,mmol,,,,,,,,,,,,,,,,"N,N-dimethylformamide",DMF,9 mL (dry),9.0,water,H2O,"18 µL, 1 mmol (5 equiv)",0.018,100.0,100 °C,72.0,72 h,Teflon-lined autoclave,static,"DMF, MeOH, H2O, acetone",sequentially,80 °C under vacuum (0.1 mmHg) for 10 h,80.0,10.0,,87.0,,,,,,,,,,,10.1002/chem.201403909,ok,
10.1002/chem.201403909,downloaded\10.1002_chem.201403909.pdf,SI downloaded\10.1002_chem.201403909_SI.pdf,mof_json_store\10.1002_chem.201403909\raw_output.json,mof_json_store\10.1002_chem.201403909\synthesis_005.json,yes,Formic acid or K2CO3 decomposed the Ir complex; ZrOCl2 gave poorer crystallinity; 80–90 °C gave only amorphous solids.,UiO-67,,Zn(NO3)2·6H2O,,"46.6 mg, 0.2 mmol",0.2,mmol,nan,,,,,nan,,,,,[IrCp*(H2bpydc)Cl]Cl,H2LM1,"10.7 mg, 0.017 mmol",0.017,mmol,"biphenyl-4,4'-dicarboxylic acid",H2bpdc,"45.8 mg, 0.183 mmol",0.183,mmol,,,,,,,,,,,,,,,,"N,N-dimethylformamide",DMF,9 mL (dry),9.0,water,H2O,"18 µL, 1 mmol (5 equiv)",0.018,140.0,140 °C,72.0,72 h,Teflon-lined autoclave,static,"DMF, MeOH, H2O, acetone",sequentially,80 °C under vacuum (0.1 mmHg) for 10 h,80.0,10.0,,73.0,,,,,,,,,,,10.1002/chem.201403909,ok,
10.1002/chem.201403909,downloaded\10.1002_chem.201403909.pdf,SI downloaded\10.1002_chem.201403909_SI.pdf,mof_json_store\10.1002_chem.201403909\raw_output.json,mof_json_store\10.1002_chem.201403909\synthesis_006.json,yes,Formic acid or K2CO3 decomposed the Ir complex; ZrOCl2 gave poorer crystallinity; 80–90 °C gave only amorphous solids.,UiO-67,,Zn(NO3)2·6H2O,,"46.6 mg, 0.2 mmol",0.2,mmol,nan,,,,,nan,,,,,[IrCp*(H2bpydc)Cl]Cl,H2LM1,"21.4 mg, 0.033 mmol",0.033,mmol,"biphenyl-4,4'-dicarboxylic acid",H2bpdc,"41.7 mg, 0.167 mmol",0.167,mmol,,,,,,,,,,,,,,,,"N,N-dimethylformamide",DMF,9 mL (dry),9.0,water,H2O,"18 µL, 1 mmol (5 equiv)",0.018,140.0,140 °C,72.0,72 h,Teflon-lined autoclave,static,"DMF, MeOH, H2O, acetone",sequentially,80 °C under vacuum (0.1 mmHg) for 10 h,80.0,10.0,,60.0,,,,,,,,,,,10.1002/chem.201403909,ok,
10.1002/chem.201403909,downloaded\10.1002_chem.201403909.pdf,SI downloaded\10.1002_chem.201403909_SI.pdf,mof_json_store\10.1002_chem.201403909\raw_output.json,mof_json_store\10.1002_chem.201403909\synthesis_007.json,yes,Formic acid or K2CO3 decomposed the Ir complex; ZrOCl2 gave poorer crystallinity; 80–90 °C gave only amorphous solids.,UiO-67,,Zn(NO3)2·6H2O,,"46.6 mg, 0.2 mmol",0.2,mmol,nan,,,,,nan,,,,,[IrCp*(H2bpydc)Cl]Cl,H2LM1,"42.8 mg, 0.066 mmol",0.066,mmol,"biphenyl-4,4'-dicarboxylic acid",H2bpdc,"33.5 mg, 0.134 mmol",0.134,mmol,,,,,,,,,,,,,,,,"N,N-dimethylformamide",DMF,9 mL (dry),9.0,water,H2O,"18 µL, 1 mmol (5 equiv)",0.018,140.0,140 °C,72.0,72 h,Teflon-lined autoclave,static,"DMF, MeOH, H2O, acetone",sequentially,80 °C under vacuum (0.1 mmHg) for 10 h,80.0,10.0,,65.0,,,,,,,,,,,10.1002/chem.201403909,ok,
10.1002/chem.201403909,downloaded\10.1002_chem.201403909.pdf,SI downloaded\10.1002_chem.201403909_SI.pdf,mof_json_store\10.1002_chem.201403909\raw_output.json,mof_json_store\10.1002_chem.201403909\synthesis_008.json,yes,Formic acid or K2CO3 decomposed the Ir complex; ZrOCl2 gave poorer crystallinity; 80–90 °C gave only amorphous solids.,UiO-67,,Cd(NO3)2·4H2O,,"46.6 mg, 0.2 mmol",0.2,mmol,nan,,,,,nan,,,,,[IrCp*(H2bpydc)Cl]Cl,H2LM1,"85.5 mg, 0.133 mmol",0.133,mmol,"biphenyl-4,4'-dicarboxylic acid",H2bpdc,"16.7 mg, 0.067 mmol",0.067,mmol,,,,,,,,,,,,,,,,"N,N-dimethylformamide",DMF,9 mL (dry),9.0,water,H2O,"18 µL, 1 mmol (5 equiv)",0.018,140.0,140 °C,72.0,72 h,Teflon-lined autoclave,static,"DMF, MeOH, H2O, acetone",sequentially,80 °C under vacuum (0.1 mmHg) for 10 h,80.0,10.0,,65.0,,,,,,,,,,,10.1002/chem.201403909,ok,
10.1002/chem.201403909,downloaded\10.1002_chem.201403909.pdf,SI downloaded\10.1002_chem.201403909_SI.pdf,mof_json_store\10.1002_chem.201403909\raw_output.json,mof_json_store\10.1002_chem.201403909\synthesis_009.json,yes,Formic acid or K2CO3 decomposed the Ir complex; ZrOCl2 gave poorer crystallinity; 80–90 °C gave only amorphous solids.,UiO-67,,Zn(NO3)2·6H2O,,"46.6 mg, 0.2 mmol",0.2,mmol,nan,,,,,nan,,,,,[IrCp*(H2bpydc)Cl]Cl,H2LM1,"10.7 mg, 0.017 mmol",0.017,mmol,"biphenyl-4,4'-dicarboxylic acid",H2bpdc,"45.8 mg, 0.183 mmol",0.183,mmol,,,,,,,,,,,,,,,,"N,N-dimethylformamide",DMF,9 mL (dry),9.0,water,H2O,"18 µL, 1 mmol (5 equiv)",0.018,100.0,100 °C,72.0,72 h,sealed vial (oil bath),stirred,"DMF, MeOH, H2O, acetone",sequentially,80 °C under vacuum (0.1 mmHg) for 10 h,80.0,10.0,,77.0,,,,,19.0,1531.0,,,,,10.1002/chem.201403909,ok,
10.1002/chem.201403909,downloaded\10.1002_chem.201403909.pdf,SI downloaded\10.1002_chem.201403909_SI.pdf,mof_json_store\10.1002_chem.201403909\raw_output.json,mof_json_store\10.1002_chem.201403909\synthesis_010.json,yes,Formic acid or K2CO3 decomposed the Ir complex; ZrOCl2 gave poorer crystallinity; 80–90 °C gave only amorphous solids.,UiO-67,,EuCl3,,"46.6 mg, 0.2 mmol",0.2,mmol,nan,,,,,nan,,,,,[IrCp*(H2bpydc)Cl]Cl,H2LM1,"21.4 mg, 0.033 mmol",0.033,mmol,"biphenyl-4,4'-dicarboxylic acid",H2bpdc,"41.7 mg, 0.167 mmol",0.167,mmol,,,,,,,,,,,,,,,,"N,N-dimethylformamide",DMF,9 mL (dry),9.0,water,H2O,"18 µL, 1 mmol (5 equiv)",0.018,100.0,100 °C,72.0,72 h,sealed vial (oil bath),stirred,"DMF, MeOH, H2O, acetone",sequentially,80 °C under vacuum (0.1 mmHg) for 10 h,80.0,10.0,,83.0,,,,,19.0,1047.0,,,,,10.1002/chem.201403909,ok,
10.1002/chem.201403909,downloaded\10.1002_chem.201403909.pdf,SI downloaded\10.1002_chem.201403909_SI.pdf,mof_json_store\10.1002_chem.201403909\raw_output.json,mof_json_store\10.1002_chem.201403909\synthesis_011.json,yes,Formic acid or K2CO3 decomposed the Ir complex; ZrOCl2 gave poorer crystallinity; 80–90 °C gave only amorphous solids.,UiO-67,,HoCl3,,"46.6 mg, 0.2 mmol",0.2,mmol,nan,,,,,nan,,,,,[IrCp*(H2bpydc)Cl]Cl,H2LM1,"42.8 mg, 0.066 mmol",0.066,mmol,"biphenyl-4,4'-dicarboxylic acid",H2bpdc,"33.5 mg, 0.134 mmol",0.134,mmol,,,,,,,,,,,,,,,,"N,N-dimethylformamide",DMF,9 mL (dry),9.0,water,H2O,"18 µL, 1 mmol (5 equiv)",0.018,100.0,100 °C,72.0,72 h,sealed vial (oil bath),stirred,"DMF, MeOH, H2O, acetone",sequentially,80 °C under vacuum (0.1 mmHg) for 10 h,80.0,10.0,,95.0,,,,,20.0,136.0,,,,,10.1002/chem.201403909,ok,
10.1002/chem.201403909,downloaded\10.1002_chem.201403909.pdf,SI downloaded\10.1002_chem.201403909_SI.pdf,mof_json_store\10.1002_chem.201403909\raw_output.json,mof_json_store\10.1002_chem.201403909\synthesis_012.json,yes,Formic acid or K2CO3 decomposed the Ir complex; ZrOCl2 gave poorer crystallinity; 80–90 °C gave only amorphous solids.,UiO-67,,Cu(NO3)2·6H2O,,"46.6 mg, 0.2 mmol",0.2,mmol,nan,,,,,nan,,,,,[IrCp*(H2bpydc)Cl]Cl,H2LM1,"85.5 mg, 0.133 mmol",0.133,mmol,"biphenyl-4,4'-dicarboxylic acid",H2bpdc,"16.7 mg, 0.067 mmol",0.067,mmol,,,,,,,,,,,,,,,,"N,N-dimethylformamide",DMF,9 mL (dry),9.0,water,H2O,"18 µL, 1 mmol (5 equiv)",0.018,100.0,100 °C,72.0,72 h,sealed vial (oil bath),stirred,"DMF, MeOH, H2O, acetone",sequentially,80 °C under vacuum (0.1 mmHg) for 10 h,80.0,10.0,,97.0,,,,,21.0,40.8,,,,,10.1002/chem.201403909,ok,
10.1002/chem.201403909,downloaded\10.1002_chem.201403909.pdf,SI downloaded\10.1002_chem.201403909_SI.pdf,mof_json_store\10.1002_chem.201403909\raw_output.json,mof_json_store\10.1002_chem.201403909\synthesis_013.json,yes,Formic acid or K2CO3 decomposed the Ir complex; ZrOCl2 gave poorer crystallinity; 80–90 °C gave only amorphous solids.,"UiO-67 (Ir-functionalised, one-pot)",,Zn(CH3COO)2·2H2O,,"13.2 mg, 0.0165 mmol (as dimer)",0.0165,mmol,nan,,"46.6 mg, 0.2 mmol",0.2,mmol,nan,,,,,"2,2’-bipyridine-5,5’-dicarboxylic acid",H2bpydc,"8.1 mg, 0.033 mmol",0.033,mmol,"biphenyl-4,4'-dicarboxylic acid",H2bpdc,"41.7 mg, 0.167 mmol",0.167,mmol,,,,,,,,,,,,,,,,"N,N-dimethylformamide",DMF,9 mL (dry),9.0,water,H2O,"18 µL, 1 mmol (5 equiv)",0.018,100.0,rt 24 h; then 100 °C,40.0,24 h at rt + 40 h at 100 °C,sealed vial (oil bath),stirred,"DMF, MeOH, H2O, acetone",sequentially,80 °C under vacuum (0.1 mmHg) for 10 h,80.0,10.0,,74.0,,,,,19.0,622.0,,,,,10.1002/chem.201403909,ok,
10.1002/chem.201403909,downloaded\10.1002_chem.201403909.pdf,SI downloaded\10.1002_chem.201403909_SI.pdf,mof_json_store\10.1002_chem.201403909\raw_output.json,mof_json_store\10.1002_chem.201403909\synthesis_014.json,yes,Formic acid or K2CO3 decomposed the Ir complex; ZrOCl2 gave poorer crystallinity; 80–90 °C gave only amorphous solids.,"UiO-67 (Ir+Pd functionalised, one-pot)",,Cu(CH3COO)2·1H2O,,"6.62 mg, 0.0083 mmol (as dimer)",0.0083,mmol,nan,,"2.94 mg, 0.0166 mmol",0.0166,mmol,nan,,"46.6 mg, 0.2 mmol",0.2,mmol,"2,2’-bipyridine-5,5’-dicarboxylic acid",H2bpydc,"8.1 mg, 0.033 mmol",0.033,mmol,"biphenyl-4,4'-dicarboxylic acid",H2bpdc,"41.7 mg, 0.167 mmol",0.167,mmol,,,,,,,,,,,,,,,,"N,N-dimethylformamide",DMF,9 mL (dry),9.0,water,H2O,"18 µL, 1 mmol (5 equiv)",0.018,100.0,rt 24 h; then 100 °C,24.0,24 h at rt + 24 h at 100 °C,sealed vial (oil bath),stirred,"DMF, MeOH, H2O, acetone",sequentially,80 °C under vacuum (0.1 mmHg) for 10 h,80.0,10.0,,84.0,,,,,28.0,755.0,,,,,10.1002/chem.201403909,ok,
10.1002/chem.201403909,downloaded\10.1002_chem.201403909.pdf,SI downloaded\10.1002_chem.201403909_SI.pdf,mof_json_store\10.1002_chem.201403909\raw_output.json,mof_json_store\10.1002_chem.201403909\synthesis_015.json,yes,Formic acid or K2CO3 decomposed the Ir complex; ZrOCl2 gave poorer crystallinity; 80–90 °C gave only amorphous solids.,"UiO-67 (Ir+Rh functionalised, one-pot)",,Zn(CH3COO)2·2H2O,,"6.62 mg, 0.0083 mmol (as dimer)",0.0083,mmol,Cu(CH3COO)2·1H2O,,"5.14 mg, 0.0083 mmol (as dimer)",0.0083,mmol,nan,,"46.6 mg, 0.2 mmol",0.2,mmol,"2,2’-bipyridine-5,5’-dicarboxylic acid",H2bpydc,"8.1 mg, 0.033 mmol",0.033,mmol,"biphenyl-4,4'-dicarboxylic acid",H2bpdc,"41.7 mg, 0.167 mmol",0.167,mmol,,,,,,,,,,,,,,,,"N,N-dimethylformamide",DMF,9 mL (dry),9.0,water,H2O,"18 µL, 1 mmol (5 equiv)",0.018,100.0,rt 24 h; then 100 °C,18.0,24 h at rt + 18 h at 100 °C,sealed vial (oil bath),stirred,"DMF, MeOH, H2O, acetone",sequentially,80 °C under vacuum (0.1 mmHg) for 10 h,80.0,10.0,,71.0,,,,,,237.0,,,,,10.1002/chem.201403909,ok,
10.1039/b800820e,downloaded\10.1039_b800820e.pdf,,mof_json_store\10.1039_b800820e\raw_output.json,mof_json_store\10.1039_b800820e\synthesis_001.json,no,,Ni(bpe)(VO3)2,681328,Zn(ClO4)2,,150 mg; 0.516 mmol,0.516,mmol,nan,,0.1258 mg; 1.025 mmol,1.025,mmol,nan,,,,,"1,2-di(4-pyridyl)ethene",bpe,0.0944 mg; 0.5148 mmol,0.5148,mmol,,,,,,,,,,,,,,,,,,,,,water,H2O,30 mL,30.0,,,,,140.0,140 °C,120.0,five days,,,"MeOH, H2O",thoroughly,dried in air at room temperature,,,green emerald prismatic single-crystals,,,,"Ni2N4O6 dinuclear node, 10-connected; {NiV2O6} layers pillared by bpe","a=14.9066(5), b=7.6269(2), c=26.9624(10) Å, Pbcn",,,not_reported,not_reported,,,10.1039/b800820e,ok,
10.1021/acs.inorgchem.5c00221,downloaded\10.1021_acs.inorgchem.5c00221.pdf,SI downloaded\10.1021_acs.inorgchem.5c00221_SI.pdf,mof_json_store\10.1021_acs.inorgchem.5c00221\raw_output.json,mof_json_store\10.1021_acs.inorgchem.5c00221\synthesis_001.json,no,,,2414844,Zn(NO3)2,,0.0183 g (0.05 mmol),0.05,mmol,nan,,,,,nan,,,,,"2,4,6-tris(3,5-dicarboxyaniline)-1,3,5-triazine",H6TDPAT,0.0145 g (0.025 mmol),0.025,mmol,,,,,,,,,,,NaOH,,"0.10 M, 2 mL (aqueous)",0.2,mmol,hydrochloric acid (dilute),HCl,dropwise to adjust pH 6–7,,,"N,N-dimethylacetamide",DMA,4 mL,4.0,ethanol,EtOH,2 mL,2.0,160.0,160 °C,168.0,7 days,20 mL hydrothermal high-pressure reactor,"stirred 30 min (RT), then static",DMA,,,,,pale yellow transparent block crystals,,,,binuclear [Eu2(COO)2(μ-H2O)] SBU; 8-connected node,"a=b=c=27.754(3) Å, α=β=γ=90°, I23",13.77,,not_reported,not_reported,,luminescence;sensing,10.1021/acs.inorgchem.5c00221,ok,
10.1039/c2jm30389b,downloaded\10.1039_c2jm30389b.pdf,SI downloaded\10.1039_c2jm30389b_SI.pdf,mof_json_store\10.1039_c2jm30389b\raw_output.json,mof_json_store\10.1039_c2jm30389b\synthesis_001.json,no,,ErL,852924,Cd(CH3COO)2,,"0.1 mmol, 45 mg",0.1,mmol,nan,,,,,nan,,,,,"4,4'-((2-((4-carboxyphenoxy)methyl)-2-methylpropane-1,3-diyl)bis(oxy))dibenzoic acid",H3L,"0.1 mmol, 48.2 mg",0.1,mmol,,,,,,,,,,,,,,,,,,,,,"N,N-dimethylformamide",DMF,7 mL,7.0,water,H2O,1 mL,1.0,120.0,120 °C,72.0,3 days,Teflon-lined stainless steel autoclave (20 mL),static,"water, ethanol",,,,,pink plate-like crystals,72.0,0.15 × 0.11 × 0.10 mm,,infinite 1D Ln–O chain connected by carboxylates,"a=18.037(2) Å, b=24.308(3) Å, c=6.9817(9) Å, Orthorhombic, Cmc21",9.0,,not_reported,not_reported,,luminescence,10.1039/c2jm30389b,ok,
10.1021/acs.inorgchem.2c02215,downloaded\10.1021_acs.inorgchem.2c02215.pdf,SI downloaded\10.1021_acs.inorgchem.2c02215_SI.pdf,mof_json_store\10.1021_acs.inorgchem.2c02215\raw_output.json,mof_json_store\10.1021_acs.inorgchem.2c02215\synthesis_001.json,no,,{[Cu(L)]·(NO3)·(H2O)}n (1),2145172,Zn(NO3)2·6H2O,,"0.0242 g, 0.1 mmol",0.1,mmol,nan,,,,,nan,,,,,"3,5-di(4H-1,2,4-triazol-4-yl)pyridine",L,"0.0213 g, 0.1 mmol",0.1,mmol,,,,,,,,,,,,,,,,,,,,,water,H2O,5 mL,5.0,,,,,160.0,160 °C,72.0,72 h at 160 °C; then cooled to 25 °C over 72 h,Teflon-lined autoclave,static,,,,,,light-yellow crystals,22.0,,,mononuclear Cu(I) N4 tetrahedral node; 2D cationic network,"a=7.2385(2), b=9.2402(4), c=10.3494(6) Å, α=108.382(4)°, β=93.635(3)°, γ=105.586(3)°, P-1",,,not_reported,yes,250.0,sensing;luminescence,10.1021/acs.inorgchem.2c02215,ok,
10.1021/acs.inorgchem.2c02215,downloaded\10.1021_acs.inorgchem.2c02215.pdf,SI downloaded\10.1021_acs.inorgchem.2c02215_SI.pdf,mof_json_store\10.1021_acs.inorgchem.2c02215\raw_output.json,mof_json_store\10.1021_acs.inorgchem.2c02215\synthesis_002.json,no,,{[Cu(L)]·(BF4)·0.5H2O}n (2),2145173,Co(NO3)2·6H2O,,"0.0691 g, 0.2 mmol",0.2,mmol,nan,,,,,nan,,,,,"3,5-di(4H-1,2,4-triazol-4-yl)pyridine",L,"0.0213 g, 0.1 mmol",0.1,mmol,,,,,,,,,,,,,,,,,,,,,water,H2O,5 mL,5.0,,,,,160.0,160 °C,72.0,72 h at 160 °C; then cooled to 25 °C over 72 h,Teflon-lined autoclave,static,,,,,,,40.0,,,mononuclear Cu(I) N4 tetrahedral node; 2D cationic network,"a=7.4559(3), b=9.1442(4), c=11.2475(4) Å, α=110.776(4)°, β=102.807(3)°, γ=100.323(3)°, P-1",,,not_reported,yes,350.0,sensing;luminescence,10.1021/acs.inorgchem.2c02215,ok,
10.1021/acs.inorgchem.2c02215,downloaded\10.1021_acs.inorgchem.2c02215.pdf,SI downloaded\10.1021_acs.inorgchem.2c02215_SI.pdf,mof_json_store\10.1021_acs.inorgchem.2c02215\raw_output.json,mof_json_store\10.1021_acs.inorgchem.2c02215\synthesis_003.json,no,,{[Cu1.25(L)]·1.25(ClO4)·H2O}n (3),2145174,Zn(NO3)2·6H2O,,"0.0741 g, 0.2 mmol",0.2,mmol,nan,,,,,nan,,,,,"3,5-di(4H-1,2,4-triazol-4-yl)pyridine",L,"0.0213 g, 0.1 mmol",0.1,mmol,,,,,,,,,,,,,,,,,,,,,water,H2O,5 mL,5.0,,,,,160.0,160 °C,72.0,72 h at 160 °C; then cooled to 25 °C over 72 h,Teflon-lined autoclave,static,,,,,,,49.0,,,two mononuclear Cu(I) N4 nodes (triazole- and pyridine-bound); 3D cationic network,"a=22.5258(5), b=22.5258(5), c=12.5369(5) Å, α=90°, β=90°, γ=90°, I41/amd",,,not_reported,yes,300.0,sensing;luminescence,10.1021/acs.inorgchem.2c02215,ok,
10.1039/d4ce00332b,downloaded\10.1039_d4ce00332b.pdf,SI downloaded\10.1039_d4ce00332b_SI.pdf,mof_json_store\10.1039_d4ce00332b\raw_output.json,mof_json_store\10.1039_d4ce00332b\synthesis_001.json,no,,{[Zn2(OBZ)2L1]·4DMF}n,2346091,Sm(NO3)3,,"30 mg, 0.10 mmol",0.1,mmol,nan,,,,,nan,,,,,"2,2′-bis(pyridin-3-ylmethyl)-[5,5′-biisoindoline]-1,1′,3,3′-tetraone",L1,"24 mg, 0.06 mmol",0.06,mmol,"4,4'-oxybis(benzoic acid)",OBZ,"26 mg, 0.10 mmol",0.1,mmol,,,,,,,,,,,,,,,,"N,N-dimethylformamide",DMF,5 mL,5.0,,,,,100.0,100 °C,24.0,24 h,sealed vial,static,,,100 °C under vacuum for 24 h,100.0,24.0,colourless plate crystals,,,,Zn2 paddlewheel [Zn2(COO)4] units with apical N donors,"a=13.7978(7) Å, b=14.4468(8) Å, c=16.7912(9) Å, α=77.112(2)°, β=80.384(2)°, γ=67.400(2)°, P-1",,,not_reported,not_reported,335.0,CO2_capture,10.1039/d4ce00332b,ok,
10.1039/d4ce00332b,downloaded\10.1039_d4ce00332b.pdf,SI downloaded\10.1039_d4ce00332b_SI.pdf,mof_json_store\10.1039_d4ce00332b\raw_output.json,mof_json_store\10.1039_d4ce00332b\synthesis_002.json,no,,{[Co3(TER)3(L2)(DMF)]·5DMF}n,2346092,Eu(NO3)3,,"24 mg, 0.10 mmol",0.1,mmol,nan,,,,,nan,,,,,"5,5′-carbonylbis(2-(pyridin-3-ylmethyl)isoindoline-1,3-dione)",L2,"25 mg, 0.05 mmol",0.05,mmol,terephthalic acid,TER,"17 mg, 0.10 mmol",0.1,mmol,,,,,,,,,,,,,,,,"N,N-dimethylformamide",DMF,7 mL,7.0,ethanol,EtOH,3 mL,3.0,100.0,100 °C,,,sealed vial,static,,,100 °C under vacuum,100.0,,pink plate-like crystals,,,,Co(II) nodes (one 5- and two 6-coordinate); one DMF-coordinated,"a=48.175(3) Å, b=21.8096(12) Å, c=16.2927(10) Å, α=90°, β=101.066(2)°, γ=90°, C2/c",,,not_reported,not_reported,349.0,CO2_capture,10.1039/d4ce00332b,ok,
10.1039/c1ce05592e,downloaded\10.1039_c1ce05592e.pdf,SI downloaded\10.1039_c1ce05592e_SI.pdf,mof_json_store\10.1039_c1ce05592e\raw_output.json,mof_json_store\10.1039_c1ce05592e\synthesis_001.json,yes,Direct reactions of metal salts with 2-H2sb did not yield the target products.,,,Tb(NO3)3,,"30 mg, 0.1 mmol",0.1,mmol,nan,,,,,nan,,,,,"4,4'-bipyridine","4,4'-bpy","16 mg, 0.1 mmol",0.1,mmol,"2,2'-dithiobisbenzoic acid",H2dtb,"15 mg, 0.05 mmol",0.05,mmol,,,,,,,,,,,,,,,,"N,N-dimethylformamide",DMF,2 mL mixed solvents DMF/EtOH (1:1 v/v),,ethanol,EtOH,2 mL mixed solvents DMF/EtOH (1:1 v/v),,85.0,85 °C,24.0,1 day,25 mL beaker,,H2O,,air dried,,,dark yellow crystalline blocks,51.0,,neb-e,,"a=19.2774(8) Å, b=20.9886(7) Å, c=43.2840(16) Å, Fddd",5.0,,not_reported,not_reported,,luminescence,10.1039/c1ce05592e,ok,
10.1039/c1ce05592e,downloaded\10.1039_c1ce05592e.pdf,SI downloaded\10.1039_c1ce05592e_SI.pdf,mof_json_store\10.1039_c1ce05592e\raw_output.json,mof_json_store\10.1039_c1ce05592e\synthesis_002.json,yes,Direct reactions of metal salts with 2-H2sb did not yield the target products.,,,Dy(NO3)3,,"30 mg, 0.1 mmol",0.1,mmol,nan,,,,,nan,,,,,"4,4'-bipyridine","4,4'-bpy","16 mg, 0.1 mmol",0.1,mmol,"2,2'-dithiobisbenzoic acid",H2dtb,"15 mg, 0.05 mmol",0.05,mmol,,,,,,nitric acid,HNO3,"2 drops, 0.5 M",,,,,,,,"N,N-dimethylformamide",DMF,2 mL,2.0,,,,,85.0,85 °C,24.0,1 day,25 mL beaker,,H2O,,air dried,,,red crystalline blocks,38.0,,qzd,,"a=b=11.4284(7) Å, c=30.743(4) Å, P3221",,,not_reported,not_reported,,magnetism;chiral,10.1039/c1ce05592e,ok,
10.1021/acs.cgd.8b00196,downloaded\10.1021_acs.cgd.8b00196.pdf,SI downloaded\10.1021_acs.cgd.8b00196_SI.pdf,mof_json_store\10.1021_acs.cgd.8b00196\raw_output.json,mof_json_store\10.1021_acs.cgd.8b00196\synthesis_001.json,no,,[Zn(pypz)(OAc)]·guest (1·g),1816065,Zn(NO3)2·3H2O,,"1 mmol, 0.219 g",1,mmol,nan,,,,,nan,,,,,4-(1H-pyrazol-4-yl)pyridine,Hpypz,"1 mmol, 0.144 g",1.0,mmol,,,,,,,,,,,,,,,,,,,,,"N,N-dimethylacetamide",DMA,50 mL,50.0,,,,,70.0,70 °C,72.0,3 days,Teflon-lined autoclave (100 mL),stirred 30 min then static,DMA,,200 °C under high vacuum for 6 h,200.0,6.0,colourless block crystals,80.0,,nbo-a,Zn2(Rpz)2(Rpy)2 4-connected SBU; 2-fold interpenetrated,"a=27.5934(13), c=10.7913(4), R-3",3.2,,not_reported,not_reported,,CO2_capture,10.1021/acs.cgd.8b00196,ok,
10.1021/acs.cgd.8b00196,downloaded\10.1021_acs.cgd.8b00196.pdf,SI downloaded\10.1021_acs.cgd.8b00196_SI.pdf,mof_json_store\10.1021_acs.cgd.8b00196\raw_output.json,mof_json_store\10.1021_acs.cgd.8b00196\synthesis_002.json,no,,[Zn2(pypz)2(oba)]·guest (2·g),1816067,Zn(CH3COO)2,,"1 mmol, 0.298 g",1,mmol,nan,,,,,nan,,,,,4-(1H-pyrazol-4-yl)pyridine,Hpypz,"1 mmol, 0.144 g",1.0,mmol,"4,4′-oxobisbenzoic acid",H2oba,"0.5 mmol, 0.129 g",0.5,mmol,,,,,,,,,,,,,,,,"N,N-dimethylformamide",DMF,50 mL,50.0,,,,,140.0,140 °C,72.0,3 days,Teflon-lined autoclave (100 mL),stirred 30 min then static,DMF,,200 °C under high vacuum for 6 h,200.0,6.0,colourless block crystals,90.0,,,Zn2(Rpz)2(Rpy)2(RCOO)2 6-connected SBU; 2-fold interpenetrated (point symbol 33.42.56.64),"a=29.8264(3), c=19.7183(4), R-3c",,,not_reported,yes,400.0,CO2_capture,10.1021/acs.cgd.8b00196,ok,
10.1021/acs.inorgchem.7b03278,downloaded\10.1021_acs.inorgchem.7b03278.pdf,SI downloaded\10.1021_acs.inorgchem.7b03278_SI.pdf,mof_json_store\10.1021_acs.inorgchem.7b03278\raw_output.json,mof_json_store\10.1021_acs.inorgchem.7b03278\synthesis_001.json,no,,,,Zn(CH3COO)2,,"45 mg, 0.15 mmol",0.15,mmol,nan,,,,,nan,,,,,"4-(4-carboxyphenyl)-1,2,4-triazole",Hcpt,"45 mg, 0.225 mmol",0.225,mmol,"3-amino-1,2,4-triazole",atz,"16 mg, 0.2 mmol",0.2,mmol,,,,,,tetrafluoroboric acid (40% in water),HBF4,"0.5 mL, 40% aqueous",,,,,,,,"N,N-dimethylacetamide",DMA,2.5 mL,2.5,water,H2O,1 mL,1.0,120.0,393 K,36.0,36 h,glass vial,static,"DMA, CH2Cl2",,"Solvent exchange with CH2Cl2, then 120 °C under dynamic vacuum for 48 h",120.0,48.0,purple crystals,60.0,,,Co3(μ3-OH) 9-connected trigonal-prismatic SBU; planar Co3 3-connected,"a=15.4611(8) Å, b=15.4611(8) Å, c=20.0365(9) Å, α=90°, β=90°, γ=120°, P63/mmc",,573.0,not_reported,not_reported,,C2H2/C2H4 separation;acetylene separation,10.1021/acs.inorgchem.7b03278,ok,
10.1021/acs.inorgchem.7b03278,downloaded\10.1021_acs.inorgchem.7b03278.pdf,SI downloaded\10.1021_acs.inorgchem.7b03278_SI.pdf,mof_json_store\10.1021_acs.inorgchem.7b03278\raw_output.json,mof_json_store\10.1021_acs.inorgchem.7b03278\synthesis_002.json,no,,,,Zn(CH3COO)2,,"45 mg, 0.15 mmol",0.15,mmol,nan,,,,,nan,,,,,"4-(4-carboxyphenyl)-1,2,4-triazole",Hcpt,"40 mg, 0.2 mmol",0.2,mmol,"3,5-diamino-1,2,4-triazole",datz,"15 mg, 0.15 mmol",0.15,mmol,,,,,,tetrafluoroboric acid (40% in water),HBF4,"6 drops, 40% aqueous",,,,,,,,"N,N-dimethylacetamide",DMA,2.5 mL,2.5,ethanol,EtOH,1 mL,1.0,120.0,393 K,36.0,36 h,glass vial,static,"DMA, CH2Cl2",,"Solvent exchange with CH2Cl2, then 120 °C under dynamic vacuum for 48 h",120.0,48.0,pink crystals,48.0,,,Co3(μ3-OH) 9-connected trigonal-prismatic SBU; planar Co3 3-connected,"a=15.5928(5) Å, b=15.5928(5) Å, c=19.9410(6) Å, α=90°, β=90°, γ=120°, P63/mmc",,196.0,not_reported,not_reported,,C2H2/C2H4 separation;acetylene separation,10.1021/acs.inorgchem.7b03278,ok,
10.1039/d2dt01032a,downloaded\10.1039_d2dt01032a.pdf,SI downloaded\10.1039_d2dt01032a_SI.pdf,mof_json_store\10.1039_d2dt01032a\raw_output.json,mof_json_store\10.1039_d2dt01032a\synthesis_001.json,yes,Solvent and condition screening reported: no crystals without H2O; DMA/EtOH/H2O gave low yield and needed 3 days; 120 °C gave low yield; excessive acidity/alkalinity hindered crystal growth.,,2093277,Cu(NO3)2·3H2O,,0.0617 g (0.2 mmol),0.2,mmol,nan,,,,,nan,,,,,"2,4,6-tris(4-carboxyphenoxy)-1,3,5-triazine",H3TCPT,0.0489 g (0.1 mmol),0.1,mmol,,,,,,,,,,,nitric acid (for pH adjustment),,150 μL of 2 M HNO3 (pH adjusted to 4–5),,,,,,,,"N,N-dimethylformamide",DMF,2.5 mL,2.5,ethanol,EtOH,2.5 mL,2.5,100.0,100 °C,3.0,3 h,20 mL glass vial,stirred 30 min at RT before acid addition; static during heating,EtOH,,,,,colourless parallelogram crystals,72.0,0.54 × 0.33 × 0.03 mm,,Cd binuclear [Cd2(COO)3] and mononuclear [Cd(COO)3] SBUs,"Trigonal, P-3; a=17.118(3) Å, b=17.118(3) Å, c=13.766(6) Å; α=90°, β=90°, γ=120°; V=3493(2) Å3",,,not_reported,not_reported,,luminescence;sensing,10.1039/d2dt01032a,ok,
10.1039/d2dt01032a,downloaded\10.1039_d2dt01032a.pdf,SI downloaded\10.1039_d2dt01032a_SI.pdf,mof_json_store\10.1039_d2dt01032a\raw_output.json,mof_json_store\10.1039_d2dt01032a\synthesis_002.json,yes,Solvent and condition screening reported: no crystals without H2O; DMA/EtOH/H2O gave low yield and needed 3 days; 120 °C gave low yield; excessive acidity/alkalinity hindered crystal growth.,,2093279,Cu(NO3)2·3H2O,,0.0811 g (0.2 mmol),0.2,mmol,nan,,,,,nan,,,,,"2,4,6-tris(4-carboxyphenoxy)-1,3,5-triazine",H3TCPT,0.0489 g (0.1 mmol),0.1,mmol,,,,,,,,,,,nitric acid (for pH adjustment),,150 μL of 2 M HNO3 (pH adjusted to 4–5),,,,,,,,"N,N-dimethylformamide",DMF,2.5 mL,2.5,ethanol,EtOH,2.5 mL,2.5,100.0,100 °C,3.0,3 h,20 mL glass vial,stirred 30 min at RT before acid addition; static during heating,EtOH,,,,,colourless crystals,74.0,0.34 × 0.22 × 0.13 mm,,Zn2(COO)3 binuclear units linked by μ2-O into rods,"Hexagonal, P63/m; a=16.8223(18) Å, b=16.8223(18) Å, c=6.8892(14) Å; α=90°, β=90°, γ=120°; V=1688.4(5) Å3",,,not_reported,not_reported,,luminescence;sensing,10.1039/d2dt01032a,ok,
10.1039/d3sm01658g,downloaded\10.1039_d3sm01658g.pdf,SI downloaded\10.1039_d3sm01658g_SI.pdf,mof_json_store\10.1039_d3sm01658g\raw_output.json,mof_json_store\10.1039_d3sm01658g\synthesis_001.json,no,,Fe-BTC,,Cu(NO3)2·3H2O,,2.5988 g (6.43 mmol),6.43,mmol,nan,,,,,nan,,,,,"benzene-1,3,5-tricarboxylic acid",BTC,1.1770 g (5.60 mmol),5.6,mmol,,,,,,,,,,,,,,,,,,,,,methanol,MeOH,20 mL (metal solution) + 20 mL (linker solution),,,,,,25,room temperature,,overnight,,stirred,,,"washed, purified and dried (details not specified)",,,,,,,,,,,,,,,10.1039/d3sm01658g,ok,
10.1039/d3sm01658g,downloaded\10.1039_d3sm01658g.pdf,SI downloaded\10.1039_d3sm01658g_SI.pdf,mof_json_store\10.1039_d3sm01658g\raw_output.json,mof_json_store\10.1039_d3sm01658g\synthesis_002.json,no,,"Fe-BTC (gel, in situ synthesis)",,Cu(NO3)2·3H2O,,37.5 mmol L−1 stock solution; 80 mL used,37.5,mmol,nan,,,,,nan,,,,,"benzene-1,3,5-tricarboxylic acid",BTC,150 mmol L−1 stock solution; 20 mL injected,,,,,,,,,,,,,,,,,,,,,,,methanol,MeOH,80 mL (metal solution) + 20 mL (linker solution),,,,,,5.0,ca. 5 °C (acetone–ice bath),0.083,≈5 min (in situ reaction; gelation within minutes),Kapton capillary (flow reactor) with circulating reaction vessel,circulated (peristaltic pump),,,,,,viscous orange gel (color change: orange→green→yellow→orange within ~60 s),,,,,,,,,,,,10.1039/d3sm01658g,ok,
10.1021/cg060343u,downloaded\10.1021_cg060343u.pdf,SI downloaded\10.1021_cg060343u_SI.pdf,mof_json_store\10.1021_cg060343u\raw_output.json,mof_json_store\10.1021_cg060343u\synthesis_001.json,yes,"Initial Et3N-assisted run gave mostly unknown green powder with few crystals of 2; direct Ni2+ + tdpa4− gave green powder until 4,4′-bpy was added.",,,CuCl2,,0.1 mmol,0.1,mmol,nan,,,,,nan,,,,,"2,2′,3,3′-thiodiphthalic dianhydride","2,2′,3,3′-tdpda",0.1 mmol,0.1,mmol,,,,,,,,,,,sodium hydroxide,NaOH,0.2 mM,,,,,,,,water,H2O,10 mL,10.0,,,,,120.0,120 °C,48.0,2 days,23-mL Teflon-lined autoclave,,,,,,,green block single crystals,68.0,0.32 × 0.20 × 0.15 mm,,"Ni(II)-carboxylate chains (μ2-H2O, 3-COO−) linked to 2D sheet via 2′-COO−","a=13.314(2) Å, b=7.550(1) Å, c=17.487(3) Å, β=92.722(3)°, P21/n",,,not_reported,not_reported,,,10.1021/cg060343u,ok,
10.1021/cg060343u,downloaded\10.1021_cg060343u.pdf,SI downloaded\10.1021_cg060343u_SI.pdf,mof_json_store\10.1021_cg060343u\raw_output.json,mof_json_store\10.1021_cg060343u\synthesis_002.json,yes,"Initial Et3N-assisted run gave mostly unknown green powder with few crystals of 2; direct Ni2+ + tdpa4− gave green powder until 4,4′-bpy was added.",,,Cu(SO4)·5H2O,,0.15 mmol,0.15,mmol,nan,,,,,nan,,,,,"2,2′,3,3′-thiodiphthalic dianhydride","2,2′,3,3′-tdpda",0.1 mmol,0.1,mmol,,,,,,,,,,,sodium hydroxide,NaOH,0.3 mM,,,,,,,,water,H2O,10 mL,10.0,,,,,120.0,120 °C,48.0,2 days,23-mL Teflon-lined autoclave,,,,,,,green needle single crystals,72.0,0.28 × 0.16 × 0.12 mm,,helical Ni1–Htdpa3− chains linked by Ni2 via 3-COO− into 2D layers,"a=11.962(3) Å, b=8.097(2) Å, c=21.270(5) Å, β=101.282(4)°, P21/n",,,not_reported,not_reported,,,10.1021/cg060343u,ok,
10.1021/cg060343u,downloaded\10.1021_cg060343u.pdf,SI downloaded\10.1021_cg060343u_SI.pdf,mof_json_store\10.1021_cg060343u\raw_output.json,mof_json_store\10.1021_cg060343u\synthesis_003.json,yes,"Initial Et3N-assisted run gave mostly unknown green powder with few crystals of 2; direct Ni2+ + tdpa4− gave green powder until 4,4′-bpy was added.",,,Cu(NO3)2·3H2O,,0.2 mmol,0.2,mmol,nan,,,,,nan,,,,,"2,2′,3,3′-thiodiphthalic dianhydride","2,2′,3,3′-tdpda",0.1 mmol,0.1,mmol,"4,4'-bipyridine","4,4′-bpy",0.2 mmol,0.2,mmol,,,,,,sodium hydroxide,NaOH,0.4 mM,,,,,,,,water,H2O,10 mL,10.0,,,,,120.0,120 °C,48.0,2 days,23-mL Teflon-lined autoclave,,,,heated at 150 °C for 2 h to remove solvent and coordinated water,150.0,2.0,green large rectangle single crystals,85.0,0.35 × 0.26 × 0.18 mm,,"3D chiral Ni–tdpa4− framework with 4,4′-bpy pillars","a=25.122(7) Å, b=8.253(2) Å, c=11.259(3) Å, β=108.145(8)°, C2",,,not_reported,not_reported,,,10.1021/cg060343u,ok,
10.1039/c4ra02291b,downloaded\10.1039_c4ra02291b.pdf,SI downloaded\10.1039_c4ra02291b_SI.pdf,mof_json_store\10.1039_c4ra02291b\raw_output.json,mof_json_store\10.1039_c4ra02291b\synthesis_003.json,no,,,,Cu(SO4)·5H2O,,0.2 mmol in 5 mL H2O,0.2,mmol,nan,,,,,nan,,,,,"1,4-bis(1,2,4-triazol-1-ylmethyl)benzene",bbtz,0.2 mmol in 3 mL MeOH,0.2,mmol,NaH2sip,NaH2sip,"0.2 mmol in 5 mL H2O, pH adjusted to 6",0.2,mmol,,,,,,sodium hydroxide (dilute),NaOH,adjust to pH 6,,,,,,,,water,H2O,5 mL (NaH2sip solution) + 5 mL (Cd(NO3)2·4H2O solution),10.0,methanol,MeOH,3 mL (bbtz solution),3.0,130.0,130 °C (hydrothermal),72.0,3 days,Teflon-lined autoclave (30 mL),static,,,,,,colorless crystals,54.0,,,,,,,not_reported,not_reported,303.0,luminescence,10.1039/c4ra02291b,ok,
10.1039/d1dt01204e,downloaded\10.1039_d1dt01204e.pdf,SI downloaded\10.1039_d1dt01204e_SI.pdf,mof_json_store\10.1039_d1dt01204e\raw_output.json,mof_json_store\10.1039_d1dt01204e\synthesis_001.json,yes,"Cd system: a 2:1:1 Cd:bdc:pbptz trial gave no significant change (only lower yield); 2:2:1 gave 2′-Cd instead of interpenetrated 2-Cd. Zn system: 2:2:1 gave 1′-Zn, not 1-Zn.",1-Zn,2061897,Cu(CH3COO)2·2H2O,,0.1 mmol (0.0297 g) in 1 mL DMF,0.1,mmol,nan,,,,,nan,,,,,terephthalic acid,BDC,0.05 mmol (0.0081 g) in 1 mL DMF,0.05,mmol,"3,6-bis(4-pyridyl)-1,2,4,5-tetrazine",pbptz,0.05 mmol (0.0118 g) in 2 mL DMF,0.05,mmol,,,,,,,,,,,,,,,,"N,N-dimethylformamide",DMF,4 mL total (1 + 1 + 2 mL),4.0,,,,,95.0,95 °C,24.0,1 day,"glass vial (8 mL), screw cap",sonicated 2 min; static during heating,"water, ethanol",,dried,,,orange hexagonal plates,45.0,,sql,[Zn2(CO2)2] dimeric SBU,"C2/m, a=15.0270(5), b=10.4796(3), c=9.4372(3) Å, β=91.705(3)°",,,not_reported,no,250.0,luminescence,10.1039/d1dt01204e,ok,
10.1039/d1dt01204e,downloaded\10.1039_d1dt01204e.pdf,SI downloaded\10.1039_d1dt01204e_SI.pdf,mof_json_store\10.1039_d1dt01204e\raw_output.json,mof_json_store\10.1039_d1dt01204e\synthesis_002.json,yes,"Cd system: a 2:1:1 Cd:bdc:pbptz trial gave no significant change (only lower yield); 2:2:1 gave 2′-Cd instead of interpenetrated 2-Cd. Zn system: 2:2:1 gave 1′-Zn, not 1-Zn.",2-Cd,2061898,Fe,,0.1 mmol (0.0308 g) in 1 mL DMF,0.1,mmol,nan,,,,,nan,,,,,terephthalic acid,BDC,0.2 mmol (0.0332 g) in 1 mL DMF,0.2,mmol,"3,6-bis(4-pyridyl)-1,2,4,5-tetrazine",pbptz,0.05 mmol (0.0118 g) in 2 mL DMF,0.05,mmol,,,,,,,,,,,,,,,,"N,N-dimethylformamide",DMF,4 mL total (1 + 1 + 2 mL),4.0,,,,,95.0,95 °C,48.0,2 days,"glass vial (8 mL), screw cap",static,"water, ethanol",,dried,,,red needles,35.0,,pcu,[Cd2(CO2)4] −2+2 dimeric SBU,"Pcca, a=14.1969(6), b=15.7861(7), c=21.0190(9) Å",,,not_reported,no,250.0,luminescence,10.1039/d1dt01204e,ok,
10.1039/c2ce06563k,downloaded\10.1039_c2ce06563k.pdf,SI downloaded\10.1039_c2ce06563k_SI.pdf,mof_json_store\10.1039_c2ce06563k\raw_output.json,mof_json_store\10.1039_c2ce06563k\synthesis_001.json,no,,,,Fe,,1 mmol,1,mmol,nan,,,,,nan,,,,,"4,4'-(hexafluoroisopropylidene)bis(benzoic acid)",H2hfipbb,0.7 mmol,0.7,mmol,,,,,,,,,,,triethanolamine,,1 mL,1.0,mL,,,,,,water,H2O,5 mL,5.0,,,,,220.0,220 °C,5.0,5 h,Teflon-lined digestion bomb,,"water, acetone",,,,,colorless needle-prismatic crystals,62.3,0.08 × 0.02 × 0.02 mm,,M3O14 triple-chain SBU,"a=7.277(1), b=31.837(6), c=16.434(3), β=99.98(3)°, P21/c",,,not_reported,not_reported,,,10.1039/c2ce06563k,ok,
10.1039/c2ce06563k,downloaded\10.1039_c2ce06563k.pdf,SI downloaded\10.1039_c2ce06563k_SI.pdf,mof_json_store\10.1039_c2ce06563k\raw_output.json,mof_json_store\10.1039_c2ce06563k\synthesis_002.json,no,,,,Fe,,0.5 mmol,0.5,mmol,AlCl3·6H2O,,,,,nan,,,,,"4,4'-(hexafluoroisopropylidene)bis(benzoic acid)",H2hfipbb,0.5 mmol,0.5,mmol,,,,,,,,,,,triethylamine,TEA,0.2–0.3 mL,,,,,,,,water,H2O,6 mL,6.0,,,,,200.0,200 °C,168.0,7 days,Teflon-lined digestion bomb,,"water, acetone",,,,,purple crystalline powder,39.9,,,M3O14 triple-chain SBU (isostructural to Mn analogue),,,,not_reported,not_reported,,,10.1039/c2ce06563k,ok,
10.1039/c2ce06563k,downloaded\10.1039_c2ce06563k.pdf,SI downloaded\10.1039_c2ce06563k_SI.pdf,mof_json_store\10.1039_c2ce06563k\raw_output.json,mof_json_store\10.1039_c2ce06563k\synthesis_003.json,no,,,,Fe,,0.5 mmol,0.5,mmol,AlCl3·6H2O,,,,,nan,,,,,"4,4'-(hexafluoroisopropylidene)bis(benzoic acid)",H2hfipbb,0.8 mmol,0.8,mmol,,,,,,,,,,,triethylamine,TEA,0.2–0.3 mL,,,,,,,,water,H2O,6 mL,6.0,,,,,200.0,200 °C,168.0,7 days,Teflon-lined digestion bomb,,"water, acetone",,,,,green crystalline powder,76.0,,,M3O14 triple-chain SBU (isostructural to Mn analogue),,,,not_reported,not_reported,,,10.1039/c2ce06563k,ok,
