Repository: zzhenglab/MOFinder

# MOFinder

MOFinder extracts MOF synthesis information from the literature, reconstructs evidence-supported negative reaction records, and prepares datasets for synthesis-outcome prediction.
[Web application](https://mofinder.chemistry.wustl.edu/) | [Demos](Demo/README.md) | [Source code](docs/source_to_code.md) | [Workflow guide](docs/workflow.md) | [Model evaluation](docs/evaluation.md)

## Quick start

The workflow runs through Python commands. Python 3.10 or newer is required. Clone the repository and initialize its related applications:

```bash
git clone --recurse-submodules https://github.com/zzhenglab/MOFinder.git
cd MOFinder
```

Start with the two offline demonstrations:

```bash

File: mof_extraction_1_2.csv (part 270 of 305)
doi,main_pdf,si_pdf,raw_output,parsed_json,article_trial_or_failure,article_trial_or_failure_notes,mof_name,crystal_code,metal_1,metal_1_abbr,metal_1_amount_text,metal_1_amount_value,metal_1_amount_unit,metal_2,metal_2_abbr,metal_2_amount_text,metal_2_amount_value,metal_2_amount_unit,metal_3,metal_3_abbr,metal_3_amount_text,metal_3_amount_value,metal_3_amount_unit,linker_1,linker_1_abbr,linker_1_amount_text,linker_1_amount_value,linker_1_amount_unit,linker_2,linker_2_abbr,linker_2_amount_text,linker_2_amount_value,linker_2_amount_unit,linker_3,linker_3_abbr,linker_3_amount_text,linker_3_amount_value,linker_3_amount_unit,modulator_1,modulator_1_abbr,modulator_1_amount_text,modulator_1_amount_value,modulator_1_amount_unit,modulator_2,modulator_2_abbr,modulator_2_amount_text,modulator_2_amount_value,modulator_2_amount_unit,solvent_main,solvent_main_abbr,solvent_main_amount_text,solvent_main_ml,solvent_secondary,solvent_secondary_abbr,solvent_secondary_amount_text,solvent_secondary_ml,temperature_c,temperature_c_text,time_h,time_text,vessel_type,stirring,washing_solvent,washing_cycles,activation_text,activation_temp_c,activation_time_h,crystal_morphology,yield_percent,crystal_size,topology_code,metal_cluster_connectivity,unit_cell_short,pore_diameter_A,BET_surface_area_m2g,air_stable,water_stable,tga_decomposition_temp_c,applications,reference,status,error
10.1039/c2ce06563k,downloaded\10.1039_c2ce06563k.pdf,SI downloaded\10.1039_c2ce06563k_SI.pdf,mof_json_store\10.1039_c2ce06563k\raw_output.json,mof_json_store\10.1039_c2ce06563k\synthesis_004.json,no,,,,Fe,,0.25 mmol,0.25,mmol,AlCl3·6H2O,,,,,nan,,,,,"4,4'-(hexafluoroisopropylidene)bis(benzoic acid)",H2hfipbb,1.02 mmol,1.02,mmol,,,,,,,,,,,triethylamine,TEA,0.1 mL,0.1,mL,,,,,,water,H2O,6 mL,6.0,,,,,170.0,170 °C,24.0,24 h,Teflon-lined digestion bomb,,"water, acetone",,,,,colorless prismatic crystals,71.0,0.6 × 0.14 × 0.02 mm,tcs,rod-shaped MnO5–C–MnO5 chain SBU,"a=31.934(1), b=7.3362(3), c=22.495(1), β=95.275(2)°, C2/c",,,not_reported,not_reported,,,10.1039/c2ce06563k,ok,
10.1039/c2ce06563k,downloaded\10.1039_c2ce06563k.pdf,SI downloaded\10.1039_c2ce06563k_SI.pdf,mof_json_store\10.1039_c2ce06563k\raw_output.json,mof_json_store\10.1039_c2ce06563k\synthesis_005.json,no,,,,Fe,,1 mmol,1,mmol,AlCl3·6H2O,,,,,nan,,,,,"4,4'-(hexafluoroisopropylidene)bis(benzoic acid)",H2hfipbb,0.8 mmol,0.8,mmol,,,,,,,,,,,triethylamine,TEA,0.05 mL,0.05,mL,,,,,,water,H2O,6 mL,6.0,,,,,170.0,170 °C,144.0,6 days,Teflon-lined digestion bomb,,"water, acetone",,,,,dark gray prismatic crystals,30.47,,pcu,isolated Co2 paddle-wheel SBU; 2-fold interpenetrated net,"a=19.030(1), b=7.2336(5), c=20.500(1), β=106.6290(10)°, P2/n",,,not_reported,not_reported,,,10.1039/c2ce06563k,ok,
10.1039/c2ce06563k,downloaded\10.1039_c2ce06563k.pdf,SI downloaded\10.1039_c2ce06563k_SI.pdf,mof_json_store\10.1039_c2ce06563k\raw_output.json,mof_json_store\10.1039_c2ce06563k\synthesis_006.json,no,,,,ZrCl4,,1 mmol,1,mmol,nan,,,,,nan,,,,,"4,4'-(hexafluoroisopropylidene)bis(benzoic acid)",H2hfipbb,0.8 mmol,0.8,mmol,,,,,,,,,,,triethylamine,TEA,0.15 mL,0.15,mL,,,,,,water,H2O,6 mL,6.0,,,,,170.0,170 °C,144.0,6 days,Teflon-lined digestion bomb,,"water, acetone",,,,,dark gray prismatic crystals (larger size),57.26,,pcu,isolated Co2 paddle-wheel SBU; 2-fold interpenetrated net,"a=19.030(1), b=7.2336(5), c=20.500(1), β=106.6290(10)°, P2/n",,,not_reported,not_reported,,,10.1039/c2ce06563k,ok,
10.1039/d3ce00039g,downloaded\10.1039_d3ce00039g.pdf,,mof_json_store\10.1039_d3ce00039g\raw_output.json,mof_json_store\10.1039_d3ce00039g\synthesis_001.json,no,,MSU-10,2156057,ZrCl4,,"129.90 mg, 0.3 mmol",0.3,mmol,nan,,,,,nan,,,,,"2,2′-bipyridine-4,4′-dicarboxylic acid",H2bpda,"24.13 mg, 0.1 mmol",0.1,mmol,,,,,,,,,,,,,,,,,,,,,"N,N-dimethylformamide",DMF,10 mL,10.0,,,,,110.0,110 °C,72.0,72 hours,sealed glass vial,,,,Dried in an oven at 523 K (250 °C) for 24 h; then degassed at 623 K (350 °C) under vacuum (5 × 10−3 mmHg) for 5 h,,,colourless crystals,,0.020 × 0.120 × 0.300 mm,,La2C6O12 SBU (chain along b-axis),"a=10.7028(7), b=11.9890(8), c=13.1876(9) Å, α=89.083(2)°, β=72.765(2)°, γ=75.181(2)°, P-1",,,yes,no,450.0,CO2_capture,10.1039/d3ce00039g,ok,
10.1039/d3ce00039g,downloaded\10.1039_d3ce00039g.pdf,,mof_json_store\10.1039_d3ce00039g\raw_output.json,mof_json_store\10.1039_d3ce00039g\synthesis_002.json,no,,MSU-11,2156058,ZrCl4,,"130 mg, 0.3 mmol",0.3,mmol,nan,,,,,nan,,,,,"2,2′-bipyridine-4,4′-dicarboxylic acid",H2bpda,"24 mg, 0.1 mmol",0.1,mmol,,,,,,,,,,,"1,10-phenanthroline",phen,"11.73 mg, 0.05 mmol",0.05,mmol,,,,,,"N,N-dimethylformamide",DMF,10 mL,10.0,,,,,110.0,110 °C,72.0,72 hours,sealed glass vial,,,,Dried in an oven at 523 K (250 °C) for 24 h; then degassed at 623 K (350 °C) under vacuum (5 × 10−3 mmHg) for 5 h,,,colourless crystals,,0.047 × 0.038 × 0.027 mm,zbj,La2C3O5 rod-SBU (edge-sharing square pyramids),"a=10.059(2), b=11.1837(4), c=13.6668(3) Å, α=68.670(2)°, β=86.130(2)°, γ=74.590(2)°, P-1",2.6,,yes,no,450.0,CO2_capture,10.1039/d3ce00039g,ok,
10.1021/jacs.8b05765,downloaded\10.1021_jacs.8b05765.pdf,SI downloaded\10.1021_jacs.8b05765_SI.pdf,mof_json_store\10.1021_jacs.8b05765\raw_output.json,mof_json_store\10.1021_jacs.8b05765\synthesis_001.json,no,,Zr6-fBDC,,ZrOCl2·8H2O,ZrOCl2·8H2O,"322 mg, 1 mmol",1,mmol,nan,,,,,nan,,,,,tetrafluoroterephthalic acid,H2fBDC,"238 mg, 1 mmol",1.0,mmol,,,,,,,,,,,hydrochloric acid (12 M),HCl,"12 M, 83 μL",,,,,,,,tetrahydrofuran,THF,8 mL,8.0,,,,,80.0,80 °C,24.0,24 h,30 mL pressure tube (Teflon cap),stirred,"THF, benzene",three times each,freeze-dried under vacuum in a salt-ice bath,,,white powder,86.0,,,defect Zr6O4(OH)4 node,,12.0,1021.0,not_reported,not_reported,380.0,,10.1021/jacs.8b05765,ok,
10.1021/jacs.8b05765,downloaded\10.1021_jacs.8b05765.pdf,SI downloaded\10.1021_jacs.8b05765_SI.pdf,mof_json_store\10.1021_jacs.8b05765\raw_output.json,mof_json_store\10.1021_jacs.8b05765\synthesis_002.json,no,,Zr6-fBPDC,,ZrCl4,ZrOCl2·8H2O,"322 mg, 1 mmol",1,mmol,nan,,,,,nan,,,,,"biphenyl-4,4'-dicarboxylic acid",H2fBPDC,"386 mg, 1 mmol",1.0,mmol,,,,,,,,,,,hydrochloric acid (12 M),HCl,"12 M, 83 μL",,,,,,,,tetrahydrofuran,THF,8 mL,8.0,,,,,80.0,80 °C,24.0,24 h,30 mL pressure tube (Teflon cap),stirred,"THF, benzene",three times each,freeze-dried under vacuum in a salt-ice bath,,,white powder,90.0,,,defect Zr6O4(OH)4 node,,22.0,1148.0,not_reported,not_reported,310.0,,10.1021/jacs.8b05765,ok,
10.1021/jacs.8b05765,downloaded\10.1021_jacs.8b05765.pdf,SI downloaded\10.1021_jacs.8b05765_SI.pdf,mof_json_store\10.1021_jacs.8b05765\raw_output.json,mof_json_store\10.1021_jacs.8b05765\synthesis_003.json,no,,Zr6-BDC-NO2,,Cd(SO4)·8H2O,ZrOCl2·8H2O,"322 mg, 1 mmol",1,mmol,nan,,,,,nan,,,,,terephthalic acid,H2BDC-NO2,"211 mg, 1 mmol",1.0,mmol,,,,,,,,,,,hydrochloric acid (12 M),HCl,"12 M, 83 μL",,,,,,,,tetrahydrofuran,THF,8 mL,8.0,,,,,80.0,80 °C,24.0,24 h,30 mL pressure tube (Teflon cap),stirred,"THF, benzene",three times each,freeze-dried under vacuum in a salt-ice bath,,,white powder,92.0,,,defect Zr6O4(OH)4 node,,12.0,960.0,not_reported,not_reported,370.0,,10.1021/jacs.8b05765,ok,
10.1021/jacs.8b05765,downloaded\10.1021_jacs.8b05765.pdf,SI downloaded\10.1021_jacs.8b05765_SI.pdf,mof_json_store\10.1021_jacs.8b05765\raw_output.json,mof_json_store\10.1021_jacs.8b05765\synthesis_004.json,no,,Zr6-BPDC-(NO2)2,,Cd(SO4)·8H2O,ZrOCl2·8H2O,"322 mg, 1 mmol",1,mmol,nan,,,,,nan,,,,,"3,3′-dinitro-[1,1′-biphenyl]-4,4′-dicarboxylic acid",H2BPDC-(NO2)2,"332 mg, 1 mmol",1.0,mmol,,,,,,,,,,,hydrochloric acid (12 M),HCl,"12 M, 83 μL",,,,,,,,tetrahydrofuran,THF,8 mL,8.0,,,,,80.0,80 °C,24.0,24 h,30 mL pressure tube (Teflon cap),stirred,"THF, benzene",three times each,freeze-dried under vacuum in a salt-ice bath,,,white powder,85.0,,,defect Zr6O4(OH)4 node,,22.0,1205.0,not_reported,not_reported,360.0,,10.1021/jacs.8b05765,ok,
10.1021/acsami.0c08803,downloaded\10.1021_acsami.0c08803.pdf,SI downloaded\10.1021_acsami.0c08803_SI.pdf,mof_json_store\10.1021_acsami.0c08803\raw_output.json,mof_json_store\10.1021_acsami.0c08803\synthesis_001.json,no,,UiO-66,,Cu(CH3COO)2·4H2O,,1 (molar ratio),1.0,equiv,nan,,,,,nan,,,,,terephthalic acid,H2BDC,1 (molar ratio),1.0,equiv,,,,,,,,,,,,,,,,,,,,,"N,N-dimethylformamide",DMF,500 (molar ratio),,,,,,200.0,200 °C,48.0,48 h,,static,DMF,repeatedly,dried at 80 °C overnight,80.0,,intergrown aggregates of small spherical particles (~200 nm),60.0,~200 nm,,,,,1105.0,not_reported,yes,,oil_water_separation,10.1021/acsami.0c08803,ok,
10.1021/acsami.0c08803,downloaded\10.1021_acsami.0c08803.pdf,SI downloaded\10.1021_acsami.0c08803_SI.pdf,mof_json_store\10.1021_acsami.0c08803\raw_output.json,mof_json_store\10.1021_acsami.0c08803\synthesis_002.json,no,,d-UiO-66_1,,Cu(CH3COO)2·4H2O,,1 (molar ratio),1.0,equiv,nan,,,,,nan,,,,,terephthalic acid,H2BDC,1 (molar ratio),1.0,equiv,,,,,,,,,,,acetic acid,AcOH,15 (molar ratio),15.0,equiv,,,,,,"N,N-dimethylformamide",DMF,500 (molar ratio),,,,,,150.0,150 °C,24.0,24 h,stainless steel autoclave,static,DMF,repeated centrifugation,dried at 80 °C overnight,80.0,,single-crystalline nanocrystals (~220 nm),55.0,~220 nm,,,,,1238.0,not_reported,yes,,oil_water_separation,10.1021/acsami.0c08803,ok,
10.1021/acsami.0c08803,downloaded\10.1021_acsami.0c08803.pdf,SI downloaded\10.1021_acsami.0c08803_SI.pdf,mof_json_store\10.1021_acsami.0c08803\raw_output.json,mof_json_store\10.1021_acsami.0c08803\synthesis_003.json,no,,d-UiO-66_2,,Cu(CH3COO)2·4H2O,,1 (molar ratio),1.0,equiv,nan,,,,,nan,,,,,terephthalic acid,H2BDC,1 (molar ratio),1.0,equiv,,,,,,,,,,,acetic acid,AcOH,30 (molar ratio),30.0,equiv,,,,,,"N,N-dimethylformamide",DMF,500 (molar ratio),,,,,,150.0,150 °C,24.0,24 h,stainless steel autoclave,static,DMF,repeated centrifugation,dried at 80 °C overnight,80.0,,uniform octahedra (~300 nm),52.0,~300 nm,,,,,1399.0,not_reported,yes,,oil_water_separation,10.1021/acsami.0c08803,ok,
10.1021/acsami.0c08803,downloaded\10.1021_acsami.0c08803.pdf,SI downloaded\10.1021_acsami.0c08803_SI.pdf,mof_json_store\10.1021_acsami.0c08803\raw_output.json,mof_json_store\10.1021_acsami.0c08803\synthesis_004.json,no,,d-UiO-66_3,,Cu(CH3COO)2·4H2O,,1 (molar ratio),1.0,equiv,nan,,,,,nan,,,,,terephthalic acid,H2BDC,1 (molar ratio),1.0,equiv,,,,,,,,,,,acetic acid,AcOH,70 (molar ratio),70.0,equiv,,,,,,"N,N-dimethylformamide",DMF,500 (molar ratio),,,,,,150.0,150 °C,24.0,24 h,stainless steel autoclave,static,DMF,repeated centrifugation,dried at 80 °C overnight,80.0,,uniform octahedra (~400 nm),35.0,~400 nm,,,,,1517.0,not_reported,yes,,oil_water_separation,10.1021/acsami.0c08803,ok,
10.1039/d1dt01413g,downloaded\10.1039_d1dt01413g.pdf,SI downloaded\10.1039_d1dt01413g_SI.pdf,mof_json_store\10.1039_d1dt01413g\raw_output.json,mof_json_store\10.1039_d1dt01413g\synthesis_001.json,yes,CuCl2·2H2O with 2.4 mmol 4-NH2-trz gave no SXRD-suitable crystals; reducing 4-NH2-trz to 1.2 mmol afforded 3.,,2071024,Cu(CH3COO)2·4H2O,NH4VO3,"0.0939 g, 0.8 mmol",0.8,mmol,nan,NiCl2·6H2O,"0.1902 g, 0.8 mmol",0.8,mmol,nan,,,,,"4-amino-1,2,4-triazole",4-NH2-trz,"0.2018 g, 2.4 mmol",2.4,mmol,,,,,,,,,,,,,,,,,,,,,water,H2O,10 mL,10.0,,,,,160.0,160 °C,72.0,72 h,,stirred 1 h before heating,,,,,,pale blue blocks,68.0,,,trinuclear Ni unit; [V6O18]6− polyoxovanadate,"a=9.7600 Å, b=10.5243 Å, c=11.4568 Å, α=105.810°, β=91.541°, γ=114.335°, P-1",,,not_reported,not_reported,,,10.1039/d1dt01413g,ok,
10.1039/d1dt01413g,downloaded\10.1039_d1dt01413g.pdf,SI downloaded\10.1039_d1dt01413g_SI.pdf,mof_json_store\10.1039_d1dt01413g\raw_output.json,mof_json_store\10.1039_d1dt01413g\synthesis_002.json,yes,CuCl2·2H2O with 2.4 mmol 4-NH2-trz gave no SXRD-suitable crystals; reducing 4-NH2-trz to 1.2 mmol afforded 3.,,2071025,Cu(CH3COO)2·4H2O,NH4VO3,"0.0939 g, 0.8 mmol",0.8,mmol,nan,CoCl2·6H2O,"0.1904 g, 0.8 mmol",0.8,mmol,nan,,,,,"4-amino-1,2,4-triazole",4-NH2-trz,"0.2018 g, 2.4 mmol",2.4,mmol,,,,,,,,,,,,,,,,,,,,,water,H2O,10 mL,10.0,,,,,160.0,160 °C,72.0,72 h,,stirred 1 h before heating,,,,,,dark red blocks,82.0,,,trinuclear Co unit; [V6O18]6− polyoxovanadate,"a=9.8362 Å, b=10.5565 Å, c=11.5359 Å, α=105.886°, β=91.581°, γ=114.190°, P-1",,,not_reported,not_reported,,,10.1039/d1dt01413g,ok,
10.1039/d1dt01413g,downloaded\10.1039_d1dt01413g.pdf,SI downloaded\10.1039_d1dt01413g_SI.pdf,mof_json_store\10.1039_d1dt01413g\raw_output.json,mof_json_store\10.1039_d1dt01413g\synthesis_003.json,yes,CuCl2·2H2O with 2.4 mmol 4-NH2-trz gave no SXRD-suitable crystals; reducing 4-NH2-trz to 1.2 mmol afforded 3.,,2071026,Cu(CH3COO)2·4H2O,NH4VO3,"0.0939 g, 0.8 mmol",0.8,mmol,nan,CuCl2·2H2O,"0.1363 g, 0.8 mmol",0.8,mmol,nan,,,,,"4-amino-1,2,4-triazole",4-NH2-trz,"0.1009 g, 1.2 mmol",1.2,mmol,,,,,,,,,,,,,,,,,,,,,water,H2O,10 mL,10.0,,,,,160.0,160 °C,72.0,72 h,,stirred 1 h before heating,,,,,,purple needles,37.0,,,trinuclear Cu(μ3-OH) unit; [VO3]5− polyoxovanadate,"a=8.5295 Å, b=12.5511 Å, c=12.5513 Å, α=86.213°, β=75.886°, γ=75.883°, P-1",,,not_reported,not_reported,,,10.1039/d1dt01413g,ok,
10.1039/d1ta00149c,downloaded\10.1039_d1ta00149c.pdf,SI downloaded\10.1039_d1ta00149c_SI.pdf,mof_json_store\10.1039_d1ta00149c\raw_output.json,mof_json_store\10.1039_d1ta00149c\synthesis_001.json,no,,EMM-36-100,,ZrCl4,,100 mg (0.455 mmol),0.455,mmol,nan,,,,,nan,,,,,"4,5,6,7-tetrahydrobenzimidazole",H4-BIM,100 mg (0.82 mmol),100.0,mg,,,,,,,,,,,ammonium hydroxide (concentrated),NH4OH,"0.1 mL, concentrated NH4OH",0.1,mL,,,,,,ethanol,EtOH,10 mL,10.0,,,,,60.0,60 °C,16.0,16 h,,stirred,ethanol,,dried at 100 °C under air,100.0,,polycrystalline particles,,,sod,,"a=b=23.57 Å, c=15.24 Å, R-3",,,not_reported,not_reported,,hydrocarbon_separation,10.1039/d1ta00149c,ok,
10.1021/acscatal.5b02243,downloaded\10.1021_acscatal.5b02243.pdf,SI downloaded\10.1021_acscatal.5b02243_SI.pdf,mof_json_store\10.1021_acscatal.5b02243\raw_output.json,mof_json_store\10.1021_acscatal.5b02243\synthesis_001.json,no,,UiO-66,,Al(ClO4)3·9H2O,,"0.125 g, 0.54 mmol",0.54,mmol,nan,,,,,nan,,,,,terephthalic acid,BDC,"0.123 g, 0.75 mmol",0.75,mmol,,,,,,,,,,,hydrochloric acid (37 wt %),HCl,1.0 mL (37 wt %),,,,,,,,"N,N-dimethylformamide",DMF,15 mL,15.0,,,,,80.0,353 K,24.0,24 h,8-dram vial,static,"DMF, MeOH",DMF three times; MeOH six times,dried at room temperature,,,white precipitate,,,,,,,1403.0,,,,,10.1021/acscatal.5b02243,ok,
10.1021/acscatal.5b02243,downloaded\10.1021_acscatal.5b02243.pdf,SI downloaded\10.1021_acscatal.5b02243_SI.pdf,mof_json_store\10.1021_acscatal.5b02243\raw_output.json,mof_json_store\10.1021_acscatal.5b02243\synthesis_002.json,no,,UiO-67,,Al(ClO4)3·9H2O,,"0.067 g, 0.27 mmol",0.27,mmol,nan,,,,,nan,,,,,"biphenyl-4,4'-dicarboxylic acid",BPDC,"0.09 g, 0.38 mmol",0.38,mmol,,,,,,,,,,,hydrochloric acid (37 wt %),HCl,0.5 mL (37 wt %),,,,,,,,"N,N-dimethylformamide",DMF,15 mL,15.0,,,,,80.0,353 K,24.0,24 h,8-dram vial,static,"DMF, acetone",DMF three times; acetone six times,dried at room temperature,,,white precipitate,,,,,,,2231.0,,,,,10.1021/acscatal.5b02243,ok,
10.1021/acscatal.5b02243,downloaded\10.1021_acscatal.5b02243.pdf,SI downloaded\10.1021_acscatal.5b02243_SI.pdf,mof_json_store\10.1021_acscatal.5b02243\raw_output.json,mof_json_store\10.1021_acscatal.5b02243\synthesis_003.json,no,,UiO-67,,Al(ClO4)3·9H2O,,"0.12 g, 0.48 mmol",0.48,mmol,nan,,,,,nan,,,,,"biphenyl-4,4'-dicarboxylic acid",BPDC,"0.125 g, 0.53 mmol",0.53,mmol,,,,,,,,,,,acetic acid,AcOH,1.0 mL,,,,,,,,"N,N-dimethylformamide",DMF,20 mL,20.0,,,,,120.0,393 K,24.0,24 h,8-dram vial,static,"DMF, acetone",DMF three times; acetone six times,dried at room temperature,,,white precipitate,,,,,,,2355.0,,,,,10.1021/acscatal.5b02243,ok,
10.1002/ejic.201402552,downloaded\10.1002_ejic.201402552.pdf,SI downloaded\10.1002_ejic.201402552_SI.pdf,mof_json_store\10.1002_ejic.201402552\raw_output.json,mof_json_store\10.1002_ejic.201402552\synthesis_001.json,no,,,1008224,Cd(NO3)2·4H2O,,"18 mg, 0.06 mmol",0.06,mmol,nan,,,,,nan,,,,,benzobisimidazole,H2-BBIM,"10 mg, 0.06 mmol",0.06,mmol,,,,,,,,,,,,,,,,,,,,,dimethyl sulfoxide,DMSO,4 mL,4.0,,,,,140.0,140 °C,24.0,24 h,sealed glass tube (10 mL),static,"DMSO, MeOH",3× each,dried in air,,,colorless block-shaped crystals,64.0,0.08 × 0.08 × 0.30 mm,dia,4-connected {ZnN2O2} tetrahedral node,"a=11.318(3), b=9.601(3), c=13.965(4) Å, β=92.063(14)°, P21/n",,,yes,not_reported,90.0,,10.1002/ejic.201402552,ok,
10.1002/ejic.201402552,downloaded\10.1002_ejic.201402552.pdf,SI downloaded\10.1002_ejic.201402552_SI.pdf,mof_json_store\10.1002_ejic.201402552\raw_output.json,mof_json_store\10.1002_ejic.201402552\synthesis_002.json,no,,,1008224,Cd(NO3)2·4H2O,,"99 mg, 0.38 mmol",0.38,mmol,nan,,,,,nan,,,,,benzobisimidazole,H2-BBIM,"20 mg, 0.13 mmol",0.13,mmol,,,,,,,,,,,,,,,,,,,,,dimethyl sulfoxide,DMSO,4 mL,4.0,,,,,120.0,120 °C,72.0,72 h,sealed glass tube (10 mL),static,"DMSO, MeOH",3× each,dried under vacuum,,,colorless block-shaped crystals,38.0,0.08 × 0.08 × 0.30 mm,dia,4-connected {ZnN2O2} tetrahedral node,"a=11.318(3), b=9.601(3), c=13.965(4) Å, β=92.063(14)°, P21/n",,,yes,not_reported,90.0,,10.1002/ejic.201402552,ok,
10.1002/ejic.201402552,downloaded\10.1002_ejic.201402552.pdf,SI downloaded\10.1002_ejic.201402552_SI.pdf,mof_json_store\10.1002_ejic.201402552\raw_output.json,mof_json_store\10.1002_ejic.201402552\synthesis_003.json,no,,,1008225,CdCl2·5/2H2O,,"18 mg, 0.06 mmol",0.06,mmol,nan,,,,,nan,,,,,benzobisimidazole,H2-BBIM,"10 mg, 0.06 mmol",0.06,mmol,,,,,,,,,,,,,,,,,,,,,dimethyl sulfoxide,DMSO,4 mL,4.0,,,,,140.0,140 °C,24.0,24 h,sealed glass tube (10 mL),static,"DMSO, MeOH",3× each,dried under vacuum,,,purple block-shaped crystals,68.0,0.19 × 0.15 × 0.15 mm,crb,4-connected {CoN2O2} nodes; Co also square-pyramidal (DMSO-bound),"a=16.842(3), b=16.835(3), c=20.258(4) Å, P212121",,,yes,not_reported,140.0,,10.1002/ejic.201402552,ok,
10.1039/c5dt03504j,downloaded\10.1039_c5dt03504j.pdf,SI downloaded\10.1039_c5dt03504j_SI.pdf,mof_json_store\10.1039_c5dt03504j\raw_output.json,mof_json_store\10.1039_c5dt03504j\synthesis_001.json,no,,JLU-Liu4,1422814,Cd(NO3)2·6H2O,,"52.2 mg, 0.2 mmol",0.2,mmol,nan,,,,,nan,,,,,"2,2′-Bipyridine-5,5′-dicarboxylic acid",H2bpydc,"20 mg, 0.082 mmol",0.082,mmol,,,,,,,,,,,formic acid,,"1 mL, 26.5 mmol",26.5,mmol,,,,,,"N,N-dimethylformamide",DMF,6.5 mL,6.5,,,,,120.0,120 °C,24.0,24 h,Pyrex tube,,"DMF, ethanol",DMF 3×; ethanol exchange 3 days,70 °C under dynamic vacuum for 5 h,70.0,5.0,white octahedral crystals,63.0,,ant,Zn3 trinuclear SBU,"a=15.320(2) Å, c=23.240(5) Å, P43212",,,not_reported,not_reported,300.0,,10.1039/c5dt03504j,ok,
10.1039/c5dt03504j,downloaded\10.1039_c5dt03504j.pdf,SI downloaded\10.1039_c5dt03504j_SI.pdf,mof_json_store\10.1039_c5dt03504j\raw_output.json,mof_json_store\10.1039_c5dt03504j\synthesis_002.json,no,,,1422816,Cd(NO3)2·4H2O,,"52.2 mg, 0.2 mmol",0.2,mmol,nan,,,,,nan,,,,,"2,2′-Bipyridine-5,5′-dicarboxylic acid",H2bpydc,"20 mg, 0.082 mmol",0.082,mmol,,,,,,,,,,,acetic acid,,"1 mL, 17.5 mmol",17.5,mmol,,,,,,"N,N-dimethylformamide",DMF,6.5 mL,6.5,,,,,120.0,120 °C,24.0,24 h,Pyrex tube,,"DMF, ethanol",several times; ethanol exchange 3 days,70 °C under vacuum for 12 h,70.0,12.0,,52.5,,ant,Zn3 trinuclear SBU,"a=15.300(2) Å, c=23.280(5) Å, P43212",,,not_reported,not_reported,300.0,,10.1039/c5dt03504j,ok,
10.1039/c5dt03504j,downloaded\10.1039_c5dt03504j.pdf,SI downloaded\10.1039_c5dt03504j_SI.pdf,mof_json_store\10.1039_c5dt03504j\raw_output.json,mof_json_store\10.1039_c5dt03504j\synthesis_003.json,no,,,1422818,Zn(NO3)2·6H2O,,"52.2 mg, 0.2 mmol",0.2,mmol,nan,,,,,nan,,,,,"2,2′-Bipyridine-5,5′-dicarboxylic acid",H2bpydc,"20 mg, 0.082 mmol",0.082,mmol,,,,,,,,,,,benzoic acid,,"1.4 g, 11.5 mmol",11.5,mmol,,,,,,"N,N-dimethylformamide",DMF,6.5 mL,6.5,,,,,120.0,120 °C,48.0,48 h,Pyrex tube,,"DMF, ethanol",several times; ethanol exchange 3 days,70 °C under vacuum for 12 h,70.0,12.0,,42.65,,ant,Zn3 trinuclear SBU,"a=15.160(2) Å, c=23.030(5) Å, P43212",,,not_reported,not_reported,330.0,,10.1039/c5dt03504j,ok,
10.1039/c5dt03504j,downloaded\10.1039_c5dt03504j.pdf,SI downloaded\10.1039_c5dt03504j_SI.pdf,mof_json_store\10.1039_c5dt03504j\raw_output.json,mof_json_store\10.1039_c5dt03504j\synthesis_004.json,no,,,1422820,Zn(NO3)2·6H2O,,"52.2 mg, 0.2 mmol",0.2,mmol,nan,,,,,nan,,,,,"2,2′-Bipyridine-5,5′-dicarboxylic acid",H2bpydc,"20 mg, 0.082 mmol",0.082,mmol,,,,,,,,,,,cinnamic acid,,"1.25 g, 8.4 mmol",8.4,mmol,,,,,,"N,N-dimethylformamide",DMF,6.5 mL,6.5,,,,,80.0,80 °C,72.0,72 h,Pyrex tube,,"DMF, ethanol",several times; ethanol exchange 3 days,70 °C under vacuum for 12 h,70.0,12.0,,53.0,,ant,Zn3 trinuclear SBU,"a=15.270(2) Å, c=23.050(5) Å, P43212",,,not_reported,not_reported,320.0,,10.1039/c5dt03504j,ok,
10.1021/jacs.0c00637,downloaded\10.1021_jacs.0c00637.pdf,SI downloaded\10.1021_jacs.0c00637_SI.pdf,mof_json_store\10.1021_jacs.0c00637\raw_output.json,mof_json_store\10.1021_jacs.0c00637\synthesis_001.json,no,,1flu,1978379,Zn(NO3)2·6H2O,,"38.7 mg, 0.12 mmol",0.12,mmol,nan,,,,,nan,,,,,(S)-H4L1,H4L1,"20.8 mg, 0.03 mmol",0.03,mmol,,,,,,,,,,,trifluoroacetic acid,TFA,1.5 mL,,,,,,,,"N,N-dimethylformamide",DMF,3 mL,3.0,,,,,120.0,120 °C,24.0,24 h,"glass vial (20 mL, screw-cap)",static,"DMF, acetone",,"Acetone solvent exchange, then evacuated under vacuum at 100 °C for 10 h",100.0,10.0,colorless polyhedral crystals,86.0,,flu,Zr6O4(OH)4(H2O)4 8-connected SBU,,,2019.0,yes,yes,430.0,asymmetric_hydrogenation,10.1021/jacs.0c00637,ok,
10.1021/jacs.0c00637,downloaded\10.1021_jacs.0c00637.pdf,SI downloaded\10.1021_jacs.0c00637_SI.pdf,mof_json_store\10.1021_jacs.0c00637\raw_output.json,mof_json_store\10.1021_jacs.0c00637\synthesis_002.json,no,,1ith,1976029,Zn(NO3)2·6H2O,,"38.7 mg, 0.12 mmol",0.12,mmol,nan,,,,,nan,,,,,(S)-H4L1,H4L1,"20.8 mg, 0.03 mmol",0.03,mmol,,,,,,,,,,,acetic acid,HOAc,2 mL,,,,,,,,"N,N-dimethylformamide",DMF,3 mL,3.0,,,,,120.0,120 °C,24.0,24 h,"glass vial (20 mL, screw-cap)",static,"DMF, acetone",,"Acetone solvent exchange, then evacuated under vacuum at 100 °C for 10 h",100.0,10.0,colorless rod-like crystals,84.0,,ith,Zr9 12-connected SBU,,,,yes,yes,430.0,asymmetric_hydrogenation,10.1021/jacs.0c00637,ok,
10.1021/jacs.0c00637,downloaded\10.1021_jacs.0c00637.pdf,SI downloaded\10.1021_jacs.0c00637_SI.pdf,mof_json_store\10.1021_jacs.0c00637\raw_output.json,mof_json_store\10.1021_jacs.0c00637\synthesis_003.json,no,,2flu,1976028,Zn(NO3)2·6H2O,,"38.7 mg, 0.12 mmol",0.12,mmol,nan,,,,,nan,,,,,(S)-H4L2,H4L2,"26.8 mg, 0.03 mmol",0.03,mmol,,,,,,,,,,,trifluoroacetic acid,TFA,1.3 mL,,,,,,,,"N,N-dimethylformamide",DMF,3 mL,3.0,,,,,120.0,120 °C,24.0,24 h,"glass vial (10 mL, screw-cap)",static,"DMF, acetone",,"Acetone solvent exchange, then evacuated under vacuum at 100 °C for 10 h",100.0,10.0,colorless polyhedral crystals,82.0,,flu,Zr6O4(OH)4(H2O)4 8-connected SBU,,,419.0,yes,yes,430.0,asymmetric_hydrogenation,10.1021/jacs.0c00637,ok,
10.1021/jacs.0c00637,downloaded\10.1021_jacs.0c00637.pdf,SI downloaded\10.1021_jacs.0c00637_SI.pdf,mof_json_store\10.1021_jacs.0c00637\raw_output.json,mof_json_store\10.1021_jacs.0c00637\synthesis_004.json,no,,2ith,1976030,Zn(NO3)2·6H2O,,"38.7 mg, 0.12 mmol",0.12,mmol,nan,,,,,nan,,,,,(S)-H4L2,H4L2,"26.8 mg, 0.03 mmol",0.03,mmol,,,,,,,,,,,acetic acid,HOAc,2 mL,,,,,,,,"N,N-dimethylformamide",DMF,3 mL,3.0,,,,,120.0,120 °C,24.0,24 h,"glass vial (20 mL, screw-cap)",static,"DMF, acetone",,"Acetone solvent exchange, then evacuated under vacuum at 100 °C for 10 h",100.0,10.0,colorless polyhedral crystals,78.0,,ith,Zr12 12-connected SBU,,,,yes,yes,430.0,asymmetric_hydrogenation,10.1021/jacs.0c00637,ok,
10.1021/jacs.0c00637,downloaded\10.1021_jacs.0c00637.pdf,SI downloaded\10.1021_jacs.0c00637_SI.pdf,mof_json_store\10.1021_jacs.0c00637\raw_output.json,mof_json_store\10.1021_jacs.0c00637\synthesis_005.json,no,,3ith,1976031,Zn(NO3)2·6H2O,,"38.7 mg, 0.12 mmol",0.12,mmol,nan,,,,,nan,,,,,(S)-H4L3,H4L3,"26.8 mg, 0.03 mmol",0.03,mmol,,,,,,,,,,,trifluoroacetic acid,TFA,1 mL,,,,,,,,"N,N-dimethylformamide",DMF,2 mL,2.0,,,,,120.0,120 °C,24.0,24 h,"glass vial (15 mL, screw-cap)",static,"DMF, acetone",,"Acetone solvent exchange, then evacuated under vacuum at 100 °C for 10 h",100.0,10.0,colorless polyhedral crystals,85.0,,ith,Zr9 12-connected SBU,,,,yes,yes,430.0,asymmetric_hydrogenation,10.1021/jacs.0c00637,ok,
10.1021/acsanm.4c07020,downloaded\10.1021_acsanm.4c07020.pdf,SI downloaded\10.1021_acsanm.4c07020_SI.pdf,mof_json_store\10.1021_acsanm.4c07020\raw_output.json,mof_json_store\10.1021_acsanm.4c07020\synthesis_001.json,no,,Br−Cu−PPF-1(Cu),,Zn(NO3)2·6H2O,,"8 mg, 0.03 mmol",0.03,mmol,nan,,,,,nan,,,,,"5-(4-bromophenyl)-10,15,20-tris(4-carboxyphenyl)porphyrin",Br-TCPP,"8 mg, 0.01 mmol",0.01,mmol,,,,,,,,,,,trifluoroacetic acid,TFA,80 μL,80.0,μL,,,,,,"N,N-dimethylformamide",DMF,6 mL,6.0,,,,,120.0,120 °C,48.0,2 days,,sonicated 10 min; static,"DMF, acetone",each three times,,,,purple powder; 2D nanoflowers (~1 nm thick),77.0,,,Cu2 paddle-wheel nodes,,,,not_reported,not_reported,,alkene cyclopropanation,10.1021/acsanm.4c07020,ok,
10.1021/acsanm.4c07020,downloaded\10.1021_acsanm.4c07020.pdf,SI downloaded\10.1021_acsanm.4c07020_SI.pdf,mof_json_store\10.1021_acsanm.4c07020\raw_output.json,mof_json_store\10.1021_acsanm.4c07020\synthesis_002.json,no,,Cu-PPF-1(Cu),,Zn(NO3)2·6H2O,,"8 mg, 0.03 mmol",0.03,mmol,nan,,,,,nan,,,,,tetrakis(4-carboxyphenyl)porphyrin,TCPP,"8 mg, 0.01 mmol",0.01,mmol,,,,,,,,,,,trifluoroacetic acid,TFA,80 μL,80.0,μL,,,,,,"N,N-dimethylformamide",DMF,6 mL,6.0,,,,,120.0,120 °C,48.0,2 days,,sonicated 10 min; static,"DMF, acetone",each three times,,,,purple powder; 3D bulk crystals,74.0,,,Cu2 paddle-wheel nodes,,,,not_reported,not_reported,,alkene cyclopropanation,10.1021/acsanm.4c07020,ok,
10.1021/acsanm.4c07020,downloaded\10.1021_acsanm.4c07020.pdf,SI downloaded\10.1021_acsanm.4c07020_SI.pdf,mof_json_store\10.1021_acsanm.4c07020\raw_output.json,mof_json_store\10.1021_acsanm.4c07020\synthesis_003.json,no,,Br−Fe−PPF-1(Cu),,Zn(NO3)2·6H2O,,"10 mg, 0.04 mmol",0.04,mmol,nan,,,,,nan,,,,,Fe(Br-TCPP)Cl,Fe(Br-TCPP)Cl,"10 mg, 0.01 mmol",0.01,mmol,,,,,,,,,,,acetic acid,,200 μL,200.0,μL,,,,,,"N,N-dimethylformamide",DMF,6 mL,6.0,,,,,120.0,120 °C,48.0,2 days,,sonicated 10 min; static,"DMF, acetone",each three times,dried at 80 °C,80.0,,black powder; 2D nanosheets (~1.6 nm thick),76.0,,,Cu2 paddle-wheel nodes; Fe-porphyrin centers,,,495.6,not_reported,not_reported,253.0,alkene cyclopropanation,10.1021/acsanm.4c07020,ok,
10.1021/acsanm.4c07020,downloaded\10.1021_acsanm.4c07020.pdf,SI downloaded\10.1021_acsanm.4c07020_SI.pdf,mof_json_store\10.1021_acsanm.4c07020\raw_output.json,mof_json_store\10.1021_acsanm.4c07020\synthesis_004.json,no,,Br−Fe−PPF-1(Ni),,Zn(NO3)2·6H2O,,"10 mg, 0.04 mmol",0.04,mmol,nan,,,,,nan,,,,,Fe(Br-TCPP)Cl,Fe(Br-TCPP)Cl,"10 mg, 0.01 mmol",0.01,mmol,,,,,,,,,,,acetic acid,,200 μL,200.0,μL,,,,,,"N,N-dimethylformamide",DMF,6 mL,6.0,,,,,120.0,120 °C,48.0,2 days,,sonicated 10 min; static,"DMF, acetone",each three times,dried at 80 °C,80.0,,dark green powder; 2D nanosheets,71.0,,,Ni2 paddle-wheel nodes; Fe-porphyrin centers,,,,not_reported,not_reported,,alkene cyclopropanation,10.1021/acsanm.4c07020,ok,
10.1021/cg401519w,downloaded\10.1021_cg401519w.pdf,SI downloaded\10.1021_cg401519w_SI.pdf,mof_json_store\10.1021_cg401519w\raw_output.json,mof_json_store\10.1021_cg401519w\synthesis_001.json,no,,{[Zn(fum)(bpp)]·H2O}n (1),941229,Zn(NO3)2·6H2O,Zn(NO3)2·6H2O,"0.119 g, 0.4 mmol",0.4,mmol,nan,,,,,nan,,,,,fumaric acid,H2fum,"0.048 g, 0.4 mmol",0.4,mmol,"1,3-bis(4-pyridyl)propane",bpp,"0.079 g, 0.4 mmol",0.4,mmol,,,,,,sodium bicarbonate,NaHCO3,"0.034 g, 0.4 mmol",0.4,mmol,,,,,,water,H2O,10 mL,10.0,,,,,120.0,120 °C,60.0,60 h; slow cooling to room temperature over 60 h,25 mL Teflon-lined stainless steel autoclave (Parr),,,,,,,colorless crystals,73.0,,,,"a=11.5714(5), b=11.5714(5), c=22.773(2) Å; α=90°, β=90°, γ=120°; P6422",,,not_reported,not_reported,260.0,luminescence,10.1021/cg401519w,ok,
10.1021/cg401519w,downloaded\10.1021_cg401519w.pdf,SI downloaded\10.1021_cg401519w_SI.pdf,mof_json_store\10.1021_cg401519w\raw_output.json,mof_json_store\10.1021_cg401519w\synthesis_002.json,no,,{[Zn(fum)0.5(bib)1.5(H2O)]·NO3·3H2O}n (2),941230,Fe3O4,Zn(NO3)2·6H2O,"0.119 g, 0.4 mmol",0.4,mmol,nan,,,,,nan,,,,,fumaric acid,H2fum,"0.024 g, 0.2 mmol",0.2,mmol,"1,4-bis(N-imidazolyl)butane",bib,"0.114 g, 0.6 mmol",0.6,mmol,,,,,,sodium bicarbonate,NaHCO3,"0.034 g, 0.4 mmol",0.4,mmol,,,,,,water,H2O,10 mL,10.0,,,,,120.0,120 °C,60.0,60 h; cooled to 30 °C over 60 h,25 mL Teflon-lined stainless steel autoclave (Parr),,,,,,,colorless crystals,46.0,,dia,,"a=8.301(3), b=11.146(4), c=13.363(5) Å; α=86.427(7)°, β=84.122(7)°, γ=83.573(8)°; P-1",,,not_reported,not_reported,270.0,luminescence,10.1021/cg401519w,ok,
10.1021/cg401519w,downloaded\10.1021_cg401519w.pdf,SI downloaded\10.1021_cg401519w_SI.pdf,mof_json_store\10.1021_cg401519w\raw_output.json,mof_json_store\10.1021_cg401519w\synthesis_004.json,no,,{[Zn2(fum)2(bix)2]·3H2O}n (4),979604,Fe3O4,Zn(NO3)2·6H2O,"0.119 g, 0.4 mmol",0.4,mmol,nan,,,,,nan,,,,,fumaric acid,H2fum,"0.048 g, 0.4 mmol",0.4,mmol,"1,4-bis(imidazol-1-ylmethyl)benzene",bix,"0.095 g, 0.4 mmol",0.4,mmol,,,,,,sodium bicarbonate,NaHCO3,"0.034 g, 0.4 mmol",0.4,mmol,,,,,,water,H2O,10 mL,10.0,,,,,120.0,120 °C,60.0,60 h; slow cooling similar to 1,25 mL Teflon-lined stainless steel autoclave (Parr),,,,,,,colorless crystals,82.0,,unc-c,,"a=14.774(6), b=15.653(7), c=16.871(7) Å; α=90°, β=90°, γ=90°; P212121",,,not_reported,not_reported,270.0,luminescence,10.1021/cg401519w,ok,
10.1021/cg401519w,downloaded\10.1021_cg401519w.pdf,SI downloaded\10.1021_cg401519w_SI.pdf,mof_json_store\10.1021_cg401519w\raw_output.json,mof_json_store\10.1021_cg401519w\synthesis_005.json,no,,{[Zn(fum)(bmix)0.5]·0.5H2O}n (5),941233,Fe3O4,Zn(NO3)2·6H2O,"0.119 g, 0.4 mmol",0.4,mmol,nan,,,,,nan,,,,,fumaric acid,H2fum,"0.048 g, 0.4 mmol",0.4,mmol,"1,4-bis(2-methylimidazol-1-ylmethyl)benzene",bmix,"0.104 g, 0.4 mmol",0.4,mmol,,,,,,sodium bicarbonate,NaHCO3,"0.034 g, 0.4 mmol",0.4,mmol,,,,,,water,H2O,10 mL,10.0,,,,,120.0,120 °C,60.0,60 h; slow cooling similar to 1,25 mL Teflon-lined stainless steel autoclave (Parr),,,,,,,colorless crystals,26.0,,pcu,Zn2(RCO2)4 6-connected paddle-wheel SBU,"a=17.370(5), b=12.694(4), c=12.332(4) Å; α=90°, β=92.587(6)°, γ=90°; C2/c",,,not_reported,not_reported,320.0,luminescence,10.1021/cg401519w,ok,
10.1039/c2ce26586a,downloaded\10.1039_c2ce26586a.pdf,SI downloaded\10.1039_c2ce26586a_SI.pdf,mof_json_store\10.1039_c2ce26586a\raw_output.json,mof_json_store\10.1039_c2ce26586a\synthesis_001.json,no,,NH2-MIL-53(Al),901254,Fe3O4,,"0.7878 g, 2.10 mmol",2.1,mmol,nan,,,,,nan,,,,,2-aminoterephthalic acid,NH2-BDC,"0.565 g, 3.12 mmol",3.12,mmol,,,,,,,,,,,acetic acid,,"3.7832 g, 0.063 mol (≈30 equiv vs Al)",0.063,mol,,,,,,"N,N-dimethylformamide",DMF,15 mL in each of two tubes (total 30 mL),30.0,,,,,120.0,120 °C,72.0,3 days,100 mL autoclavable bottle (sealed) in oven,static,"acetone, DMF (reflux), EtOH",,dried in oven at 85 °C overnight,85.0,,pale yellow microneedles,,,,corner-sharing AlO6 octahedra forming 1D channels,,,,not_reported,not_reported,,,10.1039/c2ce26586a,ok,
10.1039/c2ce26586a,downloaded\10.1039_c2ce26586a.pdf,SI downloaded\10.1039_c2ce26586a_SI.pdf,mof_json_store\10.1039_c2ce26586a\raw_output.json,mof_json_store\10.1039_c2ce26586a\synthesis_002.json,no,,NH2-MIL-53(Al),,Fe3O4,,"1.6413 g, 4.39 mmol",4.39,mmol,nan,,,,,nan,,,,,2-aminoterephthalic acid,NH2-BDC,"1.1771 g, 6.50 mmol",6.5,mmol,,,,,,,,,,,sodium acetate,,"1.7958 g, 21.9 mmol",21.9,mmol,,,,,,water,H2O,31.25 mL in each of two tubes (total 62.5 mL),62.5,,,,,120.0,120 °C,72.0,3 days,125 mL Teflon cup-lined autoclave,static,"acetone, DMF (reflux), EtOH",acetone 2×,dried in oven at 85 °C overnight,85.0,,yellowish nanorods,,,,corner-sharing AlO6 octahedra forming 1D channels,,,,not_reported,not_reported,,,10.1039/c2ce26586a,ok,
10.1039/c2ce26586a,downloaded\10.1039_c2ce26586a.pdf,SI downloaded\10.1039_c2ce26586a_SI.pdf,mof_json_store\10.1039_c2ce26586a\raw_output.json,mof_json_store\10.1039_c2ce26586a\synthesis_003.json,no,,NH2-MIL-53(Al),,Fe3O4,,"393.5 mg, 1.05 mmol",1.05,mmol,nan,,,,,nan,,,,,2-aminoterephthalic acid,NH2-BDC,"190.2 mg, 1.05 mmol",1.05,mmol,,,,,,,,,,,sodium hydroxide,NaOH,"2.0 M aqueous NaOH, 1.05 mL (≈2.10 mmol)",2.1,mmol,,,,,,water,H2O,7.5 mL in each of two tubes (total 15 mL),15.0,,,,,120.0,120 °C,72.0,3 days,autoclave,static,"EtOH, MeOH (reflux), EtOH","EtOH 2× (initial), EtOH 2× (post-reflux)",dried in oven at 85 °C overnight,85.0,,beige nanoparticles,,,,corner-sharing AlO6 octahedra forming 1D channels,,,,not_reported,not_reported,,,10.1039/c2ce26586a,ok,
10.1021/acs.chemmater.9b03662,downloaded\10.1021_acs.chemmater.9b03662.pdf,SI downloaded\10.1021_acs.chemmater.9b03662_SI.pdf,mof_json_store\10.1021_acs.chemmater.9b03662\raw_output.json,mof_json_store\10.1021_acs.chemmater.9b03662\synthesis_001.json,yes,DMF at RT for weeks gave no particles; microfluidic runs clogged; microwave <5 min gave polydisperse/low yield.,MIL-88A,,Fe3O4,,"2168 mg, 8.02 mmol",8.02,mmol,nan,,,,,nan,,,,,fumaric acid,,"970 mg, 8.36 mmol",8.36,mmol,,,,,,,,,,,,,,,,,,,,,water,H2O,40 mL,40.0,,,,,25,RT,0.033,2 min,,stirred,EtOH,3×,,,,spherical nanoparticles,,49 ± 12 nm diameter,,Fe3O oxo trimer SBU,,,446.0,not_reported,not_reported,267.4,,10.1021/acs.chemmater.9b03662,ok,
10.1021/acs.chemmater.9b03662,downloaded\10.1021_acs.chemmater.9b03662.pdf,SI downloaded\10.1021_acs.chemmater.9b03662_SI.pdf,mof_json_store\10.1021_acs.chemmater.9b03662\raw_output.json,mof_json_store\10.1021_acs.chemmater.9b03662\synthesis_002.json,yes,DMF at RT for weeks gave no particles; microfluidic runs clogged; microwave <5 min gave polydisperse/low yield.,MIL-88A,,Fe3O4,,"1084 mg, 4.01 mmol",4.01,mmol,nan,,,,,nan,,,,,fumaric acid,,"485 mg, 4.18 mmol",4.18,mmol,,,,,,,,,,,,,,,,,,,,,water,H2O,20 mL,20.0,,,,,80.0,80 °C (oven),24.0,24 h,50 mL Schott glass vial,,EtOH,3×,,,,needle-shaped microparticles,,10 ± 2 μm long × 975 ± 420 nm wide,,Fe3O oxo trimer SBU,"a=12.8678(9) Å, c=13.5139(14) Å, hexagonal",,119.0,not_reported,not_reported,273.5,,10.1021/acs.chemmater.9b03662,ok,
10.1021/acs.chemmater.9b03662,downloaded\10.1021_acs.chemmater.9b03662.pdf,SI downloaded\10.1021_acs.chemmater.9b03662_SI.pdf,mof_json_store\10.1021_acs.chemmater.9b03662\raw_output.json,mof_json_store\10.1021_acs.chemmater.9b03662\synthesis_004.json,yes,DMF at RT for weeks gave no particles; microfluidic runs clogged; microwave <5 min gave polydisperse/low yield.,MIL-88A,,Fe0,,"433 mg, 1.604 mmol",1.604,mmol,nan,,,,,nan,,,,,fumaric acid,,"194 mg, 1.67 mmol",1.67,mmol,,,,,,,,,,,,,,,,,,,,,"N,N-dimethylformamide",DMF,8 mL,8.0,,,,,120.0,120 °C (oven),0.5,30 min,1.5 mL Eppendorf tubes,,DMF,3×,,,,dipyramidal microparticles,,1.2 ± 0.2 μm diameter,,Fe3O oxo trimer SBU,"a=12.8701(12) Å, c=13.4870(17) Å, hexagonal",,212.0,not_reported,not_reported,259.2,,10.1021/acs.chemmater.9b03662,ok,
10.1021/cg9014064,downloaded\10.1021_cg9014064.pdf,SI downloaded\10.1021_cg9014064_SI.pdf,mof_json_store\10.1021_cg9014064\raw_output.json,mof_json_store\10.1021_cg9014064\synthesis_001.json,no,,,,Cr(NO3)3·9H2O,,"189 mg, 0.507 mmol",0.507,mmol,nan,,"30 mg, 0.229 mmol",0.229,mmol,nan,,,,,isonicotinic acid,IN,"247 mg, 1.945 mmol",1.945,mmol,,,,,,,,,,,formic acid (HCOOH),,"29 mg, 0.630 mmol",0.63,mmol,HCl (36–38%),,to pH 2 (36–38% HCl),,,water,H2O,8 mL,8.0,,,,,170.0,170 °C,168.0,7 days,25 mL Teflon-lined autoclave,"stirred 12 h pre-mix, then static",deionized water,,dried at room temperature for 24 h,,24.0,light-yellow block crystals,30.0,,,CO3@Dy26 spherical cluster linked by Zn(II),"a=21.107(2) Å, b=21.185(2) Å, c=36.323(4) Å, α=89.001(2)°, β=82.486(2)°, γ=68.359(2)°, P1",,,not_reported,not_reported,,luminescence,10.1021/cg9014064,ok,
10.1021/cg9014064,downloaded\10.1021_cg9014064.pdf,SI downloaded\10.1021_cg9014064_SI.pdf,mof_json_store\10.1021_cg9014064\raw_output.json,mof_json_store\10.1021_cg9014064\synthesis_002.json,no,,,,Cr(NO3)3·9H2O,,"181 mg, 0.499 mmol",0.499,mmol,nan,,"34 mg, 0.186 mmol",0.186,mmol,nan,,,,,isonicotinic acid,IN,"236 mg, 1.858 mmol",1.858,mmol,,,,,,,,,,,formic acid (HCOOH),,"31 mg, 0.674 mmol",0.674,mmol,HCl (36–38%),,to pH 2 (36–38% HCl),,,water,H2O,8 mL,8.0,,,,,170.0,170 °C,168.0,7 days,25 mL Teflon-lined autoclave,"stirred 12 h pre-mix, then static",deionized water,,dried at room temperature for 24 h,,24.0,colorless block crystals,36.0,,,CO3@Gd26 spherical cluster linked by Zn(II),"a=19.6213(15) Å, b=22.1850(17) Å, c=34.654(3) Å, α=88.5340(10)°, β=85.6520(10)°, γ=72.9790(19)°, P1",,,not_reported,not_reported,,luminescence,10.1021/cg9014064,ok,
10.1021/cg4003803,downloaded\10.1021_cg4003803.pdf,SI downloaded\10.1021_cg4003803_SI.pdf,mof_json_store\10.1021_cg4003803\raw_output.json,mof_json_store\10.1021_cg4003803\synthesis_001.json,yes,3: only NMF gave crystals; DMF/DEF failed,,,Cr(NO3)3·9H2O,,52.2 mg,0.191807,mmol,nan,,,,,nan,,,,,"biphenyl-3,3′,5,5′-tetracarboxylic acid",H4BTTC,33.3 mg,33.3,mg,,,,,,,,,,,,,,,,,,,,,"N,N-dimethylformamide",DMF,~5 mL (in 10 mL 1:1 DMF/H2O),5.0,water,H2O,~5 mL (in 10 mL 1:1 DMF/H2O),5.0,140.0,140 °C,48.0,48 h,glass vial (Teflon-lined cap),,"DMF/H2O (1:1), DMF, CH2Cl2",copious amounts; final 1 mL CH2Cl2,,,,colorless blocks,41.0,,,1-D Ba–O–Ba chains (I1O2),"Pn21a, a=7.0587(12) Å, b=12.4321(23) Å, c=19.0901(35) Å",,,not_reported,not_reported,525.0,luminescence,10.1021/cg4003803,ok,
10.1021/cg4003803,downloaded\10.1021_cg4003803.pdf,SI downloaded\10.1021_cg4003803_SI.pdf,mof_json_store\10.1021_cg4003803\raw_output.json,mof_json_store\10.1021_cg4003803\synthesis_002.json,yes,3: only NMF gave crystals; DMF/DEF failed,,,Cr(NO3)3·9H2O,,10.45 mg,0.0383982,mmol,nan,,,,,nan,,,,,"biphenyl-4,4'-dicarboxylic acid",H2BPDC,9.68 mg,9.68,mg,,,,,,,,,,,,,,,,,,,,,"N,N-dimethylformamide",DMF,1.6 mL,1.6,dimethyl sulfoxide,DMSO,0.4 mL,0.4,140.0,140 °C,48.0,48 h,glass vial (Teflon-lined cap),,"DMF, CH2Cl2",copious DMF; final 0.5 mL CH2Cl2,,,,colorless plate-like crystals,61.0,,,2-D Ba–O–Ba layers (I2O1),"C2/m, a=6.9551(19) Å, b=5.9467(15) Å, c=13.8525(37) Å, β=92.399(4)°",,,not_reported,not_reported,590.0,luminescence,10.1021/cg4003803,ok,
10.1021/cg4003803,downloaded\10.1021_cg4003803.pdf,SI downloaded\10.1021_cg4003803_SI.pdf,mof_json_store\10.1021_cg4003803\raw_output.json,mof_json_store\10.1021_cg4003803\synthesis_003.json,yes,3: only NMF gave crystals; DMF/DEF failed,,,Cr(NO3)3·9H2O,,98.2 mg,0.360833,mmol,nan,,,,,nan,,,,,"biphenyl-3,5,5′-tricarboxylic acid",H3BPTC,72.0 mg,72.0,mg,,,,,,,,,,,,,,,,,,,,,N-methylformamide,NMF,~8 mL (in 10 mL 4:1 NMF:MeOH),8.0,methanol,MeOH,~2 mL (in 10 mL 4:1 NMF:MeOH),2.0,140.0,140 °C,48.0,48 h,glass vial (Teflon-lined cap),,"NMF, CH2Cl2",washed; final 1 mL CH2Cl2,,,,colorless needles,75.0,,dia,3-D Ba–O–Ba network (I3O0),"I-42d, a=25.9843(28) Å, c=13.9986(15) Å",,,not_reported,not_reported,570.0,luminescence,10.1021/cg4003803,ok,
10.1039/c2ce25442e,downloaded\10.1039_c2ce25442e.pdf,SI downloaded\10.1039_c2ce25442e_SI.pdf,mof_json_store\10.1039_c2ce25442e\raw_output.json,mof_json_store\10.1039_c2ce25442e\synthesis_001.json,no,,[CoL]n,870789,Cr(NO3)3·9H2O,,"0.0241 g, 0.1 mmol",0.1,mmol,nan,,,,,nan,,,,,"biphenyl-4,4'-dicarboxylic acid",H2L,"0.0304 g, 0.1 mmol",0.1,mmol,,,,,,,,,,,,,,,,,,,,,"N,N-dimethylformamide",DMF,0.6 mL,0.6,methanol,MeOH,0.6 mL,0.6,120.0,120 °C,48.0,2 days,"Teflon-lined stainless-steel autoclave, 25 mL",static,,,,,,amaranthine block crystals,87.4,,cds,elongated CoO6 octahedron; trans methoxy coordination,"a=12.028(3) Å, b=6.7017(19) Å, c=8.628(3) Å, β=97.218(4)°, P21/c",,,not_reported,not_reported,313.0,,10.1039/c2ce25442e,ok,
10.1039/c2ce25442e,downloaded\10.1039_c2ce25442e.pdf,SI downloaded\10.1039_c2ce25442e_SI.pdf,mof_json_store\10.1039_c2ce25442e\raw_output.json,mof_json_store\10.1039_c2ce25442e\synthesis_002.json,no,,[MnL]n,870790,Cr(NO3)3·9H2O,,0.1 mmol (same as 1),0.1,mmol,nan,,,,,nan,,,,,"biphenyl-4,4'-dicarboxylic acid",H2L,"0.0304 g, 0.1 mmol",0.1,mmol,,,,,,,,,,,,,,,,,,,,,"N,N-dimethylformamide",DMF,0.6 mL,0.6,methanol,MeOH,0.6 mL,0.6,120.0,120 °C,48.0,2 days,"Teflon-lined stainless-steel autoclave, 25 mL",static,,,,,,light yellow octahedral crystals,65.6,,,compressed MnO6 octahedron; cis methoxy coordination,"a=7.7455(14) Å, b=7.7455(14) Å, c=24.912(9) Å, I4¯",,,not_reported,not_reported,368.0,,10.1039/c2ce25442e,ok,
10.1021/acsami.1c13757,downloaded\10.1021_acsami.1c13757.pdf,SI downloaded\10.1021_acsami.1c13757_SI.pdf,mof_json_store\10.1021_acsami.1c13757\raw_output.json,mof_json_store\10.1021_acsami.1c13757\synthesis_001.json,no,,Fe-ncb-BDC,2097470,Cr(NO3)3·9H2O,,"10 mg, 0.017 mmol",0.017,mmol,nan,,,,,nan,,,,,terephthalic acid,H2BDC,"4.0 mg, 0.025 mmol",0.025,mmol,4-(pyridin-4-ylcarbamoyl)benzoic acid,HLP (LP),"18.15 mg, 0.075 mmol",0.075,mmol,,,,,,acetic acid,AcOH,0.20 mL,0.2,mL,,,,,,"N,N-dimethylformamide",DMF,4.5 mL,4.5,1-methyl-2-pyrrolidinone,NMP,0.10 mL,0.1,120.0,393 K,48.0,48 h,20 mL scintillation vial (sealed),static,"DMF, CH2Cl2, hexane",CH2Cl2 and hexane 6 h each; refresh once per hour,"120 °C under vacuum for 12 h after solvent exchange (CH2Cl2, hexane)",120.0,12.0,dark brown polyhedron crystals,4.3 mg,0.2 × 0.2 × 0.2 mm,ncb,"Fe3O trinuclear cluster, 9-connected MBB","cubic, I-43m, a=29.8619 Å",,3353.0,not_reported,not_reported,,methane_storage,10.1021/acsami.1c13757,ok,
