Repository: zzhenglab/MOFinder

# MOFinder

MOFinder extracts MOF synthesis information from the literature, reconstructs evidence-supported negative reaction records, and prepares datasets for synthesis-outcome prediction.
[Web application](https://mofinder.chemistry.wustl.edu/) | [Demos](Demo/README.md) | [Source code](docs/source_to_code.md) | [Workflow guide](docs/workflow.md) | [Model evaluation](docs/evaluation.md)

## Quick start

The workflow runs through Python commands. Python 3.10 or newer is required. Clone the repository and initialize its related applications:

```bash
git clone --recurse-submodules https://github.com/zzhenglab/MOFinder.git
cd MOFinder
```

Start with the two offline demonstrations:

```bash

File: mof_extraction_1_2.csv (part 271 of 305)
doi,main_pdf,si_pdf,raw_output,parsed_json,article_trial_or_failure,article_trial_or_failure_notes,mof_name,crystal_code,metal_1,metal_1_abbr,metal_1_amount_text,metal_1_amount_value,metal_1_amount_unit,metal_2,metal_2_abbr,metal_2_amount_text,metal_2_amount_value,metal_2_amount_unit,metal_3,metal_3_abbr,metal_3_amount_text,metal_3_amount_value,metal_3_amount_unit,linker_1,linker_1_abbr,linker_1_amount_text,linker_1_amount_value,linker_1_amount_unit,linker_2,linker_2_abbr,linker_2_amount_text,linker_2_amount_value,linker_2_amount_unit,linker_3,linker_3_abbr,linker_3_amount_text,linker_3_amount_value,linker_3_amount_unit,modulator_1,modulator_1_abbr,modulator_1_amount_text,modulator_1_amount_value,modulator_1_amount_unit,modulator_2,modulator_2_abbr,modulator_2_amount_text,modulator_2_amount_value,modulator_2_amount_unit,solvent_main,solvent_main_abbr,solvent_main_amount_text,solvent_main_ml,solvent_secondary,solvent_secondary_abbr,solvent_secondary_amount_text,solvent_secondary_ml,temperature_c,temperature_c_text,time_h,time_text,vessel_type,stirring,washing_solvent,washing_cycles,activation_text,activation_temp_c,activation_time_h,crystal_morphology,yield_percent,crystal_size,topology_code,metal_cluster_connectivity,unit_cell_short,pore_diameter_A,BET_surface_area_m2g,air_stable,water_stable,tga_decomposition_temp_c,applications,reference,status,error
10.1021/acsami.1c13757,downloaded\10.1021_acsami.1c13757.pdf,SI downloaded\10.1021_acsami.1c13757_SI.pdf,mof_json_store\10.1021_acsami.1c13757\raw_output.json,mof_json_store\10.1021_acsami.1c13757\synthesis_002.json,no,,Fe-ncb-BPDC,2097471,Cr(NO3)3·9H2O,,"10 mg, 0.017 mmol",0.017,mmol,nan,,,,,nan,,,,,"biphenyl-4,4'-dicarboxylic acid",H2BPDC,"6.05 mg, 0.025 mmol",0.025,mmol,4-(pyridin-4-ylcarbamoyl)benzoic acid,HLP (LP),"24.2 mg, 0.10 mmol",0.1,mmol,,,,,,acetic acid,AcOH,0.15 mL,0.15,mL,,,,,,"N,N-dimethylformamide",DMF,3.5 mL,3.5,1-methyl-2-pyrrolidinone,NMP,0.10 mL,0.1,120.0,393 K,48.0,48 h,20 mL scintillation vial (sealed),static,"DMF, CH2Cl2, hexane",CH2Cl2 and hexane 6 h each; refresh once per hour,"supercritical CO2, then 50 °C under vacuum for 12 h",50.0,12.0,dark brown polyhedron crystals,2.9 mg,0.08 × 0.08 × 0.08 mm,ncb,"Fe3O trinuclear cluster, 9-connected MBB","cubic, I-43m, a=32.5991 Å",,4117.0,not_reported,not_reported,,methane_storage,10.1021/acsami.1c13757,ok,
10.1021/acsami.1c13757,downloaded\10.1021_acsami.1c13757.pdf,SI downloaded\10.1021_acsami.1c13757_SI.pdf,mof_json_store\10.1021_acsami.1c13757\raw_output.json,mof_json_store\10.1021_acsami.1c13757\synthesis_003.json,no,,Fe-ncb-ABDC,2097472,Cr(NO3)3·9H2O,,"10 mg, 0.017 mmol",0.017,mmol,nan,,,,,nan,,,,,"azobenzene-4,4′-dicarboxylic acid",H2ABDC,"6.75 mg, 0.025 mmol",0.025,mmol,4-(pyridin-4-ylcarbamoyl)benzoic acid,HLP (LP),"30.25 mg, 0.125 mmol",0.125,mmol,,,,,,acetic acid,AcOH,0.15 mL,0.15,mL,,,,,,"N,N-dimethylformamide",DMF,4.0 mL,4.0,1-methyl-2-pyrrolidinone,NMP,0.10 mL,0.1,120.0,393 K,48.0,48 h,20 mL scintillation vial (sealed),static,"DMF, CH2Cl2, hexane",CH2Cl2 and hexane 12 h each; refresh every 2 h,"supercritical CO2, then 50 °C under vacuum for 12 h",50.0,12.0,dark brown polyhedron crystals,1.5 mg,0.15 × 0.15 × 0.15 mm,ncb,"Fe3O trinuclear cluster, 9-connected MBB","cubic, I-43m, a=33.5266 Å",,4475.0,not_reported,not_reported,,methane_storage,10.1021/acsami.1c13757,ok,
10.1021/acsami.1c13757,downloaded\10.1021_acsami.1c13757.pdf,SI downloaded\10.1021_acsami.1c13757_SI.pdf,mof_json_store\10.1021_acsami.1c13757\raw_output.json,mof_json_store\10.1021_acsami.1c13757\synthesis_004.json,no,,Fe-8T18-ABDC,2097473,Cr(NO3)3·9H2O,,"30 mg, 0.05 mmol",0.05,mmol,nan,,,,,nan,,,,,"azobenzene-4,4′-dicarboxylic acid",H2ABDC,"20 mg, 0.075 mmol",0.075,mmol,isonicotinic acid,HIN (IN),"20 mg, 0.16 mmol",0.16,mmol,,,,,,acetic acid,AcOH,0.35 mL,0.35,mL,,,,,,"N,N-dimethylformamide",DMF,7.0 mL,7.0,1-methyl-2-pyrrolidinone,NMP,0.15 mL,0.15,120.0,393 K,48.0,48 h,20 mL scintillation vial (sealed),static,"DMF, acetonitrile",acetonitrile 3 days; refresh every 8 h,30 °C under vacuum for 12 h after acetonitrile exchange,30.0,12.0,dark brown polyhedron crystals,4.8 mg,0.08 × 0.08 × 0.04 mm,,"Fe3O trinuclear cluster, 8-connected MBB","cubic, I-43d, a=37.7080 Å",,2337.0,not_reported,not_reported,,methane_storage,10.1021/acsami.1c13757,ok,
10.1021/jacs.2c09487,downloaded\10.1021_jacs.2c09487.pdf,SI downloaded\10.1021_jacs.2c09487_SI.pdf,mof_json_store\10.1021_jacs.2c09487\raw_output.json,mof_json_store\10.1021_jacs.2c09487\synthesis_001.json,no,,HIAM-402,2205067,Cr(NO3)3·9H2O,,40 mg,0.146979,mmol,nan,,,,,nan,,,,,"N,N,N′,N′-Tetrakis(4-carboxyphenyl)-1,4-phenylenediamine",tcppda,20 mg,20.0,mg,,,,,,,,,,,trifluoroacetic acid,TFA,1 mL,1.0,mL,,,,,,"N,N-dimethylformamide",DMF,5 mL,5.0,,,,,120.0,120 °C,72.0,3 days,20 mL scintillation vial,"sonicated 5 min, then static","DMF, MeOH",Soxhlet: DMF 2 days; MeOH 3 days,150 °C under dynamic vacuum overnight,150.0,,colorless polyhedral-shaped crystals,,,sqc,Zr6(μ3-O)4(μ3-OH)4 8-connected SBU,"a=16.3574(11) Å, b=16.3574(11) Å, c=60.312(4) Å, I41/amd",,1442.0,yes,yes,,propane_separation,10.1021/jacs.2c09487,ok,
10.1021/jacs.2c09487,downloaded\10.1021_jacs.2c09487.pdf,SI downloaded\10.1021_jacs.2c09487_SI.pdf,mof_json_store\10.1021_jacs.2c09487\raw_output.json,mof_json_store\10.1021_jacs.2c09487\synthesis_002.json,no,,HIAM-403,2205065,Cr(NO3)3·9H2O,,40 mg,0.146979,mmol,nan,,,,,nan,,,,,"N,N,N′,N′-Tetrakis(4-carboxyphenyl)-1,4-phenylenediamine",tcppda,20 mg,20.0,mg,,,,,,,,,,,formic acid,,1.5 mL,1.5,mL,,,,,,"N,N-dimethylacetamide",DMA,5 mL,5.0,,,,,120.0,120 °C,72.0,3 days,20 mL scintillation vial,"sonicated 5 min, then static",,,150 °C under dynamic vacuum overnight,150.0,,colorless prismatic-shaped crystals,,,scu,Zr6 8-connected SBU,"a=18.0045(11) Å, b=30.0633(16) Å, c=15.8328(8) Å, Cmmm",,384.0,not_reported,no,,,10.1021/jacs.2c09487,ok,
10.1021/jacs.2c09487,downloaded\10.1021_jacs.2c09487.pdf,SI downloaded\10.1021_jacs.2c09487_SI.pdf,mof_json_store\10.1021_jacs.2c09487\raw_output.json,mof_json_store\10.1021_jacs.2c09487\synthesis_003.json,no,,HIAM-311,2205066,Cr(NO3)3·9H2O,,40 mg,0.146979,mmol,nan,,,,,nan,,,,,"N,N,N′,N′-Tetrakis(4-carboxyphenyl)-1,4-phenylenediamine",tcppda,20 mg,20.0,mg,,,,,,,,,,,2-fluorobenzoic acid,,500 mg,500.0,mg,,,,,,"N,N-dimethylformamide",DMF,5 mL,5.0,water,H2O,2 mL,2.0,120.0,120 °C,72.0,3 days,20 mL glass vial,"sonicated 5 min, then static",,,150 °C under dynamic vacuum overnight,150.0,,colorless cubic crystals,,,flu,Y6(μ3-F)8 8-connected SBU,"a=20.3942(12) Å, b=29.7315(15) Å, c=31.6430(15) Å, Fmmm",,113.0,not_reported,no,,,10.1021/jacs.2c09487,ok,
10.1039/c6ce01513a,downloaded\10.1039_c6ce01513a.pdf,SI downloaded\10.1039_c6ce01513a_SI.pdf,mof_json_store\10.1039_c6ce01513a\raw_output.json,mof_json_store\10.1039_c6ce01513a\synthesis_001.json,no,,DUT-63,,Zn(CH3COO)2·2H2O,Cu(NO3)2·3H2O,"30 mg, 0.124 mmol",0.124,mmol,nan,,,,,nan,,,,,tris((4-carboxyl)phenylduryl)amine,H3tcbpa,"10.4 mg, 0.017 mmol",10.4,mg,,,,,,,,,,,glacial acetic acid,,a drop (ca. 4.3 μL),4.3,uL,,,,,,"N,N-dimethylformamide",DMF,2 mL,2.0,,,,,80.0,80 °C,24.0,24 h,Pyrex tube,static,DMF,washed once with fresh DMF (8 mL),,,,green octahedral crystals,50.0,0.20 × 0.20 × 0.20 mm,tbo,Cu2 paddle-wheel 4-connected SBU,"a=60.910(7) Å, cubic F432",18.9,,not_reported,not_reported,,,10.1039/c6ce01513a,ok,
10.1039/c6ce01513a,downloaded\10.1039_c6ce01513a.pdf,SI downloaded\10.1039_c6ce01513a_SI.pdf,mof_json_store\10.1039_c6ce01513a\raw_output.json,mof_json_store\10.1039_c6ce01513a\synthesis_002.json,no,,DUT-64,,Zn(CH3COO)2·2H2O,Cu(NO3)2·3H2O,"30 mg, 0.124 mmol (7.3 eq.)",0.124,mmol,nan,,,,,nan,,,,,tris((4-carboxyl)phenylduryl)amine,H3tcbpa,"10.4 mg, 0.017 mmol",10.4,mg,,,,,,,,,,,glacial acetic acid,,eight drops (ca. 35 μL),35.0,uL,"3,6-di(pyridin-4-yl)-1,2,4,5-tetrazine",bpta,"4 mg, 0.017 mmol in 2 mL DMF",4.0,mg,"N,N-dimethylformamide",DMF,2 mL + 2 mL (from bpta solution),4.0,,,,,80.0,80 °C,24.0,24 h,Pyrex tube,static,"DMF, acetone","solvent replaced with DMF, then acetone exchange over 3 days (3× per day)",dried with supercritical CO2,,,green cuboctahedral crystals,57.0,0.08 × 0.08 × 0.08 mm,pto,Cu2 paddle-wheel 4-connected SBU,"a=35.490(4) Å, cubic Pm-3n",11.9,,not_reported,not_reported,,,10.1039/c6ce01513a,ok,
10.1039/c6ce01513a,downloaded\10.1039_c6ce01513a.pdf,SI downloaded\10.1039_c6ce01513a_SI.pdf,mof_json_store\10.1039_c6ce01513a\raw_output.json,mof_json_store\10.1039_c6ce01513a\synthesis_003.json,no,,DUT-77,,Zn(CH3COO)2·2H2O,Cu(NO3)2·3H2O,"30 mg, 0.124 mmol (7.3 eq.)",0.124,mmol,nan,,,,,nan,,,,,"4,4′,4″-(4,4,8,8,12,12-hexamethyl-8,12-dihydro-4H-benzo[9,1]quinolizino[3,4,5,6,7-defg]acridine-2,6,10-triyl)tribenzoic acid",H3hmbqa,"12.5 mg, 0.017 mmol",12.5,mg,,,,,,,,,,,,,,,,,,,,,"N,N-dimethylformamide",DMF,2 mL,2.0,,,,,80.0,80 °C,24.0,24 h,Pyrex tube,static,"DMF, acetone","solvent replaced with DMF, then acetone exchange over 3 days (3× per day)",dried with supercritical CO2,,,green cuboctahedral crystals,51.0,0.07 × 0.07 × 0.07 mm,pto,Cu2 paddle-wheel 4-connected SBU,"a=35.400(4) Å, cubic Pm-3n",11.7,,not_reported,not_reported,,,10.1039/c6ce01513a,ok,
10.1021/jp312590r,downloaded\10.1021_jp312590r.pdf,SI downloaded\10.1021_jp312590r_SI.pdf,mof_json_store\10.1021_jp312590r\raw_output.json,mof_json_store\10.1021_jp312590r\synthesis_001.json,no,,ZIF-8-ambz-(x),,Zn(CH3COO)2·2H2O,,5 mmol in 50 mL DMF,5,mmol,nan,,,,,nan,,,,,2-methylimidazole,2-MeIM,(20 − x) mmol,,mmol,2-aminobenzimidazole,2-amBzIM,x mmol,,mmol,,,,,,sodium formate,NaCO2H,5 mmol,5.0,mmol,,,,,,"N,N-dimethylformamide",DMF,50 mL (Zn salt solution); final mixture with H2O 1:1 v/v,50.0,water,H2O,50 mL (linker/modulator solution); final mixture with DMF 1:1 v/v,50.0,25,room temperature (after dissolving 2-amBzIM at 70 °C for ≥2 h),1.0,1 h,round-bottom flask,stirred,MeOH,3×,dried in an oven at 85 °C,85.0,,,20–25% (based on Zn),,,,I-43m (cubic),,,not_reported,not_reported,,CO2_capture,10.1021/jp312590r,ok,
10.1021/jp312590r,downloaded\10.1021_jp312590r.pdf,SI downloaded\10.1021_jp312590r_SI.pdf,mof_json_store\10.1021_jp312590r\raw_output.json,mof_json_store\10.1021_jp312590r\synthesis_002.json,no,,ZIF-8-90-(50),,Zn(CH3COO)2·2H2O,,25 mmol in 250 mL H2O,25,mmol,nan,,,,,nan,,,,,2-methylimidazole,2-MeIM,87.4 mmol,87.4,mmol,carboxaldehyde-2-imidazole,OHC-IM,12.6 mmol,12.6,mmol,,,,,,sodium formate,NaCO2H,100 mmol,100.0,mmol,,,,,,methanol,MeOH,"250 mL (imidazole solution, heated to 50 °C for 2 h to dissolve OHC-IM)",250.0,water,H2O,250 mL (Zn salt solution),250.0,25,room temperature (after dissolving step at 50 °C for 2 h),1.0,1 h,sealed polyethylene bottle,stirred,MeOH,2×,dried in an oven at 85 °C,85.0,,,∼20% (based on Zn),,,,I-43m (cubic),,,not_reported,not_reported,,CO2_capture,10.1021/jp312590r,ok,
10.1039/c5cc04928h,downloaded\10.1039_c5cc04928h.pdf,SI downloaded\10.1039_c5cc04928h_SI.pdf,mof_json_store\10.1039_c5cc04928h\raw_output.json,mof_json_store\10.1039_c5cc04928h\synthesis_001.json,no,,TCM-9-Ho,1405181,Zn(CH3COO)2·2H2O,,"0.009 g, 0.02 mmol",0.02,mmol,nan,,,,,nan,,,,,"1,3,5-benzene-trisethynylbenzoic acid",BTEB,"0.04 g, 0.08 mmol",0.08,mmol,,,,,,,,,,,,,,,,,,,,,"N,N-dimethylformamide",DMF,5 mL,5.0,,,,,100.0,100 °C,72.0,72 hours,glass vial,sonicated 10 min; static during heating,DMF,3×,Solvent exchange with dichloromethane then 150 °C under vacuum for 6 h; or critical point drying using supercritical CO2,150.0,6.0,"pale pink, needle-like crystals",20.0,0.10 × 0.01 × 0.01 mm3,,carboxylate-bridged rod-like [Ho(CO2)3]n SBU,"a=21.403(6) Å, b=34.255(9) Å, c=8.023(2) Å; Ima2",9.0,765.0,not_reported,not_reported,400.0,,10.1039/c5cc04928h,ok,
10.1021/acsomega.1c01148,downloaded\10.1021_acsomega.1c01148.pdf,SI downloaded\10.1021_acsomega.1c01148_SI.pdf,mof_json_store\10.1021_acsomega.1c01148\raw_output.json,mof_json_store\10.1021_acsomega.1c01148\synthesis_001.json,no,,LMOF-317 (JUST-12),1588880,ZrOCl2·8H2O,,"7.9 mg, 0.04 mmol",0.04,mmol,nan,,,,,nan,,,,,"1,1,2,2-tetrakis(4-(1H-imidazol-1-yl)phenyl)ethane",tipe,"5.96 mg, 0.01 mmol",0.01,mmol,"1,4-naphthalenedicarboxylic acid","1,4-H2ndc","4.3 mg, 0.02 mmol",0.02,mmol,,,,,,,,,,,,,,,,water,H2O,2 mL,2.0,"N,N-dimethylformamide",DMF,1 mL,1.0,90.0,90 °C,48.0,48 h,25 mL glass vial,ultrasonicated 10 min; static during heating,,,,,,colorless crystals,43.0,,,mononuclear Mn(II) octahedra; 2D net,"a=13.774(12) Å, b=11.863(11) Å, c=25.44(2) Å, α=90°, β=91.679(10)°, γ=90°, P21/n",,,not_reported,yes,,sensing;Fe3+ detection,10.1021/acsomega.1c01148,ok,
10.1021/acsomega.1c01148,downloaded\10.1021_acsomega.1c01148.pdf,SI downloaded\10.1021_acsomega.1c01148_SI.pdf,mof_json_store\10.1021_acsomega.1c01148\raw_output.json,mof_json_store\10.1021_acsomega.1c01148\synthesis_002.json,no,,LMOF-318 (JUST-13),1539779,ZrOCl2·8H2O,,"7.9 mg, 0.04 mmol",0.04,mmol,nan,,,,,nan,,,,,"1,1,2,2-tetrakis(4-(1H-imidazol-1-yl)phenyl)ethane",tipe,"5.96 mg, 0.01 mmol",0.01,mmol,"1,4-naphthalenedicarboxylic acid","1,4-H2ndc","4.3 mg, 0.02 mmol",0.02,mmol,,,,,,,,,,,,,,,,"N,N-dimethylformamide",DMF,2 mL,2.0,water,H2O,1 mL,1.0,90.0,90 °C,48.0,48 h,25 mL glass vial,"stirred at 90 °C until clear, then static",,,,,,yellow rodlike single crystals,47.0,,,mononuclear Mn(II) octahedra; 3D net,"a=18.176(5) Å, b=8.907(3) Å, c=33.063(10) Å, α=90°, β=95.363(4)°, γ=90°, P21/n",,276.17,not_reported,yes,,sensing;Fe3+ detection;Cr3+ detection;Cr(VI) sensing,10.1021/acsomega.1c01148,ok,
10.1039/c4ra13924k,downloaded\10.1039_c4ra13924k.pdf,SI downloaded\10.1039_c4ra13924k_SI.pdf,mof_json_store\10.1039_c4ra13924k\raw_output.json,mof_json_store\10.1039_c4ra13924k\synthesis_001.json,no,,InPF-12,,ZrOCl2·8H2O,In(OAc)3,0.100 g (0.342 mmol),0.342,mmol,nan,,,,,nan,,,,,"4,4'-(hexafluoroisopropylidene)bis(benzoic acid)",H2h fpbb,0.201 g (0.513 mmol),0.201,g,"1,10-phenanthroline",phen,0.067 g (0.342 mmol),0.067,g,,,,,,,,,,,,,,,,water,H2O,8 mL,8.0,,,,,170.0,170 b0C,18.0,18 h,Teflon-lined stainless steel autoclave,static,"water, ethanol, acetone",,130 b0C for 12 h (drying before catalysis),130.0,12.0,colorless crystals,73.0,,,heptacoordinated InO5N2; ladder-shaped chains,"a=33.0893(4) c5, b=12.9108(2) c5, c=22.2089(3) c5, b2=129.956(1) b0, C2/c",,,not_reported,not_reported,,cyanosilylation,10.1039/c4ra13924k,ok,
10.1039/c4ra13924k,downloaded\10.1039_c4ra13924k.pdf,SI downloaded\10.1039_c4ra13924k_SI.pdf,mof_json_store\10.1039_c4ra13924k\raw_output.json,mof_json_store\10.1039_c4ra13924k\synthesis_002.json,no,,InPF-13,,ZrOCl2·8H2O,In(OAc)3,0.100 g (0.342 mmol),0.342,mmol,nan,,,,,nan,,,,,"4,4'-(hexafluoroisopropylidene)bis(benzoic acid)",H2h fpbb,0.201 g (0.513 mmol),0.201,g,"2,2'-bipyridine",bipy,0.047 g (0.342 mmol),0.047,g,,,,,,,,,,,,,,,,water,H2O,8 mL,8.0,,,,,170.0,170 b0C,72.0,72 h,Teflon-lined stainless steel autoclave,static,"water, ethanol, acetone",,130 b0C for 12 h (drying before catalysis),130.0,12.0,colorless crystals,77.0,,,heptacoordinated InO5N2; ladder-shaped chains,"a=32.6149(5) c5, b=12.4824(2) c5, c=21.4240(3) c5, b2=129.055(1) b0, C2/c",,,not_reported,not_reported,,cyanosilylation,10.1039/c4ra13924k,ok,
10.1039/c4ra13924k,downloaded\10.1039_c4ra13924k.pdf,SI downloaded\10.1039_c4ra13924k_SI.pdf,mof_json_store\10.1039_c4ra13924k\raw_output.json,mof_json_store\10.1039_c4ra13924k\synthesis_003.json,no,,InPF-14,,ZrOCl2·8H2O,In(OAc)3,0.100 g (0.342 mmol),0.342,mmol,nan,,,,,nan,,,,,"4,4'-(hexafluoroisopropylidene)bis(benzoic acid)",H2h fpbb,0.201 g (0.513 mmol),0.201,g,"4,4'-bipyridine",bipy,0.024 g (0.171 mmol),0.024,g,,,,,,,,,,,,,,,,water,H2O,8 mL,8.0,,,,,170.0,170 b0C,72.0,72 h,Teflon-lined stainless steel autoclave,static,"water, ethanol, acetone",,130 b0C for 12 h (drying before catalysis),130.0,12.0,,79.0,,dia,heptacoordinated InNO6 nodes; 3D 4-connected net,"a=38.278(1) c5, b=7.7778(2) c5, c=26.8178(8) c5, b2=129.831(1) b0, C2/c",,,not_reported,not_reported,,cyanosilylation,10.1039/c4ra13924k,ok,
10.1039/c4ra13924k,downloaded\10.1039_c4ra13924k.pdf,SI downloaded\10.1039_c4ra13924k_SI.pdf,mof_json_store\10.1039_c4ra13924k\raw_output.json,mof_json_store\10.1039_c4ra13924k\synthesis_004.json,no,,InPF-15,,ZrOCl2·8H2O,In(OAc)3,0.100 g (0.342 mmol),0.342,mmol,nan,,,,,nan,,,,,"4,4'-(hexafluoroisopropylidene)bis(benzoic acid)",H2h fpbb,0.132 g (0.336 mmol),0.132,g,"4,4'-bipyridine",bipy,0.048 g (0.307 mmol),0.048,g,,,,,,,,,,,,,,,,water,H2O,6 mL,6.0,,,,,200.0,200 b0C,72.0,72 h,Teflon-lined stainless steel autoclave,static,"water, ethanol, acetone",,130 b0C for 12 h (drying before catalysis),130.0,12.0,colorless crystals,82.0,,,In O In chains via b5-OH bridges; octahedral InO6/InNO5,"a=24.165(2) c5, b=13.456(1) c5, c=27.388(3) c5, b2=111.227(6) b0, P21/n",,,not_reported,not_reported,,cyanosilylation,10.1039/c4ra13924k,ok,
10.1021/acs.inorgchem.2c03472,downloaded\10.1021_acs.inorgchem.2c03472.pdf,SI downloaded\10.1021_acs.inorgchem.2c03472_SI.pdf,mof_json_store\10.1021_acs.inorgchem.2c03472\raw_output.json,mof_json_store\10.1021_acs.inorgchem.2c03472\synthesis_001.json,yes,Lower T gave no crystals; higher T gave precipitates; HCl caused AgCl precipitation; silver salt choice affected crystallization.,,2181711,ZrOCl2·8H2O,,"0.20 g, 0.07 mmol",0.07,mmol,nan,AgNO3,"0.20 g, 1.17 mmol",1.17,mmol,nan,,,,,"1,4-di(4H-1,2,4-triazol-4-yl)benzene",L,"0.02 g, 0.09 mmol",0.09,mmol,,,,,,,,,,,sodium hydroxide (1.0 mol·L−1),NaOH,"1.0 M, adjust pH ≈ 2.0",,,,,,,,deionized water,H2O,6 mL,6.0,,,,,180.0,180 °C,120.0,5 days,stainless-steel reactor (20 mL),"pre-stirred 0.5 h, then static",water,,air-dried,,,light yellow hexagonal block crystals,56.0,0.32 × 0.32 × 0.30 mm,,tetranuclear {Ag3Na} cluster; POM pendants; polycatenated 3D,"a=19.178(6), b=12.930(4), c=22.308(7) Å; α=90°, β=90°, γ=90°; Ima2",,,not_reported,not_reported,400.0,photocatalysis;alcohol_oxidation,10.1021/acs.inorgchem.2c03472,ok,
10.1021/acs.inorgchem.2c03472,downloaded\10.1021_acs.inorgchem.2c03472.pdf,SI downloaded\10.1021_acs.inorgchem.2c03472_SI.pdf,mof_json_store\10.1021_acs.inorgchem.2c03472\raw_output.json,mof_json_store\10.1021_acs.inorgchem.2c03472\synthesis_002.json,yes,Lower T gave no crystals; higher T gave precipitates; HCl caused AgCl precipitation; silver salt choice affected crystallization.,,2181710,ZrOCl2·8H2O,,"0.20 g, 0.07 mmol",0.07,mmol,nan,Ag2SO4,"0.06 g, 0.35 mmol",0.35,mmol,nan,,,,,"1,4-di(4H-1,2,4-triazol-4-yl)benzene",L,"0.04 g, 0.19 mmol",0.19,mmol,,,,,,,,,,,sodium hydroxide (1.0 mol·L−1),NaOH,"1.0 M, adjust pH = 3.0",,,,,,,,deionized water,H2O,6 mL,6.0,,,,,180.0,180 °C,72.0,3 days,stainless-steel reactor (20 mL),"pre-stirred 0.5 h, then static",water,,air-dried,,,brown-black massive crystals,40.0,0.30 × 0.26 × 0.24 mm,pcu,tetranuclear {Ag4} cluster; POM-supported 3D framework,"a=10.505(2), b=12.279(2), c=13.237(2) Å; α=85.756(9)°, β=85.064(9)°, γ=70.261(10)°; P-1",,,not_reported,not_reported,400.0,photocatalysis;alcohol_oxidation,10.1021/acs.inorgchem.2c03472,ok,
10.1021/acs.inorgchem.2c03472,downloaded\10.1021_acs.inorgchem.2c03472.pdf,SI downloaded\10.1021_acs.inorgchem.2c03472_SI.pdf,mof_json_store\10.1021_acs.inorgchem.2c03472\raw_output.json,mof_json_store\10.1021_acs.inorgchem.2c03472\synthesis_003.json,yes,Lower T gave no crystals; higher T gave precipitates; HCl caused AgCl precipitation; silver salt choice affected crystallization.,,2181715,ZrOCl2·8H2O,,"0.20 g, 0.06 mmol",0.06,mmol,nan,AgNO3,"0.16 g, 0.94 mmol",0.94,mmol,nan,,,,,"1,4-di(4H-1,2,4-triazol-4-yl)benzene",L,"0.02 g, 0.09 mmol",0.09,mmol,,,,,,,,,,,nitric acid (1.0 mol·L−1),HNO3,"1.0 M, adjust pH ≈ 2.0",,,,,,,,deionized water,H2O,6 mL,6.0,,,,,180.0,180 °C,72.0,3 days,stainless-steel reactor (20 mL),"pre-stirred 0.5 h, then static",water,,air-dried,,,light brown rhombic crystals,62.0,0.20 × 0.18 × 0.18 mm,cds,hexanuclear {Ag6} cluster; POM-involved 3D network,"a=23.995(7), b=20.654(6), c=14.818(5) Å; α=90°, β=97.179(11)°, γ=90°; C2/c",,,not_reported,not_reported,400.0,photocatalysis;alcohol_oxidation,10.1021/acs.inorgchem.2c03472,ok,
10.1039/c4dt04013a,downloaded\10.1039_c4dt04013a.pdf,SI downloaded\10.1039_c4dt04013a_SI.pdf,mof_json_store\10.1039_c4dt04013a\raw_output.json,mof_json_store\10.1039_c4dt04013a\synthesis_001.json,yes,Other anions and higher or lower pH gave amorphous powder or structurally different micro-crystals.,,1013117,ZrOCl2·8H2O,,"17.0 mg, 0.1 mmol",0.1,mmol,nan,,,,,nan,,,,,"1H-1,2,3-triazole",Hta,"21.0 mg, 0.3 mmol",0.3,mmol,"1,2,4,5-benzenetetracarboxylic acid",H4btec,"25.0 mg, 0.1 mmol",0.1,mmol,,,,,,,,,,,,,,,,water (doubly deionized),H2O,15.0 mL,15.0,,,,,160.0,160 °C,72.0,72 h,parr Teflon-lined stainless steel vessel (23 mL),,water,,dried in air,,,blue block-shaped crystals,25.0,,,centrosymmetric Cu7 cluster + square-planar Cu(II) node,"a=7.843(2), b=9.986(2), c=12.320(3) Å, α=67.609(4), β=78.650(3), γ=68.577(4), P-1",,,not_reported,not_reported,304.0,,10.1039/c4dt04013a,ok,
10.1039/c4dt04013a,downloaded\10.1039_c4dt04013a.pdf,SI downloaded\10.1039_c4dt04013a_SI.pdf,mof_json_store\10.1039_c4dt04013a\raw_output.json,mof_json_store\10.1039_c4dt04013a\synthesis_002.json,yes,Other anions and higher or lower pH gave amorphous powder or structurally different micro-crystals.,,1013118,ZrOCl2·8H2O,,"72.3 mg, 0.3 mmol",0.3,mmol,nan,,,,,nan,,,,,"1H-1,2,3-triazole",Hta,"21.0 mg, 0.3 mmol",0.3,mmol,terephthalic acid,H2tp,"16.6 mg, 0.1 mmol",0.1,mmol,,,,,,triethylamine (pH adjuster),,adjust pH to ca. 6.0 by triethylamine,,,,,,,,water (doubly deionized),H2O,8.0 mL,8.0,,,,,160.0,160 °C,120.0,120 h,parr Teflon-lined stainless steel vessel (23 mL),,water,,dried in air,,,blue block-shaped crystals,60.0,,,hourglass Cu5 clusters + octahedral Cu(II); pillared by tp2−,"a=8.6725(9), b=8.8145(9), c=13.3980(13) Å, α=78.991(2), β=73.520(2), γ=82.909(2), P-1",,,not_reported,not_reported,290.0,,10.1039/c4dt04013a,ok,
10.1039/c4dt04013a,downloaded\10.1039_c4dt04013a.pdf,SI downloaded\10.1039_c4dt04013a_SI.pdf,mof_json_store\10.1039_c4dt04013a\raw_output.json,mof_json_store\10.1039_c4dt04013a\synthesis_003.json,yes,Other anions and higher or lower pH gave amorphous powder or structurally different micro-crystals.,,1013119,ZrOCl2·8H2O,,"40.0 mg, 0.2 mmol",0.2,mmol,nan,,,,,nan,,,,,"1H-1,2,3-triazole",Hta,"21.0 mg, 0.3 mmol",0.3,mmol,isophthalic acid,H2ip,"16.6 mg, 0.1 mmol",0.1,mmol,,,,,,triethylamine (pH adjuster),,adjust pH to ca. 6.0 by triethylamine,,,,,,,,water (doubly deionized),H2O,8.0 mL,8.0,,,,,160.0,160 °C,96.0,96 h,parr Teflon-lined stainless steel vessel (23 mL),,water,,dried in air,,,blue block-shaped crystals,60.0,,,Cu5 clusters linked by ip2−; microporous framework,"a=10.5526(10), b=10.8749(10), c=15.3643(14) Å, α=76.545(2), β=82.101(2), γ=79.927(2), P-1",,,not_reported,not_reported,290.0,,10.1039/c4dt04013a,ok,
10.1039/c4dt04013a,downloaded\10.1039_c4dt04013a.pdf,SI downloaded\10.1039_c4dt04013a_SI.pdf,mof_json_store\10.1039_c4dt04013a\raw_output.json,mof_json_store\10.1039_c4dt04013a\synthesis_004.json,yes,Other anions and higher or lower pH gave amorphous powder or structurally different micro-crystals.,,1013120,ZrOCl2·8H2O,,"40.0 mg, 0.2 mmol",0.2,mmol,nan,,,,,nan,,,,,"1H-1,2,3-triazole",Hta,"14.0 mg, 0.2 mmol",0.2,mmol,phthalic acid,H2pa,"16.6 mg, 0.1 mmol",0.1,mmol,,,,,,triethylamine (pH adjuster),,adjust pH to ca. 6.0 by triethylamine,,,,,,,,water (doubly deionized),H2O,10.0 mL,10.0,,,,,160.0,160 °C,96.0,96 h,parr Teflon-lined stainless steel vessel (23 mL),,water,,dried in air,,,blue block-shaped crystals,40.0,,,butterfly Cu4(μ3-OH)2 cluster + square-planar Cu(II); 2D layer,"a=8.3870(6), b=8.4427(7), c=10.0939(8) Å, α=113.9400(10), β=94.1230(10), γ=95.5090(10), P-1",,,not_reported,not_reported,292.0,,10.1039/c4dt04013a,ok,
10.1021/acs.inorgchem.4c00695,downloaded\10.1021_acs.inorgchem.4c00695.pdf,SI downloaded\10.1021_acs.inorgchem.4c00695_SI.pdf,mof_json_store\10.1021_acs.inorgchem.4c00695\raw_output.json,mof_json_store\10.1021_acs.inorgchem.4c00695\synthesis_001.json,no,,,2256270,ZrOCl2·8H2O,,"0.0228 g, 0.1 mmol",0.1,mmol,nan,,,,,nan,,,,,"4,4′-oxybisbenzoic acid",H2OBBA,"0.0121 g, 0.05 mmol",0.05,mmol,"4,4′-(((9H-fluoren-9-ylidene)methylene)bis(4,1-phenylene))dipyridine",L,"0.0242 g, 0.05 mmol",0.05,mmol,,,,,,,,,,,,,,,,methanol,MeOH,3 mL,3.0,water (distilled),H2O,3 mL,3.0,160.0,160 °C,72.0,3 days,10 mL Teflon-lined stainless-steel autoclave,"stirred 1 h, then static",MeOH,,dried at room temperature,,,light yellow crystals,35.7,,,dinuclear [M2(COO)4] flywheel cluster,"a=9.8251(14) Å, b=17.293(2) Å, c=22.781(3) Å, β=96.964(6)°, P21/c",,,not_reported,yes,380.0,sensing,10.1021/acs.inorgchem.4c00695,ok,
10.1021/acs.inorgchem.4c00695,downloaded\10.1021_acs.inorgchem.4c00695.pdf,SI downloaded\10.1021_acs.inorgchem.4c00695_SI.pdf,mof_json_store\10.1021_acs.inorgchem.4c00695\raw_output.json,mof_json_store\10.1021_acs.inorgchem.4c00695\synthesis_002.json,no,,,2256267,ZrOCl2·8H2O,,"0.0249 g, 0.1 mmol",0.1,mmol,nan,,,,,nan,,,,,"4,4′-oxybisbenzoic acid",H2OBBA,"0.0121 g, 0.05 mmol",0.05,mmol,"4,4′-(((9H-fluoren-9-ylidene)methylene)bis(4,1-phenylene))dipyridine",L,"0.0242 g, 0.05 mmol",0.05,mmol,,,,,,,,,,,,,,,,methanol,MeOH,3 mL,3.0,water (distilled),H2O,3 mL,3.0,160.0,160 °C,72.0,3 days,10 mL Teflon-lined stainless-steel autoclave,"stirred 1 h, then static",MeOH,,dried at room temperature,,,dark red crystals,43.3,,,dinuclear [M2(COO)4] flywheel cluster,"a=9.5967(8) Å, b=17.0748(13) Å, c=23.1782(19) Å, β=95.382(5)°, P21/c",,,not_reported,yes,380.0,sensing,10.1021/acs.inorgchem.4c00695,ok,
10.1039/c0dt01011a,downloaded\10.1039_c0dt01011a.pdf,,mof_json_store\10.1039_c0dt01011a\raw_output.json,mof_json_store\10.1039_c0dt01011a\synthesis_001.json,yes,Grinding 1 with CoCl2·6H2O in presence of a few drops of water gave an amorphous material; some mechanochemical Cu/Ni products not fully characterised.,TIF-1,,ZrOCl2·8H2O,,"0.30 g, 1.26 mmol",1.26,mmol,nan,,,,,nan,,,,,"1,3,5-trimethylimidazole-2,4,6-triethylbenzene",1,"0.50 g, 1.24 mmol",1.24,mmol,,,,,,,,,,,pyridine,,5 mL,5.0,mL,,,,,,"N,N-dimethylformamide",DMF,10 mL,10.0,ethylene glycol,,5 mL,5.0,140.0,140 °C,72.0,72 h,sealed vial,static,chloroform,,200 °C under vacuum for 2 days,200.0,48.0,royal blue crystals,84.0,,,"tetrahedral Co(II) nodes with terminal Cl−; 2D honeycomb layers, twofold interpenetrated","a=40.116(4), b=15.0126(13), c=11.1975(9) Å, Ima2",8.47,,,,360.0,CO2_capture;hydrogen storage,10.1039/c0dt01011a,ok,
10.1039/c0dt01011a,downloaded\10.1039_c0dt01011a.pdf,,mof_json_store\10.1039_c0dt01011a\raw_output.json,mof_json_store\10.1039_c0dt01011a\synthesis_002.json,yes,Grinding 1 with CoCl2·6H2O in presence of a few drops of water gave an amorphous material; some mechanochemical Cu/Ni products not fully characterised.,TIF-4,,ZrOCl2·8H2O,,"0.30 g, 1.26 mmol (same mixture as TIF-1)",1.26,mmol,nan,,,,,nan,,,,,"1,3,5-trimethylimidazole-2,4,6-triethylbenzene",1,"0.50 g, 1.24 mmol (same mixture as TIF-1)",1.24,mmol,,,,,,,,,,,pyridine,,5 mL,5.0,mL,,,,,,"N,N-dimethylformamide",DMF,10 mL,10.0,ethylene glycol,,5 mL,5.0,140.0,140 °C; crystals obtained upon cooling the reaction mixture instead of hot filtration,72.0,"72 h heating, then cooled",sealed vial,static,,,,,,pink crystals,,,,octahedral Co(II) with six imidazole N donors; 2D layered framework,"a=b=10.4800(3), c=17.8377(12) Å, P63/m",,,,,,,10.1039/c0dt01011a,ok,
10.1039/c0dt01011a,downloaded\10.1039_c0dt01011a.pdf,,mof_json_store\10.1039_c0dt01011a\raw_output.json,mof_json_store\10.1039_c0dt01011a\synthesis_003.json,yes,Grinding 1 with CoCl2·6H2O in presence of a few drops of water gave an amorphous material; some mechanochemical Cu/Ni products not fully characterised.,TIF-2,,ZrOCl2·8H2O,,"1.19 g, 5.0 mmol (in 50 mL hot water)",5,mmol,nan,,,,,nan,,,,,"1,3,5-trimethylimidazole-2,4,6-triethylbenzene",1,"4.0 g, 9.9 mmol (in 200 mL boiling water)",9.9,mmol,,,,,,,,,,,,,,,,,,,,,water,H2O,50 mL (hot) + 200 mL (boiling),,,,,,25,"boiling, then cooled to RT",,cooled to room temperature,,,water,2×,,,,pink crystals,57.0,,,octahedral Co(II) with two coordinated H2O; 2D sheets linked by H-bonded water/Cl−,"a=9.2994(15), b=22.066(4), c=13.8764(15) Å, β=90.412(6)°, P21/n",,,,,,CO2_capture;hydrogen storage,10.1039/c0dt01011a,ok,
10.1039/c0dt01011a,downloaded\10.1039_c0dt01011a.pdf,,mof_json_store\10.1039_c0dt01011a\raw_output.json,mof_json_store\10.1039_c0dt01011a\synthesis_006.json,yes,Grinding 1 with CoCl2·6H2O in presence of a few drops of water gave an amorphous material; some mechanochemical Cu/Ni products not fully characterised.,TIF-6,,ZrOCl2·8H2O,,"0.04 g, 0.25 mmol",0.25,mmol,nan,,,,,nan,,,,,"1,3,5-trimethylimidazole-2,4,6-triethylbenzene",1,"0.10 g, 0.25 mmol",0.25,mmol,,,,,,,,,,,pyridine,,1 mL,1.0,mL,,,,,,"N,N-dimethylformamide",DMF,2 mL,2.0,ethylene glycol,,1 mL,1.0,140.0,140 °C,72.0,72 h,sealed vial,static,,,,,,off-white crystals,,,,trigonal bipyramidal Mn(II) with axial Cl−; 1:1 M:ligand 2D polymer,"a=12.675(4), b=20.932(7), c=9.027(3) Å, β=92.544(14)°, P21/c",,,,,,,10.1039/c0dt01011a,ok,
10.1021/ic100188w,downloaded\10.1021_ic100188w.pdf,SI downloaded\10.1021_ic100188w_SI.pdf,mof_json_store\10.1021_ic100188w\raw_output.json,mof_json_store\10.1021_ic100188w\synthesis_001.json,no,,,752985,ZrOCl2·8H2O,,"0.3 mmol (in MeOH, 2 mL)",0.3,mmol,nan,,,,,nan,,,,,"2-(1,3,4-thiadiazol-2-ylthio)acetic acid",HL,0.1 mmol,0.1,mmol,,,,,,,,,,,sodium azide,,0.3 mmol,0.3,mmol,,,,,,methanol,MeOH,"buffer layer MeOH/H2O 1:1 v/v, 12 mL; plus 2 mL for metal solution",,water,H2O,"buffer layer MeOH/H2O 1:1 v/v, 12 mL; plus 2 mL for HL/NaN3 solution",,25,room temperature,672.0,about four weeks,,static,MeOH,,100 °C under vacuum for at least 5 h,100.0,5.0,green prism crystals,20.0,,,,"a=b=24.342(3) Å, c=18.303(4) Å, R3c",8.3,309.0,not_reported,not_reported,320.0,hydrogen storage,10.1021/ic100188w,ok,
10.1021/ic100188w,downloaded\10.1021_ic100188w.pdf,SI downloaded\10.1021_ic100188w_SI.pdf,mof_json_store\10.1021_ic100188w\raw_output.json,mof_json_store\10.1021_ic100188w\synthesis_002.json,no,,,752986,ZrOCl2·8H2O,,"0.3 mmol (in MeOH, 2 mL)",0.3,mmol,nan,,,,,nan,,,,,"2-(1,3,4-thiadiazol-2-ylthio)acetic acid",HL,0.1 mmol,0.1,mmol,,,,,,,,,,,sodium azide,,0.3 mmol,0.3,mmol,,,,,,methanol,MeOH,"buffer layer MeOH/H2O 1:1 v/v, 12 mL; plus 2 mL for metal solution",,water,H2O,"buffer layer MeOH/H2O 1:1 v/v, 12 mL; plus 2 mL for HL/NaN3 solution",,25,room temperature,672.0,about four weeks,,static,MeOH,,100 °C under vacuum for at least 5 h,100.0,5.0,,30.0,,,,"a=b=24.502(4) Å, c=18.450(4) Å, R3c",8.7,328.0,not_reported,not_reported,,hydrogen storage,10.1021/ic100188w,ok,
10.1021/ic048755k,downloaded\10.1021_ic048755k.pdf,,mof_json_store\10.1021_ic048755k\raw_output.json,mof_json_store\10.1021_ic048755k\synthesis_001.json,yes,GWMOF-6 optimization: initial ratios gave extra PXRD peak; changing ratios (1.5:2:1:2:320) at 180 °C yielded GWMOF-4 instead of target.,GWMOF-3,253574,ZrOCl2·8H2O,PrCl3·7H2O,molar ratio 1,,,nan,,,,,nan,,,,,adipic acid,,molar ratio 1,,,,,,,,,,,,,concentrated ammonium hydroxide,NH4OH,molar ratio 2,,,,,,,,water,H2O,molar ratio 150,,,,,,180.0,180 °C,72.0,72 h,23 mL Teflon-lined Parr bomb (autoclave),,"water, ethanol",,air-dried at room temperature,,,green crystals,23.0,,,PrO10 chains linked by adipate,"triclinic, P-1; a=8.6550(5) Å, b=9.9366(6) Å, c=11.7170(6) Å, α=74.710(1)°, β=69.795(1)°, γ=85.959(1)°",,,not_reported,not_reported,330.0,,10.1021/ic048755k,ok,
10.1021/ic048755k,downloaded\10.1021_ic048755k.pdf,,mof_json_store\10.1021_ic048755k\raw_output.json,mof_json_store\10.1021_ic048755k\synthesis_002.json,yes,GWMOF-6 optimization: initial ratios gave extra PXRD peak; changing ratios (1.5:2:1:2:320) at 180 °C yielded GWMOF-4 instead of target.,GWMOF-4,253575,ZrOCl2·8H2O,PrCl3·7H2O,molar ratio 1,,,nan,,,,,nan,,,,,adipic acid,,molar ratio 0.5,,,,,,,,,,,,,concentrated ammonium hydroxide,NH4OH,molar ratio 2,,,,,,,,water,H2O,molar ratio 150,,,,,,180.0,180 °C,72.0,72 h,23 mL Teflon-lined Parr bomb (autoclave),,"water, ethanol",,air-dried at room temperature,,,green crystals,30.0,,,Tethered PrO9/PrO10 slabs with [Pr2O18] edge-shared dimers,"triclinic, P-1; a=8.67860(10) Å, b=10.38310(10) Å, c=13.6693(2) Å, α=101.3547(7)°, β=106.1204(7)°, γ=93.9593(5)°",,,not_reported,not_reported,325.0,,10.1021/ic048755k,ok,
10.1021/ic048755k,downloaded\10.1021_ic048755k.pdf,,mof_json_store\10.1021_ic048755k\raw_output.json,mof_json_store\10.1021_ic048755k\synthesis_003.json,yes,GWMOF-6 optimization: initial ratios gave extra PXRD peak; changing ratios (1.5:2:1:2:320) at 180 °C yielded GWMOF-4 instead of target.,GWMOF-6,253576,ZrOCl2·8H2O,PrCl3·7H2O,molar ratio 1,,,nan,,,,,nan,,,,,adipic acid,,molar ratio 1,,,,,,,,,,,,,"4,4′-dipyridyl",,molar ratio 1,,,concentrated ammonium hydroxide,NH4OH,molar ratio 2,,,water,H2O,molar ratio 150,,,,,,120.0,120 °C,72.0,72 h,Teflon-lined Parr bomb (autoclave),,"water, ethanol",,air-dried at room temperature,,,green crystals,25.0,,,"Edge-shared PrO9 chains linked by adipate; 4,4′-dipyridyl guest in channels","orthorhombic, Pbcn; a=21.9415(10) Å, b=7.7878(3) Å, c=19.6649(9) Å",,,not_reported,not_reported,380.0,,10.1021/ic048755k,ok,
10.1021/acs.nanolett.9b04997,downloaded\10.1021_acs.nanolett.9b04997.pdf,SI downloaded\10.1021_acs.nanolett.9b04997_SI.pdf,mof_json_store\10.1021_acs.nanolett.9b04997\raw_output.json,mof_json_store\10.1021_acs.nanolett.9b04997\synthesis_002.json,no,,ZIF-67,,ZnI2,,23.5 mg in 2 mL MeOH,0.0736243,mmol,nan,,,,,nan,,,,,2-methylimidazole,,55 mg in 2 mL MeOH,55.0,mg,,,,,,,,,,,,,,,,,,,,,methanol,MeOH,4 mL total,4.0,,,,,25,room temperature (RT),3.0,3 h,,stirred,,,,,,rhombic dodecahedra (RD),,,,,,,,,,,,10.1021/acs.nanolett.9b04997,ok,
10.1021/acs.nanolett.9b04997,downloaded\10.1021_acs.nanolett.9b04997.pdf,SI downloaded\10.1021_acs.nanolett.9b04997_SI.pdf,mof_json_store\10.1021_acs.nanolett.9b04997\raw_output.json,mof_json_store\10.1021_acs.nanolett.9b04997\synthesis_004.json,no,,ZIF-8,,Zn(NO3)2·6H2O,,137 mg in 4 mL H2O,0.62994,mmol,nan,,,,,nan,,,,,2-methylimidazole,,1.6 g in 10 mL H2O,1.6,g,,,,,,,,,,,,,,,,,,,,,water,H2O,14 mL total,14.0,,,,,25,room temperature (RT),1.0,1 h,,stirred,MeOH,3×,80 °C under vacuum for 24 h,80.0,24.0,truncated rhombic dodecahedra ({110}/{100} facets),,,,,,,,,,,,10.1021/acs.nanolett.9b04997,ok,
10.1021/acs.nanolett.9b04997,downloaded\10.1021_acs.nanolett.9b04997.pdf,SI downloaded\10.1021_acs.nanolett.9b04997_SI.pdf,mof_json_store\10.1021_acs.nanolett.9b04997\raw_output.json,mof_json_store\10.1021_acs.nanolett.9b04997\synthesis_005.json,no,,ZIF-8,,Co(SO4)·6H2O,,24 mg in 2 mL MeOH,0.131085,mmol,nan,,,,,nan,,,,,2-methylimidazole,,55 mg in 2 mL MeOH,55.0,mg,,,,,,,,,,,,,,,,,,,,,methanol,MeOH,4 mL total,4.0,,,,,25,room temperature (RT),3.0,3 h,,stirred,,,80 °C under vacuum for 24 h (for CO-IR),80.0,24.0,rhombic dodecahedra ({110} facets),,,,,,,,,,,,10.1021/acs.nanolett.9b04997,ok,
10.1039/c3cy00503h,downloaded\10.1039_c3cy00503h.pdf,SI downloaded\10.1039_c3cy00503h_SI.pdf,mof_json_store\10.1039_c3cy00503h\raw_output.json,mof_json_store\10.1039_c3cy00503h\synthesis_001.json,no,,Ni2(BDC)2(DABCO),,Cd(NO3)2·4H2O,,"0.58 g, 2 mmol",2,mmol,nan,,,,,nan,,,,,terephthalic acid,BDC,"0.332 g, 2 mmol",2.0,mmol,"1,4-diazabicyclo[2.2.2]octane",DABCO,"0.112 g, 1 mmol",1.0,mmol,,,,,,,,,,,,,,,,"N,N-dimethylformamide",DMF,15 mL,15.0,,,,,100.0,100 °C,48.0,48 h,20 mL glass vial,static,"DMF, MeOH",DMF 3×10 mL for 3 days; MeOH 3×10 mL for 3 days,140 °C under vacuum for 6 h,140.0,6.0,green crystals,69.0,,,,,6.112,1473.0,not_reported,not_reported,,catalysis;C-H arylation,10.1039/c3cy00503h,ok,
10.1039/c3cy00503h,downloaded\10.1039_c3cy00503h.pdf,SI downloaded\10.1039_c3cy00503h_SI.pdf,mof_json_store\10.1039_c3cy00503h\raw_output.json,mof_json_store\10.1039_c3cy00503h\synthesis_002.json,no,,Cu2(BDC)2(DABCO),,Cd(NO3)2·4H2O,,"0.59 g, 2 mmol",2,mmol,nan,,,,,nan,,,,,terephthalic acid,BDC,"0.332 g, 2 mmol",2.0,mmol,"1,4-diazabicyclo[2.2.2]octane",DABCO,"0.112 g, 1 mmol",1.0,mmol,,,,,,,,,,,,,,,,"N,N-dimethylformamide",DMF,15 mL,15.0,,,,,100.0,100 °C,48.0,48 h,20 mL glass vial,static,"DMF, MeOH",DMF 3×10 mL for 3 days; MeOH 3×10 mL for 3 days,140 °C under vacuum for 6 h,140.0,6.0,blue crystals,67.0,,,,,,,not_reported,not_reported,,,10.1039/c3cy00503h,ok,
10.1039/c3cy00503h,downloaded\10.1039_c3cy00503h.pdf,SI downloaded\10.1039_c3cy00503h_SI.pdf,mof_json_store\10.1039_c3cy00503h\raw_output.json,mof_json_store\10.1039_c3cy00503h\synthesis_003.json,no,,Co2(BDC)2(DABCO),,CdSO4·8H2O,,"0.58 g, 2 mmol",2,mmol,nan,,,,,nan,,,,,terephthalic acid,BDC,"0.332 g, 2 mmol",2.0,mmol,"1,4-diazabicyclo[2.2.2]octane",DABCO,"0.112 g, 1 mmol",1.0,mmol,,,,,,,,,,,,,,,,"N,N-dimethylformamide",DMF,15 mL,15.0,,,,,100.0,100 °C,48.0,48 h,20 mL glass vial,static,"DMF, MeOH",DMF 3×10 mL for 3 days; MeOH 3×10 mL for 3 days,140 °C under vacuum for 6 h,140.0,6.0,purple crystals,73.0,,,,,,,not_reported,not_reported,,,10.1039/c3cy00503h,ok,
10.1039/c3cy00503h,downloaded\10.1039_c3cy00503h.pdf,SI downloaded\10.1039_c3cy00503h_SI.pdf,mof_json_store\10.1039_c3cy00503h\raw_output.json,mof_json_store\10.1039_c3cy00503h\synthesis_004.json,no,,Ni(HBTC)(BIPY),,AlCl3·6H2O,,"0.58 g, 2 mmol",2,mmol,nan,,,,,nan,,,,,"benzene-1,3,5-tricarboxylic acid",BTC,"0.442 g, 2 mmol",2.0,mmol,"4,4′-bipyridyl",BIPY,"0.318 g, 2 mmol",2.0,mmol,,,,,,,,,,,,,,,,"N,N-dimethylformamide",DMF,15 mL,15.0,,,,,100.0,100 °C,48.0,48 h,20 mL glass vial,static,"DMF, CH2Cl2",DMF 3×10 mL for 3 days; CH2Cl2 3×10 mL for 3 days,140 °C under vacuum for 6 h,140.0,6.0,light blue crystals,70.0,,,,,,,not_reported,not_reported,,,10.1039/c3cy00503h,ok,
10.1039/c5dt04033g,downloaded\10.1039_c5dt04033g.pdf,SI downloaded\10.1039_c5dt04033g_SI.pdf,mof_json_store\10.1039_c5dt04033g\raw_output.json,mof_json_store\10.1039_c5dt04033g\synthesis_005.json,no,,,,Zn(NO3)2,,"0.03 g, 0.07 mmol",0.07,mmol,nan,,,,,nan,,,,,"3-hydroxinaftalene-2,7-disulfonic acid",3-OHNDS,"0.024 g, 0.07 mmol",0.07,mmol,"3,4,7,8-tetramethyl-1,10-phenanthroline","3,4,7,8-TMphen","0.033 g, 0.14 mmol",0.14,mmol,,,,,,,,,,,,,,,,water,H2O,6 mL,6.0,,,,,170.0,170 °C,17.0,17 h,Teflon-lined stainless steel autoclave,stirred,"water, ethanol",,,,,,55.6,,rtl,"rod-like Ln2N4O10 chains (3,6-connected)",,,,not_reported,not_reported,410.0,,10.1039/c5dt04033g,ok,
10.1021/acsanm.4c04072,downloaded\10.1021_acsanm.4c04072.pdf,SI downloaded\10.1021_acsanm.4c04072_SI.pdf,mof_json_store\10.1021_acsanm.4c04072\raw_output.json,mof_json_store\10.1021_acsanm.4c04072\synthesis_001.json,no,,MIL-53-Al,,Cu(NO3)2·3H2O,,L:M mass ratio 0.22:1,,,nan,,,,,nan,,,,,terephthalic acid,H2-BDC,L:M mass ratio 0.22:1,,,,,,,,,,,,,,,,,,,,,,,deionized water,H2O,,,,,,,220.0,Sonicated at RT 30 min; then heated at 220 °C for 24 h,24.0,24 h (after 30 min sonication at RT),autoclave,"sonicated, then static","DMF (35 mL), MeOH",MeOH three times,DMF solvent exchange at 150 °C for 12 h; then dried at 150 °C under vacuum overnight,150.0,,octahedral-shaped prisms; ~81 nm,,81 nm average,,,"a=16.64 Å, b=6.64 Å, c=5.50 Å; orthorhombic, Pnma; V=607.69 Å³",9.5,1130.0,not_reported,not_reported,,hydrogen storage,10.1021/acsanm.4c04072,ok,
10.1021/acsanm.4c04072,downloaded\10.1021_acsanm.4c04072.pdf,SI downloaded\10.1021_acsanm.4c04072_SI.pdf,mof_json_store\10.1021_acsanm.4c04072\raw_output.json,mof_json_store\10.1021_acsanm.4c04072\synthesis_002.json,no,,MIL-53-Al,,Zn(NO3)2·6H2O,,L:M mass ratio 0.32:1,,,nan,,,,,nan,,,,,terephthalic acid,H2-BDC,L:M mass ratio 0.32:1,,,,,,,,,,,,,,,,,,,,,,,deionized water,H2O,,,,,,,220.0,Sonicated at RT 30 min; then heated at 220 °C for 24 h,24.0,24 h (after 30 min sonication at RT),autoclave,"sonicated, then static","DMF (35 mL), MeOH",MeOH three times,DMF solvent exchange at 150 °C for 12 h; then dried at 150 °C under vacuum overnight,150.0,,orthorhombic-shaped crystals; ~150 nm,,150 nm average,,,"a=16.21 Å, b=6.20 Å, c=5.57 Å; orthorhombic, Imma; V=559.74 Å³",10.8,1253.0,not_reported,not_reported,,hydrogen storage,10.1021/acsanm.4c04072,ok,
10.1021/acsanm.4c04072,downloaded\10.1021_acsanm.4c04072.pdf,SI downloaded\10.1021_acsanm.4c04072_SI.pdf,mof_json_store\10.1021_acsanm.4c04072\raw_output.json,mof_json_store\10.1021_acsanm.4c04072\synthesis_003.json,no,,MIL-53-Al,,Ga(NO3)3,,L:M mass ratio 0.42:1,,,nan,,,,,nan,,,,,terephthalic acid,H2-BDC,L:M mass ratio 0.42:1,,,,,,,,,,,,,,,,,,,,,,,deionized water,H2O,,,,,,,220.0,Sonicated at RT 30 min; then heated at 220 °C for 24 h,24.0,24 h (after 30 min sonication at RT),autoclave,"sonicated, then static","DMF (35 mL), MeOH",MeOH three times,DMF solvent exchange at 150 °C for 12 h; then dried at 150 °C under vacuum overnight,150.0,,orthorhombic-shaped crystals; ~150 nm,,150 nm average,,,"a=16.24 Å, b=6.21 Å, c=5.59 Å; orthorhombic, Imma; V=563.75 Å³",11.3,1165.0,not_reported,not_reported,,hydrogen storage,10.1021/acsanm.4c04072,ok,
10.1021/acsanm.4c04072,downloaded\10.1021_acsanm.4c04072.pdf,SI downloaded\10.1021_acsanm.4c04072_SI.pdf,mof_json_store\10.1021_acsanm.4c04072\raw_output.json,mof_json_store\10.1021_acsanm.4c04072\synthesis_004.json,no,,MIL-53-Al,,CdCl2,,L:M mass ratio 0.52:1,,,nan,,,,,nan,,,,,terephthalic acid,H2-BDC,L:M mass ratio 0.52:1,,,,,,,,,,,,,,,,,,,,,,,deionized water,H2O,,,,,,,220.0,Sonicated at RT 30 min; then heated at 220 °C for 24 h,24.0,24 h (after 30 min sonication at RT),autoclave,"sonicated, then static","DMF (35 mL), MeOH",MeOH three times,DMF solvent exchange at 150 °C for 12 h; then dried at 150 °C under vacuum overnight,150.0,,monoclinic crystals,,,,,"a=6.89 Å, b=16.41 Å, c=12.58 Å; monoclinic, Cc; V=1422.35 Å³",8.7,1438.0,not_reported,not_reported,,hydrogen storage,10.1021/acsanm.4c04072,ok,
