Repository: zzhenglab/MOFinder

# MOFinder

MOFinder extracts MOF synthesis information from the literature, reconstructs evidence-supported negative reaction records, and prepares datasets for synthesis-outcome prediction.
[Web application](https://mofinder.chemistry.wustl.edu/) | [Demos](Demo/README.md) | [Source code](docs/source_to_code.md) | [Workflow guide](docs/workflow.md) | [Model evaluation](docs/evaluation.md)

## Quick start

The workflow runs through Python commands. Python 3.10 or newer is required. Clone the repository and initialize its related applications:

```bash
git clone --recurse-submodules https://github.com/zzhenglab/MOFinder.git
cd MOFinder
```

Start with the two offline demonstrations:

```bash

File: mof_extraction_1_2.csv (part 272 of 305)
doi,main_pdf,si_pdf,raw_output,parsed_json,article_trial_or_failure,article_trial_or_failure_notes,mof_name,crystal_code,metal_1,metal_1_abbr,metal_1_amount_text,metal_1_amount_value,metal_1_amount_unit,metal_2,metal_2_abbr,metal_2_amount_text,metal_2_amount_value,metal_2_amount_unit,metal_3,metal_3_abbr,metal_3_amount_text,metal_3_amount_value,metal_3_amount_unit,linker_1,linker_1_abbr,linker_1_amount_text,linker_1_amount_value,linker_1_amount_unit,linker_2,linker_2_abbr,linker_2_amount_text,linker_2_amount_value,linker_2_amount_unit,linker_3,linker_3_abbr,linker_3_amount_text,linker_3_amount_value,linker_3_amount_unit,modulator_1,modulator_1_abbr,modulator_1_amount_text,modulator_1_amount_value,modulator_1_amount_unit,modulator_2,modulator_2_abbr,modulator_2_amount_text,modulator_2_amount_value,modulator_2_amount_unit,solvent_main,solvent_main_abbr,solvent_main_amount_text,solvent_main_ml,solvent_secondary,solvent_secondary_abbr,solvent_secondary_amount_text,solvent_secondary_ml,temperature_c,temperature_c_text,time_h,time_text,vessel_type,stirring,washing_solvent,washing_cycles,activation_text,activation_temp_c,activation_time_h,crystal_morphology,yield_percent,crystal_size,topology_code,metal_cluster_connectivity,unit_cell_short,pore_diameter_A,BET_surface_area_m2g,air_stable,water_stable,tga_decomposition_temp_c,applications,reference,status,error
10.1021/acsanm.4c04072,downloaded\10.1021_acsanm.4c04072.pdf,SI downloaded\10.1021_acsanm.4c04072_SI.pdf,mof_json_store\10.1021_acsanm.4c04072\raw_output.json,mof_json_store\10.1021_acsanm.4c04072\synthesis_006.json,no,,MIL-53-Al,,Al(NO3)3·9H2O,,L:M mass ratio 1:1,,,nan,,,,,nan,,,,,terephthalic acid,H2-BDC,L:M mass ratio 1:1,,,,,,,,,,,,,,,,,,,,,,,deionized water,H2O,,,,,,,220.0,Sonicated at RT 30 min; then heated at 220 °C for 24 h,24.0,24 h (after 30 min sonication at RT),autoclave,"sonicated, then static","DMF (35 mL), MeOH",MeOH three times,DMF solvent exchange at 150 °C for 12 h; then dried at 150 °C under vacuum overnight,150.0,,monoclinic crystals,,,,,"a=6.20 Å, b=17.20 Å, c=12.95 Å; monoclinic, Cc; V=1380.89 Å³",13.4,1906.0,not_reported,not_reported,,hydrogen storage,10.1021/acsanm.4c04072,ok,
10.1002/anie.201608463,downloaded\10.1002_anie.201608463.pdf,SI downloaded\10.1002_anie.201608463_SI.pdf,mof_json_store\10.1002_anie.201608463\raw_output.json,mof_json_store\10.1002_anie.201608463\synthesis_001.json,no,,Co2(bdc)2(dabco) (sql),,Pb(NO3)2,,"0.625 mmol (0.125 M in DMF, 5 mL total)",0.625,mmol,nan,,,,,nan,,,,,terephthalic acid,BDC,"0.625 mmol (0.125 M in DMF, 5 mL total)",0.625,mmol,diazabicyclo[2.2.2]octane,DABCO,"0.315 mmol (0.063 M in DMF, 5 mL total)",0.315,mmol,,,,,,,,,,,,,,,,"N,N-dimethylformamide",DMF,5 mL,5.0,,,,,95.7,isothermal 95.7(7) °C in oil bath,,,capped 9 mm borosilicate glass culture tube,stirred,,,,,,,,,sql,Co2(COO)4 paddlewheel pillared by dabco,,,,not_reported,not_reported,,,10.1002/anie.201608463,ok,
10.1002/anie.201608463,downloaded\10.1002_anie.201608463.pdf,SI downloaded\10.1002_anie.201608463_SI.pdf,mof_json_store\10.1002_anie.201608463\raw_output.json,mof_json_store\10.1002_anie.201608463\synthesis_002.json,no,,Co2(bdc)2(dabco) (sql),,Fe(C2O4),,"0.625 mmol (0.125 M in DMF, 5 mL total)",0.625,mmol,nan,,,,,nan,,,,,terephthalic acid,BDC,"0.625 mmol (0.125 M in DMF, 5 mL total)",0.625,mmol,diazabicyclo[2.2.2]octane,DABCO,"0.315 mmol (0.063 M in DMF, 5 mL total)",0.315,mmol,,,,,,,,,,,,,,,,"N,N-dimethylformamide",DMF,5 mL,5.0,,,,,105.0,isothermal 105(1) °C in oil bath,,,capped 9 mm borosilicate glass culture tube,stirred,,,,,,,,,sql,Co2(COO)4 paddlewheel pillared by dabco,,,,not_reported,not_reported,,,10.1002/anie.201608463,ok,
10.1002/anie.201608463,downloaded\10.1002_anie.201608463.pdf,SI downloaded\10.1002_anie.201608463_SI.pdf,mof_json_store\10.1002_anie.201608463\raw_output.json,mof_json_store\10.1002_anie.201608463\synthesis_003.json,no,,Co2(bdc)2(dabco) (sql),,Cu(NO3)2·3H2O,,"0.625 mmol (0.125 M in DMF, 5 mL total)",0.625,mmol,nan,,,,,nan,,,,,terephthalic acid,BDC,"0.625 mmol (0.125 M in DMF, 5 mL total)",0.625,mmol,diazabicyclo[2.2.2]octane,DABCO,"0.315 mmol (0.063 M in DMF, 5 mL total)",0.315,mmol,,,,,,,,,,,,,,,,"N,N-dimethylformamide",DMF,5 mL,5.0,,,,,113.0,isothermal 113(1) °C in oil bath,,,capped 9 mm borosilicate glass culture tube,stirred,,,,,,,,,sql,Co2(COO)4 paddlewheel pillared by dabco,,,,not_reported,not_reported,,,10.1002/anie.201608463,ok,
10.1002/anie.201608463,downloaded\10.1002_anie.201608463.pdf,SI downloaded\10.1002_anie.201608463_SI.pdf,mof_json_store\10.1002_anie.201608463\raw_output.json,mof_json_store\10.1002_anie.201608463\synthesis_004.json,no,,Zn2(bdc)2(dabco) (sql),,Cerium(III),,"0.625 mmol (0.125 M in DMF, 5 mL total)",0.625,mmol,nan,,,,,nan,,,,,terephthalic acid,BDC,"0.625 mmol (0.125 M in DMF, 5 mL total)",0.625,mmol,diazabicyclo[2.2.2]octane,DABCO,"0.315 mmol (0.063 M in DMF, 5 mL total)",0.315,mmol,,,,,,,,,,,,,,,,"N,N-dimethylformamide",DMF,5 mL,5.0,,,,,96.1,isothermal 96.1(6) °C in oil bath,,,capped 9 mm borosilicate glass culture tube,stirred,,,,,,,,,sql,Zn2(COO)4 paddlewheel pillared by dabco,,,,not_reported,not_reported,,,10.1002/anie.201608463,ok,
10.1002/anie.201608463,downloaded\10.1002_anie.201608463.pdf,SI downloaded\10.1002_anie.201608463_SI.pdf,mof_json_store\10.1002_anie.201608463\raw_output.json,mof_json_store\10.1002_anie.201608463\synthesis_005.json,no,,Zn2(bdc)2(dabco) (sql),,Zn(NO3)2·6H2O,,"0.625 mmol (0.125 M in DMF, 5 mL total)",0.625,mmol,nan,,,,,nan,,,,,terephthalic acid,BDC,"0.625 mmol (0.125 M in DMF, 5 mL total)",0.625,mmol,diazabicyclo[2.2.2]octane,DABCO,"0.315 mmol (0.063 M in DMF, 5 mL total)",0.315,mmol,,,,,,,,,,,,,,,,"N,N-dimethylformamide",DMF,5 mL,5.0,,,,,108.1,isothermal 108.1(8) °C in oil bath,,,capped 9 mm borosilicate glass culture tube,stirred,,,,,,,,,sql,Zn2(COO)4 paddlewheel pillared by dabco,,,,not_reported,not_reported,,,10.1002/anie.201608463,ok,
10.1002/anie.201608463,downloaded\10.1002_anie.201608463.pdf,SI downloaded\10.1002_anie.201608463_SI.pdf,mof_json_store\10.1002_anie.201608463\raw_output.json,mof_json_store\10.1002_anie.201608463\synthesis_006.json,no,,Zn2(bdc)2(dabco) (sql),,Ni(NO3)2·6H2O,,"0.625 mmol (0.125 M in DMF, 5 mL total)",0.625,mmol,nan,,,,,nan,,,,,terephthalic acid,BDC,"0.625 mmol (0.125 M in DMF, 5 mL total)",0.625,mmol,diazabicyclo[2.2.2]octane,DABCO,"0.315 mmol (0.063 M in DMF, 5 mL total)",0.315,mmol,,,,,,,,,,,,,,,,"N,N-dimethylformamide",DMF,5 mL,5.0,,,,,113.0,isothermal ca. 113 °C in oil bath,,,capped 9 mm borosilicate glass culture tube,stirred,,,,,,,,,sql,Zn2(COO)4 paddlewheel pillared by dabco,,,,not_reported,not_reported,,,10.1002/anie.201608463,ok,
10.1002/anie.201608463,downloaded\10.1002_anie.201608463.pdf,SI downloaded\10.1002_anie.201608463_SI.pdf,mof_json_store\10.1002_anie.201608463\raw_output.json,mof_json_store\10.1002_anie.201608463\synthesis_007.json,no,,Ni2(bdc)2(dabco) (sql),,Zn(CH3COO)2·2H2O,,"0.625 mmol (0.125 M in DMF, 5 mL total)",0.625,mmol,nan,,,,,nan,,,,,terephthalic acid,BDC,"0.625 mmol (0.125 M in DMF, 5 mL total)",0.625,mmol,diazabicyclo[2.2.2]octane,DABCO,"0.315 mmol (0.063 M in DMF, 5 mL total)",0.315,mmol,,,,,,,,,,,,,,,,"N,N-dimethylformamide",DMF,5 mL,5.0,,,,,25,heated from RT to 120 °C (ramp ca. 13 °C min−1) in oil bath,,,capped 9 mm borosilicate glass culture tube,stirred,,,,,,,,,sql,Ni2(COO)4 paddlewheel pillared by dabco,,,,not_reported,not_reported,,,10.1002/anie.201608463,ok,
10.1039/c8cc04147d,downloaded\10.1039_c8cc04147d.pdf,SI downloaded\10.1039_c8cc04147d_SI.pdf,mof_json_store\10.1039_c8cc04147d\raw_output.json,mof_json_store\10.1039_c8cc04147d\synthesis_001.json,no,,PCN-224,,NdCl3·6H2O,,6.0 mg (18.6 µmol),0.0186,mmol,nan,,,,,nan,,,,,"5,10,15,20-tetrakis(4-carboxyphenyl)porphyrin",H2TCPP,2.0 mg (2.5 µmol),2.0,mg,,,,,,,,,,,benzoic acid,BA,56 mg (0.46 mmol),56.0,mg,,,,,,"N,N-dimethylformamide",DMF,2 mL,2.0,,,,,90.0,90 °C,5.0,5 h,5-mL round-bottom flask,,DMF,three times,,,,nanospheres,,,,,,16.0,2596.0,not_reported,not_reported,,,10.1039/c8cc04147d,ok,
10.1039/c8cc04147d,downloaded\10.1039_c8cc04147d.pdf,SI downloaded\10.1039_c8cc04147d_SI.pdf,mof_json_store\10.1039_c8cc04147d\raw_output.json,mof_json_store\10.1039_c8cc04147d\synthesis_002.json,no,,PCN-224/PCN-222 (mixed),,FeCl3·6H2O,,6.0 mg (18.6 µmol),0.0186,mmol,nan,,,,,nan,,,,,"5,10,15,20-tetrakis(4-carboxyphenyl)porphyrin",H2TCPP,2.0 mg (2.5 µmol),2.0,mg,,,,,,,,,,,benzoic acid,BA,56 mg (0.46 mmol),56.0,mg,,,,,,"N,N-dimethylformamide",DMF,2 mL,2.0,water,H2O,0.25% v/v water,,90.0,90 °C,5.0,5 h,5-mL round-bottom flask,,DMF,three times,,,,nanospheres and nanorods,,,,,,,,not_reported,not_reported,,,10.1039/c8cc04147d,ok,
10.1039/c8cc04147d,downloaded\10.1039_c8cc04147d.pdf,SI downloaded\10.1039_c8cc04147d_SI.pdf,mof_json_store\10.1039_c8cc04147d\raw_output.json,mof_json_store\10.1039_c8cc04147d\synthesis_003.json,no,,PCN-222,,FeCl3·6H2O,,6.0 mg (18.6 µmol),0.0186,mmol,nan,,,,,nan,,,,,"5,10,15,20-tetrakis(4-carboxyphenyl)porphyrin",H2TCPP,2.0 mg (2.5 µmol),2.0,mg,,,,,,,,,,,benzoic acid,BA,56 mg (0.46 mmol),56.0,mg,,,,,,"N,N-dimethylformamide",DMF,2 mL,2.0,water,H2O,1% v/v water,,90.0,90 °C,5.0,5 h,5-mL round-bottom flask,,DMF,three times,,,,nanorods,,,,,,,1679.0,not_reported,not_reported,,,10.1039/c8cc04147d,ok,
10.1039/c2ce25430a,downloaded\10.1039_c2ce25430a.pdf,SI downloaded\10.1039_c2ce25430a_SI.pdf,mof_json_store\10.1039_c2ce25430a\raw_output.json,mof_json_store\10.1039_c2ce25430a\synthesis_001.json,no,,,842641,Copper(II),,0.015 g,0.015,g,nan,,,,,nan,,,,,"4,4′,4′′-(benzene-1,3,5-triyl-tris(benzene-4,1-diyl))-tribenzoic acid",H3BBC,0.005 g,0.005,g,,,,,,,,,,,,,,,,,,,,,"N,N-dimethylformamide",DMF,1.5 mL,1.5,,,,,74.85,348 K,72.0,72 h,5-mL glass vial,static,,,dried in air,,,colorless crystals,65.0,,,Zn2(COO)3 SBU,"a=23.958(1), b=23.958(1), c=29.229(1) Å, α=90°, β=90°, γ=120°, P6522",,,not_reported,not_reported,,luminescence,10.1039/c2ce25430a,ok,
10.1039/c2ce25430a,downloaded\10.1039_c2ce25430a.pdf,SI downloaded\10.1039_c2ce25430a_SI.pdf,mof_json_store\10.1039_c2ce25430a\raw_output.json,mof_json_store\10.1039_c2ce25430a\synthesis_002.json,no,,,842642,Al2(SO4)3,,0.015 g,0.0438408,mmol,nan,,,,,nan,,,,,"4,4′,4′′-(benzene-1,3,5-triyl-tris(benzene-4,1-diyl))-tribenzoic acid",H3BBC,0.005 g,0.005,g,2-aminoterephthalic acid,NH2-H2BDC,0.005 g,0.005,g,,,,,,,,,,,,,,,,"N,N-dimethylformamide",DMF,1.5 mL,1.5,,,,,74.85,348 K,72.0,72 h,5-mL glass vial,static,,,dried in air,,,brown crystals,50.0,,,Zn2(COO)3 SBU,"a=23.965(6), b=23.965(6), c=26.192(6) Å, α=90°, β=90°, γ=120°, P61",,,not_reported,not_reported,,luminescence,10.1039/c2ce25430a,ok,
10.1021/acsami.2c17007,downloaded\10.1021_acsami.2c17007.pdf,SI downloaded\10.1021_acsami.2c17007_SI.pdf,mof_json_store\10.1021_acsami.2c17007\raw_output.json,mof_json_store\10.1021_acsami.2c17007\synthesis_001.json,no,,MIL-68(In),,Ni(NO3)2·6H2O,,"0.598 g, 1.988 mol",1988,mmol,nan,,,,,nan,,,,,terephthalic acid,BDC,"0.215 g, 1.292 mol",,,,,,,,,,,,,,,,,,,,,,,"N,N-dimethylformamide",DMF,"20 mL, 0.258 mol",20.0,,,,,100.0,100 °C,48.0,48 h,Teflon-lined autoclave (100 mL),,ethanol,three times,80 °C under vacuum for 12 h,80.0,12.0,white microrods,,,,InO4(OH)2 chains,,,586.0,not_reported,not_reported,,nitrogen_fixation,10.1021/acsami.2c17007,ok,
10.1021/acsami.2c17007,downloaded\10.1021_acsami.2c17007.pdf,SI downloaded\10.1021_acsami.2c17007_SI.pdf,mof_json_store\10.1021_acsami.2c17007\raw_output.json,mof_json_store\10.1021_acsami.2c17007\synthesis_002.json,no,,MIL-68(In)-NH2,,Ni(NO3)2·6H2O,,"0.598 g, 1.988 mmol",1.988,mmol,nan,,,,,nan,,,,,2-aminoterephthalic acid,BDC-NH2,"0.234 g, 1.292 mmol",1.292,mmol,,,,,,,,,,,,,,,,,,,,,"N,N-dimethylformamide",DMF,"20 mL, 0.258 mol",20.0,,,,,125.0,125 °C,5.0,5 h,Teflon-lined autoclave (50 mL),,,,vacuum drying,,,gray-yellow microrods,,,,InO4(OH)2 chains,,,,not_reported,not_reported,,nitrogen_fixation,10.1021/acsami.2c17007,ok,
10.1021/acsami.2c17007,downloaded\10.1021_acsami.2c17007.pdf,SI downloaded\10.1021_acsami.2c17007_SI.pdf,mof_json_store\10.1021_acsami.2c17007\raw_output.json,mof_json_store\10.1021_acsami.2c17007\synthesis_003.json,no,,MIL-68(In)-NH2,,Sm(NO3)3·6H2O,,"0.598 g, 1.988 mmol",1.988,mmol,nan,,,,,nan,,,,,2-aminoterephthalic acid,BDC-NH2,"0.234 g, 1.292 mmol",1.292,mmol,,,,,,,,,,,,,,,,,,,,,"N,N-dimethylformamide",DMF,"20 mL, 0.258 mol",20.0,,,,,125.0,125 °C,5.0,5 h,Teflon-lined autoclave (100 mL),,,,vacuum drying,,,gray-yellow microrods,,,,InO4(OH)2 chains,,,774.0,not_reported,not_reported,,nitrogen_fixation,10.1021/acsami.2c17007,ok,
10.1021/acsami.2c17007,downloaded\10.1021_acsami.2c17007.pdf,SI downloaded\10.1021_acsami.2c17007_SI.pdf,mof_json_store\10.1021_acsami.2c17007\raw_output.json,mof_json_store\10.1021_acsami.2c17007\synthesis_004.json,no,,MIL-68(In)-NH2,,Eu(NO3)3·6H2O,,"0.598 g, 1.988 mmol",1.988,mmol,nan,,,,,nan,,,,,2-aminoterephthalic acid,BDC-NH2,"0.234 g, 1.292 mmol",1.292,mmol,,,,,,,,,,,,,,,,,,,,,"N,N-dimethylformamide",DMF,"20 mL, 0.258 mol",20.0,,,,,125.0,125 °C,5.0,5 h,Teflon-lined autoclave (150 mL),,,,vacuum drying,,,gray-yellow microrods,,,,InO4(OH)2 chains,,,,not_reported,not_reported,,nitrogen_fixation,10.1021/acsami.2c17007,ok,
10.1021/acsami.2c17007,downloaded\10.1021_acsami.2c17007.pdf,SI downloaded\10.1021_acsami.2c17007_SI.pdf,mof_json_store\10.1021_acsami.2c17007\raw_output.json,mof_json_store\10.1021_acsami.2c17007\synthesis_005.json,no,,MIL-68(In)-NH2,,Gd(NO3)3·6H2O,,"0.598 g, 1.988 mmol",1.988,mmol,nan,,,,,nan,,,,,2-aminoterephthalic acid,BDC-NH2,"0.234 g, 1.292 mmol",1.292,mmol,,,,,,,,,,,,,,,,,,,,,"N,N-dimethylformamide",DMF,"20 mL, 0.258 mol",20.0,,,,,125.0,125 °C,5.0,5 h,Teflon-lined autoclave (200 mL),,,,vacuum drying,,,gray-yellow microrods,,,,InO4(OH)2 chains,,,,not_reported,not_reported,,nitrogen_fixation,10.1021/acsami.2c17007,ok,
10.1021/acsami.2c17007,downloaded\10.1021_acsami.2c17007.pdf,SI downloaded\10.1021_acsami.2c17007_SI.pdf,mof_json_store\10.1021_acsami.2c17007\raw_output.json,mof_json_store\10.1021_acsami.2c17007\synthesis_006.json,no,,MIL-68(In)-OH,,Tb(NO3)3·6H2O,,"0.598 g, 1.988 mmol",1.988,mmol,nan,,,,,nan,,,,,2-hydroxyterephthalic acid,BDC-OH,"0.235 g, 1.292 mmol",1.292,mmol,,,,,,,,,,,,,,,,,,,,,"N,N-dimethylformamide",DMF,"20 mL, 0.258 mol",20.0,,,,,125.0,125 °C,5.0,5 h,Teflon-lined autoclave (100 mL),,,,vacuum drying,,,yellow microrods,,,,InO4(OH)2 chains,,,16.0,not_reported,not_reported,,nitrogen_fixation,10.1021/acsami.2c17007,ok,
10.1021/acsami.2c17007,downloaded\10.1021_acsami.2c17007.pdf,SI downloaded\10.1021_acsami.2c17007_SI.pdf,mof_json_store\10.1021_acsami.2c17007\raw_output.json,mof_json_store\10.1021_acsami.2c17007\synthesis_007.json,no,,MIL-68(In)-Br,,Dy(NO3)3·6H2O,,"0.598 g, 1.988 mmol",1.988,mmol,nan,,,,,nan,,,,,2-bromoterephthalic acid,BDC-Br,"0.316 g, 1.292 mmol",1.292,mmol,,,,,,,,,,,,,,,,,,,,,"N,N-dimethylformamide",DMF,"20 mL, 0.258 mol",20.0,,,,,125.0,125 °C,5.0,5 h,Teflon-lined autoclave (100 mL),,,,vacuum drying,,,microrods,,,,InO4(OH)2 chains,,,659.0,not_reported,not_reported,,nitrogen_fixation,10.1021/acsami.2c17007,ok,
10.1021/acsami.2c17007,downloaded\10.1021_acsami.2c17007.pdf,SI downloaded\10.1021_acsami.2c17007_SI.pdf,mof_json_store\10.1021_acsami.2c17007\raw_output.json,mof_json_store\10.1021_acsami.2c17007\synthesis_008.json,no,,MIL-68(In)-NO2,,Cr(NO3)3·9H2O,,"0.598 g, 1.988 mmol",1.988,mmol,nan,,,,,nan,,,,,2-nitroterephthalic acid,BDC-NO2,"0.272 g, 1.292 mmol",1.292,mmol,,,,,,,,,,,,,,,,,,,,,"N,N-dimethylformamide",DMF,"20 mL, 0.258 mol",20.0,,,,,125.0,125 °C,5.0,5 h,Teflon-lined autoclave (100 mL),,,,vacuum drying,,,microrods,,,,InO4(OH)2 chains,,,163.0,not_reported,not_reported,,nitrogen_fixation,10.1021/acsami.2c17007,ok,
10.1021/acsami.2c17007,downloaded\10.1021_acsami.2c17007.pdf,SI downloaded\10.1021_acsami.2c17007_SI.pdf,mof_json_store\10.1021_acsami.2c17007\raw_output.json,mof_json_store\10.1021_acsami.2c17007\synthesis_009.json,no,,MIL-68(In)-CH3,,Cr(NO3)3·9H2O,,"0.598 g, 1.988 mmol",1.988,mmol,nan,,,,,nan,,,,,2-methylterephthalic acid,BDC-CH3,"0.232 g, 1.292 mmol",1.292,mmol,,,,,,,,,,,,,,,,,,,,,"N,N-dimethylformamide",DMF,"20 mL, 0.258 mol",20.0,,,,,125.0,125 °C,5.0,5 h,Teflon-lined autoclave (100 mL),,,,vacuum drying,,,microrods,,,,InO4(OH)2 chains,,,528.0,not_reported,not_reported,,nitrogen_fixation,10.1021/acsami.2c17007,ok,
10.1039/d2cp03746g,downloaded\10.1039_d2cp03746g.pdf,SI downloaded\10.1039_d2cp03746g_SI.pdf,mof_json_store\10.1039_d2cp03746g\raw_output.json,mof_json_store\10.1039_d2cp03746g\synthesis_001.json,no,,UiO-66,,CoCl2·6H2O,ZrCl4,0.777 g (1 eq),4.91981,mmol,nan,,,,,nan,,,,,terephthalic acid,H2BDC,1.104 g (2 eq),1.104,g,,,,,,,,,,,hydrochloric acid (37%),HCl,0.552 mL of 37% HCl (2 eq),0.552,mL,,,,,,"N,N-dimethylformamide",DMF,20 mL (77.5 eq),20.0,,,,,220.0,220 °C,20.0,20 h,Teflon-lined autoclave,,"DMF, acetone",,Soxhlet-extracted with acetone for 24 h; activated at 150 °C under vacuum for 20 h,150.0,20.0,white powder,,,,Zr6O4(OH)4 12-connected SBU,,,,not_reported,not_reported,,,10.1039/d2cp03746g,ok,
10.1039/d2cp03746g,downloaded\10.1039_d2cp03746g.pdf,SI downloaded\10.1039_d2cp03746g_SI.pdf,mof_json_store\10.1039_d2cp03746g\raw_output.json,mof_json_store\10.1039_d2cp03746g\synthesis_002.json,no,,UiO-66-NO2,,FeCl3·6H2O,ZrCl4,0.3010 g (1 eq),1.58173,mmol,nan,,,,,nan,,,,,2-nitroterephthalic acid,H2BDC-NO2,0.2727 g,0.2727,g,,,,,,,,,,,formic acid,HCOOH,2.436 mL (50 eq),2.436,mL,,,,,,"N,N-dimethylformamide",DMF,25 mL (250 eq),25.0,,,,,120.0,120 °C,24.0,24 h,Pyrex glass vessel,,"DMF, acetone",,Soxhlet-extracted with acetone for 24 h; activated at 150 °C under vacuum for 20 h,150.0,20.0,,,,,Zr6O4(OH)4 12-connected SBU,,,,not_reported,not_reported,,,10.1039/d2cp03746g,ok,
10.1039/d2cp03746g,downloaded\10.1039_d2cp03746g.pdf,SI downloaded\10.1039_d2cp03746g_SI.pdf,mof_json_store\10.1039_d2cp03746g\raw_output.json,mof_json_store\10.1039_d2cp03746g\synthesis_003.json,no,,UiO-66-NH2,,Fe,ZrCl4,0.6468 g (1 eq),11.5821,mmol,nan,,,,,nan,,,,,2-aminoterephthalic acid,H2BDC-NH2,0.5028 g,0.5028,g,,,,,,,,,,,acetic acid,AcOH,3.968 mL (25 eq),3.968,mL,,,,,,water (deionized),H2O,10 mL (200 eq),10.0,,,,,120.0,120 °C,24.0,24 h,Pyrex glass vessel,,"H2O, acetone",,Soxhlet-extracted with acetone for 24 h; activated at 150 °C under vacuum for 20 h,150.0,20.0,,,,,Zr6O4(OH)4 12-connected SBU,,,,not_reported,not_reported,,,10.1039/d2cp03746g,ok,
10.1039/c5dt03738g,downloaded\10.1039_c5dt03738g.pdf,SI downloaded\10.1039_c5dt03738g_SI.pdf,mof_json_store\10.1039_c5dt03738g\raw_output.json,mof_json_store\10.1039_c5dt03738g\synthesis_001.json,no,,[Cd(3-bpdh)2(ClO4)2]n,,Zn(NO3)2·6H2O,Cd(ClO4)2·6H2O,"1 mmol, 0.419 g dissolved in 20 mL H2O; 3 mL metal solution layered",1,mmol,nan,,,,,nan,,,,,"2,5-bis-(3-pyridyl)-3,4-diaza-2,4-hexadiene",3-bpdh,"1 mmol, 0.238 g in 20 mL MeOH; used in mixed ligand solution; 6 mL layered",1.0,mmol,,,,,,,,,,,,,,,,,,,,,water,H2O,solvent for metal salt (20 mL) and for Na2suc (20 mL); 1:1 MeOH/H2O buffer 5 mL used for layering,,methanol,MeOH,solvent for 3-bpdh (20 mL); used in 1:1 MeOH/H2O buffer (5 mL) for layering,,25,room temperature,504.0,three weeks,glass tube,premix stirred 1 h; then static slow diffusion layering,MeOH/H2O 1:1,,,,,white block-shaped single crystals,30.0,,,CdO2N4 octahedral nodes; 1D chain,"a=8.840(5) Å, b=17.934(5) Å, c=10.458(5) Å, β=98.701(5)°, P21/n",,,not_reported,not_reported,,anion_exchange;luminescence,10.1039/c5dt03738g,ok,
10.1039/c5dt03738g,downloaded\10.1039_c5dt03738g.pdf,SI downloaded\10.1039_c5dt03738g_SI.pdf,mof_json_store\10.1039_c5dt03738g\raw_output.json,mof_json_store\10.1039_c5dt03738g\synthesis_002.json,no,,{[Cd(3-bpdh)(suc)(H2O)]·3(H2O)}n,,Cd(NO3)2·6H2O,Cd(ClO4)2·6H2O,"1 mmol, 0.419 g dissolved in 20 mL H2O; 3 mL metal solution layered",1,mmol,nan,,,,,nan,,,,,"2,5-bis-(3-pyridyl)-3,4-diaza-2,4-hexadiene",3-bpdh,"1 mmol, 0.238 g in 20 mL MeOH; used in mixed ligand solution; 6 mL layered",1.0,mmol,disodium succinate,suc,"1 mmol, 0.162 g in 20 mL H2O; used in mixed ligand solution; 6 mL layered",1.0,mmol,,,,,,,,,,,,,,,,water,H2O,solvent for Na2suc (20 mL) and metal salt (20 mL); 1:1 MeOH/H2O buffer 5 mL used for layering,,methanol,MeOH,solvent for 3-bpdh (20 mL); used in 1:1 MeOH/H2O buffer (5 mL) for layering,,25,room temperature,504.0,three weeks,glass tube,premix stirred 1 h; then static slow diffusion layering,MeOH/H2O 1:1,,solvent exchange with dry acetone; then 130 °C under 1×10^-1 Pa vacuum for ~4 h,130.0,4.0,yellowish block-shaped single crystals,42.0,,,CdO4N2 6-coordinate nodes; 4-connected uninodal net,"a=7.087(5) Å, b=17.669(5) Å, c=17.793(5) Å, Pna21",,,not_reported,not_reported,250.0,CO2_capture;water_harvesting,10.1039/c5dt03738g,ok,
10.1021/acsomega.3c07906,downloaded\10.1021_acsomega.3c07906.pdf,SI downloaded\10.1021_acsomega.3c07906_SI.pdf,mof_json_store\10.1021_acsomega.3c07906\raw_output.json,mof_json_store\10.1021_acsomega.3c07906\synthesis_001.json,yes,"Ce(NO3)3·6H2O did not yield pure Ce-MOF; without added dimethylamine, varying 120–160 °C and 2–48 h mostly formed Ce5.",Ce-MOF,2106041,Zn(NO3)2·6H2O,,"170 mg, 0.1 mmol",0.1,mmol,nan,,,,,nan,,,,,terephthalic acid,H2bdc,"136 mg, 0.8 mmol",0.8,mmol,,,,,,,,,,,dimethylamine (33% aqueous solution),,"340 μL, 2 mmol",2.0,mmol,,,,,,"N,N-dimethylformamide",DMF,12 mL,12.0,,,,,120.0,120 °C,48.0,48 h,Teflon-lined stainless-steel reactor (23 mL),static,"DMF, EtOH",,250 °C under vacuum (10^-5 mmHg) for 5 h,250.0,5.0,colorless blocks,80.0,,bcu,dinuclear Ce2 8-connected,"P21/n; a=14.1352, b=12.1468, c=14.4311 Å, β=104.004° (100 K)",,222.0,not_reported,not_reported,,,10.1021/acsomega.3c07906,ok,
10.1021/acsomega.3c07906,downloaded\10.1021_acsomega.3c07906.pdf,SI downloaded\10.1021_acsomega.3c07906_SI.pdf,mof_json_store\10.1021_acsomega.3c07906\raw_output.json,mof_json_store\10.1021_acsomega.3c07906\synthesis_002.json,yes,"Ce(NO3)3·6H2O did not yield pure Ce-MOF; without added dimethylamine, varying 120–160 °C and 2–48 h mostly formed Ce5.",Ce-MOF,2106041,Zn(NO3)2·6H2O,,"150 mg, 0.07 mmol",0.07,mmol,nan,,,,,nan,,,,,terephthalic acid,H2bdc,"136 mg, 0.8 mmol",0.8,mmol,,,,,,,,,,,dimethylamine (33% aqueous solution),,"340 μL, 2 mmol",2.0,mmol,,,,,,"N,N-dimethylformamide",DMF,12 mL,12.0,,,,,120.0,120 °C,48.0,48 h,Teflon-lined stainless-steel reactor (23 mL),static,"DMF, EtOH",,250 °C under vacuum (10^-5 mmHg) for 5 h,250.0,5.0,colorless blocks,80.0,,bcu,dinuclear Ce2 8-connected,"P21/n; a=14.1352, b=12.1468, c=14.4311 Å, β=104.004° (100 K)",,110.0,not_reported,not_reported,,,10.1021/acsomega.3c07906,ok,
10.1021/acsomega.3c07906,downloaded\10.1021_acsomega.3c07906.pdf,SI downloaded\10.1021_acsomega.3c07906_SI.pdf,mof_json_store\10.1021_acsomega.3c07906\raw_output.json,mof_json_store\10.1021_acsomega.3c07906\synthesis_003.json,yes,"Ce(NO3)3·6H2O did not yield pure Ce-MOF; without added dimethylamine, varying 120–160 °C and 2–48 h mostly formed Ce5.",Ce-MOF,2106041,Zn(NO3)2·6H2O,,"136 mg, 0.4 mmol",0.4,mmol,nan,,,,,nan,,,,,terephthalic acid,H2bdc,"136 mg, 0.8 mmol",0.8,mmol,,,,,,,,,,,dimethylamine (33% aqueous solution),,"340 μL, 2 mmol",2.0,mmol,,,,,,"N,N-dimethylformamide",DMF,12 mL,12.0,,,,,120.0,120 °C,48.0,48 h,Teflon-lined stainless-steel reactor (23 mL),static,"DMF, EtOH",,250 °C under vacuum (10^-5 mmHg) for 5 h,250.0,5.0,colorless blocks,80.0,,bcu,dinuclear Ce2 8-connected,"P21/n; a=14.1352, b=12.1468, c=14.4311 Å, β=104.004° (100 K)",,112.0,not_reported,not_reported,,,10.1021/acsomega.3c07906,ok,
10.1021/acsomega.3c07906,downloaded\10.1021_acsomega.3c07906.pdf,SI downloaded\10.1021_acsomega.3c07906_SI.pdf,mof_json_store\10.1021_acsomega.3c07906\raw_output.json,mof_json_store\10.1021_acsomega.3c07906\synthesis_004.json,yes,"Ce(NO3)3·6H2O did not yield pure Ce-MOF; without added dimethylamine, varying 120–160 °C and 2–48 h mostly formed Ce5.",Ce5,GOBXAY,Cd(CH3COO)2·2H2O,,"170 mg, 0.1 mmol",0.1,mmol,nan,,,,,nan,,,,,terephthalic acid,H2bdc,"136 mg, 0.8 mmol",0.8,mmol,,,,,,,,,,,,,,,,,,,,,"N,N-dimethylformamide",DMF,12 mL,12.0,,,,,120.0,120 °C,48.0,48 h,Teflon-lined stainless-steel reactor (23 mL),static,"DMF, EtOH",,250 °C under vacuum (10^-5 mmHg) for 5 h,250.0,5.0,,60.0,,,1D chain SBU,,,223.0,not_reported,not_reported,,,10.1021/acsomega.3c07906,ok,
10.1021/acsomega.3c07906,downloaded\10.1021_acsomega.3c07906.pdf,SI downloaded\10.1021_acsomega.3c07906_SI.pdf,mof_json_store\10.1021_acsomega.3c07906\raw_output.json,mof_json_store\10.1021_acsomega.3c07906\synthesis_005.json,yes,"Ce(NO3)3·6H2O did not yield pure Ce-MOF; without added dimethylamine, varying 120–160 °C and 2–48 h mostly formed Ce5.",Ce5,GOBXAY,Pb(CH3COO)2·3H2O,,"136 mg, 0.4 mmol",0.4,mmol,nan,,,,,nan,,,,,terephthalic acid,H2bdc,"136 mg, 0.8 mmol",0.8,mmol,,,,,,,,,,,,,,,,,,,,,"N,N-dimethylformamide",DMF,12 mL,12.0,,,,,120.0,120 °C,48.0,48 h,Teflon-lined stainless-steel reactor (23 mL),static,"DMF, EtOH",,250 °C under vacuum (10^-5 mmHg) for 5 h,250.0,5.0,,60.0,,,1D chain SBU,,,223.0,not_reported,not_reported,,,10.1021/acsomega.3c07906,ok,
10.1039/c9sc06500h,downloaded\10.1039_c9sc06500h.pdf,,mof_json_store\10.1039_c9sc06500h\raw_output.json,mof_json_store\10.1039_c9sc06500h\synthesis_001.json,yes,Below 150 °C gave amorphous products in MOF-217 synthesis.,MOF-217,,Zinc,Ti(i-OPr)4,"7.5 ml, 0.025 mmol (in 200 ml DMF)",0.025,mmol,nan,,,,,nan,,,,,"2,4,6-tri(3,4-dihydroxyphenyl)-1,3,5-triazine",TDHT,"12 mg, 0.030 mmol",0.03,mmol,,,,,,,,,,,amylamine,,4 ml,,,tetrabutylammonium bromide,NBu4Br,"10 mg, 0.031 mmol",0.031,mmol,"N,N-dimethylformamide",DMF,400ml (TDHT) + 400ml (NBu4Br) + 200 ml (Ti(i-OPr)4 solution),,methanol,MeOH,100 ml (added to NBu4Br solution),,180.0,180 °C,48.0,48 hours,Schlenk tube,stirred 30 min then heated,"DMF, MeOH",reflux 1 day each,"supercritical CO2 drying: washed 5× with liquid CO2, heated to 38 °C at ~1300 psi for 45 min, then slow bleed ~6 h",38.0,,red octahedral crystals,,,srs,TiO6 3-connected SBU; 2-fold interpenetrated,a = 20.9953(3) Å at 100 K,,,yes,yes,300.0,proton_conduction,10.1039/c9sc06500h,ok,
10.1039/c9sc06500h,downloaded\10.1039_c9sc06500h.pdf,,mof_json_store\10.1039_c9sc06500h\raw_output.json,mof_json_store\10.1039_c9sc06500h\synthesis_002.json,yes,Below 150 °C gave amorphous products in MOF-217 synthesis.,Ti-CAT-5,,Cd(CH3COO)2·2H2O,Ti(i-OPr)4,"9 ml, 0.03 mmol",0.03,mmol,nan,,,,,nan,,,,,"2,3,6,7,10,11-hexahydroxytriphenylene",HHTP,"10 mg, 0.030 mmol",0.03,mmol,,,,,,,,,,,amylamine,,4 ml,,,tetrabutylammonium bromide,NBu4Br,"10 mg, 0.031 mmol",0.031,mmol,"N,N-dimethylformamide",DMF,1 ml (anhydrous),1.0,methanol,MeOH,30ml (anhydrous),,180.0,180 °C,48.0,48 hours,glass tube (8 mm dia),static,"DMF, MeCN",DMF 5×; MeCN 9×,dried under vacuum at room temperature for 24 h,,24.0,brown powder,,,,,,,,not_reported,not_reported,,proton_conduction,10.1039/c9sc06500h,ok,
10.1021/cg900828v,downloaded\10.1021_cg900828v.pdf,SI downloaded\10.1021_cg900828v_SI.pdf,mof_json_store\10.1021_cg900828v\raw_output.json,mof_json_store\10.1021_cg900828v\synthesis_001.json,no,,[CuI(papo)]n,,Zn(NO3)2·6H2O,CuI,"19 mg, 0.1 mmol",0.1,mmol,nan,,,,,nan,,,,,"N,N′-bis(pyridylcarbonyl)-4,4′-diaminodiphenyl ether",papo,"41 mg, 0.1 mmol",0.1,mmol,,,,,,,,,,,,,,,,,,,,,methanol,MeOH,"saturated KI solution, 3 mL",3.0,CH3OH/CHCl3,,"1:1 (v/v), 3 mL",3.0,25,RT,168.0,1 week,glass tube (layering method),static,,,,,,yellow crystals,,,,,,,,yes,not_reported,,,10.1021/cg900828v,ok,
10.1021/cg900828v,downloaded\10.1021_cg900828v.pdf,SI downloaded\10.1021_cg900828v_SI.pdf,mof_json_store\10.1021_cg900828v\raw_output.json,mof_json_store\10.1021_cg900828v\synthesis_002.json,no,,[Cu3I3(papo)]n,,Zn(NO3)2·6H2O,CuI,"19 mg, 0.1 mmol",0.1,mmol,nan,,,,,nan,,,,,"N,N′-bis(pyridylcarbonyl)-4,4′-diaminodiphenyl ether",papo,"41 mg, 0.1 mmol",0.1,mmol,,,,,,,,,,,,,,,,,,,,,methanol,MeOH,"saturated KI solution, 3 mL",3.0,CH3OH/CHCl3,,"1:1 (v/v), 3 mL",3.0,25,RT,168.0,1 week,glass tube (layering method),static,,,,,,yellow crystals,,,,,,,,yes,not_reported,,,10.1021/cg900828v,ok,
10.1021/cg900828v,downloaded\10.1021_cg900828v.pdf,SI downloaded\10.1021_cg900828v_SI.pdf,mof_json_store\10.1021_cg900828v\raw_output.json,mof_json_store\10.1021_cg900828v\synthesis_003.json,no,,[Cu3I3(papo)]n,,Zn(NO3)2·6H2O,CuI,"19 mg, 0.1 mmol",0.1,mmol,nan,,,,,nan,,,,,"N,N′-bis(pyridylcarbonyl)-4,4′-diaminodiphenyl ether",papo,"41 mg, 0.1 mmol",0.1,mmol,,,,,,,,,,,,,,,,,,,,,methanol,MeOH,"saturated KI solution, 3 mL",3.0,CH3CN/CHCl3,,"1:1 (v/v), 3 mL",3.0,25,RT,168.0,1 week,glass tube (layering method),static,,,,,,yellow crystals,25.0,,,,,,,yes,not_reported,,,10.1021/cg900828v,ok,
10.1021/cg900828v,downloaded\10.1021_cg900828v.pdf,SI downloaded\10.1021_cg900828v_SI.pdf,mof_json_store\10.1021_cg900828v\raw_output.json,mof_json_store\10.1021_cg900828v\synthesis_004.json,no,,[Cu8I4(dmtrz)4]n,,Zn(CH3COO)2·2H2O,CuI,"19 mg, 0.1 mmol",0.1,mmol,nan,,,,,nan,,,,,"3,5-dimethyl-1,2,4-triazolate",dmtrz,formed in situ from CH3CN,,,,,,,,,,,,,,,,,,,,,,,methanol,MeOH,"saturated KI solution, 3 mL",3.0,CH3CN/CHCl3,,"1:1 (v/v), 3 mL",3.0,25,RT,168.0,1 week,glass tube (layering method),static,,,,,,brown crystals,48.0,,jph,Cu4I4 distorted cubane tetramers linked by μ3-dmtrz; 2-coordinate Cu(I) connectors,"tetragonal, I41/a, a=17.2695(10) Å, b=17.2695(10) Å, c=19.002(2) Å (RT)",13.0,420.0,yes,not_reported,,hydrogen_storage,10.1021/cg900828v,ok,
10.1039/c0ce00715c,downloaded\10.1039_c0ce00715c.pdf,,mof_json_store\10.1039_c0ce00715c\raw_output.json,mof_json_store\10.1039_c0ce00715c\synthesis_001.json,no,,,,ZnCl2,,"50 mg, 0.367 mmol",0.367,mmol,nan,,,,,nan,,,,,5-nitroisophthalic acid,,"78 mg, 0.369 mmol",0.369,mmol,bis(4-pyridylmethyl)piperazine,bpmp,"99 mg, 0.369 mmol",0.369,mmol,,,,,,,,,,,,,,,,water (distilled),H2O,10 mL,10.0,,,,,120.0,120 °C,72.0,72 h,23 mL Teflon-lined Parr acid digestion bomb,,"H2O, acetone",,dried in air,,,colorless blocks,61.0,,,"tetrahedral Zn nodes; cationic (4,4) grids with embedded anionic chains",,,,not_reported,not_reported,,luminescence,10.1039/c0ce00715c,ok,
10.1039/c0ce00715c,downloaded\10.1039_c0ce00715c.pdf,,mof_json_store\10.1039_c0ce00715c\raw_output.json,mof_json_store\10.1039_c0ce00715c\synthesis_002.json,no,,,,Zn(NO3)2·6H2O,,"138 mg, 0.371 mmol",0.371,mmol,nan,,,,,nan,,,,,5-nitroisophthalic acid,,"78 mg, 0.369 mmol",0.369,mmol,bis(4-pyridylmethyl)piperazine,bpmp,"99 mg, 0.369 mmol",0.369,mmol,,,,,,,,,,,,,,,,water (distilled),H2O,10 mL,10.0,,,,,120.0,120 °C,72.0,72 h,23 mL Teflon-lined Parr acid digestion bomb,,,,,,,colorless blocks,,,,trinuclear {Zn3–Zn–Zn3} ribbon motifs linked by bpmp/Hbpmp,,,,not_reported,not_reported,,,10.1039/c0ce00715c,ok,
10.1039/c0ce00715c,downloaded\10.1039_c0ce00715c.pdf,,mof_json_store\10.1039_c0ce00715c\raw_output.json,mof_json_store\10.1039_c0ce00715c\synthesis_003.json,no,,,,Cd(NO3)2·4H2O,,"106 mg, 0.369 mmol",0.369,mmol,nan,,,,,nan,,,,,5-hydroxyisophthalic acid,,"67 mg, 0.368 mmol",0.368,mmol,bis(4-pyridylmethyl)piperazine,bpmp,"99 mg, 0.369 mmol",0.369,mmol,,,,,,sodium hydroxide solution,NaOH,"1.0 M, 1.0 mL",1.0,mmol,,,,,,water (distilled),H2O,10 mL,10.0,,,,,120.0,120 °C,72.0,72 h,23 mL Teflon-lined Parr acid digestion bomb,,"H2O, acetone",,dried in air,,,colorless blocks,14.0,,,tetrahedral Zn linked by OHip into diamondoid nets (5-fold interpenetrated),,,,not_reported,not_reported,,luminescence,10.1039/c0ce00715c,ok,
10.1039/c0ce00715c,downloaded\10.1039_c0ce00715c.pdf,,mof_json_store\10.1039_c0ce00715c\raw_output.json,mof_json_store\10.1039_c0ce00715c\synthesis_004.json,no,,,,Cd(NO3)2·4H2O,,"138 mg, 0.371 mmol",0.371,mmol,nan,,,,,nan,,,,,5-tert-butylisophthalic acid,,"82 mg, 0.37 mmol",0.37,mmol,bis(4-pyridylmethyl)piperazine,bpmp,"99 mg, 0.37 mmol",0.37,mmol,,,,,,sodium hydroxide solution,NaOH,"1.0 M, 1.0 mL",1.0,mmol,,,,,,water (distilled),H2O,10 mL,10.0,,,,,120.0,120 °C,72.0,72 h,23 mL Teflon-lined Parr acid digestion bomb,,"H2O, acetone",,dried in air,,,colorless blocks,98.0,,,{Zn2(OCO)2} dimer nodes forming interpenetrated 3D net,,,,not_reported,not_reported,,luminescence,10.1039/c0ce00715c,ok,
10.1039/c0ce00715c,downloaded\10.1039_c0ce00715c.pdf,,mof_json_store\10.1039_c0ce00715c\raw_output.json,mof_json_store\10.1039_c0ce00715c\synthesis_005.json,no,,,,Co(NO3)2·6H2O,,"138 mg, 0.371 mmol",0.371,mmol,nan,,,,,nan,,,,,5-methoxyisophthalic acid,,"73 mg, 0.372 mmol",0.372,mmol,bis(4-pyridylmethyl)piperazine,bpmp,"99 mg, 0.369 mmol",0.369,mmol,,,,,,,,,,,,,,,,water (distilled),H2O,10 mL,10.0,,,,,120.0,120 °C,72.0,72 h,23 mL Teflon-lined Parr acid digestion bomb,,,,,,,straw-colored blocks,,,,"undulating (4,4) grid 2D layers",,,,not_reported,not_reported,,,10.1039/c0ce00715c,ok,
10.1039/c0ce00715c,downloaded\10.1039_c0ce00715c.pdf,,mof_json_store\10.1039_c0ce00715c\raw_output.json,mof_json_store\10.1039_c0ce00715c\synthesis_006.json,no,,,,Co(NO3)2·6H2O,,"55 mg, 0.185 mmol",0.185,mmol,nan,,,,,nan,,,,,sodium 5-sulfoisophthalate,,"50 mg, 0.186 mmol",0.186,mmol,bis(4-pyridylmethyl)piperazine,bpmp,"50 mg, 0.186 mmol",0.186,mmol,,,,,,sodium hydroxide solution,NaOH,"1.0 M, 1.0 mL",1.0,mmol,,,,,,water (distilled),H2O,5 mL,5.0,,,,,90.0,90 °C (oil bath),48.0,48 h,15 mL glass vial,,"H2O, acetone",,dried in air,,,colorless blocks,46.0,,,trigonal bipyramidal Zn linked by sip and Hbpmp into 3D net (3-fold interpenetrated),,,,not_reported,not_reported,,luminescence,10.1039/c0ce00715c,ok,
10.1021/jacs.9b08322,downloaded\10.1021_jacs.9b08322.pdf,SI downloaded\10.1021_jacs.9b08322_SI.pdf,mof_json_store\10.1021_jacs.9b08322\raw_output.json,mof_json_store\10.1021_jacs.9b08322\synthesis_001.json,no,,,,Fe2IIIZnO(O2CCCl3)6(CH3OH)3,,"0.160 g, 0.539 mmol",0.539,mmol,nan,,,,,nan,,,,,"2,5-thiophenedicarboxylic acid",H2tdc,"0.046 g, 0.264 mmol",0.264,mmol,"1,4-diazo[2.2.2]bicyclooctane",dabco,"0.015 g, 0.134 mmol",0.134,mmol,ethylene glycol,,0.7 mL,,,,,,,,,,,,,"N,N-dimethylformamide",DMF,2.5 mL,2.5,ethylene glycol,,0.7 mL,0.7,130.0,130 °C,48.0,2 days,closed glass vial,"stirred 1 h pre-heating, then static",DMF,3× (3 mL),"CH2Cl2 exchange 5 days, vacuum at RT, then 150 °C under dynamic vacuum (10−8 bar) for 6 h",150.0,6.0,colorless hexagonal prismatic crystals,98.0,,,Zn12 carboxylate wheel SBU,,,587.0,not_reported,not_reported,,CO2_capture;hydrocarbon_separation,10.1021/jacs.9b08322,ok,
10.1021/jacs.9b08322,downloaded\10.1021_jacs.9b08322.pdf,SI downloaded\10.1021_jacs.9b08322_SI.pdf,mof_json_store\10.1021_jacs.9b08322\raw_output.json,mof_json_store\10.1021_jacs.9b08322\synthesis_002.json,no,,,,Fe2IIIZnO(O2CCCl3)6(CH3OH)3,,"0.160 g, 0.539 mmol",0.539,mmol,nan,,,,,nan,,,,,"2,5-thiophenedicarboxylic acid",H2tdc,"0.046 g, 0.264 mmol",0.264,mmol,"1,4-diazo[2.2.2]bicyclooctane",dabco,"0.015 g, 0.134 mmol",0.134,mmol,"1,2-propanediol",,0.7 mL,,,triethylamine,TEA,9.3 μL (0.142 mmol),0.142,mmol,,,,,,"N,N-dimethylformamide",DMF,2.5 mL,2.5,"1,2-propanediol",,0.7 mL,0.7,130.0,130 °C,48.0,2 days,closed glass vial,"sonicated pre-heating, then static",DMF,3× (3 mL),"CH2Cl2 exchange 5 days, vacuum at RT, then 150 °C under dynamic vacuum (10−8 bar) for 6 h",150.0,6.0,colorless hexagonal prismatic crystals,96.0,,,Zn12 carboxylate wheel SBU,,,420.1,not_reported,not_reported,,CO2_capture;hydrocarbon_separation,10.1021/jacs.9b08322,ok,
10.1021/jacs.9b08322,downloaded\10.1021_jacs.9b08322.pdf,SI downloaded\10.1021_jacs.9b08322_SI.pdf,mof_json_store\10.1021_jacs.9b08322\raw_output.json,mof_json_store\10.1021_jacs.9b08322\synthesis_003.json,no,,,,Zn(NO3)2·6H2O,,"0.160 g, 0.539 mmol",0.539,mmol,nan,,,,,nan,,,,,"2,5-thiophenedicarboxylic acid",H2tdc,"0.046 g, 0.264 mmol",0.264,mmol,"1,4-diazo[2.2.2]bicyclooctane",dabco,"0.015 g, 0.134 mmol",0.134,mmol,"1,2-butanediol",,0.7 mL,,,,,,,,,,,,,"N,N-dimethylformamide",DMF,2.5 mL,2.5,"1,2-butanediol",,0.7 mL,0.7,130.0,130 °C,48.0,2 days,closed glass vial,"stirred 1 h pre-heating, then static",DMF,3× (3 mL),"CH2Cl2 exchange 5 days, vacuum at RT, then 150 °C under dynamic vacuum (10−8 bar) for 6 h",150.0,6.0,colorless hexagonal prismatic crystals,99.0,,,Zn12 carboxylate wheel SBU,,,300.8,not_reported,not_reported,,CO2_capture;hydrocarbon_separation,10.1021/jacs.9b08322,ok,
10.1021/jacs.9b08322,downloaded\10.1021_jacs.9b08322.pdf,SI downloaded\10.1021_jacs.9b08322_SI.pdf,mof_json_store\10.1021_jacs.9b08322\raw_output.json,mof_json_store\10.1021_jacs.9b08322\synthesis_004.json,no,,,,Zn(NO3)2·6H2O,,"0.160 g, 0.539 mmol",0.539,mmol,Co(NO3)2·6H2O,,,,,nan,,,,,"2,5-thiophenedicarboxylic acid",H2tdc,"0.046 g, 0.264 mmol",0.264,mmol,"1,4-diazo[2.2.2]bicyclooctane",dabco,"0.015 g, 0.134 mmol",0.134,mmol,"1,2-pentanediol",,0.7 mL,,,,,,,,,,,,,"N,N-dimethylformamide",DMF,2.5 mL,2.5,"1,2-pentanediol",,0.7 mL,0.7,130.0,130 °C,48.0,2 days,closed glass vial,"stirred 1 h pre-heating, then static",DMF,3× (3 mL),"CH2Cl2 exchange 5 days, vacuum at RT, then 150 °C under dynamic vacuum (10−8 bar) for 6 h",150.0,6.0,colorless hexagonal prismatic crystals,96.0,,,Zn12 carboxylate wheel SBU,,,316.3,not_reported,not_reported,,CO2_capture;hydrocarbon_separation,10.1021/jacs.9b08322,ok,
10.1021/jacs.9b08322,downloaded\10.1021_jacs.9b08322.pdf,SI downloaded\10.1021_jacs.9b08322_SI.pdf,mof_json_store\10.1021_jacs.9b08322\raw_output.json,mof_json_store\10.1021_jacs.9b08322\synthesis_005.json,no,,,,Zn(NO3)2·6H2O,,"0.160 g, 0.539 mmol",0.539,mmol,Co(NO3)2·6H2O,,,,,nan,,,,,"2,5-thiophenedicarboxylic acid",H2tdc,"0.046 g, 0.264 mmol",0.264,mmol,"1,4-diazo[2.2.2]bicyclooctane",dabco,"0.015 g, 0.134 mmol",0.134,mmol,glycerol,,0.7 mL,,,,,,,,,,,,,"N,N-dimethylformamide",DMF,2.5 mL,2.5,glycerol,,0.7 mL,0.7,130.0,130 °C,48.0,2 days,closed glass vial,"stirred 1 h pre-heating, then static",DMF,3× (3 mL),"CH2Cl2 exchange 5 days, vacuum at RT, then 150 °C under dynamic vacuum (10−8 bar) for 6 h",150.0,6.0,colorless hexagonal prismatic crystals,94.0,,,Zn12 carboxylate wheel SBU,,,400.1,not_reported,not_reported,,CO2_capture;hydrocarbon_separation;luminescence,10.1021/jacs.9b08322,ok,
10.1039/d2tc00022a,downloaded\10.1039_d2tc00022a.pdf,SI downloaded\10.1039_d2tc00022a_SI.pdf,mof_json_store\10.1039_d2tc00022a\raw_output.json,mof_json_store\10.1039_d2tc00022a\synthesis_001.json,no,,CAU-10-B(OH)2,,ZrCl4,,236 mL (0.48 mmol) of an aqueous solution of Al(III) (AlCl3·6H2O was used as a metal salt),0.48,mmol,nan,,,,,nan,,,,,5-boronoisophthalic acid,IPA-B(OH)2,100 mg (0.48 mmol),100.0,mg,,,,,,,,,,,,,,,,,,,,,water,H2O,875 mL,,"N,N-dimethylformamide",DMF,277 mL,,120.0,120 °C,12.0,overnight; 12 h,autoclave (25 mL),,"H2O, MeOH",H2O soak 30 min; filtered; MeOH 12 h,"Activated by MeOH exchange (12 h, RT), dried at 75 °C for 6 h, then heated at 100 °C for 12 h under vacuum/heat to give solvent-free MOF",100.0,12.0,white powder,68.0,,gis,cis-coordinated corner-sharing [AlO6] helical rod SBU,"a=b=21.5762(8) Å, c=10.4567(6) Å, α=β=γ=90°, I41md",,73.0,not_reported,yes,460.0,sensing;luminescence;catalysis,10.1039/d2tc00022a,ok,
10.1021/acs.cgd.3c00478,downloaded\10.1021_acs.cgd.3c00478.pdf,SI downloaded\10.1021_acs.cgd.3c00478_SI.pdf,mof_json_store\10.1021_acs.cgd.3c00478\raw_output.json,mof_json_store\10.1021_acs.cgd.3c00478\synthesis_001.json,no,,CoMOF-1,2255033,ZrCl4,,0.10 mmol (0.029 g),0.1,mmol,nan,,,,,nan,,,,,"2,5-dibromoterephthalic acid",H2DBrTPA,0.05 mmol (0.016 g),0.05,mmol,,,,,,,,,,,,,,,,,,,,,N-methyl-2-pyrrolidone,NMP,"NMP/CH3OH (1:1), total 4 mL",,methanol,MeOH,"NMP/CH3OH (1:1), total 4 mL",,120.0,120 °C,72.0,72 h,25 mL Teflon-lined steel autoclave,static,,,,,,pink crystals,45.0,,lvt,"1D {Co(COO)2}n rod SBU; CoO6 nodes, 4-connected","a=13.8199(3) Å, b=7.29450(1) Å, c=16.2755(3) Å, β=90.039(3)°, monoclinic, I12/m1",,,not_reported,yes,,luminescence;sensing,10.1021/acs.cgd.3c00478,ok,
10.1021/acs.cgd.3c00478,downloaded\10.1021_acs.cgd.3c00478.pdf,SI downloaded\10.1021_acs.cgd.3c00478_SI.pdf,mof_json_store\10.1021_acs.cgd.3c00478\raw_output.json,mof_json_store\10.1021_acs.cgd.3c00478\synthesis_002.json,no,,CoMOF-2,,Mg(NO3)2·6H2O,,1 mmol (0.291 g),1,mmol,nan,,,,,nan,,,,,"2,5-dibromoterephthalic acid",H2DBrTPA,0.5 mmol (0.161 g),0.5,mmol,,,,,,,,,,,,,,,,,,,,,"N,N-dimethylformamide",DMF,20 mL,20.0,,,,,120.0,120 °C,72.0,72 h,25 mL Teflon-lined steel autoclave,static,,,,,,red block crystals,63.0,,pcu,pentanuclear {Co5(COO)8(HCOO)2} 6-connected SBU,,,,not_reported,yes,,luminescence;sensing,10.1021/acs.cgd.3c00478,ok,
10.1039/c5ce00461f,downloaded\10.1039_c5ce00461f.pdf,SI downloaded\10.1039_c5ce00461f_SI.pdf,mof_json_store\10.1039_c5ce00461f\raw_output.json,mof_json_store\10.1039_c5ce00461f\synthesis_001.json,yes,Using H4BTC or H4BTC+BTD instead of BTD under same conditions gave different crystalline phases; no single crystals of 1 or 2 obtained.,,1035844,Mg(NO3)2·6H2O,,"0.5 mmol, 0.146 g",0.5,mmol,nan,,,,,nan,,,,,"1,2,4,5-benzene tetracarboxylic dianhydride",BTD,"0.2 mmol, 0.044 g",0.2,mmol,,,,,,,,,,,,,,,,,,,,,"N,N-dimethylacetamide",DMAc,3 mL,3.0,water,H2O,2 mL,2.0,85.0,85 °C,48.0,48 h,Teflon-lined autoclave (20 mL sealed),static,water,,dried in air,,,purple block-shaped crystals,31.0,,,1D Co–carboxylate chains linked by BTC4− to 3D framework,"a=13.669(3) Å, b=15.925(3) Å, c=14.633(3) Å, Pbcn",,,not_reported,not_reported,,,10.1039/c5ce00461f,ok,
