Repository: zzhenglab/MOFinder

# MOFinder

MOFinder extracts MOF synthesis information from the literature, reconstructs evidence-supported negative reaction records, and prepares datasets for synthesis-outcome prediction.
[Web application](https://mofinder.chemistry.wustl.edu/) | [Demos](Demo/README.md) | [Source code](docs/source_to_code.md) | [Workflow guide](docs/workflow.md) | [Model evaluation](docs/evaluation.md)

## Quick start

The workflow runs through Python commands. Python 3.10 or newer is required. Clone the repository and initialize its related applications:

```bash
git clone --recurse-submodules https://github.com/zzhenglab/MOFinder.git
cd MOFinder
```

Start with the two offline demonstrations:

```bash

File: mof_extraction_1_2.csv (part 273 of 305)
doi,main_pdf,si_pdf,raw_output,parsed_json,article_trial_or_failure,article_trial_or_failure_notes,mof_name,crystal_code,metal_1,metal_1_abbr,metal_1_amount_text,metal_1_amount_value,metal_1_amount_unit,metal_2,metal_2_abbr,metal_2_amount_text,metal_2_amount_value,metal_2_amount_unit,metal_3,metal_3_abbr,metal_3_amount_text,metal_3_amount_value,metal_3_amount_unit,linker_1,linker_1_abbr,linker_1_amount_text,linker_1_amount_value,linker_1_amount_unit,linker_2,linker_2_abbr,linker_2_amount_text,linker_2_amount_value,linker_2_amount_unit,linker_3,linker_3_abbr,linker_3_amount_text,linker_3_amount_value,linker_3_amount_unit,modulator_1,modulator_1_abbr,modulator_1_amount_text,modulator_1_amount_value,modulator_1_amount_unit,modulator_2,modulator_2_abbr,modulator_2_amount_text,modulator_2_amount_value,modulator_2_amount_unit,solvent_main,solvent_main_abbr,solvent_main_amount_text,solvent_main_ml,solvent_secondary,solvent_secondary_abbr,solvent_secondary_amount_text,solvent_secondary_ml,temperature_c,temperature_c_text,time_h,time_text,vessel_type,stirring,washing_solvent,washing_cycles,activation_text,activation_temp_c,activation_time_h,crystal_morphology,yield_percent,crystal_size,topology_code,metal_cluster_connectivity,unit_cell_short,pore_diameter_A,BET_surface_area_m2g,air_stable,water_stable,tga_decomposition_temp_c,applications,reference,status,error
10.1039/c5ce00461f,downloaded\10.1039_c5ce00461f.pdf,SI downloaded\10.1039_c5ce00461f_SI.pdf,mof_json_store\10.1039_c5ce00461f\raw_output.json,mof_json_store\10.1039_c5ce00461f\synthesis_002.json,yes,Using H4BTC or H4BTC+BTD instead of BTD under same conditions gave different crystalline phases; no single crystals of 1 or 2 obtained.,,1035845,Mg(NO3)2·6H2O,,"0.5 mmol, 0.149 g",0.5,mmol,nan,,,,,nan,,,,,"1,2,4,5-benzene tetracarboxylic dianhydride",BTD,"0.5 mmol, 0.104 g",0.5,mmol,,,,,,,,,,,ammonia solution,NH3·H2O,0.5 mL,,,,,,,,water,H2O,7.5 mL,7.5,,,,,110.0,110 °C,48.0,48 h,Teflon-lined autoclave (20 mL sealed),static,water,,dried in air,,,colorless cubic-shaped crystals,57.0,,,1D Zn–BTC4− ribbons linked by Zn2(H2O)3 dimer units,"a=19.576(6) Å, b=18.535(6) Å, c=7.8377(16) Å, β=94.15(3)°, C2/c",,,not_reported,not_reported,,luminescence,10.1039/c5ce00461f,ok,
10.1002/zaac.200900329,downloaded\10.1002_zaac.200900329.pdf,SI downloaded\10.1002_zaac.200900329_SI.pdf,mof_json_store\10.1002_zaac.200900329\raw_output.json,mof_json_store\10.1002_zaac.200900329\synthesis_001.json,no,,[Cd2L2(p-bdc)]n,,Mg(NO3)2·6H2O,,0.2 mmol,0.2,mmol,nan,,,,,nan,,,,,4-[(2-(pyridine-2-yl)-1H-imidazol-1-yl)methyl]benzoic acid,L,0.1 mmol,0.1,mmol,terephthalic acid,p-bdc,0.1 mmol,0.1,mmol,,,,,,sodium hydroxide,,0.3 mmol,0.3,mmol,,,,,,water,H2O,10 mL,10.0,,,,,150.0,150 °C,72.0,three days,23 mL Teflon-lined stainless steel vessel,,,,,,,colorless block crystals,75.0,,,[Cd2(COO)4N4] double-chain/dimeric SBU,"a=9.555(1), b=10.687(1), c=10.890(1), α=65.926(1), β=69.856(1), γ=66.387(1), P-1",,,not_reported,not_reported,400.0,luminescence,10.1002/zaac.200900329,ok,
10.1039/d3ce01034a,downloaded\10.1039_d3ce01034a.pdf,SI downloaded\10.1039_d3ce01034a_SI.pdf,mof_json_store\10.1039_d3ce01034a\raw_output.json,mof_json_store\10.1039_d3ce01034a\synthesis_001.json,no,,In-MOF 1,2299973,Mg(NO3)2·6H2O,,"12 mg, 0.03 mmol",0.03,mmol,nan,,,,,nan,,,,,"2,6-bis(2′,5′-dicarboxyphenyl)-4-(4-carboxyphenyl) pyridine",L1,"12.5 mg, 0.02 mmol",0.02,mmol,,,,,,,,,,,nitric acid,HNO3,0.34 mL,0.34,mL,,,,,,"N,N-dimethylformamide",DMF,2 mL,2.0,,,,,120.0,120 °C,120.0,5 days,20 mL Teflon screw-capped borosilicate glass bottle,static,DMF,several times,"Acetone exchange for 3 days (solvent changed every 8 h), then activated at 100 °C for 10 h",100.0,10.0,white crystals,70.0,,,four-connected [In(CO2)4] and nine-connected [In3(μ3-O)(CO2)6N3] SBUs,"a=20.2339(19), b=20.2339(19), c=33.981(4), α=90, β=90, γ=120, P42/ncm",6.8,352.94,not_reported,not_reported,403.2,acetylene separation;CO2_capture;CO2/CH4 separation,10.1039/d3ce01034a,ok,
10.1039/d3ce01034a,downloaded\10.1039_d3ce01034a.pdf,SI downloaded\10.1039_d3ce01034a_SI.pdf,mof_json_store\10.1039_d3ce01034a\raw_output.json,mof_json_store\10.1039_d3ce01034a\synthesis_002.json,no,,In-MOF 2,2299971,Mg(NO3)2·6H2O,,"9 mg, 0.03 mmol",0.03,mmol,nan,,,,,nan,,,,,"3,5-bis(2′,5′-dicarboxyphenyl) pyridine",L2,"6 mg, 0.015 mmol",0.015,mmol,,,,,,,,,,,nitric acid,HNO3,0.6 mL (2.2 mL HNO3 in 10 mL DMF),0.6,mL,,,,,,"N,N-dimethylformamide",DMF,2 mL,2.0,,,,,110.0,110 °C,120.0,5 days,20 mL Teflon screw-capped borosilicate glass bottle,static,DMF,several times,"MeOH/LiNO3 saturated solution exchange for 3 days (solvent changed every 8 h), then activated at 100 °C for 10 h",100.0,10.0,white crystals,78.0,,,eight-connected [In(CO2)3(CO)N] SBU,"a=14.80(2), b=14.90(2), c=15.38(3), α=89.85(3), β=90.20(2), γ=90.35(2), P21/n",6.0,508.27,not_reported,not_reported,418.2,acetylene separation;CO2_capture;CO2/CH4 separation,10.1039/d3ce01034a,ok,
10.1039/c9dt01572h,downloaded\10.1039_c9dt01572h.pdf,SI downloaded\10.1039_c9dt01572h_SI.pdf,mof_json_store\10.1039_c9dt01572h\raw_output.json,mof_json_store\10.1039_c9dt01572h\synthesis_001.json,yes,Without alkaloid in DMF no solid formed; in NMP without alkaloid gave ZnO; 1 equiv alkaloid in NMP did not form HIMS-74.,UTSA-74,,Mg(NO3)2·6H2O,,"0.089 g, 0.3 mmol",0.3,mmol,nan,,,,,nan,,,,,"2,5-dihydroxyterephthalic acid",H4dobdc,"0.019 g, 0.1 mmol",0.1,mmol,,,,,,,,,,,(−)-cinchonidine,CD,"0.088 g, 0.3 mmol (3 equiv vs linker)",0.3,mmol,,,,,,"N,N-dimethylformamide",DMF,"DMF/H2O/EtOH 20:1:1 v/v/v, total 15 mL",,water,H2O,"DMF/H2O/EtOH 20:1:1 v/v/v, total 15 mL",,120.0,120 °C,48.0,48 h,20 mL Teflon screw-capped Duran Pyrex tube,static,DMF/H2O/EtOH,3×,dried under ambient conditions,,,,,,,dinuclear Zn2(O)2(CO2)3 SBU; tetrahedron+octahedron,"R-3c; a=22.970 Å, b=22.970 Å, c=15.910 Å",,,no,no,,,10.1039/c9dt01572h,ok,
10.1039/c9dt01572h,downloaded\10.1039_c9dt01572h.pdf,SI downloaded\10.1039_c9dt01572h_SI.pdf,mof_json_store\10.1039_c9dt01572h\raw_output.json,mof_json_store\10.1039_c9dt01572h\synthesis_002.json,yes,Without alkaloid in DMF no solid formed; in NMP without alkaloid gave ZnO; 1 equiv alkaloid in NMP did not form HIMS-74.,UTSA-74,,Zn(NO3)2·6H2O,,"0.089 g, 0.3 mmol",0.3,mmol,nan,,,,,nan,,,,,"2,5-dihydroxyterephthalic acid",H4dobdc,"0.019 g, 0.1 mmol",0.1,mmol,,,,,,,,,,,(+)-cinchonine,CN,3 equiv vs linker,,,,,,,,"N,N-dimethylformamide",DMF,"DMF/H2O/EtOH 20:1:1 v/v/v, total 15 mL",,water,H2O,"DMF/H2O/EtOH 20:1:1 v/v/v, total 15 mL",,120.0,120 °C,48.0,48 h,20 mL Teflon screw-capped Duran Pyrex tube,static,DMF/H2O/EtOH,3×,dried under ambient conditions,,,,,,,dinuclear Zn2(O)2(CO2)3 SBU; tetrahedron+octahedron,R-3c,,,no,no,,,10.1039/c9dt01572h,ok,
10.1039/c9dt01572h,downloaded\10.1039_c9dt01572h.pdf,SI downloaded\10.1039_c9dt01572h_SI.pdf,mof_json_store\10.1039_c9dt01572h\raw_output.json,mof_json_store\10.1039_c9dt01572h\synthesis_003.json,yes,Without alkaloid in DMF no solid formed; in NMP without alkaloid gave ZnO; 1 equiv alkaloid in NMP did not form HIMS-74.,UTSA-74,,Zn(NO3)2·6H2O,,"0.089 g, 0.3 mmol",0.3,mmol,Cu(NO3)2·6H2O,,,,,nan,,,,,"2,5-dihydroxyterephthalic acid",H4dobdc,"0.019 g, 0.1 mmol",0.1,mmol,,,,,,,,,,,(−)-cinchonidine,CD,1 equiv vs linker,,,,,,,,"N,N-dimethylformamide",DMF,"DMF/H2O/EtOH 20:1:1 v/v/v, total 15 mL",,water,H2O,"DMF/H2O/EtOH 20:1:1 v/v/v, total 15 mL",,120.0,120 °C,48.0,48 h,20 mL Teflon screw-capped Duran Pyrex tube,static,DMF/H2O/EtOH,3×,dried under ambient conditions,,,,,,,dinuclear Zn2(O)2(CO2)3 SBU; tetrahedron+octahedron,R-3c,,,no,no,,,10.1039/c9dt01572h,ok,
10.1039/c9dt01572h,downloaded\10.1039_c9dt01572h.pdf,SI downloaded\10.1039_c9dt01572h_SI.pdf,mof_json_store\10.1039_c9dt01572h\raw_output.json,mof_json_store\10.1039_c9dt01572h\synthesis_004.json,yes,Without alkaloid in DMF no solid formed; in NMP without alkaloid gave ZnO; 1 equiv alkaloid in NMP did not form HIMS-74.,UTSA-74,,Zn(NO3)2·6H2O,,"0.089 g, 0.3 mmol",0.3,mmol,Cu(NO3)2·6H2O,,,,,nan,,,,,"2,5-dihydroxyterephthalic acid",H4dobdc,"0.019 g, 0.1 mmol",0.1,mmol,,,,,,,,,,,(+)-cinchonine,CN,1 equiv vs linker,,,,,,,,"N,N-dimethylformamide",DMF,"DMF/H2O/EtOH 20:1:1 v/v/v, total 15 mL",,water,H2O,"DMF/H2O/EtOH 20:1:1 v/v/v, total 15 mL",,120.0,120 °C,48.0,48 h,20 mL Teflon screw-capped Duran Pyrex tube,static,DMF/H2O/EtOH,3×,dried under ambient conditions,,,,,,,dinuclear Zn2(O)2(CO2)3 SBU; tetrahedron+octahedron,R-3c,,,no,no,,,10.1039/c9dt01572h,ok,
10.1039/c9dt01572h,downloaded\10.1039_c9dt01572h.pdf,SI downloaded\10.1039_c9dt01572h_SI.pdf,mof_json_store\10.1039_c9dt01572h\raw_output.json,mof_json_store\10.1039_c9dt01572h\synthesis_005.json,yes,Without alkaloid in DMF no solid formed; in NMP without alkaloid gave ZnO; 1 equiv alkaloid in NMP did not form HIMS-74.,HIMS-74,,Zn(NO3)2·6H2O,,"0.089 g, 0.3 mmol",0.3,mmol,Cu(NO3)2·6H2O,,,,,nan,,,,,"2,5-dihydroxyterephthalic acid",H4dobdc,"0.019 g, 0.1 mmol",0.1,mmol,,,,,,,,,,,(−)-cinchonidine,CD,"0.088 g, 0.3 mmol (3 equiv vs linker)",0.3,mmol,,,,,,N-methyl-2-pyrrolidone,NMP,"NMP/H2O/EtOH 20:1:1 v/v/v, total 15 mL",,water,H2O,"NMP/H2O/EtOH 20:1:1 v/v/v, total 15 mL",,120.0,120 °C,48.0,48 h,20 mL Teflon screw-capped Duran Pyrex tube,static,"NMP, acetone","3× NMP, 1× acetone",,,,,,,,dinuclear Zn2(O)2(CO2)3 SBU; tetrahedron+square pyramid,"P21/a; a=14.030 Å, b=23.660 Å, c=15.820 Å, β=113.39°",,,yes,no,,,10.1039/c9dt01572h,ok,
10.1039/c9dt01572h,downloaded\10.1039_c9dt01572h.pdf,SI downloaded\10.1039_c9dt01572h_SI.pdf,mof_json_store\10.1039_c9dt01572h\raw_output.json,mof_json_store\10.1039_c9dt01572h\synthesis_006.json,yes,Without alkaloid in DMF no solid formed; in NMP without alkaloid gave ZnO; 1 equiv alkaloid in NMP did not form HIMS-74.,HIMS-74,,Zn(ClO4)2,,"0.089 g, 0.3 mmol",0.3,mmol,nan,,,,,nan,,,,,"2,5-dihydroxyterephthalic acid",H4dobdc,"0.019 g, 0.1 mmol",0.1,mmol,,,,,,,,,,,(+)-cinchonine,CN,3 equiv vs linker,,,,,,,,N-methyl-2-pyrrolidone,NMP,"NMP/H2O/EtOH 20:1:1 v/v/v, total 15 mL",,water,H2O,"NMP/H2O/EtOH 20:1:1 v/v/v, total 15 mL",,120.0,120 °C,48.0,48 h,20 mL Teflon screw-capped Duran Pyrex tube,static,"NMP, acetone","3× NMP, 1× acetone",,,,,,,,dinuclear Zn2(O)2(CO2)3 SBU; tetrahedron+square pyramid,P21/a,,,yes,no,,,10.1039/c9dt01572h,ok,
10.1021/acs.inorgchem.9b01666,downloaded\10.1021_acs.inorgchem.9b01666.pdf,SI downloaded\10.1021_acs.inorgchem.9b01666_SI.pdf,mof_json_store\10.1021_acs.inorgchem.9b01666\raw_output.json,mof_json_store\10.1021_acs.inorgchem.9b01666\synthesis_001.json,no,,IAM-2,1901776,Zn(ClO4)2,,"40 mg, 0.017 mmol",0.017,mmol,nan,,,,,nan,,,,,"4′,4″,4‴,4‴′-(anthracene-9,10-diylidenebis(methan-1,1-diyl-1-ylidene))tetrabiphenyl-4-carboxylic acid",H4ATPC,"20 mg, 0.02 mmol",0.02,mmol,,,,,,,,,,,formic acid,,2.5 mL,,,,,,,,"N,N-dimethylformamide",DMF,5 mL,5.0,,,,,120.0,120 b0C,72.0,72 h,,,DMF,,"MeOH exchange 2 days (6 d7), supercritical CO2 drying; then under dynamic vacuum at RT 6 h and 60 b0C for 12 h",,,colorless cubic single crystals,50.0,,,8-connected Zr6 node,"a=24.689(3) c5, b=22.257(3) c5, c=17.879(3) c5; Cmmm (153 K)",,630.0,yes,yes,450.0,,10.1021/acs.inorgchem.9b01666,ok,
10.1021/acs.inorgchem.9b01666,downloaded\10.1021_acs.inorgchem.9b01666.pdf,SI downloaded\10.1021_acs.inorgchem.9b01666_SI.pdf,mof_json_store\10.1021_acs.inorgchem.9b01666\raw_output.json,mof_json_store\10.1021_acs.inorgchem.9b01666\synthesis_002.json,no,,IAM-3,1901786,ZnCl2,,"30 mg, 0.013 mmol",0.013,mmol,nan,,,,,nan,,,,,"4,4 b2,4 b3,4 b4-(anthracene-9,10-diylidenebis(methan-1,1-diyl-1-ylidene))tetrabenzoic acid",H4ATBC,"10 mg, 0.015 mmol",0.015,mmol,,,,,,,,,,,formic acid,,3 mL,,,,,,,,"N,N-dimethylformamide",DMF,8 mL,8.0,,,,,130.0,130 b0C,72.0,72 h,,,DMF,,"MeOH exchange 2 days (6 d7), supercritical CO2 drying; then under dynamic vacuum at RT 6 h and 60 b0C for 12 h",,,colorless cubic single crystals,60.0,,,4-connected Zr6 node,"a=28.982(3) c5, b=31.802(3) c5, c=19.998(2) c5; Cmcm (153 K)",,370.0,yes,yes,450.0,,10.1021/acs.inorgchem.9b01666,ok,
10.1021/acs.inorgchem.9b01666,downloaded\10.1021_acs.inorgchem.9b01666.pdf,SI downloaded\10.1021_acs.inorgchem.9b01666_SI.pdf,mof_json_store\10.1021_acs.inorgchem.9b01666\raw_output.json,mof_json_store\10.1021_acs.inorgchem.9b01666\synthesis_003.json,no,,IAM-2-BPDC,1901783,HAFA),,"40 mg, 0.017 mmol",0.017,mmol,nan,,,,,nan,,,,,"4 b2,4 b3,4 b4,4 b5-(anthracene-9,10-diylidenebis(methan-1,1-diyl-1-ylidene))tetrabiphenyl-4-carboxylic acid",H4ATPC,"20 mg, 0.02 mmol",0.02,mmol,"4,4 b2-biphenyldicarboxylic acid",H2BPDC,"3.8 mg, 0.015 mmol",0.015,mmol,,,,,,formic acid,,3 mL,,,,,,,,"N,N-dimethylformamide",DMF,8 mL,8.0,,,,,120.0,120 b0C,72.0,72 h,,,DMF,,"MeOH exchange 2 days (6 d7), supercritical CO2 drying; then under dynamic vacuum at RT 6 h and 60 b0C for 12 h",,,colorless cubic single crystals,58.0,,,10-connected Zr6 node,"a=24.494(9) c5, b=22.026(9) c5, c=19.007(7) c5, df=90.249(8) b0; C2/m (153 K)",,710.0,not_reported,not_reported,,,10.1021/acs.inorgchem.9b01666,ok,
10.1021/acs.inorgchem.9b01666,downloaded\10.1021_acs.inorgchem.9b01666.pdf,SI downloaded\10.1021_acs.inorgchem.9b01666_SI.pdf,mof_json_store\10.1021_acs.inorgchem.9b01666\raw_output.json,mof_json_store\10.1021_acs.inorgchem.9b01666\synthesis_004.json,no,,IAM-2-BPYDC,1901784,HAFA),,"40 mg, 0.017 mmol",0.017,mmol,nan,,,,,nan,,,,,"4 b2,4 b3,4 b4,4 b5-(anthracene-9,10-diylidenebis(methan-1,1-diyl-1-ylidene))tetrabiphenyl-4-carboxylic acid",H4ATPC,"20 mg, 0.02 mmol",0.02,mmol,"2,2 b2-bipyridine-5,5 b2-dicarboxylic acid",H2BPYDC,"3 mg, 0.015 mmol",0.015,mmol,,,,,,formic acid,,3 mL,,,,,,,,"N,N-dimethylformamide",DMF,8 mL,8.0,,,,,120.0,120 b0C,72.0,72 h,,,DMF,,"MeOH exchange 2 days (6 d7), supercritical CO2 drying; then under dynamic vacuum at RT 6 h and 60 b0C for 12 h",,,colorless cubic single crystals,60.0,,,10-connected Zr6 node,"a=21.908(5) c5, b=24.098(6) c5, c=18.762(4) c5; Cmmm (153 K)",,1150.0,not_reported,not_reported,,,10.1021/acs.inorgchem.9b01666,ok,
10.1039/c2nj20587d,downloaded\10.1039_c2nj20587d.pdf,SI downloaded\10.1039_c2nj20587d_SI.pdf,mof_json_store\10.1039_c2nj20587d\raw_output.json,mof_json_store\10.1039_c2nj20587d\synthesis_001.json,yes,Microwave synthesis in water did not yield MIL-100(Cr).,MIL-100(Cr),,HAFA,,"0.5 g, 5 mmol",5,mmol,nan,,,,,nan,,,,,"benzene-1,3,5-tricarboxylic acid",BTC,"1.05 g, 5 mmol",5.0,mmol,,,,,,,,,,,hydrofluoric acid,,5 mmol,5.0,mmol,,,,,,water,H2O,24 g,,,,,,220.0,,96.0,,Teflon-lined stainless steel autoclave,static,"water, acetone",,dried at 433 K (160 °C) for 8 h,160.0,8.0,,,,mtn,Cr3O oxo-bridged trimer SBU,,,1700.0,,,,,10.1039/c2nj20587d,ok,
10.1039/c2nj20587d,downloaded\10.1039_c2nj20587d.pdf,SI downloaded\10.1039_c2nj20587d_SI.pdf,mof_json_store\10.1039_c2nj20587d\raw_output.json,mof_json_store\10.1039_c2nj20587d\synthesis_002.json,yes,Microwave synthesis in water did not yield MIL-100(Cr).,MIL-100(Cr),,HAFA,,"0.5 g, 5 mmol",5,mmol,nan,,,,,nan,,,,,"benzene-1,3,5-tricarboxylic acid",BTC,"1.05 g, 5 mmol",5.0,mmol,,,,,,,,,,,sodium fluoride,,5 mmol,5.0,mmol,,,,,,water,H2O,24 g,,,,,,220.0,,96.0,,Teflon-lined stainless steel autoclave,static,"water, acetone",,dried at 433 K (160 °C) for 8 h,160.0,8.0,,,,mtn,Cr3O oxo-bridged trimer SBU,,,1200.0,,,,,10.1039/c2nj20587d,ok,
10.1039/c2nj20587d,downloaded\10.1039_c2nj20587d.pdf,SI downloaded\10.1039_c2nj20587d_SI.pdf,mof_json_store\10.1039_c2nj20587d\raw_output.json,mof_json_store\10.1039_c2nj20587d\synthesis_003.json,yes,Microwave synthesis in water did not yield MIL-100(Cr).,MIL-100(Cr),,Zn(NO3)2·6H2O,,"0.5 g, 5 mmol",5,mmol,nan,,,,,nan,,,,,"benzene-1,3,5-tricarboxylic acid",BTC,"1.05 g, 5 mmol",5.0,mmol,,,,,,,,,,,hydrofluoric acid,,5 mmol,5.0,mmol,,,,,,water,H2O,12 g,,2-pentanol,,12 g,,220.0,,96.0,,Teflon-lined stainless steel autoclave,static,"water, acetone",,dried at 433 K (160 °C) for 8 h,160.0,8.0,,,,mtn,Cr3O oxo-bridged trimer SBU,,,1530.0,,,,,10.1039/c2nj20587d,ok,
10.1039/c2nj20587d,downloaded\10.1039_c2nj20587d.pdf,SI downloaded\10.1039_c2nj20587d_SI.pdf,mof_json_store\10.1039_c2nj20587d\raw_output.json,mof_json_store\10.1039_c2nj20587d\synthesis_004.json,yes,Microwave synthesis in water did not yield MIL-100(Cr).,MIL-100(Cr),,ZnBr2,,"0.5 g, 5 mmol",5,mmol,nan,,,,,nan,,,,,"benzene-1,3,5-tricarboxylic acid",BTC,"1.05 g, 5 mmol",5.0,mmol,,,,,,,,,,,sodium fluoride,,5 mmol,5.0,mmol,,,,,,water,H2O,12 g,,2-pentanol,,12 g,,220.0,,96.0,,Teflon-lined stainless steel autoclave,static,"water, acetone",,dried at 433 K (160 °C) for 8 h,160.0,8.0,,,,mtn,Cr3O oxo-bridged trimer SBU,,,540.0,,,,,10.1039/c2nj20587d,ok,
10.1039/c2nj20587d,downloaded\10.1039_c2nj20587d.pdf,SI downloaded\10.1039_c2nj20587d_SI.pdf,mof_json_store\10.1039_c2nj20587d\raw_output.json,mof_json_store\10.1039_c2nj20587d\synthesis_005.json,yes,Microwave synthesis in water did not yield MIL-100(Cr).,MIL-100(Cr),,ZnCl2,,"0.5 g, 5 mmol",5,mmol,nan,,,,,nan,,,,,"benzene-1,3,5-tricarboxylic acid",BTC,"1.05 g, 5 mmol",5.0,mmol,,,,,,,,,,,hydrofluoric acid,,5 mmol,5.0,mmol,,,,,,"N,N-dimethylformamide",DMF,24 g,,,,,,220.0,,96.0,,Teflon-lined stainless steel autoclave,static,"water, acetone",,dried at 433 K (160 °C) for 8 h,160.0,8.0,,,,mtn,Cr3O oxo-bridged trimer SBU,,,930.0,,,,,10.1039/c2nj20587d,ok,
10.1039/c2nj20587d,downloaded\10.1039_c2nj20587d.pdf,SI downloaded\10.1039_c2nj20587d_SI.pdf,mof_json_store\10.1039_c2nj20587d\raw_output.json,mof_json_store\10.1039_c2nj20587d\synthesis_006.json,yes,Microwave synthesis in water did not yield MIL-100(Cr).,MIL-100(Cr),,CaCl2,,"0.5 g, 5 mmol",5,mmol,nan,,,,,nan,,,,,"benzene-1,3,5-tricarboxylic acid",BTC,"1.05 g, 5 mmol",5.0,mmol,,,,,,,,,,,sodium fluoride,,5 mmol,5.0,mmol,,,,,,"N,N-dimethylformamide",DMF,24 g,,,,,,220.0,,96.0,,Teflon-lined stainless steel autoclave,static,"water, acetone",,dried at 433 K (160 °C) for 8 h,160.0,8.0,,,,mtn,Cr3O oxo-bridged trimer SBU,,,570.0,,,,,10.1039/c2nj20587d,ok,
10.1039/c2nj20587d,downloaded\10.1039_c2nj20587d.pdf,SI downloaded\10.1039_c2nj20587d_SI.pdf,mof_json_store\10.1039_c2nj20587d\raw_output.json,mof_json_store\10.1039_c2nj20587d\synthesis_007.json,yes,Microwave synthesis in water did not yield MIL-100(Cr).,MIL-100(Cr),,CaCl2,,"0.5 g, 5 mmol",5,mmol,nan,,,,,nan,,,,,"benzene-1,3,5-tricarboxylic acid",BTC,"1.05 g, 5 mmol",5.0,mmol,,,,,,,,,,,hydrofluoric acid,,5 mmol,5.0,mmol,,,,,,water,H2O,12 g,,2-pentanol,,12 g,,180.0,,3.0,,Teflon-lined autoclave (microwave reactor),stirred,"water, acetone",,dried at 433 K (160 °C) for 8 h,160.0,8.0,,,,mtn,Cr3O oxo-bridged trimer SBU,,,1190.0,,,,,10.1039/c2nj20587d,ok,
10.1039/c2nj20587d,downloaded\10.1039_c2nj20587d.pdf,SI downloaded\10.1039_c2nj20587d_SI.pdf,mof_json_store\10.1039_c2nj20587d\raw_output.json,mof_json_store\10.1039_c2nj20587d\synthesis_008.json,yes,Microwave synthesis in water did not yield MIL-100(Cr).,MIL-100(Cr),,CaCl2,,"0.5 g, 5 mmol",5,mmol,nan,,,,,nan,,,,,"benzene-1,3,5-tricarboxylic acid",BTC,"1.05 g, 5 mmol",5.0,mmol,,,,,,,,,,,sodium fluoride,,5 mmol,5.0,mmol,,,,,,water,H2O,12 g,,2-pentanol,,12 g,,180.0,,3.0,,Teflon-lined autoclave (microwave reactor),stirred,"water, acetone",,dried at 433 K (160 °C) for 8 h,160.0,8.0,,,,mtn,Cr3O oxo-bridged trimer SBU,,,490.0,,,,,10.1039/c2nj20587d,ok,
10.1039/c2nj20587d,downloaded\10.1039_c2nj20587d.pdf,SI downloaded\10.1039_c2nj20587d_SI.pdf,mof_json_store\10.1039_c2nj20587d\raw_output.json,mof_json_store\10.1039_c2nj20587d\synthesis_009.json,yes,Microwave synthesis in water did not yield MIL-100(Cr).,MIL-100(Cr),,CaCl2,,"0.5 g, 5 mmol",5,mmol,nan,,,,,nan,,,,,"benzene-1,3,5-tricarboxylic acid",BTC,"1.05 g, 5 mmol",5.0,mmol,,,,,,,,,,,hydrofluoric acid,,5 mmol,5.0,mmol,,,,,,"N,N-dimethylformamide",DMF,24 g,,,,,,180.0,,3.0,,Teflon-lined autoclave (microwave reactor),stirred,"water, acetone",,dried at 433 K (160 °C) for 8 h,160.0,8.0,,,,mtn,Cr3O oxo-bridged trimer SBU,,,1180.0,,,,,10.1039/c2nj20587d,ok,
10.1039/c2nj20587d,downloaded\10.1039_c2nj20587d.pdf,SI downloaded\10.1039_c2nj20587d_SI.pdf,mof_json_store\10.1039_c2nj20587d\raw_output.json,mof_json_store\10.1039_c2nj20587d\synthesis_010.json,yes,Microwave synthesis in water did not yield MIL-100(Cr).,MIL-100(Cr),,CaCl2,,"0.5 g, 5 mmol",5,mmol,nan,,,,,nan,,,,,"benzene-1,3,5-tricarboxylic acid",BTC,"1.05 g, 5 mmol",5.0,mmol,,,,,,,,,,,sodium fluoride,,5 mmol,5.0,mmol,,,,,,"N,N-dimethylformamide",DMF,24 g,,,,,,180.0,,3.0,,Teflon-lined autoclave (microwave reactor),stirred,"water, acetone",,dried at 433 K (160 °C) for 8 h,160.0,8.0,,,,mtn,Cr3O oxo-bridged trimer SBU,,,500.0,,,,,10.1039/c2nj20587d,ok,
10.1021/cg3008602,downloaded\10.1021_cg3008602.pdf,SI downloaded\10.1021_cg3008602_SI.pdf,mof_json_store\10.1021_cg3008602\raw_output.json,mof_json_store\10.1021_cg3008602\synthesis_001.json,no,,,888252,CaCl2,,"0.1 mmol, 24.9 mg",0.1,mmol,nan,,,,,nan,,,,,"biphenyl-3,3′,5-tricarboxylic acid",H3L,"0.1 mmol, 28.6 mg",0.1,mmol,"1,2-bi(4-pyridyl)ethane",bpa,"0.1 mmol, 18.9 mg",0.1,mmol,,,,,,KOH,,"0.3 mmol, 16.8 mg",0.3,mmol,,,,,,water,H2O,12 mL,12.0,,,,,140.0,140 °C,96.0,4 days,Teflon-lined stainless steel vessel,static,,,,,,red crystals,trace,,,,,,,not_reported,not_reported,357.3,,10.1021/cg3008602,ok,
10.1021/cg3008602,downloaded\10.1021_cg3008602.pdf,SI downloaded\10.1021_cg3008602_SI.pdf,mof_json_store\10.1021_cg3008602\raw_output.json,mof_json_store\10.1021_cg3008602\synthesis_002.json,no,,,888253,CaCl2,,"0.1 mmol, 24.9 mg",0.1,mmol,nan,,,,,nan,,,,,"biphenyl-3,3′,5-tricarboxylic acid",H3L,"0.1 mmol, 28.6 mg",0.1,mmol,"1,2-bi(4-pyridyl)ethene",bpe,"0.1 mmol, 18.1 mg",0.1,mmol,,,,,,KOH,,"0.3 mmol, 16.8 mg",0.3,mmol,,,,,,water,H2O,12 mL,12.0,,,,,140.0,140 °C,96.0,4 days,Teflon-lined stainless steel vessel,static,,,,,,red crystals,trace,,,,,,,not_reported,not_reported,350.7,,10.1021/cg3008602,ok,
10.1021/cg3008602,downloaded\10.1021_cg3008602.pdf,SI downloaded\10.1021_cg3008602_SI.pdf,mof_json_store\10.1021_cg3008602\raw_output.json,mof_json_store\10.1021_cg3008602\synthesis_003.json,no,,,888254,CaCl2,,"0.1 mmol, 24.8 mg",0.1,mmol,nan,,,,,nan,,,,,"biphenyl-3,3′,5-tricarboxylic acid",H3L,"0.1 mmol, 28.6 mg",0.1,mmol,"1,2-bi(4-pyridyl)ethane",bpa,"0.1 mmol, 18.9 mg",0.1,mmol,,,,,,KOH,,"0.3 mmol, 16.8 mg",0.3,mmol,,,,,,water,H2O,12 mL,12.0,,,,,140.0,140 °C,96.0,4 days,Teflon-lined stainless steel vessel,static,,,,,,blue crystals,trace,,,,,,,not_reported,not_reported,396.4,,10.1021/cg3008602,ok,
10.1021/cg3008602,downloaded\10.1021_cg3008602.pdf,SI downloaded\10.1021_cg3008602_SI.pdf,mof_json_store\10.1021_cg3008602\raw_output.json,mof_json_store\10.1021_cg3008602\synthesis_004.json,no,,,888255,CaCl2,,"0.1 mmol, 24.2 mg",0.1,mmol,nan,,,,,nan,,,,,"biphenyl-3,3′,5-tricarboxylic acid",H3L,"0.1 mmol, 28.6 mg",0.1,mmol,"1,3-bi(4-pyridyl)propane",bpp,"0.1 mmol, 20.1 mg",0.1,mmol,,,,,,KOH,,"0.3 mmol, 16.8 mg",0.3,mmol,,,,,,water,H2O,12 mL,12.0,,,,,140.0,140 °C,96.0,4 days,Teflon-lined stainless steel vessel,static,,,,,,colorless blocks,,,,[Mn3(μ3-OH)]5+ trinuclear cluster nodes,,,,not_reported,not_reported,327.9,,10.1021/cg3008602,ok,
10.1021/acscatal.9b04905,downloaded\10.1021_acscatal.9b04905.pdf,SI downloaded\10.1021_acscatal.9b04905_SI.pdf,mof_json_store\10.1021_acscatal.9b04905\raw_output.json,mof_json_store\10.1021_acscatal.9b04905\synthesis_001.json,yes,Direct hcp UiO-66 formed only at acetic acid/water 1:1; more water gave noncrystalline and more acetic acid gave Zr acetate. Attempts adding DMF or using formic/benzoic acid modulators failed to yield hcp UiO-66.,hcp UiO-66,,CaCl2,,0.242 g (0.75 mmol),0.75,mmol,nan,,,,,nan,,,,,terephthalic acid,BDC,0.093 g (0.56 mmol),0.56,mmol,,,,,,,,,,,acetic acid,,6 mL (AA/H2O 1:1 v/v; total 12 mL),,,,,,,,water,H2O,6 mL (in AA/H2O 1:1 v/v; total 12 mL),6.0,,,,,150.0,423 K (150 °C),24.0,24 h,Teflon-lined autoclave,static,"DMF, acetone","DMF 3× (30 mL each), acetone 6× (30 mL each over 2 days)",423 K (150 °C) under vacuum for 12 h,150.0,12.0,,,,,Zr12O22 node (paired Zr6O8 with μ2-OH bridges),,8.6,709.5,not_reported,not_reported,,,10.1021/acscatal.9b04905,ok,
10.1021/acscatal.9b04905,downloaded\10.1021_acscatal.9b04905.pdf,SI downloaded\10.1021_acscatal.9b04905_SI.pdf,mof_json_store\10.1021_acscatal.9b04905\raw_output.json,mof_json_store\10.1021_acscatal.9b04905\synthesis_005.json,yes,Direct hcp UiO-66 formed only at acetic acid/water 1:1; more water gave noncrystalline and more acetic acid gave Zr acetate. Attempts adding DMF or using formic/benzoic acid modulators failed to yield hcp UiO-66.,UiO-66,,Zn(NO3)2·6H2O,,0.200 g (0.858 mmol),0.858,mmol,nan,,,,,nan,,,,,terephthalic acid,BDC,0.143 g (0.86 mmol),0.86,mmol,,,,,,,,,,,acetic acid,,amount not specified (used as modulator),,,,,,,,"N,N-dimethylformamide",DMF,33 mL,33.0,,,,,120.0,393 K (120 °C),24.0,24 h,Teflon-lined autoclave,static,"DMF, acetone","DMF 3× (30 mL each), acetone 6× (30 mL each over 2 days)",393 K (120 °C) under vacuum for 12 h,120.0,12.0,,,,,Zr6O8 12-connected SBU,,9.3,1327.6,not_reported,not_reported,,,10.1021/acscatal.9b04905,ok,
10.1021/acscatal.9b04905,downloaded\10.1021_acscatal.9b04905.pdf,SI downloaded\10.1021_acscatal.9b04905_SI.pdf,mof_json_store\10.1021_acscatal.9b04905\raw_output.json,mof_json_store\10.1021_acscatal.9b04905\synthesis_006.json,yes,Direct hcp UiO-66 formed only at acetic acid/water 1:1; more water gave noncrystalline and more acetic acid gave Zr acetate. Attempts adding DMF or using formic/benzoic acid modulators failed to yield hcp UiO-66.,MOF-808,,ZnO,,0.422 g (1.31 mmol),1.31,mmol,nan,,,,,nan,,,,,"benzene-1,3,5-tricarboxylic acid",BTC,0.092 g (0.44 mmol),0.44,mmol,,,,,,,,,,,formic acid,,amount not specified (used as modulator),,,,,,,,"N,N-dimethylformamide",DMF,16.7 mL,16.7,,,,,120.0,393 K (120 °C),48.0,48 h,Teflon-lined autoclave,static,"DMF, acetone","DMF 3× (30 mL each), acetone 6× (30 mL each over 2 days)",393 K (120 °C) under vacuum for 12 h,120.0,12.0,,,,,Zr6O8 node with capping ligands (MOF-808),,17.1,1590.5,not_reported,not_reported,,,10.1021/acscatal.9b04905,ok,
10.1021/cg4018536,downloaded\10.1021_cg4018536.pdf,SI downloaded\10.1021_cg4018536_SI.pdf,mof_json_store\10.1021_cg4018536\raw_output.json,mof_json_store\10.1021_cg4018536\synthesis_001.json,no,,UHM-8,,Zn(CH3COO)2·2H2O,,400 mg (1.66 mmol),1.66,mmol,nan,,,,,nan,,,,,isophthalic acid,,400 mg (0.88 mmol),0.88,mmol,,,,,,,,,,,hydrochloric acid (37%),,5 drops,,,,,,,,"N,N-dimethylacetamide",DMAc,15 mL,15.0,"N,N-dimethylacetamide",DMAc,10 mL,10.0,100.0,100 °C,24.0,24 h,50 mL flask,stirred,DMAc,twice,dried in vacuum,,,bluish-green powder,,,fof,"Cu2 paddle wheel, 4-connected","R-3̅, a=b=18.62 Å, c=54.44 Å, α=β=90.0°, γ=120.0°, V=16342 Å³",,,yes,not_reported,,,10.1021/cg4018536,ok,
10.1021/ic800131r,downloaded\10.1021_ic800131r.pdf,SI downloaded\10.1021_ic800131r_SI.pdf,mof_json_store\10.1021_ic800131r\raw_output.json,mof_json_store\10.1021_ic800131r\synthesis_001.json,no,,,,Cu(NO3)2·5/2H2O,,"0.5 g, 0.1 mmol",0.1,mmol,nan,,"0.058 g, 0.2 mmol",,,nan,,,,,oxalic acid dihydrate,ox,"0.01 g, 0.1 mmol",,,"4,4'-bipyridine",bpy,"0.078 g, 0.5 mmol",,,,,,,,sodium hydroxide (NaOH) solution,,"1.0 mol·L−1, adjust to pH 3.0",,,,,,,,water,H2O,10 mL,10.0,,,,,160.0,160 °C,120.0,5 days,Teflon-lined autoclave (23 mL),static,,,,,,orange crystals,54.0,,,oxalate-bridged binuclear superoctahedron SBU (M2),"a=15.1832(7) Å, b=24.7499(11) Å, c=15.3308(7) Å, β=111.3380(10)°, P2(1)/m",,,,,500.0,,10.1021/ic800131r,ok,
10.1021/ic800131r,downloaded\10.1021_ic800131r.pdf,SI downloaded\10.1021_ic800131r_SI.pdf,mof_json_store\10.1021_ic800131r\raw_output.json,mof_json_store\10.1021_ic800131r\synthesis_002.json,no,,,,Cu(NO3)2·5/2H2O,,"0.5 g, 0.1 mmol",0.1,mmol,nan,,"0.059 g, 0.2 mmol",,,nan,,,,,oxalic acid dihydrate,ox,"0.01 g, 0.1 mmol",,,"4,4'-bipyridine",bpy,"0.078 g, 0.5 mmol",,,,,,,,sodium hydroxide (NaOH) solution,,"1.0 mol·L−1, adjust to pH 3.0",,,,,,,,water,H2O,10 mL,10.0,,,,,160.0,160 °C,120.0,5 days,Teflon-lined autoclave (23 mL),static,,,,,,cyan crystals,46.0,,,oxalate-bridged binuclear superoctahedron SBU (M2),"a=15.0721(9) Å, b=24.7694(14) Å, c=15.1707(9) Å, β=110.5410(10)°, P2(1)/m",,,,,,,10.1021/ic800131r,ok,
10.1039/d1nj03002g,downloaded\10.1039_d1nj03002g.pdf,SI downloaded\10.1039_d1nj03002g_SI.pdf,mof_json_store\10.1039_d1nj03002g\raw_output.json,mof_json_store\10.1039_d1nj03002g\synthesis_001.json,no,,"[Cd(o-CPH2IDC)(4,4′-bipy)0.5(H2O)2]n",1537926,Cu(NO3)2·5/2H2O,,"0.0154 g, 0.05 mmol",0.05,mmol,nan,,,,,nan,,,,,"2-(2-carboxyphenyl)-4,5-imidazole dicarboxylic acid",o-CPH4IDC,"0.0246 g, 0.09 mmol",0.09,mmol,"4,4'-bipyridine","4,4′-bipy","0.0078 g, 0.05 mmol",0.05,mmol,,,,,,sodium hydroxide solution,NaOH,"0.25 mol L−1, adjust pH to ~6",,,,,,,,water (distilled),H2O,7 mL,7.0,,,,,150.0,150 °C,96.0,96 h,Teflon-lined autoclave (25 mL),static,distilled water,,"Soaked in methanol 24 h, then vacuum dried at 60 °C for 24 h",60.0,24.0,light-yellow block crystals,55.0,0.22 × 0.14 × 0.05 mm,,"Cd2 binuclear SBU; 1D chains via 4,4′-bipy","triclinic, P-1; a=10.0192(8) Å, b=10.9995(10) Å, c=11.4502(7) Å; β=69.674(6)°, γ=63.328(8)°, V=1033.59(16) Å3",,,not_reported,yes,,proton_conduction,10.1039/d1nj03002g,ok,
10.1021/cg801120y,downloaded\10.1021_cg801120y.pdf,SI downloaded\10.1021_cg801120y_SI.pdf,mof_json_store\10.1021_cg801120y\raw_output.json,mof_json_store\10.1021_cg801120y\synthesis_001.json,no,,,703310,Cu(NO3)2·5/2H2O,,"0.1 mmol, 24.2 mg",0.1,mmol,nan,,,,,nan,,,,,5-tert-butyl isophthalic acid,H2tbip,"0.1 mmol, 22.5 mg",0.1,mmol,"4,4′-dipyridyldisulﬁde",dpds,"0.1 mmol, 22.3 mg",0.1,mmol,"4,4′-dipyridylsulﬁde",dps,,,,potassium hydroxide,KOH,"0.1 mmol, 5.6 mg",0.1,mmol,,,,,,water,H2O,"15 mL (from H2O/MeOH 15:2, total 17 mL)",15.0,methanol,MeOH,"2 mL (from H2O/MeOH 15:2, total 17 mL)",2.0,120.0,120 °C,72.0,3 days,Teflon-lined stainless steel vessel,,,,,,,red block crystals,,,bnn,"triangular Co3(µ3-OH) cluster, 5-connected","a=15.5075(11), b=33.993(2), c=10.4725(8) Å, orthorhombic, P21212",,,not_reported,not_reported,,,10.1021/cg801120y,ok,
10.1021/cg801120y,downloaded\10.1021_cg801120y.pdf,SI downloaded\10.1021_cg801120y_SI.pdf,mof_json_store\10.1021_cg801120y\raw_output.json,mof_json_store\10.1021_cg801120y\synthesis_002.json,no,,,703311,Cu(NO3)2·5/2H2O,,"0.1 mmol, 24.2 mg",0.1,mmol,nan,,,,,nan,,,,,5-tert-butyl isophthalic acid,H2tbip,"0.1 mmol, 22.5 mg",0.1,mmol,"4,4′-dipyridylsulﬁde",dps,,,,,,,,,potassium hydroxide,KOH,"0.1 mmol, 5.6 mg",0.1,mmol,,,,,,water,H2O,"15 mL (from H2O/MeOH 15:2, total 17 mL)",15.0,methanol,MeOH,"2 mL (from H2O/MeOH 15:2, total 17 mL)",2.0,160.0,160 °C,72.0,3 days,Teflon-lined stainless steel vessel,,,,,,,,,,,linear Co3(CO2)6 trimer (6-conn) + Co(II) node (4-conn),"a=9.5384(5), b=12.1759(6), c=19.3130(13) Å, α=101.152(1)°, β=100.351(1)°, γ=105.304(1)°, triclinic, P-1",,,not_reported,not_reported,280.0,,10.1021/cg801120y,ok,
10.1039/c5ce00009b,downloaded\10.1039_c5ce00009b.pdf,SI downloaded\10.1039_c5ce00009b_SI.pdf,mof_json_store\10.1039_c5ce00009b\raw_output.json,mof_json_store\10.1039_c5ce00009b\synthesis_001.json,no,,,1040740,Mn(CH3COO)2·4H2O,,"0.20 mmol, 0.0498 g",0.2,mmol,nan,,"0.20 mmol, 0.0912 g",0.2,mmol,nan,,,,,"pyridine-2,3-dicarboxylic acid",pydcH2,"0.60 mmol, 0.1002 g",0.6,mmol,,,,,,,,,,,,,,,,,,,,,water,H2O,8 mL,8.0,,,,,120.0,120 °C,72.0,72 h,Teflon-lined autoclave,static,distilled water,several times,120 °C under vacuum for 18 h,120.0,18.0,purple-red needle-like crystals,32.0,0.16 × 0.10 × 0.08 mm,hcb,Co(III) octahedral; Dy(III) 9-coord; 3-connected hcb layer,"a=b=13.1350(10) Å, c=5.8794(12) Å, P3",9.22,22.0,not_reported,not_reported,240.0,cyanohydrin_synthesis;N2_adsorption,10.1039/c5ce00009b,ok,
10.1039/c5ce00009b,downloaded\10.1039_c5ce00009b.pdf,SI downloaded\10.1039_c5ce00009b_SI.pdf,mof_json_store\10.1039_c5ce00009b\raw_output.json,mof_json_store\10.1039_c5ce00009b\synthesis_002.json,no,,,1040741,Mn(CH3COO)2·4H2O,,"0.20 mmol, 0.0498 g",0.2,mmol,nan,,"0.20 mmol, 0.0916 g",0.2,mmol,nan,,,,,"pyridine-2,3-dicarboxylic acid",pydcH2,"0.60 mmol, 0.1002 g",0.6,mmol,,,,,,,,,,,,,,,,,,,,,water,H2O,8 mL,8.0,,,,,120.0,120 °C,72.0,72 h,Teflon-lined autoclave,static,distilled water,several times,,,,,30.0,0.52 × 0.16 × 0.12 mm,hcb,Co(III) octahedral; Ho(III) 9-coord; 3-connected hcb layer,"a=b=13.0601(3) Å, c=5.8637(3) Å, P3",,,not_reported,not_reported,240.0,,10.1039/c5ce00009b,ok,
10.1039/c5ce00009b,downloaded\10.1039_c5ce00009b.pdf,SI downloaded\10.1039_c5ce00009b_SI.pdf,mof_json_store\10.1039_c5ce00009b\raw_output.json,mof_json_store\10.1039_c5ce00009b\synthesis_003.json,no,,,1040742,Mn(CH3COO)2·4H2O,,"0.20 mmol, 0.0498 g",0.2,mmol,nan,,"0.20 mmol, 0.0920 g",0.2,mmol,nan,,,,,"pyridine-2,3-dicarboxylic acid",pydcH2,"0.60 mmol, 0.1002 g",0.6,mmol,,,,,,,,,,,,,,,,,,,,,water,H2O,8 mL,8.0,,,,,120.0,120 °C,72.0,72 h,Teflon-lined autoclave,static,distilled water,several times,,,,,29.0,0.46 × 0.14 × 0.12 mm,hcb,Co(III) octahedral; Er(III) 9-coord; 3-connected hcb layer,"a=b=13.0479(3) Å, c=5.8596(2) Å, P3",,,not_reported,not_reported,240.0,,10.1039/c5ce00009b,ok,
10.1039/c5ce00009b,downloaded\10.1039_c5ce00009b.pdf,SI downloaded\10.1039_c5ce00009b_SI.pdf,mof_json_store\10.1039_c5ce00009b\raw_output.json,mof_json_store\10.1039_c5ce00009b\synthesis_004.json,no,,,1040743,Mn(CH3COO)2·4H2O,,"0.20 mmol, 0.0498 g",0.2,mmol,nan,,"0.20 mmol, 0.0924 g",0.2,mmol,nan,,,,,"pyridine-2,3-dicarboxylic acid",pydcH2,"0.60 mmol, 0.1002 g",0.6,mmol,,,,,,,,,,,,,,,,,,,,,water,H2O,8 mL,8.0,,,,,120.0,120 °C,72.0,72 h,Teflon-lined autoclave,static,distilled water,several times,,,,,16.0,0.42 × 0.10 × 0.08 mm,hcb,Co(III) octahedral; Tm(III) 9-coord; 3-connected hcb layer,"a=b=13.0373(3) Å, c=5.8491(3) Å, P3",,,not_reported,not_reported,240.0,,10.1039/c5ce00009b,ok,
10.1039/c3dt52103f,downloaded\10.1039_c3dt52103f.pdf,SI downloaded\10.1039_c3dt52103f_SI.pdf,mof_json_store\10.1039_c3dt52103f\raw_output.json,mof_json_store\10.1039_c3dt52103f\synthesis_001.json,yes,Methanol without toluene gave no crystalline phase (Zn–bIm); Co+toluene in ethanol gave no crystals.,ZIF-7,,Mn(CH3COO)2·4H2O,,0.11 g (0.5 mmol),0.5,mmol,nan,,,,,nan,,,,,benzimidazole,bIm,0.12 g (1 mmol),0.12,g,,,,,,,,,,,ammonium hydroxide (28–30% aqueous),,0.06 g (1 mmol NH3),0.06,g,,,,,,ethanol,EtOH,6.8 g,,,,,,25.0,room temperature (∼25 °C),3.0,3 h,,stirred,ethanol,,dried at room temperature in air overnight,,,micrometer-sized cubic crystals,80.0,,SOD,,,4.3,,,,,,10.1039/c3dt52103f,ok,
10.1039/c3dt52103f,downloaded\10.1039_c3dt52103f.pdf,SI downloaded\10.1039_c3dt52103f_SI.pdf,mof_json_store\10.1039_c3dt52103f\raw_output.json,mof_json_store\10.1039_c3dt52103f\synthesis_002.json,yes,Methanol without toluene gave no crystalline phase (Zn–bIm); Co+toluene in ethanol gave no crystals.,ZIF-11,,Co(CH3COO)2·4H2O,,0.11 g (0.5 mmol),0.5,mmol,nan,,,,,nan,,,,,benzimidazole,bIm,0.12 g (1 mmol),0.12,g,,,,,,,,,,,ammonium hydroxide (28–30% aqueous),,0.06 g (1 mmol NH3),0.06,g,,,,,,ethanol,EtOH,6.8 g,,toluene,,4.6 g (50 mmol),,25.0,room temperature (∼25 °C),3.0,3 h,,stirred,ethanol,varied (1–3×),dried at room temperature in air overnight,,,"rhombic dodecahedron crystals, micrometer-sized",85.0,,RHO,,,3.0,,,,450.0,hydrogen_storage;CO2_capture,10.1039/c3dt52103f,ok,
10.1039/c3dt52103f,downloaded\10.1039_c3dt52103f.pdf,SI downloaded\10.1039_c3dt52103f_SI.pdf,mof_json_store\10.1039_c3dt52103f\raw_output.json,mof_json_store\10.1039_c3dt52103f\synthesis_003.json,yes,Methanol without toluene gave no crystalline phase (Zn–bIm); Co+toluene in ethanol gave no crystals.,ZIF-11,,Co(CH3COO)2·4H2O,,0.11 g (0.5 mmol),0.5,mmol,nan,,,,,nan,,,,,benzimidazole,bIm,0.12 g (1 mmol),0.12,g,,,,,,,,,,,ammonium hydroxide (28–30% aqueous),,1 mmol NH3 (from 28–30% ammonium hydroxide),1.0,mmol,,,,,,methanol,MeOH,4.8 g,,toluene,,4.6 g (50 mmol),,25.0,room temperature (∼25 °C),3.0,3 h,,stirred,methanol,,dried at room temperature in air overnight,,,rhombic dodecahedron crystals,90.0,,RHO,,,3.0,,,,450.0,hydrogen_storage;CO2_capture,10.1039/c3dt52103f,ok,
10.1039/c3dt52103f,downloaded\10.1039_c3dt52103f.pdf,SI downloaded\10.1039_c3dt52103f_SI.pdf,mof_json_store\10.1039_c3dt52103f\raw_output.json,mof_json_store\10.1039_c3dt52103f\synthesis_004.json,yes,Methanol without toluene gave no crystalline phase (Zn–bIm); Co+toluene in ethanol gave no crystals.,ZIF-9,,Co(CH3COO)2·4H2O,,0.125 g (0.5 mmol),0.5,mmol,nan,,,,,nan,,,,,benzimidazole,bIm,0.12 g (1 mmol),0.12,g,,,,,,,,,,,ammonium hydroxide (28–30% aqueous),,0.06 g (1 mmol NH3),0.06,g,,,,,,ethanol,EtOH,6.9 g,,,,,,25.0,room temperature (∼25 °C),3.0,3 h,,stirred,ethanol,,dried at room temperature in air overnight,,,dark blue cubic crystals,60.0,ca. 2–6 μm,SOD,,,,,,,,,10.1039/c3dt52103f,ok,
10.1039/c3dt52103f,downloaded\10.1039_c3dt52103f.pdf,SI downloaded\10.1039_c3dt52103f_SI.pdf,mof_json_store\10.1039_c3dt52103f\raw_output.json,mof_json_store\10.1039_c3dt52103f\synthesis_005.json,yes,Methanol without toluene gave no crystalline phase (Zn–bIm); Co+toluene in ethanol gave no crystals.,ZIF-12,,Co(CH3COO)2·4H2O,,0.125 g (0.5 mmol),0.5,mmol,nan,,,,,nan,,,,,benzimidazole,bIm,0.12 g (1 mmol),0.12,g,,,,,,,,,,,ammonium hydroxide (28–30% aqueous),,0.06 g (1 mmol NH3),0.06,g,,,,,,methanol,MeOH,4.8 g,,toluene,,4.6 g (50 mmol),,25.0,room temperature (∼25 °C),3.0,3 h,,stirred,methanol,,dried at room temperature in air overnight,,,dark blue rhombic dodecahedron crystals,90.0,,RHO,,,,,,,,,10.1039/c3dt52103f,ok,
10.1021/ja5111317,downloaded\10.1021_ja5111317.pdf,SI downloaded\10.1021_ja5111317_SI.pdf,mof_json_store\10.1021_ja5111317\raw_output.json,mof_json_store\10.1021_ja5111317\synthesis_001.json,no,,PCN-228,,Ni(CH3COO)2·4H2O,ZrCl4,15 mg,0.0746854,mmol,nan,,,,,nan,,,,,H4TCP-1,H4TCP-1,15 mg,15.0,mg,,,,,,,,,,,benzoic acid,,350 mg,350.0,mg,,,,,,"N,N-dimethylformamide",DMF,2 mL,2.0,,,,,120.0,120 °C,12.0,12 h,4 mL Pyrex glass vial,static,"DMF, acetone",washed twice with DMF and twice with acetone; soaked in fresh acetone 24 h,"dried under vacuum, then outgassed at 100 °C for 5 h",100.0,5.0,dark green cubic crystals,85.0,,ftw-a,Zr6O4(OH)4 12-connected SBU,,,4510.0,not_reported,yes,,,10.1021/ja5111317,ok,
10.1021/ja5111317,downloaded\10.1021_ja5111317.pdf,SI downloaded\10.1021_ja5111317_SI.pdf,mof_json_store\10.1021_ja5111317\raw_output.json,mof_json_store\10.1021_ja5111317\synthesis_002.json,no,,PCN-229,,Ni(CH3COO)2·4H2O,ZrCl4,15 mg,0.0746854,mmol,nan,,,,,nan,,,,,H4TCP-2,H4TCP-2,15 mg,15.0,mg,,,,,,,,,,,benzoic acid,,350 mg,350.0,mg,,,,,,"N,N-dimethylformamide",DMF,2 mL,2.0,,,,,120.0,120 °C,12.0,12 h,4 mL Pyrex glass vial,static,DMF,washed 3× with DMF; soaked in fresh DMF overnight,"supercritical CO2 activation, then outgassed at 100 °C for 5 h",100.0,5.0,dark green crystals,82.0,,ftw-a,Zr6O4(OH)4 12-connected SBU,,,4619.0,not_reported,yes,,,10.1021/ja5111317,ok,
10.1021/ja5111317,downloaded\10.1021_ja5111317.pdf,SI downloaded\10.1021_ja5111317_SI.pdf,mof_json_store\10.1021_ja5111317\raw_output.json,mof_json_store\10.1021_ja5111317\synthesis_003.json,no,,PCN-230,1038050,Ni(CH3COO)2·4H2O,ZrCl4,15 mg,0.0746854,mmol,nan,,,,,nan,,,,,H4TCP-3,H4TCP-3,20 mg,20.0,mg,,,,,,,,,,,acetic acid,AcOH,0.4 mL,0.4,mL,,,,,,"N,N-dimethylformamide",DMF,2 mL,2.0,,,,,120.0,120 °C,24.0,24 h,4 mL Pyrex glass vial,static,DMF,washed 3× with DMF; soaked in fresh DMF overnight,"supercritical CO2 activation, then outgassed at 100 °C for 5 h",100.0,5.0,dark green crystals,91.0,,ftw-a,Zr6O4(OH)4 12-connected SBU,"a=38.4224(12) Å, Pm-3m (cubic)",38.0,4455.0,not_reported,yes,,,10.1021/ja5111317,ok,
10.1021/ja5111317,downloaded\10.1021_ja5111317.pdf,SI downloaded\10.1021_ja5111317_SI.pdf,mof_json_store\10.1021_ja5111317\raw_output.json,mof_json_store\10.1021_ja5111317\synthesis_004.json,no,,PCN-228′,1038049,Ni(CH3COO)2·4H2O,ZrCl4,15 mg,0.0746854,mmol,nan,,,,,nan,,,,,H4TCP-1′,H4TCP-1′,15 mg,15.0,mg,,,,,,,,,,,acetic acid,AcOH,0.4 mL,0.4,mL,,,,,,"N,N-dimethylformamide",DMF,2 mL,2.0,,,,,120.0,120 °C,12.0,12 h,4 mL Pyrex glass vial,static,,,,,,dark red crystals,,,ftw-a,Zr6O4(OH)4 12-connected SBU,"a=25.3468(6) Å, Pm-3m (cubic)",,,not_reported,not_reported,,,10.1021/ja5111317,ok,
10.1002/zaac.201100155,downloaded\10.1002_zaac.201100155.pdf,,mof_json_store\10.1002_zaac.201100155\raw_output.json,mof_json_store\10.1002_zaac.201100155\synthesis_001.json,yes,NaOH/KOH in place of pyridine-based ligands gave no single-crystal products; pyridine required for 2.,[Mn2(L)2(DMF)3]∞,791527,H2MoO4,,"0.1 mmol, 18.0 mg",0.1,mmol,SnCl2·2H2O,,,,,nan,,,,,"9,9-dibutyl-9H-fluorene-2,7-dicarboxylic acid",H2L,"0.05 mmol, 18.3 mg",0.05,mmol,,,,,,,,,,,,,,,,,,,,,"N,N-dimethylformamide",DMF,2 mL,2.0,methanol,MeOH,1 mL,1.0,100.0,100 °C,96.0,4 days,,static,,,,,,yellow single crystals,20.0,,,dinuclear Mn2 SBU; 4-connected,"a=15.104(3), b=15.104(3), c=22.852(5) Å, P41212 (tetragonal)",,,yes,not_reported,,luminescence,10.1002/zaac.201100155,ok,
10.1002/zaac.201100155,downloaded\10.1002_zaac.201100155.pdf,,mof_json_store\10.1002_zaac.201100155\raw_output.json,mof_json_store\10.1002_zaac.201100155\synthesis_002.json,yes,NaOH/KOH in place of pyridine-based ligands gave no single-crystal products; pyridine required for 2.,[Mn2(L)2(DMF)]∞,791529,H2MoO4,,"0.1 mmol, 18.0 mg",0.1,mmol,SnCl2·2H2O,,,,,nan,,,,,"9,9-dibutyl-9H-fluorene-2,7-dicarboxylic acid",H2L,"0.05 mmol, 18.3 mg",0.05,mmol,,,,,,,,,,,pyridine,py,"0.05 mmol, 8.0 mg",0.05,mmol,,,,,,"N,N-dimethylformamide",DMF,2 mL,2.0,methanol,MeOH,1 mL,1.0,100.0,100 °C,96.0,4 days,,static,,,,,,yellow single crystals,30.0,,,"Mn nodes 5-,4-,4-connected; 3D (4,5)-connected net","a=12.872(2), b=17.417(3), c=20.462(4) Å, Pnn2 (orthorhombic)",,,yes,not_reported,,luminescence,10.1002/zaac.201100155,ok,
