Repository: zzhenglab/MOFinder

# MOFinder

MOFinder extracts MOF synthesis information from the literature, reconstructs evidence-supported negative reaction records, and prepares datasets for synthesis-outcome prediction.
[Web application](https://mofinder.chemistry.wustl.edu/) | [Demos](Demo/README.md) | [Source code](docs/source_to_code.md) | [Workflow guide](docs/workflow.md) | [Model evaluation](docs/evaluation.md)

## Quick start

The workflow runs through Python commands. Python 3.10 or newer is required. Clone the repository and initialize its related applications:

```bash
git clone --recurse-submodules https://github.com/zzhenglab/MOFinder.git
cd MOFinder
```

Start with the two offline demonstrations:

```bash

File: mof_extraction_1_2.csv (part 274 of 305)
doi,main_pdf,si_pdf,raw_output,parsed_json,article_trial_or_failure,article_trial_or_failure_notes,mof_name,crystal_code,metal_1,metal_1_abbr,metal_1_amount_text,metal_1_amount_value,metal_1_amount_unit,metal_2,metal_2_abbr,metal_2_amount_text,metal_2_amount_value,metal_2_amount_unit,metal_3,metal_3_abbr,metal_3_amount_text,metal_3_amount_value,metal_3_amount_unit,linker_1,linker_1_abbr,linker_1_amount_text,linker_1_amount_value,linker_1_amount_unit,linker_2,linker_2_abbr,linker_2_amount_text,linker_2_amount_value,linker_2_amount_unit,linker_3,linker_3_abbr,linker_3_amount_text,linker_3_amount_value,linker_3_amount_unit,modulator_1,modulator_1_abbr,modulator_1_amount_text,modulator_1_amount_value,modulator_1_amount_unit,modulator_2,modulator_2_abbr,modulator_2_amount_text,modulator_2_amount_value,modulator_2_amount_unit,solvent_main,solvent_main_abbr,solvent_main_amount_text,solvent_main_ml,solvent_secondary,solvent_secondary_abbr,solvent_secondary_amount_text,solvent_secondary_ml,temperature_c,temperature_c_text,time_h,time_text,vessel_type,stirring,washing_solvent,washing_cycles,activation_text,activation_temp_c,activation_time_h,crystal_morphology,yield_percent,crystal_size,topology_code,metal_cluster_connectivity,unit_cell_short,pore_diameter_A,BET_surface_area_m2g,air_stable,water_stable,tga_decomposition_temp_c,applications,reference,status,error
10.1021/cg100599z,downloaded\10.1021_cg100599z.pdf,SI downloaded\10.1021_cg100599z_SI.pdf,mof_json_store\10.1021_cg100599z\raw_output.json,mof_json_store\10.1021_cg100599z\synthesis_001.json,no,,,697530,H2MoO4,,"0.199 g, 1 mmol",1,mmol,SnCl2·2H2O,,,,,nan,,,,,"benzene-1,3,5-tricarboxylic acid",H3BTC,"0.141 g, 0.67 mmol",0.67,mmol,"2,20-bipyridine",,"0.156 g, 1 mmol",1.0,mmol,,,,,,sodium hydroxide,NaOH,"0.080 g, 2 mmol",2.0,mmol,,,,,,water,H2O,15 mL,15.0,,,,,120.0,120 °C,24.0,24 h,Teflon-lined stainless steel autoclave (40 mL),static,H2O,,50 °C under vacuum overnight,50.0,,dark blue block crystals,52.0,0.12 × 0.10 × 0.10 mm,,,"triclinic, P1; a=8.7523(15) Å, b=9.9715(17) Å, c=17.610(3) Å, α=92.857(2)°, β=104.123(2)°, γ=107.665(2)°",,,not_reported,not_reported,117.0,sensing,10.1021/cg100599z,ok,
10.1021/cg100599z,downloaded\10.1021_cg100599z.pdf,SI downloaded\10.1021_cg100599z_SI.pdf,mof_json_store\10.1021_cg100599z\raw_output.json,mof_json_store\10.1021_cg100599z\synthesis_002.json,no,,,670354,H2MoO4,,"0.291 g, 1 mmol",1,mmol,SnCl2·2H2O,,,,,nan,,,,,isophthalic acid,m-H2BDC,"0.125 g, 0.75 mmol",0.75,mmol,"4,40-bipyridine",,"0.039 g, 0.25 mmol",0.25,mmol,,,,,,,,,,,,,,,,water,H2O,6 mL,6.0,,,,,120.0,120 °C,90.0,90 h,Teflon-lined stainless steel autoclave (40 mL),static,H2O,,50 °C under vacuum overnight,50.0,,dark purple-red block crystals,60.0,0.10 × 0.10 × 0.08 mm,,,"triclinic, P1; a=9.222(6) Å, b=10.094(7) Å, c=10.107(7) Å, α=77.489(9)°, β=72.452(9)°, γ=79.864(8)°",,,not_reported,not_reported,430.0,sensing,10.1021/cg100599z,ok,
10.1039/c4ra12714e,downloaded\10.1039_c4ra12714e.pdf,SI downloaded\10.1039_c4ra12714e_SI.pdf,mof_json_store\10.1039_c4ra12714e\raw_output.json,mof_json_store\10.1039_c4ra12714e\synthesis_001.json,yes,Slow evaporation/diffusion at room temperature gave no suitable crystals.,,,H2MoO4,,0.2 mmol,0.2,mmol,Bi(NO3)3,,,,,nan,,,,,"3,3'-dimethoxy-2,2'-bipyridine-6,6'-dicarboxylic acid",H2mbpdc,"18.0 mg, 0.2 mmol",,,,,,,,,,,,,,,,,,,,,,,water,H2O,,,,,,,180.0,180 °C,72.0,3 days,Teflon-lined autoclave (23 mL),static,,,,,,,42.0,,pcu,"mononuclear Ln nodes, 6-connected",,,,yes,not_reported,,,10.1039/c4ra12714e,ok,
10.1039/c4ra12714e,downloaded\10.1039_c4ra12714e.pdf,SI downloaded\10.1039_c4ra12714e_SI.pdf,mof_json_store\10.1039_c4ra12714e\raw_output.json,mof_json_store\10.1039_c4ra12714e\synthesis_002.json,yes,Slow evaporation/diffusion at room temperature gave no suitable crystals.,,,H2MoO4,,0.2 mmol,0.2,mmol,TiSO4,,,,,nan,,,,,"3,3'-dimethoxy-2,2'-bipyridine-6,6'-dicarboxylic acid",H2mbpdc,"18.0 mg, 0.2 mmol",,,,,,,,,,,,,,,,,,,,,,,water,H2O,,,,,,,180.0,180 °C,72.0,3 days,Teflon-lined autoclave (23 mL),static,,,,,,,43.0,,pcu,"mononuclear Ln nodes, 6-connected",,,,yes,not_reported,,,10.1039/c4ra12714e,ok,
10.1039/c4ra12714e,downloaded\10.1039_c4ra12714e.pdf,SI downloaded\10.1039_c4ra12714e_SI.pdf,mof_json_store\10.1039_c4ra12714e\raw_output.json,mof_json_store\10.1039_c4ra12714e\synthesis_003.json,yes,Slow evaporation/diffusion at room temperature gave no suitable crystals.,,,H2MoO4,,0.2 mmol,0.2,mmol,ZrCl4,,,,,nan,,,,,"3,3'-dimethoxy-2,2'-bipyridine-6,6'-dicarboxylic acid",H2mbpdc,"18.0 mg, 0.2 mmol",,,,,,,,,,,,,,,,,,,,,,,water,H2O,,,,,,,180.0,180 °C,72.0,3 days,Teflon-lined autoclave (23 mL),static,,,,,,,55.0,,pcu,"mononuclear Ln nodes, 6-connected",,,,yes,not_reported,,,10.1039/c4ra12714e,ok,
10.1039/c4ra12714e,downloaded\10.1039_c4ra12714e.pdf,SI downloaded\10.1039_c4ra12714e_SI.pdf,mof_json_store\10.1039_c4ra12714e\raw_output.json,mof_json_store\10.1039_c4ra12714e\synthesis_004.json,yes,Slow evaporation/diffusion at room temperature gave no suitable crystals.,,,H2MoO4,,0.2 mmol,0.2,mmol,SnCl2·2H2O,,,,,nan,,,,,"3,3'-dimethoxy-2,2'-bipyridine-6,6'-dicarboxylic acid",H2mbpdc,"18.0 mg, 0.2 mmol",,,,,,,,,,,,,,,,,,,,,,,water,H2O,,,,,,,180.0,180 °C,72.0,3 days,Teflon-lined autoclave (23 mL),static,,,,,,,48.0,,,mononuclear Ln nodes; 2D 4^4 grid,,,,yes,not_reported,,luminescence,10.1039/c4ra12714e,ok,
10.1039/c4ra12714e,downloaded\10.1039_c4ra12714e.pdf,SI downloaded\10.1039_c4ra12714e_SI.pdf,mof_json_store\10.1039_c4ra12714e\raw_output.json,mof_json_store\10.1039_c4ra12714e\synthesis_005.json,yes,Slow evaporation/diffusion at room temperature gave no suitable crystals.,,,H2MoO4,,0.2 mmol,0.2,mmol,SnCl2·2H2O,,,,,nan,,,,,"3,3'-dimethoxy-2,2'-bipyridine-6,6'-dicarboxylic acid",H2mbpdc,"18.0 mg, 0.2 mmol",,,,,,,,,,,,,,,,,,,,,,,water,H2O,,,,,,,180.0,180 °C,72.0,3 days,Teflon-lined autoclave (23 mL),static,,,,,,,60.0,,,mononuclear Ln nodes; 2D 4^4 grid,,,,yes,not_reported,,,10.1039/c4ra12714e,ok,
10.1039/c4ra12714e,downloaded\10.1039_c4ra12714e.pdf,SI downloaded\10.1039_c4ra12714e_SI.pdf,mof_json_store\10.1039_c4ra12714e\raw_output.json,mof_json_store\10.1039_c4ra12714e\synthesis_006.json,yes,Slow evaporation/diffusion at room temperature gave no suitable crystals.,,,H2MoO4,,0.2 mmol,0.2,mmol,SnCl2·2H2O,,,,,nan,,,,,"3,3'-dimethoxy-2,2'-bipyridine-6,6'-dicarboxylic acid",H2mbpdc,"18.0 mg, 0.2 mmol",,,,,,,,,,,,,,,,,,,,,,,water,H2O,,,,,,,180.0,180 °C,72.0,3 days,Teflon-lined autoclave (23 mL),static,,,,,,,66.0,,,mononuclear Ln nodes; 2D 4^4 grid,,,,yes,not_reported,,luminescence,10.1039/c4ra12714e,ok,
10.1039/c4ra12714e,downloaded\10.1039_c4ra12714e.pdf,SI downloaded\10.1039_c4ra12714e_SI.pdf,mof_json_store\10.1039_c4ra12714e\raw_output.json,mof_json_store\10.1039_c4ra12714e\synthesis_007.json,yes,Slow evaporation/diffusion at room temperature gave no suitable crystals.,,,H2MoO4,,0.2 mmol,0.2,mmol,nan,,,,,nan,,,,,"3,3'-dimethoxy-2,2'-bipyridine-6,6'-dicarboxylic acid",H2mbpdc,"18.0 mg, 0.2 mmol",,,,,,,,,,,,,,,,,,,,,,,water,H2O,,,,,,,180.0,180 °C,72.0,3 days,Teflon-lined autoclave (23 mL),static,,,,,,,68.0,,,mononuclear Ln nodes; 2D 4^4 grid,,,,yes,not_reported,,,10.1039/c4ra12714e,ok,
10.1039/c4ra12714e,downloaded\10.1039_c4ra12714e.pdf,SI downloaded\10.1039_c4ra12714e_SI.pdf,mof_json_store\10.1039_c4ra12714e\raw_output.json,mof_json_store\10.1039_c4ra12714e\synthesis_008.json,yes,Slow evaporation/diffusion at room temperature gave no suitable crystals.,,,Cd(NO3)2·4H2O,,0.2 mmol,0.2,mmol,nan,,,,,nan,,,,,"3,3'-dimethoxy-2,2'-bipyridine-6,6'-dicarboxylic acid",H2mbpdc,"18.0 mg, 0.2 mmol",,,,,,,,,,,,,,,,,,,,,,,water,H2O,,,,,,,180.0,180 °C,72.0,3 days,Teflon-lined autoclave (23 mL),static,,,,,,,63.0,,,mononuclear Ln nodes; 2D 4^4 grid,,,,yes,not_reported,,,10.1039/c4ra12714e,ok,
10.1039/c4ra12714e,downloaded\10.1039_c4ra12714e.pdf,SI downloaded\10.1039_c4ra12714e_SI.pdf,mof_json_store\10.1039_c4ra12714e\raw_output.json,mof_json_store\10.1039_c4ra12714e\synthesis_009.json,yes,Slow evaporation/diffusion at room temperature gave no suitable crystals.,,,NH4)2Ce(NO3)6,,0.2 mmol,0.2,mmol,nan,,,,,nan,,,,,"3,3'-dimethoxy-2,2'-bipyridine-6,6'-dicarboxylic acid",H2mbpdc,"18.0 mg, 0.2 mmol",,,,,,,,,,,,,,,,,,,,,,,water,H2O,,,,,,,180.0,180 °C,72.0,3 days,Teflon-lined autoclave (23 mL),static,,,,,,,69.0,,,mononuclear Ln nodes; 2D 4^4 grid,,,,yes,not_reported,,,10.1039/c4ra12714e,ok,
10.1039/c4ra12714e,downloaded\10.1039_c4ra12714e.pdf,SI downloaded\10.1039_c4ra12714e_SI.pdf,mof_json_store\10.1039_c4ra12714e\raw_output.json,mof_json_store\10.1039_c4ra12714e\synthesis_010.json,yes,Slow evaporation/diffusion at room temperature gave no suitable crystals.,,,ZrCl4,,0.2 mmol,0.2,mmol,nan,,,,,nan,,,,,"3,3'-dimethoxy-2,2'-bipyridine-6,6'-dicarboxylic acid",H2mbpdc,"18.0 mg, 0.2 mmol",,,,,,,,,,,,,,,,,,,,,,,water,H2O,,,,,,,180.0,180 °C,72.0,3 days,Teflon-lined autoclave (23 mL),static,,,,,,,64.0,,,mononuclear Ln nodes; 2D 4^4 grid,,,,yes,not_reported,,,10.1039/c4ra12714e,ok,
10.1002/ejic.202000031,downloaded\10.1002_ejic.202000031.pdf,,mof_json_store\10.1002_ejic.202000031\raw_output.json,mof_json_store\10.1002_ejic.202000031\synthesis_001.json,no,,UiO-66-0.3(OA),,ZrCl4,ZrCl4,"360 mg, 1.55 mmol",1.55,mmol,MoO2Cl2(H2bpydc,,,,,nan,,,,,terephthalic acid,BDC,"77 mg (~0.465 mmol, 0.3 eq vs Zr4+)",0.465,mmol,,,,,,,,,,,octanoic acid,OA,"8.7 mL, 54.25 mmol (35 eq vs Zr4+)",54.25,mmol,,,,,,"N,N-dimethylformamide",DMF,60 mL,60.0,,,,,120.0,393 K,48.0,48 h,Teflon-lined autoclave (100 mL liner),static,"DMF, MeOH",DMF 2×; MeOH soak 24 h (centrifuge every 8 h),dried at room temperature,,,white crystalline powder,,,,Zr6O8 12-connected SBU,,,960.0,not_reported,not_reported,,esterification catalysis,10.1002/ejic.202000031,ok,
10.1002/ejic.202000031,downloaded\10.1002_ejic.202000031.pdf,,mof_json_store\10.1002_ejic.202000031\raw_output.json,mof_json_store\10.1002_ejic.202000031\synthesis_002.json,no,,UiO-66-0.5(OA),,Tb(NO3)3·6H2O,ZrCl4,"360 mg, 1.55 mmol",1.55,mmol,nan,,,,,nan,,,,,terephthalic acid,BDC,"129 mg, 0.775 mmol (0.5 eq vs Zr4+)",0.775,mmol,,,,,,,,,,,octanoic acid,OA,"8.7 mL, 54.25 mmol (35 eq vs Zr4+)",54.25,mmol,,,,,,"N,N-dimethylformamide",DMF,60 mL,60.0,,,,,120.0,393 K,48.0,48 h,Teflon-lined autoclave (100 mL liner),static,"DMF, MeOH",DMF 2×; MeOH soak 24 h (centrifuge every 8 h),dried at room temperature,,,white crystalline powder,,,,Zr6O8 12-connected SBU,,,1266.0,not_reported,not_reported,,esterification catalysis,10.1002/ejic.202000031,ok,
10.1002/ejic.202000031,downloaded\10.1002_ejic.202000031.pdf,,mof_json_store\10.1002_ejic.202000031\raw_output.json,mof_json_store\10.1002_ejic.202000031\synthesis_003.json,no,,UiO-66-1.0(OA),,Eu(NO3)3·6H2O,ZrCl4,"360 mg, 1.55 mmol",1.55,mmol,nan,,,,,nan,,,,,terephthalic acid,BDC,"258 mg, 1.55 mmol (1.0 eq vs Zr4+)",1.55,mmol,,,,,,,,,,,octanoic acid,OA,"8.7 mL, 54.25 mmol (35 eq vs Zr4+)",54.25,mmol,,,,,,"N,N-dimethylformamide",DMF,60 mL,60.0,,,,,120.0,393 K,48.0,48 h,Teflon-lined autoclave (100 mL liner),static,"DMF, MeOH",DMF 2×; MeOH soak 24 h (centrifuge every 8 h),dried at room temperature,,,white crystalline powder,,,,Zr6O8 12-connected SBU,,,1113.0,not_reported,not_reported,,esterification catalysis,10.1002/ejic.202000031,ok,
10.1002/ejic.202000031,downloaded\10.1002_ejic.202000031.pdf,,mof_json_store\10.1002_ejic.202000031\raw_output.json,mof_json_store\10.1002_ejic.202000031\synthesis_004.json,no,,UiO-66-1.5(OA),,Sm(NO3)3·6H2O,ZrCl4,"360 mg, 1.55 mmol",1.55,mmol,nan,,,,,nan,,,,,terephthalic acid,BDC,"387 mg, 2.325 mmol (1.5 eq vs Zr4+)",2.325,mmol,,,,,,,,,,,octanoic acid,OA,"8.7 mL, 54.25 mmol (35 eq vs Zr4+)",54.25,mmol,,,,,,"N,N-dimethylformamide",DMF,60 mL,60.0,,,,,120.0,393 K,48.0,48 h,Teflon-lined autoclave (100 mL liner),static,"DMF, MeOH",DMF 2×; MeOH soak 24 h (centrifuge every 8 h),dried at room temperature,,,white crystalline powder,,,,Zr6O8 12-connected SBU,,,1013.0,not_reported,not_reported,,esterification catalysis,10.1002/ejic.202000031,ok,
10.1002/ejic.202000031,downloaded\10.1002_ejic.202000031.pdf,,mof_json_store\10.1002_ejic.202000031\raw_output.json,mof_json_store\10.1002_ejic.202000031\synthesis_005.json,no,,UiO-66-2.0(OA),,Co(NO3)2·6H2O,ZrCl4,"360 mg, 1.55 mmol",1.55,mmol,nan,,,,,nan,,,,,terephthalic acid,BDC,"516 mg, 3.10 mmol (2.0 eq vs Zr4+)",3.1,mmol,,,,,,,,,,,octanoic acid,OA,"8.7 mL, 54.25 mmol (35 eq vs Zr4+)",54.25,mmol,,,,,,"N,N-dimethylformamide",DMF,60 mL,60.0,,,,,120.0,393 K,48.0,48 h,Teflon-lined autoclave (100 mL liner),static,"DMF, MeOH",DMF 2×; MeOH soak 24 h (centrifuge every 8 h),dried at room temperature,,,white crystalline powder,,,,Zr6O8 12-connected SBU,,,988.0,not_reported,not_reported,,esterification catalysis,10.1002/ejic.202000031,ok,
10.1002/ejic.202000031,downloaded\10.1002_ejic.202000031.pdf,,mof_json_store\10.1002_ejic.202000031\raw_output.json,mof_json_store\10.1002_ejic.202000031\synthesis_006.json,no,,UiO-66-0.5(AA),,Co(NO3)2·6H2O,ZrCl4,"360 mg, 1.55 mmol",1.55,mmol,nan,,,,,nan,,,,,terephthalic acid,BDC,"129 mg, 0.775 mmol (0.5 eq vs Zr4+)",0.775,mmol,,,,,,,,,,,acetic acid,AA,54.25 mmol (35 eq vs Zr4+),54.25,mmol,,,,,,"N,N-dimethylformamide",DMF,60 mL,60.0,,,,,120.0,393 K,48.0,48 h,Teflon-lined autoclave (100 mL liner),static,"DMF, MeOH",DMF 2×; MeOH soak 24 h (centrifuge every 8 h),dried at room temperature,,,white crystalline powder,,"ca. 350 nm (SEM, octahedral cubic; qualitative)",,Zr6O8 12-connected SBU,,,1148.0,not_reported,not_reported,,esterification catalysis,10.1002/ejic.202000031,ok,
10.1002/ejic.202000031,downloaded\10.1002_ejic.202000031.pdf,,mof_json_store\10.1002_ejic.202000031\raw_output.json,mof_json_store\10.1002_ejic.202000031\synthesis_007.json,no,,UiO-66-0.5(LA),,Zn(NO3)2·6H2O,ZrCl4,"360 mg, 1.55 mmol",1.55,mmol,nan,,,,,nan,,,,,terephthalic acid,BDC,"129 mg, 0.775 mmol (0.5 eq vs Zr4+)",0.775,mmol,,,,,,,,,,,lauric acid,LA,54.25 mmol (35 eq vs Zr4+),54.25,mmol,,,,,,"N,N-dimethylformamide",DMF,60 mL,60.0,,,,,120.0,393 K,48.0,48 h,Teflon-lined autoclave (100 mL liner),static,"DMF, MeOH",DMF 2×; MeOH soak 24 h (centrifuge every 8 h),dried at room temperature,,,white crystalline powder,,"ca. 220 nm (SEM, spheroid; qualitative)",,Zr6O8 12-connected SBU,,,1409.0,not_reported,not_reported,,esterification catalysis,10.1002/ejic.202000031,ok,
10.1002/ejic.202000031,downloaded\10.1002_ejic.202000031.pdf,,mof_json_store\10.1002_ejic.202000031\raw_output.json,mof_json_store\10.1002_ejic.202000031\synthesis_008.json,no,,UiO-66-0.5(MA),,Zn(NO3)2·6H2O,ZrCl4,"360 mg, 1.55 mmol",1.55,mmol,nan,,,,,nan,,,,,terephthalic acid,BDC,"129 mg, 0.775 mmol (0.5 eq vs Zr4+)",0.775,mmol,,,,,,,,,,,myristic acid,MA,54.25 mmol (35 eq vs Zr4+),54.25,mmol,,,,,,"N,N-dimethylformamide",DMF,60 mL,60.0,,,,,120.0,393 K,48.0,48 h,Teflon-lined autoclave (100 mL liner),static,"DMF, MeOH",DMF 2×; MeOH soak 24 h (centrifuge every 8 h),dried at room temperature,,,white crystalline powder,,,,Zr6O8 12-connected SBU,,,346.0,not_reported,not_reported,,esterification catalysis,10.1002/ejic.202000031,ok,
10.1021/ic300546z,downloaded\10.1021_ic300546z.pdf,SI downloaded\10.1021_ic300546z_SI.pdf,mof_json_store\10.1021_ic300546z\raw_output.json,mof_json_store\10.1021_ic300546z\synthesis_001.json,yes,No crystals obtained without azide or when NaOH was used instead.,,,Cu(NO3)2·3H2O,,"0.0476 g, 0.2 mmol",0.2,mmol,nan,,,,,nan,,,,,5-(4-pyridyl)tetrazole,4-H-ptz,"0.015 g, 0.1 mmol",0.1,mmol,"1,3-bis(4-pyridyl)propane",bpp,"0.020 g, 0.1 mmol",0.1,mmol,,,,,,sodium azide,,"0.033 g, 0.5 mmol",0.5,mmol,,,,,,water,H2O,5 mL,5.0,,,,,160.0,160 °C,72.0,3 days,Teflon-lined stainless steel container,"stirred briefly, then static",,,,,,red block single crystals,45.0,,ecu,alternating Co(II) chains with μ-EE-N3 and (μ-EO-N3)(μ-tetrazole)2 bridges,"a=15.230(3), b=16.405(3), c=13.939(3), Pbcn",,,not_reported,not_reported,320.0,,10.1021/ic300546z,ok,
10.1021/ic300546z,downloaded\10.1021_ic300546z.pdf,SI downloaded\10.1021_ic300546z_SI.pdf,mof_json_store\10.1021_ic300546z\raw_output.json,mof_json_store\10.1021_ic300546z\synthesis_002.json,yes,No crystals obtained without azide or when NaOH was used instead.,,,La(NO3)3·6H2O,,"0.0476 g, 0.2 mmol",0.2,mmol,nan,,,,,nan,,,,,"5,5′-(1,4-phenylene)bis(1H-tetrazole)",H2bdt,"0.011 g, 0.05 mmol",0.05,mmol,"1,3-bis(4-pyridyl)propane",bpp,"0.020 g, 0.1 mmol",0.1,mmol,,,,,,sodium azide,,"0.033 g, 0.5 mmol",0.5,mmol,,,,,,water,H2O,5 mL,5.0,,,,,180.0,180 °C,48.0,2 days,Teflon-lined stainless steel container,"stirred briefly, then static",,,,,,orange block single crystals,60.0,,pcu,μ3‑OH-bridged Co3(OH)2 chains,"a=15.884(3), b=22.496(5), c=13.204(3), β=92.11(3)°, C2/c",,,not_reported,not_reported,200.0,,10.1021/ic300546z,ok,
10.1039/d1dt03131g,downloaded\10.1039_d1dt03131g.pdf,SI downloaded\10.1039_d1dt03131g_SI.pdf,mof_json_store\10.1039_d1dt03131g\raw_output.json,mof_json_store\10.1039_d1dt03131g\synthesis_001.json,no,,,2094046,Cu(CH3COO)2,,"0.01 mmol, 0.0041 g",0.01,mmol,Zn(CH3COO)2,,,,,nan,,,,,"4,4’,4’’-(1H-imidazole-2,4,5-triyl) tribenzoic acid",H3ITTC,"0.03 mmol, 0.0090 g",0.03,mmol,,,,,,,,,,,,,,,,,,,,,"N,N-dimethylformamide",DMF,7 mL,7.0,,,,,140.0,140 °C,72.0,3 d (cooling at 3 °C h−1 to RT),Teflon-lined stainless-steel vessel,static,,,"solvent exchange with methanol, then 80 °C under vacuum for 8 h",80.0,8.0,"canary yellow, block-shaped crystals",60.3,,,dinuclear [Zn2(COO)3]+ SBU; 2-fold interpenetrated,"a=14.0258(7) Å, b=23.6050(12) Å, c=25.9645(13) Å, α=97.984(2)°, β=95.386(3)°, γ=97.759(2)°, P-1",31.7,17.05,not_reported,not_reported,395.0,dye_separation,10.1039/d1dt03131g,ok,
10.1039/d1dt03131g,downloaded\10.1039_d1dt03131g.pdf,SI downloaded\10.1039_d1dt03131g_SI.pdf,mof_json_store\10.1039_d1dt03131g\raw_output.json,mof_json_store\10.1039_d1dt03131g\synthesis_002.json,no,,,2094047,CdCl2·2H2O,,"0.02 mmol, 0.0062 g",0.02,mmol,nan,,,,,nan,,,,,"4,4’,4’’-(1H-imidazole-2,4,5-triyl) tribenzoic acid",H3ITTC,"0.06 mmol, 0.0180 g",0.06,mmol,,,,,,,,,,,,,,,,,,,,,"N,N-dimethylformamide",DMF,6 mL,6.0,,,,,140.0,140 °C,72.0,3 d (cooling at 3 °C h−1 to RT),Teflon-lined stainless-steel vessel,static,,,"solvent exchange with methanol, then 80 °C under vacuum for 8 h",80.0,8.0,"canary yellow, strip-shaped crystals",68.5,,fcu,Cd nodes 7-coordinate; 2-fold interpenetrated,"a=30.593(3) Å, b=51.691(5) Å, c=13.1185(12) Å, β=110.900(4)°, C2/m",34.1,4.66,not_reported,not_reported,400.0,dye_separation,10.1039/d1dt03131g,ok,
10.1039/d1ce01169c,downloaded\10.1039_d1ce01169c.pdf,SI downloaded\10.1039_d1ce01169c_SI.pdf,mof_json_store\10.1039_d1ce01169c\raw_output.json,mof_json_store\10.1039_d1ce01169c\synthesis_001.json,no,,[Co(OBA)(L1)0.5]n (1),2094172,Zn(SO4),,"0.2 mmol, 49.8 mg",0.2,mmol,nan,,,,,nan,,,,,"4,4'-oxybis(benzoic acid)",,"0.2 mmol, 96.2 mg",0.2,mmol,"1,3-bis(1-(pyridin-4-ylmethyl)-1H-benzimidazol-2-yl)propane",L1,"0.1 mmol, 45.9 mg",0.1,mmol,,,,,,,,,,,,,,,,water,H2O,10.0 mL,10.0,,,,,140.0,140 °C,72.0,72 h,Teflon-lined autoclave,static,H2O,,,,,red blocks,36.9,0.22 × 0.19 × 0.18 mm,,CoII single-ion nodes (tetrahedral and trigonal-bipyramidal),"a=12.6009(6) Å, b=30.1566(12) Å, c=13.5693(8) Å, β=107.237(6)°, C2/c",,,not_reported,yes,352.0,luminescence;sensing,10.1039/d1ce01169c,ok,
10.1039/d1ce01169c,downloaded\10.1039_d1ce01169c.pdf,SI downloaded\10.1039_d1ce01169c_SI.pdf,mof_json_store\10.1039_d1ce01169c\raw_output.json,mof_json_store\10.1039_d1ce01169c\synthesis_002.json,no,,[Co(HBTC)(L2)]n (2),2094173,Hg(CH3COO)2,,"0.2 mmol, 49.8 mg",0.2,mmol,nan,,,,,nan,,,,,"benzene-1,3,5-tricarboxylic acid",BTC,"0.2 mmol, 42.0 mg",0.2,mmol,"1,4-bis(benzimidazol-1-yl)-2-butene",L2,"0.1 mmol, 33.8 mg",0.1,mmol,,,,,,,,,,,,,,,,water,H2O,10.0 mL,10.0,,,,,140.0,140 °C,72.0,72 h,Teflon-lined autoclave,static,H2O,,,,,,37.5,0.16 × 0.15 × 0.11 mm,,"CoII single-ion nodes (octahedral, 5-connected)","a=17.714(1) Å, b=17.989(1) Å, c=15.344(1) Å, β=105.098(1)°, C2/c",,,not_reported,yes,290.0,luminescence;sensing,10.1039/d1ce01169c,ok,
10.1039/c7qm00263g,downloaded\10.1039_c7qm00263g.pdf,SI downloaded\10.1039_c7qm00263g_SI.pdf,mof_json_store\10.1039_c7qm00263g\raw_output.json,mof_json_store\10.1039_c7qm00263g\synthesis_001.json,yes,Elongation attempts: TATB/BPDC gave low crystallinity; TAPB/BPDC was amorphous; only BDC/TAPB yielded crystalline MIL-143.,Fe-TATB-BDC-a,,Zn(CH3COO)2·2H2O,,"60.0 mg, 0.222 mmol",0.222,mmol,nan,,,,,nan,,,,,"4,4′,4″-(1,3,5-triazine-2,4,6-triyl)tribenzoic acid",TATB,"48.6 mg, 0.110 mmol",0.11,mmol,terephthalic acid,BDC,"36.6 mg, 0.220 mmol",0.22,mmol,,,,,,,,,,,,,,,,"N,N-dimethylformamide",DMF,1 mL,1.0,,,,,150.0,150 °C,20.0,20 h,glass culture tube (5 mL Schott Duran) with PBT cap and PTFE seal,static,"DMF, MeOH",DMF 3×; Soxhlet MeOH 72 h,120 °C under vacuum for 12 h,120.0,12.0,brick-red powder,40.0,,,,,,,not_reported,yes,300.0,,10.1039/c7qm00263g,ok,
10.1039/c7qm00263g,downloaded\10.1039_c7qm00263g.pdf,SI downloaded\10.1039_c7qm00263g_SI.pdf,mof_json_store\10.1039_c7qm00263g\raw_output.json,mof_json_store\10.1039_c7qm00263g\synthesis_002.json,yes,Elongation attempts: TATB/BPDC gave low crystallinity; TAPB/BPDC was amorphous; only BDC/TAPB yielded crystalline MIL-143.,Fe-TATB-BDC-b,,Zn(NO3)2·6H2O,,"60.0 mg, 0.222 mmol",0.222,mmol,nan,,,,,nan,,,,,"4,4′,4″-(1,3,5-triazine-2,4,6-triyl)tribenzoic acid",TATB,"48.6 mg, 0.110 mmol",0.11,mmol,2-aminoterephthalic acid,BDC-NH2,"40.2 mg, 0.220 mmol",0.22,mmol,,,,,,,,,,,,,,,,"N,N-dimethylformamide",DMF,1 mL,1.0,,,,,150.0,150 °C,20.0,20 h,glass culture tube (5 mL Schott Duran) with PBT cap and PTFE seal,static,"DMF, MeOH",DMF 3×; Soxhlet MeOH 72 h,120 °C under vacuum for 12 h,120.0,12.0,light brown powder,44.0,,,,,,,not_reported,yes,270.0,,10.1039/c7qm00263g,ok,
10.1039/c7qm00263g,downloaded\10.1039_c7qm00263g.pdf,SI downloaded\10.1039_c7qm00263g_SI.pdf,mof_json_store\10.1039_c7qm00263g\raw_output.json,mof_json_store\10.1039_c7qm00263g\synthesis_003.json,yes,Elongation attempts: TATB/BPDC gave low crystallinity; TAPB/BPDC was amorphous; only BDC/TAPB yielded crystalline MIL-143.,Fe-TATB-BDC-c,,Cd(NO3)2·6H2O,,"60.0 mg, 0.222 mmol",0.222,mmol,nan,,,,,nan,,,,,"mono-nitro substituted 4,4′,4″-(1,3,5-triazine-2,4,6-triyl)tribenzoic acid",TATB-NO2(meta),"53.5 mg, 0.110 mmol",0.11,mmol,terephthalic acid,BDC,"36.6 mg, 0.220 mmol",0.22,mmol,,,,,,,,,,,,,,,,"N,N-dimethylformamide",DMF,1 mL,1.0,,,,,150.0,150 °C,20.0,20 h,glass culture tube (5 mL Schott Duran) with PBT cap and PTFE seal,static,"DMF, MeOH",DMF 3×; Soxhlet MeOH 72 h,120 °C under vacuum for 12 h,120.0,12.0,orange powder,35.0,,,,,,,not_reported,yes,300.0,,10.1039/c7qm00263g,ok,
10.1039/c7qm00263g,downloaded\10.1039_c7qm00263g.pdf,SI downloaded\10.1039_c7qm00263g_SI.pdf,mof_json_store\10.1039_c7qm00263g\raw_output.json,mof_json_store\10.1039_c7qm00263g\synthesis_004.json,yes,Elongation attempts: TATB/BPDC gave low crystallinity; TAPB/BPDC was amorphous; only BDC/TAPB yielded crystalline MIL-143.,Fe-TATB-BDC-d,,ZrCl4,,"60.0 mg, 0.222 mmol",0.222,mmol,nan,,,,,nan,,,,,"mono-nitro substituted 4,4′,4″-(1,3,5-triazine-2,4,6-triyl)tribenzoic acid",TATB-NO2(ortho),"53.5 mg, 0.110 mmol",0.11,mmol,terephthalic acid,BDC,"36.6 mg, 0.220 mmol",0.22,mmol,,,,,,,,,,,,,,,,"N,N-dimethylformamide",DMF,1 mL,1.0,,,,,150.0,150 °C,20.0,20 h,glass culture tube (5 mL Schott Duran) with PBT cap and PTFE seal,static,"DMF, MeOH",DMF 3×; Soxhlet MeOH 72 h,120 °C under vacuum for 12 h,120.0,12.0,dark brown powder,36.0,,,,,,,not_reported,yes,300.0,,10.1039/c7qm00263g,ok,
10.1039/c7qm00263g,downloaded\10.1039_c7qm00263g.pdf,SI downloaded\10.1039_c7qm00263g_SI.pdf,mof_json_store\10.1039_c7qm00263g\raw_output.json,mof_json_store\10.1039_c7qm00263g\synthesis_005.json,yes,Elongation attempts: TATB/BPDC gave low crystallinity; TAPB/BPDC was amorphous; only BDC/TAPB yielded crystalline MIL-143.,Fe-TATB-BDC-e,,Mg(NO3)2·6H2O,,"60.0 mg, 0.222 mmol",0.222,mmol,nan,,,,,nan,,,,,"mono-nitro substituted 4,4′,4″-(1,3,5-triazine-2,4,6-triyl)tribenzoic acid",TATB-NO2(meta),"53.5 mg, 0.110 mmol",0.11,mmol,2-aminoterephthalic acid,BDC-NH2,"40.2 mg, 0.222 mmol",0.222,mmol,,,,,,,,,,,,,,,,"N,N-dimethylformamide",DMF,1 mL,1.0,,,,,150.0,150 °C,20.0,20 h,glass culture tube (5 mL Schott Duran) with PBT cap and PTFE seal,static,"DMF, MeOH",DMF 3×; Soxhlet MeOH 72 h,120 °C under vacuum for 12 h,120.0,12.0,light brown powder,57.0,,,,,,,not_reported,yes,270.0,,10.1039/c7qm00263g,ok,
10.1039/c7qm00263g,downloaded\10.1039_c7qm00263g.pdf,SI downloaded\10.1039_c7qm00263g_SI.pdf,mof_json_store\10.1039_c7qm00263g\raw_output.json,mof_json_store\10.1039_c7qm00263g\synthesis_006.json,yes,Elongation attempts: TATB/BPDC gave low crystallinity; TAPB/BPDC was amorphous; only BDC/TAPB yielded crystalline MIL-143.,Fe-TAPB-BDC,,La(NO3)3·6H2O,,"60.0 mg, 0.222 mmol",0.222,mmol,nan,,,,,nan,,,,,"2,4-bis(4′-carboxy-biphenyl-4-yl)-6-(4′-carboxy-2-methoxy-biphenyl-4-yl)-1,3,5-triazine",TAPB,"77.7 mg, 0.110 mmol",0.11,mmol,terephthalic acid,BDC,"36.6 mg, 0.220 mmol",0.22,mmol,,,,,,,,,,,,,,,,"N,N-dimethylformamide",DMF,1 mL,1.0,,,,,150.0,150 °C,20.0,20 h,glass culture tube (5 mL Schott Duran) with PBT cap and PTFE seal,static,DMF,3×,,,,ochre powder,45.0,,,,"a=50.910(8) Å, F23 (MIL-143 topology)",,,not_reported,not_reported,,,10.1039/c7qm00263g,ok,
10.1039/c7qm00263g,downloaded\10.1039_c7qm00263g.pdf,SI downloaded\10.1039_c7qm00263g_SI.pdf,mof_json_store\10.1039_c7qm00263g\raw_output.json,mof_json_store\10.1039_c7qm00263g\synthesis_007.json,yes,Elongation attempts: TATB/BPDC gave low crystallinity; TAPB/BPDC was amorphous; only BDC/TAPB yielded crystalline MIL-143.,Fe-BTB-BDC (MIL-142),,Ho(NO3)3·5H2O,,"405 mg, 1.50 mmol",1.5,mmol,nan,,,,,nan,,,,,"4,4′,4″-benzene-1,3,5-triyl-tris(benzoic acid)",BTB,"292 mg, 0.660 mmol",0.66,mmol,terephthalic acid,BDC,"83.0 mg, 0.500 mmol",0.5,mmol,,,,,,,,,,,,,,,,"N,N-dimethylformamide",DMF,3 mL,3.0,,,,,150.0,150 °C,20.0,20 h,glass culture tube (5 mL Schott Duran) with PBT cap and PTFE seal,static,"DMF, MeOH",DMF 3×; Soxhlet MeOH 72 h,120 °C under vacuum for 12 h,120.0,12.0,orange-yellow powder,56.0,,,,R3c (MIL-142 topology),,1585.0,not_reported,yes,315.0,,10.1039/c7qm00263g,ok,
10.1021/ic5001232,downloaded\10.1021_ic5001232.pdf,SI downloaded\10.1021_ic5001232_SI.pdf,mof_json_store\10.1021_ic5001232\raw_output.json,mof_json_store\10.1021_ic5001232\synthesis_001.json,no,,,,ZrCl4,,"0.089 g, 0.4 mmol",0.4,mmol,nan,,,,,nan,,,,,isonicotinic acid,Hina,"0.037 g, 0.30 mmol",0.3,mmol,,,,,,,,,,,sodium hydroxide,NaOH,"0.12 g, 0.30 mmol",0.3,mmol,,,,,,acetonitrile,MeCN,3 mL,3.0,water,H2O,2 mL,2.0,130.0,130 °C,120.0,5 d,Teflon-lined autoclave,stirred,,,,,,green block crystals,71.5,0.22 × 0.18 × 0.16 mm,pcu,"Cu4(μ3-OH)2Br2 and Cu6(μ3-OH)4 SBUs, 6-connected","a=6.1549(12), b=10.678(2), c=25.259(5) Å, α=91.801(4), β=90.600(4), γ=102.554(4), P-1",,,not_reported,not_reported,,,10.1021/ic5001232,ok,
10.1021/ic5001232,downloaded\10.1021_ic5001232.pdf,SI downloaded\10.1021_ic5001232_SI.pdf,mof_json_store\10.1021_ic5001232\raw_output.json,mof_json_store\10.1021_ic5001232\synthesis_003.json,no,,,,ZrCl4,,"0.119 g, 0.7 mmol",0.7,mmol,nan,,,,,nan,,,,,isonicotinic acid,Hina,"0.064 g, 0.50 mmol",0.5,mmol,,,,,,,,,,,oxalic acid,ox,"0.018 g, 0.20 mmol",0.2,mmol,sodium hydroxide,NaOH,"0.020 g, 0.50 mmol",0.5,mmol,acetonitrile,MeCN,5 mL,5.0,water,H2O,3 mL,3.0,130.0,130 °C,120.0,5 d,Teflon-lined autoclave,stirred,,,,,,green block crystals,63.5,0.26 × 0.24 × 0.22 mm,pcu,Cu4(μ3-OH)2Cl2 clusters as 6-connected SBUs,"a=6.1018(2), b=21.6019(6), c=11.0266(3) Å, β=105.0430(10)°, P21/n",,,not_reported,not_reported,,,10.1021/ic5001232,ok,
10.1021/acsami.6b14563,downloaded\10.1021_acsami.6b14563.pdf,SI downloaded\10.1021_acsami.6b14563_SI.pdf,mof_json_store\10.1021_acsami.6b14563\raw_output.json,mof_json_store\10.1021_acsami.6b14563\synthesis_001.json,no,,MOF-1,,ZrCl4,,"93.8 mg, 0.21 mmol",0.21,mmol,nan,,,,,nan,,,,,"2,5-di(pyridin-4-yl)terephthalic acid",H2L,"9.6 mg, 0.03 mmol",0.03,mmol,"biphenyl-4,4'-dicarboxylic acid",BPDC,"3.4 mg, 0.015 mmol",0.015,mmol,,,,,,,,,,,,,,,,water,H2O,2 mL,2.0,,,,,180.0,180 °C,96.0,96 h,Teflon-lined autoclave,,mother liquid,,dried under ambient conditions,,,yellow crystals,38.0,,pcu,dinuclear Eu(III) SBU,"monoclinic, P21/n; a=10.6381(13) Å, b=18.837(2) Å, c=12.0604(15) Å, β=94.139(2)°",,,not_reported,not_reported,424.0,luminescence;sensing,10.1021/acsami.6b14563,ok,
10.1021/acsami.6b14563,downloaded\10.1021_acsami.6b14563.pdf,SI downloaded\10.1021_acsami.6b14563_SI.pdf,mof_json_store\10.1021_acsami.6b14563\raw_output.json,mof_json_store\10.1021_acsami.6b14563\synthesis_002.json,no,,MOF-2,,ZrCl4,,"68 mg, 0.15 mmol",0.15,mmol,nan,,,,,nan,,,,,"2,5-di(pyridin-4-yl)terephthalic acid",H2L,"9.6 mg, 0.03 mmol",0.03,mmol,"biphenyl-4,4'-dicarboxylic acid",BPDC,"3.4 mg, 0.015 mmol",0.015,mmol,,,,,,,,,,,,,,,,water,H2O,2 mL,2.0,,,,,180.0,180 °C,96.0,96 h,Teflon-lined autoclave,,mother liquid,,dried under ambient conditions,,,yellow crystals,47.0,,pcu,dinuclear Tb(III) SBU,"monoclinic, P21/n; a=10.6273(10) Å, b=18.7534(17) Å, c=11.9852(11) Å, β=94.0280(10)°",,,not_reported,not_reported,377.0,luminescence;sensing,10.1021/acsami.6b14563,ok,
10.1002/adma.202414151,downloaded\10.1002_adma.202414151.pdf,SI downloaded\10.1002_adma.202414151_SI.docx,mof_json_store\10.1002_adma.202414151\raw_output.json,mof_json_store\10.1002_adma.202414151\synthesis_001.json,yes,tpbz-based i-pacs attempts unsuccessful; i-pacs absent without added acid; ≥200 μL AcOH needed with NiCl2.,i-pacs-Ni3-bdc-tpt-ac,2291520,Cd(NO3)2·6H2O,,75 mg (≈0.3 mmol),0.3,mmol,nan,,,,,nan,,,,,terephthalic acid,H2bdc,25 mg (≈0.15 mmol),25.0,mg,"2,4,6-tri(4-pyridyl)-1,3,5-triazine",tpt,32 mg (≈0.1 mmol),32.0,mg,,,,,,glacial acetic acid,,200 μL,200.0,μL,,,,,,"N,N-dimethylacetamide",DMA,2.5 g,,water,H2O,0.5 g,,120.0,120 °C,96.0,4 days,15 mL glass vial,"stirred 1 h, then static in oven","DMA, MeOH",MeOH exchange 7 days (refresh daily),100 °C under vacuum for 8 h (after RT degas 2 h),100.0,8.0,green powders,,,,"Ni3OH trimer, double-layered i-pacs","a=16.7164(5), b=16.7164(5), c=10.1877(7) Å, P-3m1",,539.8,not_reported,not_reported,,CO2_capture;acetylene separation;CH4/N2 separation,10.1002/adma.202414151,ok,
10.1002/adma.202414151,downloaded\10.1002_adma.202414151.pdf,SI downloaded\10.1002_adma.202414151_SI.docx,mof_json_store\10.1002_adma.202414151\raw_output.json,mof_json_store\10.1002_adma.202414151\synthesis_002.json,yes,tpbz-based i-pacs attempts unsuccessful; i-pacs absent without added acid; ≥200 μL AcOH needed with NiCl2.,i-pacs-Ni3-bdc-tpt-ac,2291520,CdSO4·8H2O,,used instead of Ni(ac)2·4H2O under same stoichiometry (≈0.3 mmol),0.3,mmol,nan,,,,,nan,,,,,terephthalic acid,H2bdc,25 mg (≈0.15 mmol),25.0,mg,"2,4,6-tri(4-pyridyl)-1,3,5-triazine",tpt,32 mg (≈0.1 mmol),32.0,mg,,,,,,glacial acetic acid,,200 μL,200.0,μL,,,,,,"N,N-dimethylacetamide",DMA,2.5 g,,water,H2O,0.5 g,,120.0,120 °C,96.0,4 days,15 mL glass vial,"stirred 1 h, then static in oven","DMA, MeOH",MeOH exchange 7 days (refresh daily),100 °C under vacuum for 8 h (after RT degas 2 h),100.0,8.0,single crystals obtained; mixture noted in SI,,,,"Ni3OH trimer, double-layered i-pacs","a=16.7164(5), b=16.7164(5), c=10.1877(7) Å, P-3m1",,539.8,not_reported,not_reported,,CO2_capture;acetylene separation;CH4/N2 separation,10.1002/adma.202414151,ok,
10.1002/adma.202414151,downloaded\10.1002_adma.202414151.pdf,SI downloaded\10.1002_adma.202414151_SI.docx,mof_json_store\10.1002_adma.202414151\raw_output.json,mof_json_store\10.1002_adma.202414151\synthesis_003.json,yes,tpbz-based i-pacs attempts unsuccessful; i-pacs absent without added acid; ≥200 μL AcOH needed with NiCl2.,i-pacs-NixFe3-x-bdc-tpt-ac,,CdI2,,50 mg (≈0.2 mmol),0.2,mmol,nan,,20 mg (≈0.1 mmol),20.0,mg,nan,,,,,terephthalic acid,H2bdc,25 mg (≈0.15 mmol),25.0,mg,"2,4,6-tri(4-pyridyl)-1,3,5-triazine",tpt,32 mg (≈0.1 mmol),32.0,mg,,,,,,glacial acetic acid,,3 g,3.0,g,,,,,,"N,N-dimethylacetamide",DMA,4 g,,"N,N′-Dimethylpropyleneurea",DMPU,2 g,,130.0,130 °C,120.0,5 days,15 mL glass vial,"stirred 1 h, then static in oven","DMA, MeOH",MeOH exchange 7 days (refresh daily),100 °C under vacuum for 8 h (after RT degas 2 h),100.0,8.0,brown powders,,,,"Ni/Fe mixed trimer nodes, double-layered i-pacs",,,,not_reported,not_reported,,CO2_capture;acetylene separation;CH4/N2 separation,10.1002/adma.202414151,ok,
10.1002/adma.202414151,downloaded\10.1002_adma.202414151.pdf,SI downloaded\10.1002_adma.202414151_SI.docx,mof_json_store\10.1002_adma.202414151\raw_output.json,mof_json_store\10.1002_adma.202414151\synthesis_004.json,yes,tpbz-based i-pacs attempts unsuccessful; i-pacs absent without added acid; ≥200 μL AcOH needed with NiCl2.,i-pacs-Mg3-bdc-tpt-ac,,Zn(NO3)2·6H2O,,65 mg (≈0.3 mmol),0.3,mmol,nan,,,,,nan,,,,,terephthalic acid,H2bdc,25 mg (≈0.15 mmol),25.0,mg,"2,4,6-tri(4-pyridyl)-1,3,5-triazine",tpt,32 mg (≈0.1 mmol),32.0,mg,,,,,,"1,1,1,5,5,5-Hexafluoroacetylacetone",,28 μL,28.0,μL,,,,,,"N,N-dimethylacetamide",DMA,4 g,,"N,N′-Dimethylpropyleneurea",DMPU,2 g,,130.0,130 °C,120.0,5 days,15 mL glass vial,"stirred 1 h, then static in oven","DMA, MeOH",MeOH exchange 7 days (refresh daily),100 °C under vacuum for 8 h (after RT degas 2 h),100.0,8.0,pale yellow powders (major i-pacs phase),,,,"Mg3 trimer, double-layered i-pacs",,,,not_reported,not_reported,,CO2_capture;acetylene separation;CH4/N2 separation,10.1002/adma.202414151,ok,
10.1002/adma.202414151,downloaded\10.1002_adma.202414151.pdf,SI downloaded\10.1002_adma.202414151_SI.docx,mof_json_store\10.1002_adma.202414151\raw_output.json,mof_json_store\10.1002_adma.202414151\synthesis_005.json,yes,tpbz-based i-pacs attempts unsuccessful; i-pacs absent without added acid; ≥200 μL AcOH needed with NiCl2.,i-pacs-Ni3-cdc-tpt-ac,2291516,Zn(NO3)2·6H2O,,72 mg (≈0.3 mmol),0.3,mmol,nan,,,,,nan,,,,,"cubane-1,4-dicarboxylic acid",H2cdc,29 mg (≈0.15 mmol),29.0,mg,"2,4,6-tri(4-pyridyl)-1,3,5-triazine",tpt,32 mg (≈0.1 mmol),32.0,mg,,,,,,glacial acetic acid,,200 μL,200.0,μL,,,,,,"N,N-dimethylacetamide",DMA,2.5 g,,water,H2O,0.5 g,,130.0,130 °C,120.0,5 days,15 mL glass vial,"stirred 1 h, then static in oven","DMA, MeOH",MeOH exchange 7 days (refresh daily),100 °C under vacuum for 8 h (after RT degas 2 h),100.0,8.0,green polyhedral crystals,,,,"Ni3OH trimer, double-layered i-pacs","a=16.778(15), b=16.778(15), c=11.010(9) Å, P-3m1",,,not_reported,not_reported,,CO2_capture;acetylene separation;CH4/N2 separation,10.1002/adma.202414151,ok,
10.1002/adma.202414151,downloaded\10.1002_adma.202414151.pdf,SI downloaded\10.1002_adma.202414151_SI.docx,mof_json_store\10.1002_adma.202414151\raw_output.json,mof_json_store\10.1002_adma.202414151\synthesis_006.json,yes,tpbz-based i-pacs attempts unsuccessful; i-pacs absent without added acid; ≥200 μL AcOH needed with NiCl2.,i-pacs-Ni3-NH2bdc-tpt-ac,2291519,Zn(NO3)2·6H2O,,72 mg (≈0.3 mmol),0.3,mmol,nan,,,,,nan,,,,,2-aminoterephthalic acid,H2NH2bdc,28 mg (≈0.15 mmol),28.0,mg,"2,4,6-tri(4-pyridyl)-1,3,5-triazine",tpt,32 mg (≈0.1 mmol),32.0,mg,,,,,,glacial acetic acid,,200 μL,200.0,μL,,,,,,"N,N-dimethylacetamide",DMA,2.5 g,,water,H2O,0.5 g,,120.0,120 °C,96.0,4 days,15 mL glass vial,"stirred 1 h, then static in oven","DMA, MeOH",MeOH exchange 7 days (refresh daily),100 °C under vacuum for 8 h (after RT degas 2 h),100.0,8.0,brown powders,,,,"Ni3OH trimer, double-layered i-pacs","a=16.6981(3), b=16.6981(3), c=10.2619(3) Å, P-3m1",,,not_reported,not_reported,,CO2_capture;acetylene separation;CH4/N2 separation,10.1002/adma.202414151,ok,
10.1002/adma.202414151,downloaded\10.1002_adma.202414151.pdf,SI downloaded\10.1002_adma.202414151_SI.docx,mof_json_store\10.1002_adma.202414151\raw_output.json,mof_json_store\10.1002_adma.202414151\synthesis_007.json,yes,tpbz-based i-pacs attempts unsuccessful; i-pacs absent without added acid; ≥200 μL AcOH needed with NiCl2.,i-pacs-Ni3-dmbdc-tpt-ac,2291517,Zn(NO3)2·6H2O,,72 mg (≈0.3 mmol),0.3,mmol,nan,,,,,nan,,,,,"2,5-dimethylterephthalic acid",H2dmbdc,25 mg (≈0.15 mmol),25.0,mg,"2,4,6-tri(4-pyridyl)-1,3,5-triazine",tpt,32 mg (≈0.1 mmol),32.0,mg,,,,,,glacial acetic acid,,150 μL,150.0,μL,,,,,,"N,N-dimethylacetamide",DMA,2.5 g,,water,H2O,0.5 g,,120.0,120 °C,96.0,4 days,15 mL glass vial,"stirred 1 h, then static in oven","DMA, MeOH",MeOH exchange 7 days (refresh daily),100 °C under vacuum for 8 h (after RT degas 2 h),100.0,8.0,green powders,,,,"Ni3OH trimer, double-layered i-pacs","a=16.6819(5), b=16.6819(5), c=10.2627(8) Å, P-3m1",,,not_reported,not_reported,,CO2_capture;acetylene separation;CH4/N2 separation,10.1002/adma.202414151,ok,
10.1002/adma.202414151,downloaded\10.1002_adma.202414151.pdf,SI downloaded\10.1002_adma.202414151_SI.docx,mof_json_store\10.1002_adma.202414151\raw_output.json,mof_json_store\10.1002_adma.202414151\synthesis_008.json,yes,tpbz-based i-pacs attempts unsuccessful; i-pacs absent without added acid; ≥200 μL AcOH needed with NiCl2.,i-pacs-Ni3-bdc-tppy-ac,2291518,Zn(NO3)2·6H2O,,75 mg (≈0.3 mmol),0.3,mmol,nan,,,,,nan,,,,,terephthalic acid,H2bdc,25 mg (≈0.15 mmol),25.0,mg,"2,4,6-tris(4-pyridyl)pyridine",tppy,31 mg (≈0.1 mmol),31.0,mg,,,,,,glacial acetic acid,,200 μL,200.0,μL,,,,,,"N,N-dimethylacetamide",DMA,2.5 g,,water,H2O,0.5 g,,120.0,120 °C,96.0,4 days,15 mL glass vial,"stirred 1 h, then static in oven","DMA, MeOH",MeOH exchange 7 days (refresh daily),100 °C under vacuum for 8 h (after RT degas 2 h),100.0,8.0,green powders,,0.140 × 0.130 × 0.110 mm,,"Ni3OH trimer, double-layered i-pacs","a=16.8384(6), b=16.8384(6), c=10.1117(6) Å, P-3m1",,,not_reported,not_reported,,CO2_capture;acetylene separation;CH4/N2 separation,10.1002/adma.202414151,ok,
10.1039/c2ce25264c,downloaded\10.1039_c2ce25264c.pdf,SI downloaded\10.1039_c2ce25264c_SI.pdf,mof_json_store\10.1039_c2ce25264c\raw_output.json,mof_json_store\10.1039_c2ce25264c\synthesis_001.json,yes,1: product not homogeneous; could not obtain phase-pure samples for analysis.,,,AlCl3·6H2O,,"0.10 mmol, 26.6 mg",0.1,mmol,nan,,,,,nan,,,,,"1,2,4,5-benzenetetracarboxylic acid",btec,"0.10 mmol, 25.4 mg",0.1,mmol,"1,4-bis(1,2,4-triazol-1-ylmethyl)benzene",btx,"0.10 mmol, 24.0 mg",0.1,mmol,,,,,,,,,,,,,,,,water,H2O,10 mL,10.0,,,,,140.0,140 °C,72.0,3 days,Teflon-lined autoclave,static,,,,,,colorless blocks (mixture),,,,Cd5(COO)8(OH)2 12-connected SBU,"triclinic, P-1; a=7.4527(4) Å, b=11.7415(6) Å, c=12.1560(6) Å, α=90.262(1)°, β=103.354(1)°, γ=103.308(1)°",,,not_reported,not_reported,,,10.1039/c2ce25264c,ok,
10.1039/c2ce25264c,downloaded\10.1039_c2ce25264c.pdf,SI downloaded\10.1039_c2ce25264c_SI.pdf,mof_json_store\10.1039_c2ce25264c\raw_output.json,mof_json_store\10.1039_c2ce25264c\synthesis_002.json,yes,1: product not homogeneous; could not obtain phase-pure samples for analysis.,,,Zirconium(IV),,0.10 mmol (by similar method),0.1,mmol,nan,,,,,nan,,,,,"1,2,4,5-benzenetetracarboxylic acid",btec,0.10 mmol,0.1,mmol,"1,4-bis(1,2,4-triazol-1-ylmethyl)benzene",btx,0.10 mmol,0.1,mmol,,,,,,,,,,,,,,,,water,H2O,10 mL (by similar method),10.0,,,,,140.0,140 °C (by similar method),72.0,3 days (by similar method),Teflon-lined autoclave,static,,,,,,,56.0,,,Cu2(COO)4 7-connected SBU,"monoclinic, P21/n; a=15.0607(12) Å, b=12.1512(10) Å, c=16.2654(13) Å, β=113.337(1)°",,,not_reported,not_reported,264.5,dye_degradation;oxidation_catalysis,10.1039/c2ce25264c,ok,
10.1021/acs.inorgchem.3c01393,downloaded\10.1021_acs.inorgchem.3c01393.pdf,SI downloaded\10.1021_acs.inorgchem.3c01393_SI.pdf,mof_json_store\10.1021_acs.inorgchem.3c01393\raw_output.json,mof_json_store\10.1021_acs.inorgchem.3c01393\synthesis_001.json,no,,,,DyCl3·6H2O,,"0.3 mmol, 0.07 g",0.3,mmol,nan,,"0.07 mmol, 0.14 g",0.07,mmol,nan,,,,,"3,5-bis(1′,2′,4′-triazol-1′-yl)pyridine",btap,"0.1 mmol, 0.02 g",0.1,mmol,,,,,,,,,,,"1 M HCl (to adjust pH to 2.04, added dropwise)",,"to pH 2.04 (1 M HCl, dropwise)",,,,,,,,water,H2O,6.0 mL,6.0,,,,,160.0,160 °C,96.0,96 h,23 mL Teflon-lined stainless steel reactor,static,deionized water,,air-dried,,,black block crystals,45.0,0.3 x 0.2 x 0.1 mm,dia,4-connected CoII nodes,"a=14.7025(15) Å, b=20.7344(16) Å, c=23.155(2) Å, Pbca",,,not_reported,yes,350.0,sulfide oxidation,10.1021/acs.inorgchem.3c01393,ok,
10.1021/acs.inorgchem.3c01393,downloaded\10.1021_acs.inorgchem.3c01393.pdf,SI downloaded\10.1021_acs.inorgchem.3c01393_SI.pdf,mof_json_store\10.1021_acs.inorgchem.3c01393\raw_output.json,mof_json_store\10.1021_acs.inorgchem.3c01393\synthesis_002.json,no,,,,Cd(NO3)2·4H2O,,"0.47 mmol, 0.1 g",0.47,mmol,nan,,"0.05 mmol, 0.10 g",0.05,mmol,nan,,,,,"3,5-bis(1′,2′,4′-triazol-1′-yl)pyridine",btap,"0.1 mmol, 0.02 g",0.1,mmol,,,,,,,,,,,1 M NaOH (to adjust pH to 2.88),,to pH 2.88 (1 M NaOH),,,,,,,,water,H2O,10 mL,10.0,,,,,160.0,160 °C,72.0,72 h,23 mL Teflon-lined stainless steel reactor,static,deionized water,,air-dried,,,black crystals,40.0,0.35 x 0.25 x 0.1 mm,dia,4-connected CdII nodes,"a=14.9726(8) Å, b=20.9128(11) Å, c=23.4004(10) Å, Pbca",,,not_reported,yes,350.0,sulfide oxidation,10.1021/acs.inorgchem.3c01393,ok,
