Repository: zzhenglab/MOFinder

# MOFinder

MOFinder extracts MOF synthesis information from the literature, reconstructs evidence-supported negative reaction records, and prepares datasets for synthesis-outcome prediction.
[Web application](https://mofinder.chemistry.wustl.edu/) | [Demos](Demo/README.md) | [Source code](docs/source_to_code.md) | [Workflow guide](docs/workflow.md) | [Model evaluation](docs/evaluation.md)

## Quick start

The workflow runs through Python commands. Python 3.10 or newer is required. Clone the repository and initialize its related applications:

```bash
git clone --recurse-submodules https://github.com/zzhenglab/MOFinder.git
cd MOFinder
```

Start with the two offline demonstrations:

```bash

File: mof_extraction_1_2.csv (part 275 of 305)
doi,main_pdf,si_pdf,raw_output,parsed_json,article_trial_or_failure,article_trial_or_failure_notes,mof_name,crystal_code,metal_1,metal_1_abbr,metal_1_amount_text,metal_1_amount_value,metal_1_amount_unit,metal_2,metal_2_abbr,metal_2_amount_text,metal_2_amount_value,metal_2_amount_unit,metal_3,metal_3_abbr,metal_3_amount_text,metal_3_amount_value,metal_3_amount_unit,linker_1,linker_1_abbr,linker_1_amount_text,linker_1_amount_value,linker_1_amount_unit,linker_2,linker_2_abbr,linker_2_amount_text,linker_2_amount_value,linker_2_amount_unit,linker_3,linker_3_abbr,linker_3_amount_text,linker_3_amount_value,linker_3_amount_unit,modulator_1,modulator_1_abbr,modulator_1_amount_text,modulator_1_amount_value,modulator_1_amount_unit,modulator_2,modulator_2_abbr,modulator_2_amount_text,modulator_2_amount_value,modulator_2_amount_unit,solvent_main,solvent_main_abbr,solvent_main_amount_text,solvent_main_ml,solvent_secondary,solvent_secondary_abbr,solvent_secondary_amount_text,solvent_secondary_ml,temperature_c,temperature_c_text,time_h,time_text,vessel_type,stirring,washing_solvent,washing_cycles,activation_text,activation_temp_c,activation_time_h,crystal_morphology,yield_percent,crystal_size,topology_code,metal_cluster_connectivity,unit_cell_short,pore_diameter_A,BET_surface_area_m2g,air_stable,water_stable,tga_decomposition_temp_c,applications,reference,status,error
10.1021/ic060771p,downloaded\10.1021_ic060771p.pdf,SI downloaded\10.1021_ic060771p_SI.pdf,mof_json_store\10.1021_ic060771p\raw_output.json,mof_json_store\10.1021_ic060771p\synthesis_001.json,no,,H2(DABCO)[VIVO(H2O)VIII(OH)(O3PCH2CO2)2]·2.5H2O,,Cd(NO3)2·4H2O,,"0.147 g, 0.9 mmol",0.9,mmol,nan,,,,,nan,,,,,triethyl phosphonoacetate,,"0.146 g, 0.64 mmol",0.64,mmol,,,,,,,,,,,"1,4-diazabicyclo[2,2,2]octane (DABCO)",DABCO,"0.70 g, 0.31 mmol",0.31,mmol,hydrofluoric acid (35%),HF,two drops (35%) to pH ≈ 4,,,water,H2O,6 mL,6.0,,,,,170.0,170 °C,120.0,120 h,Teflon-lined stainless steel reactor (15 mL),static,,,,,,blue-green crystals,65.0,0.27 × 0.13 × 0.08 mm,sra,oxo-bridged V(III) rods (-O–V–)∞ (VO6 octahedra),"a=7.0479(10) A, b=15.307(2) A, c=17.537(3) A, Pnna",,,not_reported,not_reported,,,10.1021/ic060771p,ok,
10.1021/ic060771p,downloaded\10.1021_ic060771p.pdf,SI downloaded\10.1021_ic060771p_SI.pdf,mof_json_store\10.1021_ic060771p\raw_output.json,mof_json_store\10.1021_ic060771p\synthesis_002.json,no,,H2(PIP)[VIVO(H2O)VIII(OH)(O3PCH2CO2)2]·2.5H2O,,Ag(NO3),,"0.97 g, 0.6 mmol",0.6,mmol,W12O40·20H2O,,,,,nan,,,,,triethyl phosphonoacetate,,"0.124 g, 0.54 mmol",0.54,mmol,,,,,,,,,,,piperazine (PIP),PIP,"0.115 g, 0.6 mmol",0.6,mmol,hydrofluoric acid (35%),HF,two drops (35%) to pH ≈ 5,,,water,H2O,7 mL,7.0,,,,,170.0,170 °C,200.0,200 h,Teflon-lined stainless steel reactor (15 mL),static,,,,,,dark green crystals,40.0,0.23 × 0.08 × 0.05 mm,sra,oxo-bridged V(III) rods (-O–V–)∞ (VO6 octahedra),"a=7.0465(9) A, b=15.646(2) A, c=17.396(2) A, Pnna",,,not_reported,not_reported,,,10.1021/ic060771p,ok,
10.1021/acs.chemmater.9b04177,downloaded\10.1021_acs.chemmater.9b04177.pdf,SI downloaded\10.1021_acs.chemmater.9b04177_SI.pdf,mof_json_store\10.1021_acs.chemmater.9b04177\raw_output.json,mof_json_store\10.1021_acs.chemmater.9b04177\synthesis_001.json,yes,Only 4:1 BTA/BIM yielded GT-18; 1:1 gave mixed phase and 1:4 gave ZIF-7-like products.,GT-18,,Dy(NO3)3·6H2O,,"0.805 g, 3.7 mmol",3.7,mmol,nan,,,,,nan,,,,,benzotriazole,BTA,"1.029 g, 8.6 mmol",8.6,mmol,benzimidazole,BIM,"0.256 g, 2.2 mmol",2.2,mmol,,,,,,ammonium hydroxide (30%),,part of 20 mL mixed solvent; DMF:EtOH:H2O:NH4OH(30%) = 5:5:7.5:2.5 v/v,,,,,,,,"N,N-dimethylformamide",DMF,in 20 mL total; DMF:EtOH:H2O:NH4OH(30%) = 5:5:7.5:2.5 v/v,20.0,ethanol,EtOH,in 20 mL total; DMF:EtOH:H2O:NH4OH(30%) = 5:5:7.5:2.5 v/v,,25,room temperature,96.0,4 days,,"stirring, 150 rpm","DMF, MeOH",DMF rinse (~20 mL); MeOH wash 3× (~20 mL); MeOH soak with solvent exchange up to 3×/day for 2 days,200 °C under vacuum for at least 12 h,200.0,12.0,"white powder, rod-shaped particles",,∼100 nm to 1 μm,ecu,4-coordinated Zn nodes; uninodal 8-connected ecu net,"a=9.9645, b=15.8391, c=21.1899, β=94.026°, P21",3.0,,yes,yes,500.0,,10.1021/acs.chemmater.9b04177,ok,
10.1021/acs.chemmater.9b04177,downloaded\10.1021_acs.chemmater.9b04177.pdf,SI downloaded\10.1021_acs.chemmater.9b04177_SI.pdf,mof_json_store\10.1021_acs.chemmater.9b04177\raw_output.json,mof_json_store\10.1021_acs.chemmater.9b04177\synthesis_002.json,yes,Only 4:1 BTA/BIM yielded GT-18; 1:1 gave mixed phase and 1:4 gave ZIF-7-like products.,GT-18,,Gd(NO3)3·6H2O,,"0.323 g, 1.5 mmol",1.5,mmol,nan,,,,,nan,,,,,benzotriazole,BTA,"0.206 g, 1.7 mmol",1.7,mmol,benzimidazole,BIM,"0.052 g, 0.4 mmol",0.4,mmol,,,,,,ammonium hydroxide (30%),,part of 8 mL mixed solvent; DMF:EtOH:H2O:NH4OH(30%) = 2:2:3.5:1 v/v,,,,,,,,"N,N-dimethylformamide",DMF,in 8 mL total; DMF:EtOH:H2O:NH4OH(30%) = 2:2:3.5:1 v/v,8.0,ethanol,EtOH,in 8 mL total; DMF:EtOH:H2O:NH4OH(30%) = 2:2:3.5:1 v/v,,25,room temperature,144.0,6 days,glass vial,"shaken briefly, then static",DMF,washed with DMF,,,,single crystals,,∼50 μm,ecu,4-coordinated Zn nodes; uninodal 8-connected ecu net,"a=9.9645, b=15.8391, c=21.1899, β=94.026°, P21",3.0,,yes,yes,500.0,,10.1021/acs.chemmater.9b04177,ok,
10.1021/acs.chemmater.9b04177,downloaded\10.1021_acs.chemmater.9b04177.pdf,SI downloaded\10.1021_acs.chemmater.9b04177_SI.pdf,mof_json_store\10.1021_acs.chemmater.9b04177\raw_output.json,mof_json_store\10.1021_acs.chemmater.9b04177\synthesis_003.json,yes,Only 4:1 BTA/BIM yielded GT-18; 1:1 gave mixed phase and 1:4 gave ZIF-7-like products.,ZIF-7M20,,Zn(NO3)2·6H2O,,"0.805 g, 3.7 mmol",3.7,mmol,nan,,,,,nan,,,,,benzotriazole,BTA,"0.645 g, 5.4 mmol",5.4,mmol,benzimidazole,BIM,"0.638 g, 5.4 mmol",5.4,mmol,,,,,,ammonium hydroxide (30%),,part of 20 mL mixed solvent; DMF:EtOH:H2O:NH4OH(30%) = 5:5:7.5:2.5 v/v,,,,,,,,"N,N-dimethylformamide",DMF,in 20 mL total; DMF:EtOH:H2O:NH4OH(30%) = 5:5:7.5:2.5 v/v,20.0,ethanol,EtOH,in 20 mL total; DMF:EtOH:H2O:NH4OH(30%) = 5:5:7.5:2.5 v/v,,25,room temperature,96.0,4 days,,"stirring, 150 rpm","DMF, MeOH",DMF rinse (~20 mL); MeOH wash 3× (~20 mL); MeOH soak with solvent exchange up to 3×/day for 2 days,150 °C under vacuum for at least 12 h,150.0,12.0,white powder,,,,,,,,not_reported,not_reported,,,10.1021/acs.chemmater.9b04177,ok,
10.1021/acs.chemmater.9b04177,downloaded\10.1021_acs.chemmater.9b04177.pdf,SI downloaded\10.1021_acs.chemmater.9b04177_SI.pdf,mof_json_store\10.1021_acs.chemmater.9b04177\raw_output.json,mof_json_store\10.1021_acs.chemmater.9b04177\synthesis_004.json,yes,Only 4:1 BTA/BIM yielded GT-18; 1:1 gave mixed phase and 1:4 gave ZIF-7-like products.,ZIF-7M46,,Cd(NO3)2·4H2O,,"0.808 g, 3.7 mmol",3.7,mmol,nan,,,,,nan,,,,,benzotriazole,BTA,"0.907 g, 7.6 mmol",7.6,mmol,benzimidazole,BIM,"0.383 g, 3.2 mmol",3.2,mmol,,,,,,ammonium hydroxide (30%),,part of 20 mL mixed solvent; DMF:EtOH:H2O:NH4OH(30%) = 5:5:7.5:2.5 v/v,,,,,,,,"N,N-dimethylformamide",DMF,in 20 mL total; DMF:EtOH:H2O:NH4OH(30%) = 5:5:7.5:2.5 v/v,20.0,ethanol,EtOH,in 20 mL total; DMF:EtOH:H2O:NH4OH(30%) = 5:5:7.5:2.5 v/v,,25,room temperature,96.0,4 days,,"stirring, 150 rpm","DMF, MeOH",DMF rinse (~20 mL); MeOH wash 3× (~20 mL); MeOH soak with solvent exchange up to 3×/day for 2 days,150 °C under vacuum for at least 12 h,150.0,12.0,white powder,,,,,,,,not_reported,not_reported,,,10.1021/acs.chemmater.9b04177,ok,
10.1021/acs.chemmater.9b04177,downloaded\10.1021_acs.chemmater.9b04177.pdf,SI downloaded\10.1021_acs.chemmater.9b04177_SI.pdf,mof_json_store\10.1021_acs.chemmater.9b04177\raw_output.json,mof_json_store\10.1021_acs.chemmater.9b04177\synthesis_005.json,yes,Only 4:1 BTA/BIM yielded GT-18; 1:1 gave mixed phase and 1:4 gave ZIF-7-like products.,ZIF-7,,Nd(NO3)3·6H2O,,"3.571 g, 15.9 mmol",15.9,mmol,nan,,,,,nan,,,,,benzimidazole,BIM,"2.489 g, 21.1 mmol",21.1,mmol,,,,,,,,,,,diethylamine (DEA),DEA,3.762 g,3.762,g,,,,,,"N,N-dimethylformamide",DMF,240 mL,240.0,,,,,130.0,130 °C,24.0,1 day,autoclave,rotated at 40 rpm,"DMF, MeOH","washed with DMF, then MeOH; soaked in MeOH at 60 °C with solvent replaced twice per day for 3 days",150 °C under vacuum for at least 12 h,150.0,12.0,white powder,,,,,,,,not_reported,not_reported,,,10.1021/acs.chemmater.9b04177,ok,
10.1039/c8qi01406j,downloaded\10.1039_c8qi01406j.pdf,SI downloaded\10.1039_c8qi01406j_SI.pdf,mof_json_store\10.1039_c8qi01406j\raw_output.json,mof_json_store\10.1039_c8qi01406j\synthesis_001.json,no,,HNU-25,1884335,Cd(NO3)2·4H2O,,"0.2 M, 0.5 mL (aq.)",0.1,mmol,nan,,,,,nan,,,,,5-[bis(4-carboxybenzyl)amino] isophthalic acid,H4L,"0.0225 g, 0.05 mmol",0.05,mmol,1H-tetrazole,tta,"0.014 g, 0.2 mmol",0.2,mmol,,,,,,acetic acid,,"one drop (99.5%, aq.)",,,,,,,,"N,N-dimethylformamide",DMF,10 mL,10.0,water,H2O,0.5 mL (from Zn(CH3COO)2 solution),0.5,85.0,85 °C,72.0,3 days,glass vial (25 mL),static,,,,,,colorless block crystals,50.0,,,"4-connected Zn nodes; 4,4-connected net","Trigonal, R-3c; a=21.5586 Å, b=21.5586 Å, c=62.2218 Å, α=90°, β=90°, γ=120°",,,not_reported,not_reported,,sensing;luminescence,10.1039/c8qi01406j,ok,
10.1039/c8qi01406j,downloaded\10.1039_c8qi01406j.pdf,SI downloaded\10.1039_c8qi01406j_SI.pdf,mof_json_store\10.1039_c8qi01406j\raw_output.json,mof_json_store\10.1039_c8qi01406j\synthesis_002.json,no,,HNU-26,1884348,LaCl3,,"0.2 M, 0.5 mL (aq.)",0.1,mmol,nan,,,,,nan,,,,,5-[bis(4-carboxybenzyl)amino] isophthalic acid,H4L,"0.0225 g, 0.05 mmol",0.05,mmol,5-methyl-1H-tetrazole,mtz,"0.016 g, 0.2 mmol",0.2,mmol,,,,,,,,,,,,,,,,"N,N-dimethylformamide",DMF,10 mL,10.0,water,H2O,0.5 mL (from Zn(CH3COO)2 solution),0.5,85.0,85 °C,72.0,3 days,glass vial (25 mL),static,,,,,,colorless block crystals,50.0,,SOD,4-connected Zn nodes; SOD net,"Orthorhombic, C/m; a=27.5369 Å, b=24.6251 Å, c=20.1958 Å",,,not_reported,not_reported,,sensing;luminescence,10.1039/c8qi01406j,ok,
10.1039/d0ra05926a,downloaded\10.1039_d0ra05926a.pdf,SI downloaded\10.1039_d0ra05926a_SI.pdf,mof_json_store\10.1039_d0ra05926a\raw_output.json,mof_json_store\10.1039_d0ra05926a\synthesis_001.json,yes,"EtOH, MeOH, MeCN, DMF gave no products; cooling time <48 h was unproductive.",MnII6,2004735,Pr(NO3)3,,"0.350 g, 2.00 mmol",2,mmol,nan,,,,,nan,,,,,isonicotinic acid,HIN,"0.246 g, 2.0 mmol",2.0,mmol,,,,,,,,,,,formic acid,,"0.023 g, 0.50 mmol",0.5,mmol,ethylenediamine,,"0.030 g, 0.50 mmol",0.5,mmol,tetrahydrofuran,THF,8.0 mL,8.0,,,,,170.0,170 °C,168.0,7 days,Teflon-lined autoclave (25 mL),"stirred 12 h at RT, then static",ethanol,,,,,colorless blocks,68.0,0.150 × 0.100 × 0.100 mm,,hexa-Mn cluster-based 3D network,"Monoclinic; a=15.513(2) Å, b=10.486(2) Å, c=22.374(4) Å; β=107.311(3)°; C2/c",,,not_reported,not_reported,,magnetocaloric_effect,10.1039/d0ra05926a,ok,
10.1039/d0ra05926a,downloaded\10.1039_d0ra05926a.pdf,SI downloaded\10.1039_d0ra05926a_SI.pdf,mof_json_store\10.1039_d0ra05926a\raw_output.json,mof_json_store\10.1039_d0ra05926a\synthesis_002.json,yes,"EtOH, MeOH, MeCN, DMF gave no products; cooling time <48 h was unproductive.",MnII12MnIII6,2004736,Nd(NO3)3,,"0.350 g, 2.00 mmol",2,mmol,nan,,"0.182 g, 0.50 mmol",0.5,mmol,nan,,"0.005 g, 0.45 mmol",0.45,mmol,isonicotinic acid,HIN,"0.246 g, 2.00 mmol",2.0,mmol,,,,,,,,,,,formic acid,,"0.023 g, 0.50 mmol",0.5,mmol,ethylenediamine,,"0.03 g, 0.50 mmol",0.5,mmol,tetrahydrofuran,THF,8.0 mL,8.0,,,,,170.0,170 °C,240.0,10 days,Teflon-lined autoclave (25 mL),"stirred 12 h at RT, then static",ethanol,,,,,colorless blocks,38.0,0.160 × 0.130 × 0.130 mm,,wheel-like Mn12Mn6 with μ3-O bridges,"Trigonal; a=24.293(8) Å, b=24.293(8) Å, c=9.537(5) Å; α=90°, β=90°, γ=120°",,,not_reported,not_reported,,magnetocaloric_effect,10.1039/d0ra05926a,ok,
10.1039/c3ce40117k,downloaded\10.1039_c3ce40117k.pdf,SI downloaded\10.1039_c3ce40117k_SI.pdf,mof_json_store\10.1039_c3ce40117k\raw_output.json,mof_json_store\10.1039_c3ce40117k\synthesis_001.json,no,,,,Zn(NO3)2·6H2O,,"0.0387 g, 0.13 mmol",0.13,mmol,nan,,,,,nan,,,,,terephthalic acid,BDC,"0.0220 g, 0.13 mmol",0.13,mmol,triethanolamine,,4 drops,,,,,,,,,,,,,,,,,,methanol,MeOH,10 mL,10.0,,,,,120.0,120 °C,36.0,36 h,17 mL Teflon-lined stainless steel autoclave,static,,,,,,colorless block crystals,62.9,,fes,"Zn2 dimer SBU, 3-connected uninode","a=11.302(5) Å, b=11.733(5) Å, c=19.506(5) Å, α=105.608(5)°, β=101.952(5)°, γ=98.351(5)°, P-1",,,not_reported,not_reported,300.0,luminescence,10.1039/c3ce40117k,ok,
10.1039/c3ce40117k,downloaded\10.1039_c3ce40117k.pdf,SI downloaded\10.1039_c3ce40117k_SI.pdf,mof_json_store\10.1039_c3ce40117k\raw_output.json,mof_json_store\10.1039_c3ce40117k\synthesis_002.json,no,,,,Zn(NO3)2·4H2O,,"0.0387 g, 0.13 mmol",0.13,mmol,nan,,,,,nan,,,,,"biphenyl-4,4'-dicarboxylic acid",BPDC,0.13 mmol (equal moles as in 1),0.13,mmol,triethanolamine,,4 drops,,,,,,,,,,,,,,,,,,methanol,MeOH,10 mL,10.0,,,,,120.0,120 °C,36.0,36 h,17 mL Teflon-lined stainless steel autoclave,static,,,,,,,46.1,,ths,"Zn2 dimer SBU, 3-connected uninode","a=29.662(1) Å, b=11.265(5) Å, c=21.545(2) Å, β=130.711(1)°, C2/c",,,not_reported,not_reported,300.0,luminescence,10.1039/c3ce40117k,ok,
10.1039/c4dt01431f,downloaded\10.1039_c4dt01431f.pdf,SI downloaded\10.1039_c4dt01431f_SI.pdf,mof_json_store\10.1039_c4dt01431f\raw_output.json,mof_json_store\10.1039_c4dt01431f\synthesis_001.json,no,,,1001743,Fe(NO3)3·9H2O,Zn(NO3)2·6H2O,"0.30 g, 1.0 mmol",1,mmol,nan,,,,,nan,,,,,"1,3,5-tris(1-imidazolyl)benzene",tib,"0.28 g, 1.0 mmol",1.0,mmol,"biphenyl-4,4'-dicarboxylic acid",H2L1,"0.24 g, 1.0 mmol",1.0,mmol,,,,,,,,,,,,,,,,"N,N-dimethylacetamide",DMA,"part of mixed H2O–DMA 1:2 v/v, total 8 mL",,water,H2O,"part of mixed H2O–DMA 1:2 v/v, total 8 mL",,170.0,170 °C,48.0,two days,25 mL Teflon-lined stainless steel vessel,,,,,,,colorless block-shaped crystals,45.0,,,"Zn(II) tetrahedral 4-connected nodes; μ3-tib; binodal (3,4)-coordinated","a=19.106(3), b=19.106(3), c=11.496(2) Å, P3",,,not_reported,not_reported,440.0,luminescence;ferroelectric,10.1039/c4dt01431f,ok,
10.1039/c4dt01431f,downloaded\10.1039_c4dt01431f.pdf,SI downloaded\10.1039_c4dt01431f_SI.pdf,mof_json_store\10.1039_c4dt01431f\raw_output.json,mof_json_store\10.1039_c4dt01431f\synthesis_002.json,no,,,1001744,Co(NO3)2·6H2O,Zn(NO3)2·6H2O,"0.30 g, 1.0 mmol",1,mmol,Fe(NO3)3·9H2O,,,,,nan,,,,,"1,3,5-tris(1-imidazolyl)benzene",tib,"0.28 g, 1.0 mmol",1.0,mmol,"4,4’-(2,2’-oxybis(ethane-2,1-diyl)bis(oxy))dibenzoic acid",H2L2,"0.35 g, 1.0 mmol",1.0,mmol,,,,,,,,,,,,,,,,"N,N-dimethylacetamide",DMA,"part of mixed H2O–DMA 1:2 v/v, total 8 mL",,water,H2O,"part of mixed H2O–DMA 1:2 v/v, total 8 mL",,170.0,170 °C,48.0,two days,25 mL Teflon-lined stainless steel vessel,,,,,,,colorless block-shaped crystals,51.0,,,"Zn(II) tetrahedral 4-connected nodes; μ3-tib; binodal (3,4)-coordinated","a=18.772(3), b=18.772(3), c=84.147(17) Å, R-3c",,,not_reported,not_reported,430.0,luminescence,10.1039/c4dt01431f,ok,
10.1021/acs.cgd.5b00218,downloaded\10.1021_acs.cgd.5b00218.pdf,SI downloaded\10.1021_acs.cgd.5b00218_SI.pdf,mof_json_store\10.1021_acs.cgd.5b00218\raw_output.json,mof_json_store\10.1021_acs.cgd.5b00218\synthesis_001.json,no,,,1043962,Co(NO3)2·6H2O,,"10 mg, 0.08 mmol",0.08,mmol,Fe(NO3)3·9H2O,,,,,nan,,,,,adenine,ade,"5 mg, 0.04 mmol",0.04,mmol,"1,2,4,5-tetrakis(4-carboxyphenyl)benzene",TCPB,"10 mg, 0.02 mmol",0.02,mmol,,,,,,,,,,,,,,,,water,H2O,6 mL,6.0,,,,,100.0,100 °C,48.0,48 h; then slow cooling to RT over 6 h,12 mL scintillation vial,,,,filtered and air-dried,,,pink crystals,48.0,,,"trinuclear Co3 cluster bridged by ade (N3,N9)","monoclinic, P21/n; a=9.77 Å, b=17.33 Å, c=22.71 Å, β=100.9°",,,not_reported,not_reported,315.0,,10.1021/acs.cgd.5b00218,ok,
10.1021/acs.cgd.5b00218,downloaded\10.1021_acs.cgd.5b00218.pdf,SI downloaded\10.1021_acs.cgd.5b00218_SI.pdf,mof_json_store\10.1021_acs.cgd.5b00218\raw_output.json,mof_json_store\10.1021_acs.cgd.5b00218\synthesis_002.json,no,,,1043963,Co(NO3)2·6H2O,,"10 mg, 0.08 mmol",0.08,mmol,Fe(NO3)3·9H2O,,,,,nan,,,,,adenine,ade,"5 mg, 0.04 mmol",0.04,mmol,"1,2,4,5-benzenetetracarboxylic acid",BTeC,"10 mg, 0.04 mmol",0.04,mmol,,,,,,,,,,,,,,,,water,H2O,6 mL,6.0,,,,,100.0,100 °C,48.0,48 h; then slow cooling to RT over 6 h,12 mL scintillation vial,,,,filtered and air-dried,,,pink crystals,25.0,,fsc,"binuclear Co2 μ-H2O-bridged SBU; ade bridges (N3,N7)","monoclinic, P21/n; a=9.47 Å, b=12.58 Å, c=18.98 Å, β=93.5°",,,not_reported,not_reported,300.0,,10.1021/acs.cgd.5b00218,ok,
10.1039/d2nj03746g,downloaded\10.1039_d2nj03746g.pdf,SI downloaded\10.1039_d2nj03746g_SI.pdf,mof_json_store\10.1039_d2nj03746g\raw_output.json,mof_json_store\10.1039_d2nj03746g\synthesis_001.json,no,,CUST-751,2171855,Ni(NO3)2·6H2O,,"29.8 mg, 0.10 mmol",0.1,mmol,Fe(NO3)3·9H2O,,,,,nan,,,,,"3,5-bis(imidazole-1-yl)pyridine",Bip,"10.5 mg, 0.05 mmol",0.05,mmol,5-sulfoisophthalic acid monosodium salt,H2sip,"13.4 mg, 0.05 mmol",0.05,mmol,,,,,,,,,,,,,,,,water,H2O,6 mL,6.0,"N,N-dimethylformamide",DMF,2 mL,2.0,100.0,100 °C,72.0,72 h,Teflon-lined autoclave (25 mL),static,DMF,,dried in air,,,block colourless crystals,48.5,,,2D layered; mixed 2/3/4-connected nodes,"a=9.681(5) Å, b=26.421(5) Å, c=12.241(5) Å, α=90°, β=106.845(5)°, γ=90°, P21",,,yes,yes,360.0,luminescence;sensing,10.1039/d2nj03746g,ok,
10.1021/ic061620p,downloaded\10.1021_ic061620p.pdf,SI downloaded\10.1021_ic061620p_SI.pdf,mof_json_store\10.1021_ic061620p\raw_output.json,mof_json_store\10.1021_ic061620p\synthesis_001.json,yes,"Slow evaporation/diffusion at RT gave no suitable crystals; at pH 4 only small crystals and powder, while pH 2 (HCl) gave good crystals.",,614525,La(NO3)3·6H2O,,0.30 mmol (0.130 g),0.3,mmol,nan,,,,,nan,,,,,"3,5-pyrazoledicarboxylic acid",H3L,"0.078 g, 0.50 mmol",,,,,,,,,,,,,HCl,,"3 M, 0.1 mL",0.1,mL,,,,,,water,H2O,10 mL,10.0,,,,,180.0,180 °C,72.0,3 days,Teflon-lined autoclave,,,,,,,,31.0,,,,"Cc; a=15.6873(13) Å, b=8.8288(7) Å, c=18.3278(15) Å, β=98.4240(10)°",,,not_reported,not_reported,,,10.1021/ic061620p,ok,
10.1021/ic061620p,downloaded\10.1021_ic061620p.pdf,SI downloaded\10.1021_ic061620p_SI.pdf,mof_json_store\10.1021_ic061620p\raw_output.json,mof_json_store\10.1021_ic061620p\synthesis_002.json,yes,"Slow evaporation/diffusion at RT gave no suitable crystals; at pH 4 only small crystals and powder, while pH 2 (HCl) gave good crystals.",,614526,Ce(NO3)3·6H2O,,0.30 mmol (0.131 g),0.3,mmol,nan,,,,,nan,,,,,"3,5-pyrazoledicarboxylic acid",H3L,"0.078 g, 0.50 mmol",,,,,,,,,,,,,HCl,,"3 M, 0.1 mL",0.1,mL,,,,,,water,H2O,10 mL,10.0,,,,,180.0,180 °C,72.0,3 days,Teflon-lined autoclave,,,,,,,,35.0,,,,"Cc; a=15.648(2) Å, b=8.8089(13) Å, c=18.303(3) Å, β=98.421(2)°",,,not_reported,not_reported,,,10.1021/ic061620p,ok,
10.1021/ic061620p,downloaded\10.1021_ic061620p.pdf,SI downloaded\10.1021_ic061620p_SI.pdf,mof_json_store\10.1021_ic061620p\raw_output.json,mof_json_store\10.1021_ic061620p\synthesis_003.json,yes,"Slow evaporation/diffusion at RT gave no suitable crystals; at pH 4 only small crystals and powder, while pH 2 (HCl) gave good crystals.",,614527,Sm(NO3)3·6H2O,,0.30 mmol (0.133 g),0.3,mmol,nan,,,,,nan,,,,,"3,5-pyrazoledicarboxylic acid",H3L,"0.078 g, 0.50 mmol",,,,,,,,,,,,,HCl,,"3 M, 0.1 mL",0.1,mL,,,,,,water,H2O,10 mL,10.0,,,,,180.0,180 °C,72.0,3 days,Teflon-lined autoclave,,,,,,,,30.0,,,,"Cc; a=15.543(3) Å, b=8.7650(15) Å, c=18.219(3) Å, β=98.372(2)°",,,not_reported,not_reported,,luminescence,10.1021/ic061620p,ok,
10.1021/ic061620p,downloaded\10.1021_ic061620p.pdf,SI downloaded\10.1021_ic061620p_SI.pdf,mof_json_store\10.1021_ic061620p\raw_output.json,mof_json_store\10.1021_ic061620p\synthesis_004.json,yes,"Slow evaporation/diffusion at RT gave no suitable crystals; at pH 4 only small crystals and powder, while pH 2 (HCl) gave good crystals.",,614528,Sm(NO3)3·6H2O,,0.30 mmol,0.3,mmol,nan,,,,,nan,,,,,"3,5-pyrazoledicarboxylic acid",H3L,"0.078 g, 0.50 mmol",,,,,,,,,,,,,HCl,,"3 M, 0.1 mL",0.1,mL,,,,,,water,H2O,10 mL,10.0,,,,,180.0,180 °C,72.0,3 days,Teflon-lined autoclave,,,,,,,,20.0,,,,"P21/c; a=10.941(3) Å, b=10.169(2) Å, c=10.546(3) Å, β=100.130°",,,not_reported,not_reported,,luminescence,10.1021/ic061620p,ok,
10.1021/ic061620p,downloaded\10.1021_ic061620p.pdf,SI downloaded\10.1021_ic061620p_SI.pdf,mof_json_store\10.1021_ic061620p\raw_output.json,mof_json_store\10.1021_ic061620p\synthesis_005.json,yes,"Slow evaporation/diffusion at RT gave no suitable crystals; at pH 4 only small crystals and powder, while pH 2 (HCl) gave good crystals.",,614529,Gd(NO3)3·6H2O,,0.30 mmol,0.3,mmol,nan,,,,,nan,,,,,"3,5-pyrazoledicarboxylic acid",H3L,"0.078 g, 0.50 mmol",,,,,,,,,,,,,HCl,,"3 M, 0.1 mL",0.1,mL,,,,,,water,H2O,10 mL,10.0,,,,,180.0,180 °C,72.0,3 days,Teflon-lined autoclave,,,,,,,,20.0,,,,"P21/c; a=10.9880(18) Å, b=10.2056(17) Å, c=10.5712(17) Å, β=100.224(2)°",,,not_reported,not_reported,,magnetism,10.1021/ic061620p,ok,
10.1021/ic061620p,downloaded\10.1021_ic061620p.pdf,SI downloaded\10.1021_ic061620p_SI.pdf,mof_json_store\10.1021_ic061620p\raw_output.json,mof_json_store\10.1021_ic061620p\synthesis_006.json,yes,"Slow evaporation/diffusion at RT gave no suitable crystals; at pH 4 only small crystals and powder, while pH 2 (HCl) gave good crystals.",,614530,Cu(NO3)2·3H2O,,0.30 mmol,0.3,mmol,nan,,,,,nan,,,,,"3,5-pyrazoledicarboxylic acid",H3L,"0.078 g, 0.50 mmol",,,,,,,,,,,,,HCl,,"3 M, 0.1 mL",0.1,mL,,,,,,water,H2O,10 mL,10.0,,,,,180.0,180 °C,72.0,3 days,Teflon-lined autoclave,,,,,,,,23.0,,,,"P21/c; a=10.9584(12) Å, b=10.1701(11) Å, c=10.5284(12) Å, β=100.2360(10)°",,,not_reported,not_reported,,luminescence,10.1021/ic061620p,ok,
10.1039/c2ce25588j,downloaded\10.1039_c2ce25588j.pdf,SI downloaded\10.1039_c2ce25588j_SI.pdf,mof_json_store\10.1039_c2ce25588j\raw_output.json,mof_json_store\10.1039_c2ce25588j\synthesis_001.json,no,,,857025,FeCl3·6H2O,,"50.0 mg, 0.2 mmol",0.2,mmol,nan,,,,,nan,,,,,tetrakis[4-(carboxyphenyl)-oxamethyl]methane acid,H4L1,"61.6 mg, 0.1 mmol",0.1,mmol,tetrakis(imidazol-1-ylmethyl)methane,L2,"33.6 mg, 0.1 mmol",0.1,mmol,,,,,,sodium hydroxide,,"16 mg, 0.4 mmol",0.4,mmol,,,,,,"N,N-dimethylformamide",DMF,4 mL (from 8 mL DMF/H2O 1:1 v/v),4.0,water,H2O,4 mL (from 8 mL DMF/H2O 1:1 v/v),4.0,110.0,110 °C,72.0,three days,Parr Teflon-lined stainless steel vessel (15 mL),static,,,,,,purple crystals,61.0,,,,"a=9.7419(6), b=18.7520(8), c=32.0657(15) Å, β=96.542(5)°, P21/c",,,not_reported,not_reported,165.0,photocatalysis,10.1039/c2ce25588j,ok,
10.1039/c2ce25588j,downloaded\10.1039_c2ce25588j.pdf,SI downloaded\10.1039_c2ce25588j_SI.pdf,mof_json_store\10.1039_c2ce25588j\raw_output.json,mof_json_store\10.1039_c2ce25588j\synthesis_002.json,no,,,857026,Fe(NO3)3·9H2O,,"54.0 mg, 0.2 mmol",0.2,mmol,nan,,,,,nan,,,,,tetrakis[4-(carboxyphenyl)-oxamethyl]methane acid,H4L1,"61.6 mg, 0.1 mmol",0.1,mmol,tetrakis(imidazol-1-ylmethyl)methane,L2,"33.6 mg, 0.1 mmol",0.1,mmol,,,,,,sodium hydroxide,,"16 mg, 0.4 mmol (same as for 1)",0.4,mmol,,,,,,"N,N-dimethylformamide",DMF,4 mL (from 8 mL DMF/H2O 1:1 v/v),4.0,water,H2O,4 mL (from 8 mL DMF/H2O 1:1 v/v),4.0,110.0,110 °C,72.0,three days,Parr Teflon-lined stainless steel vessel (15 mL),static,,,,,,colorless block crystals,40.0,,,dinuclear Cd(II) 8-connected node,"a=9.8633(3), b=16.4409(6), c=18.2187(6) Å, β=94.197(3)°, P2/c",,,not_reported,not_reported,189.0,luminescence,10.1039/c2ce25588j,ok,
10.1021/acs.inorgchem.8b01631,downloaded\10.1021_acs.inorgchem.8b01631.pdf,SI downloaded\10.1021_acs.inorgchem.8b01631_SI.pdf,mof_json_store\10.1021_acs.inorgchem.8b01631\raw_output.json,mof_json_store\10.1021_acs.inorgchem.8b01631\synthesis_001.json,yes,pH-sensitive; deviations from pH 1.7–2.4 gave impure/different phases.,[H(C10H10N2)Cu2][PMo12O40],1847876,Fe(NO3)3·9H2O,,0.500 g (2.07 mmol),2.07,mmol,nan,,0.238 g (1.396 mmol),0.238,g,nan,,,,,"4,4'-bipyridine","4,4′-bp",0.268 g (1.387 mmol),0.268,g,,,,,,,,,,,glacial acetic acid,,"10–15 drops, 16 N",,,glacial acetic acid,,15 drops,,,water,H2O,35 mL,35.0,,,,,180.0,180 °C,120.0,5 days,Teflon-lined autoclave,static,"H2O, acetone",thoroughly,Degassed at 100 °C under vacuum for ~12 h (for gas sorption).,100.0,12.0,"dark red, hexagonal block/plate-shaped crystals",~65–70 (with respect to Na2MoO4/Na2WO4),~0.5 mm (average dimension),,1D Cu–bp chains linked by Keggin PMo12O40,"a=11.5172(2) Å, b=22.6508(5) Å, c=11.3008(2) Å, β=111.521°, P21/c",,3.5,yes,yes,,oxidation_catalysis;photocatalysis;nitrite_reduction;pseudocapacitance,10.1021/acs.inorgchem.8b01631,ok,
10.1021/acs.inorgchem.8b01631,downloaded\10.1021_acs.inorgchem.8b01631.pdf,SI downloaded\10.1021_acs.inorgchem.8b01631_SI.pdf,mof_json_store\10.1021_acs.inorgchem.8b01631\raw_output.json,mof_json_store\10.1021_acs.inorgchem.8b01631\synthesis_002.json,yes,pH-sensitive; deviations from pH 1.7–2.4 gave impure/different phases.,[H(C10H10N2)Cu2][PW12O40],1847877,Fe(NO3)3·9H2O,,0.682 g (2.07 mmol),2.07,mmol,nan,,0.238 g (1.396 mmol),0.238,g,nan,,,,,"4,4'-bipyridine","4,4′-bp",0.268 g (1.387 mmol),0.268,g,,,,,,,,,,,glacial acetic acid,,"10–15 drops, 16 N",,,glacial acetic acid,,"15 drops, 16 N",,,water,H2O,35 mL,35.0,,,,,180.0,180 °C,120.0,5 days,Teflon-lined autoclave,static,"H2O, acetone",thoroughly,Degassed at 100 °C under vacuum for ~12 h (for gas sorption).,100.0,12.0,"dark red, hexagonal block/plate-shaped crystals",~65–70 (with respect to Na2MoO4/Na2WO4),~0.5 mm (average dimension),,1D Cu–bp chains linked by Keggin PW12O40,"a=11.4797(2) Å, b=22.8418(5) Å, c=11.4225(2) Å, β=111.217°, P21/c",,6.7,yes,yes,,oxidation_catalysis;photocatalysis;nitrite_reduction;pseudocapacitance,10.1021/acs.inorgchem.8b01631,ok,
10.1039/c2ce25607j,downloaded\10.1039_c2ce25607j.pdf,,mof_json_store\10.1039_c2ce25607j\raw_output.json,mof_json_store\10.1039_c2ce25607j\synthesis_001.json,no,,,875827,ZrCl4,,0.2 mmol,0.2,mmol,nan,,,,,nan,,,,,tetrakis(4-pyridyloxymethylene)methane,TPOM,0.05 mmol in 10 mL MeOH (top layer),0.05,mmol,thiocyanate,SCN,0.4 mmol (as KSCN),0.4,mmol,,,,,,ascorbic acid,,5 mg,5.0,mg,,,,,,methanol,MeOH,8 mL (initial Fe2+/SCN− solution); 1 mL (middle layer); 10 mL with 0.05 mmol TPOM (top layer),,water,H2O,1 mL added to filtrate,1.0,25,room temperature,168.0,one week,test tube (layered diffusion),stirred 5 min then static diffusion,,,,,,glittering yellow crystals,30.0,0.5 × 0.3 × 0.15 mm,pts,FeN6 octahedral nodes (4-connected),"Orthorhombic, Cccm; a=8.9846(5) Å, b=22.9562(11) Å, c=24.0229(12) Å (123 K)",,,no,not_reported,300.0,,10.1039/c2ce25607j,ok,
10.1039/c2ce25607j,downloaded\10.1039_c2ce25607j.pdf,,mof_json_store\10.1039_c2ce25607j\raw_output.json,mof_json_store\10.1039_c2ce25607j\synthesis_002.json,no,,,875828,ZrCl4,,0.2 mmol (as in 1),0.2,mmol,nan,,,,,nan,,,,,tetrakis(3-pyridyloxymethylene)methane,TPOM2,,,,thiocyanate,SCN,"0.4 mmol (as KSCN, as in 1)",0.4,mmol,,,,,,ascorbic acid,,5 mg (as in 1),5.0,mg,,,,,,methanol,MeOH,layered diffusion in MeOH as in 1,,water,H2O,1 mL added to filtrate (as in 1),1.0,25,room temperature,168.0,one week,test tube (layered diffusion),stirred 5 min then static diffusion,,,,,,yellow crystals,,0.5 × 0.3 × 0.2 mm,sql,FeN6 octahedral nodes (4-connected),"Monoclinic, C2/c; a=16.5531(9) Å, b=11.7181(7) Å, c=17.4935(8) Å, β=103.372(5)° (123 K)",,,no,not_reported,350.0,,10.1039/c2ce25607j,ok,
10.1039/c1ce05780d,downloaded\10.1039_c1ce05780d.pdf,SI downloaded\10.1039_c1ce05780d_SI.pdf,mof_json_store\10.1039_c1ce05780d\raw_output.json,mof_json_store\10.1039_c1ce05780d\synthesis_001.json,no,,ZIF-8,,Ce(NO3)3,,0.29 g,0.889224,mmol,nan,,,,,nan,,,,,2-methylimidazole,Hmim,4.54 g,4.54,g,,,,,,,,,,,,,,,,,,,,,water,H2O,80 mL total (10 mL + 70 mL),80.0,,,,,120.0,120 b0C,6.0,6 h,Teflon-lined autoclave,"stirred 5 min at RT, then static","water, methanol",3 d7,dried at 65 b0C overnight; for N2 sorption: outgassed at 473 K under vacuum for 24 h,,,rhombic dodecahedron (RD),,mean size ca. 4 b5m,,,,,1200.0,not_reported,not_reported,,,10.1039/c1ce05780d,ok,
10.1039/c1ce05780d,downloaded\10.1039_c1ce05780d.pdf,SI downloaded\10.1039_c1ce05780d_SI.pdf,mof_json_store\10.1039_c1ce05780d\raw_output.json,mof_json_store\10.1039_c1ce05780d\synthesis_002.json,no,,ZIF-8,,Pr(NO3)3,,0.29 g,0.88707,mmol,nan,,,,,nan,,,,,2-methylimidazole,Hmim,4.54 g,4.54,g,,,,,,,,,,,cetyltrimethylammonium bromide,CTAB,0.0025 wt%,,,,,,,,water,H2O,80 mL total (10 mL + 70 mL),80.0,,,,,120.0,120 b0C,6.0,6 h,Teflon-lined autoclave,"stirred 5 min at RT, then static","water, methanol",3 d7,dried at 65 b0C overnight; for N2 sorption: outgassed at 473 K under vacuum for 24 h,,,truncated rhombic dodecahedron (TRD) with {100}/{110}/{111} facets,,mean size ca. 2.8 b5m,,,,,,not_reported,not_reported,,,10.1039/c1ce05780d,ok,
10.1039/c1ce05780d,downloaded\10.1039_c1ce05780d.pdf,SI downloaded\10.1039_c1ce05780d_SI.pdf,mof_json_store\10.1039_c1ce05780d\raw_output.json,mof_json_store\10.1039_c1ce05780d\synthesis_003.json,no,,ZIF-8,,Nd(NO3)3,,0.29 g,0.87812,mmol,nan,,,,,nan,,,,,2-methylimidazole,Hmim,4.54 g,4.54,g,,,,,,,,,,,cetyltrimethylammonium bromide,CTAB,0.01 wt%,,,,,,,,water,H2O,80 mL total (10 mL + 70 mL),80.0,,,,,120.0,120 b0C,6.0,6 h,Teflon-lined autoclave,"stirred 5 min at RT, then static","water, methanol",3 d7,dried at 65 b0C overnight; for N2 sorption: outgassed at 473 K under vacuum for 24 h,,,{110}-truncated cubes,,mean size ca. 500 nm,,,,,,not_reported,not_reported,,,10.1039/c1ce05780d,ok,
10.1039/c1ce05780d,downloaded\10.1039_c1ce05780d.pdf,SI downloaded\10.1039_c1ce05780d_SI.pdf,mof_json_store\10.1039_c1ce05780d\raw_output.json,mof_json_store\10.1039_c1ce05780d\synthesis_004.json,no,,ZIF-8,,Sm(NO3)3,,0.29 g,0.862143,mmol,nan,,,,,nan,,,,,2-methylimidazole,Hmim,4.54 g,4.54,g,,,,,,,,,,,cetyltrimethylammonium bromide,CTAB,0.025 wt%,,,,,,,,water,H2O,80 mL total (10 mL + 70 mL),80.0,,,,,120.0,120 b0C,6.0,6 h,Teflon-lined autoclave,"stirred 5 min at RT, then static","water, methanol",3 d7,dried at 65 b0C overnight; for N2 sorption: outgassed at 473 K under vacuum for 24 h,,,{110}-truncated cubes,,mean size ca. 110 nm,,,,,1200.0,not_reported,not_reported,,,10.1039/c1ce05780d,ok,
10.1039/c1ce05780d,downloaded\10.1039_c1ce05780d.pdf,SI downloaded\10.1039_c1ce05780d_SI.pdf,mof_json_store\10.1039_c1ce05780d\raw_output.json,mof_json_store\10.1039_c1ce05780d\synthesis_005.json,no,,ZIF-8,,Eu(NO3)3,,0.29 g,0.858051,mmol,nan,,,,,nan,,,,,2-methylimidazole,Hmim,4.54 g,4.54,g,,,,,,,,,,,tetrapropylammonium bromide,TPABr,0.0019 wt%,,,,,,,,water,H2O,80 mL total (10 mL + 70 mL),80.0,,,,,120.0,120 b0C,6.0,6 h,Teflon-lined autoclave,"stirred 5 min at RT, then static","water, methanol",3 d7,dried at 65 b0C overnight; for N2 sorption: outgassed at 473 K under vacuum for 24 h,,,rhombic dodecahedron (similar to no-surfactant sample),,ca. 4 b5m (similar to sample without CTAB),,,,,,not_reported,not_reported,,,10.1039/c1ce05780d,ok,
10.1039/c1ce05780d,downloaded\10.1039_c1ce05780d.pdf,SI downloaded\10.1039_c1ce05780d_SI.pdf,mof_json_store\10.1039_c1ce05780d\raw_output.json,mof_json_store\10.1039_c1ce05780d\synthesis_006.json,no,,ZIF-8,,Gd(NO3)3,,0.29 g,0.844838,mmol,nan,,,,,nan,,,,,2-methylimidazole,Hmim,4.54 g,4.54,g,,,,,,,,,,,tetrapropylammonium bromide,TPABr,0.0075 wt%,,,,,,,,water,H2O,80 mL total (10 mL + 70 mL),80.0,,,,,120.0,120 b0C,6.0,6 h,Teflon-lined autoclave,"stirred 5 min at RT, then static","water, methanol",3 d7,dried at 65 b0C overnight; for N2 sorption: outgassed at 473 K under vacuum for 24 h,,,rhombic dodecahedron (similar to no-surfactant sample),,ca. 4 b5m (similar to sample without CTAB),,,,,,not_reported,not_reported,,,10.1039/c1ce05780d,ok,
10.1039/c1ce05780d,downloaded\10.1039_c1ce05780d.pdf,SI downloaded\10.1039_c1ce05780d_SI.pdf,mof_json_store\10.1039_c1ce05780d\raw_output.json,mof_json_store\10.1039_c1ce05780d\synthesis_007.json,no,,ZIF-8,,Tb(NO3)3,,0.29 g,0.840735,mmol,nan,,,,,nan,,,,,2-methylimidazole,Hmim,4.54 g,4.54,g,,,,,,,,,,,tetrapropylammonium bromide,TPABr,0.019 wt%,,,,,,,,water,H2O,80 mL total (10 mL + 70 mL),80.0,,,,,120.0,120 b0C,6.0,6 h,Teflon-lined autoclave,"stirred 5 min at RT, then static","water, methanol",3 d7,dried at 65 b0C overnight; for N2 sorption: outgassed at 473 K under vacuum for 24 h,,,rhombic dodecahedron (similar to no-surfactant sample),,ca. 4 b5m (similar to sample without CTAB),,,,,,not_reported,not_reported,,,10.1039/c1ce05780d,ok,
10.1039/c1ce05780d,downloaded\10.1039_c1ce05780d.pdf,SI downloaded\10.1039_c1ce05780d_SI.pdf,mof_json_store\10.1039_c1ce05780d\raw_output.json,mof_json_store\10.1039_c1ce05780d\synthesis_008.json,no,,ZIF-8,,Dy(NO3)3,,0.29 g,0.832111,mmol,nan,,,,,nan,,,,,2-methylimidazole,Hmim,4.54 g,4.54,g,,,,,,,,,,,cetyltrimethylammonium chloride,CTAC,0.0023 wt%,,,,,,,,water,H2O,80 mL total (10 mL + 70 mL),80.0,,,,,120.0,120 b0C,6.0,6 h,Teflon-lined autoclave,"stirred 5 min at RT, then static","water, methanol",3 d7,dried at 65 b0C overnight; for N2 sorption: outgassed at 473 K under vacuum for 24 h,,,rhombic dodecahedron (low surfactant concentration),,,,,,,,not_reported,not_reported,,,10.1039/c1ce05780d,ok,
10.1039/c1ce05780d,downloaded\10.1039_c1ce05780d.pdf,SI downloaded\10.1039_c1ce05780d_SI.pdf,mof_json_store\10.1039_c1ce05780d\raw_output.json,mof_json_store\10.1039_c1ce05780d\synthesis_009.json,no,,ZIF-8,,Ho(NO3)3,,0.29 g,0.826349,mmol,nan,,,,,nan,,,,,2-methylimidazole,Hmim,4.54 g,4.54,g,,,,,,,,,,,cetyltrimethylammonium chloride,CTAC,0.0088 wt%,,,,,,,,water,H2O,80 mL total (10 mL + 70 mL),80.0,,,,,120.0,120 b0C,6.0,6 h,Teflon-lined autoclave,"stirred 5 min at RT, then static","water, methanol",3 d7,dried at 65 b0C overnight; for N2 sorption: outgassed at 473 K under vacuum for 24 h,,,truncated cubic,,,,,,,,not_reported,not_reported,,,10.1039/c1ce05780d,ok,
10.1039/c1ce05780d,downloaded\10.1039_c1ce05780d.pdf,SI downloaded\10.1039_c1ce05780d_SI.pdf,mof_json_store\10.1039_c1ce05780d\raw_output.json,mof_json_store\10.1039_c1ce05780d\synthesis_010.json,no,,ZIF-8,,Cd(NO3)2·4H2O,,0.29 g,1.11333,mmol,nan,,,,,nan,,,,,2-methylimidazole,Hmim,4.54 g,4.54,g,,,,,,,,,,,cetyltrimethylammonium chloride,CTAC,0.023 wt%,,,,,,,,water,H2O,80 mL total (10 mL + 70 mL),80.0,,,,,120.0,120 b0C,6.0,6 h,Teflon-lined autoclave,"stirred 5 min at RT, then static","water, methanol",3 d7,dried at 65 b0C overnight; for N2 sorption: outgassed at 473 K under vacuum for 24 h,,,truncated cubic (smaller size at higher concentration),,,,,,,,not_reported,not_reported,,,10.1039/c1ce05780d,ok,
10.1039/c1ce05780d,downloaded\10.1039_c1ce05780d.pdf,SI downloaded\10.1039_c1ce05780d_SI.pdf,mof_json_store\10.1039_c1ce05780d\raw_output.json,mof_json_store\10.1039_c1ce05780d\synthesis_011.json,no,,ZIF-8,,Cd(NO3)2·4H2O,,0.29 g,1.11333,mmol,nan,,,,,nan,,,,,2-methylimidazole,Hmim,4.54 g,4.54,g,,,,,,,,,,,trimethylstearylammonium chloride,STAC,0.0025 wt%,,,,,,,,water,H2O,80 mL total (10 mL + 70 mL),80.0,,,,,120.0,120 b0C,6.0,6 h,Teflon-lined autoclave,"stirred 5 min at RT, then static","water, methanol",3 d7,dried at 65 b0C overnight; for N2 sorption: outgassed at 473 K under vacuum for 24 h,,,rhombic dodecahedron (low surfactant concentration),,,,,,,,not_reported,not_reported,,,10.1039/c1ce05780d,ok,
10.1039/c1ce05780d,downloaded\10.1039_c1ce05780d.pdf,SI downloaded\10.1039_c1ce05780d_SI.pdf,mof_json_store\10.1039_c1ce05780d\raw_output.json,mof_json_store\10.1039_c1ce05780d\synthesis_012.json,no,,ZIF-8,,Cd(NO3)2·4H2O,,0.29 g,1.11333,mmol,nan,,,,,nan,,,,,2-methylimidazole,Hmim,4.54 g,4.54,g,,,,,,,,,,,trimethylstearylammonium chloride,STAC,0.01 wt%,,,,,,,,water,H2O,80 mL total (10 mL + 70 mL),80.0,,,,,120.0,120 b0C,6.0,6 h,Teflon-lined autoclave,"stirred 5 min at RT, then static","water, methanol",3 d7,dried at 65 b0C overnight; for N2 sorption: outgassed at 473 K under vacuum for 24 h,,,truncated cubic,,,,,,,,not_reported,not_reported,,,10.1039/c1ce05780d,ok,
10.1039/c1ce05780d,downloaded\10.1039_c1ce05780d.pdf,SI downloaded\10.1039_c1ce05780d_SI.pdf,mof_json_store\10.1039_c1ce05780d\raw_output.json,mof_json_store\10.1039_c1ce05780d\synthesis_013.json,no,,ZIF-8,,Cd(NO3)2·4H2O,,0.29 g,1.11333,mmol,nan,,,,,nan,,,,,2-methylimidazole,Hmim,4.54 g,4.54,g,,,,,,,,,,,trimethylstearylammonium chloride,STAC,0.025 wt%,,,,,,,,water,H2O,80 mL total (10 mL + 70 mL),80.0,,,,,120.0,120 b0C,6.0,6 h,Teflon-lined autoclave,"stirred 5 min at RT, then static","water, methanol",3 d7,dried at 65 b0C overnight; for N2 sorption: outgassed at 473 K under vacuum for 24 h,,,truncated cubic (smaller size at higher concentration),,,,,,,,not_reported,not_reported,,,10.1039/c1ce05780d,ok,
10.1039/d0ra07159e,downloaded\10.1039_d0ra07159e.pdf,SI downloaded\10.1039_d0ra07159e_SI.pdf,mof_json_store\10.1039_d0ra07159e\raw_output.json,mof_json_store\10.1039_d0ra07159e\synthesis_001.json,no,,MOF-Sm,2014162,EuCl3·6H2O,,"0.0382 g, 0.1 mmol",0.1,mmol,nan,,,,,nan,,,,,isophthalic acid,H2L,"0.0233 g, 0.1 mmol",0.1,mmol,,,,,,,,,,,sodium hydroxide,,"0.5 M aqueous solution, to pH 6.0",,,,,,,,water,H2O,10 mL,10.0,,,,,160.0,160 °C,72.0,72 h,Teflon-lined stainless steel autoclave (25 mL),stirred 30 min then static,H2O (distilled),,,,,colourless blocks,28.8,,,"dinuclear Ln SBU; (6,8)-connected 3D net","Triclinic, P -1, a=9.9847(8) Å, b=13.2497(10) Å, c=14.3535(11) Å, α=81.6299(12)°, β=73.8538(10)°, γ=83.2186(11)°, V=1798.5(2) Å3",,,not_reported,yes,342.0,photocatalysis;dye_degradation,10.1039/d0ra07159e,ok,
10.1039/d0ra07159e,downloaded\10.1039_d0ra07159e.pdf,SI downloaded\10.1039_d0ra07159e_SI.pdf,mof_json_store\10.1039_d0ra07159e\raw_output.json,mof_json_store\10.1039_d0ra07159e\synthesis_002.json,no,,MOF-Tb,2014163,GdCl3·6H2O,,"0.0373 g, 0.1 mmol",0.1,mmol,nan,,,,,nan,,,,,isophthalic acid,H2L,"0.0233 g, 0.1 mmol",0.1,mmol,,,,,,,,,,,sodium hydroxide,,"0.5 M aqueous solution, to pH 6.0",,,,,,,,water,H2O,10 mL,10.0,,,,,160.0,160 °C,72.0,72 h,Teflon-lined stainless steel autoclave (25 mL),stirred 30 min then static,H2O (distilled),,,,,faint yellow blocks,49.8,,,"dinuclear Ln SBU; (6,8)-connected 3D net","Triclinic, P -1, a=9.9419(6) Å, b=13.1775(8) Å, c=14.3215(9) Å, α=81.7900(9)°, β=74.0669(9)°, γ=83.0217(10)°, V=1778.99(19) Å3",,,not_reported,not_reported,342.0,,10.1039/d0ra07159e,ok,
10.1039/c7ra10855a,downloaded\10.1039_c7ra10855a.pdf,SI downloaded\10.1039_c7ra10855a_SI.pdf,mof_json_store\10.1039_c7ra10855a\raw_output.json,mof_json_store\10.1039_c7ra10855a\synthesis_001.json,no,,"[Cd3(L)1.5(1,2,4-btc)(H2O)4]·H2O (1)",,TbCl3·6H2O,,"31 mg, 0.1 mmol",0.1,mmol,nan,,,,,nan,,,,,"4,4′-di(4H-1,2,4-triazol-4-yl)-1,10-biphenyl",L,"29 mg, 0.1 mmol",0.1,mmol,"1,2,4-benzenetricarboxylic acid","1,2,4-H3btc","21 mg, 0.1 mmol",0.1,mmol,,,,,,imidazole (structure-directing agent),,"7 mg, 0.1 mmol",0.1,mmol,,,,,,water,H2O,8 mL,8.0,acetonitrile,MeCN,2 mL,2.0,140.0,140 °C,72.0,three days,25 mL vial,static,,,,,,yellow sticky crystals,55.0,,,"Cd1 5-connected, Cd2 4-connected; 3D (3,4,5)-connected net","a=10.188(2), b=28.963(6), c=16.627(5) Å, β=117.64(2)°, P21/c",,,not_reported,not_reported,311.0,luminescence;sensing;photo_degradation,10.1039/c7ra10855a,ok,
10.1039/c7ra10855a,downloaded\10.1039_c7ra10855a.pdf,SI downloaded\10.1039_c7ra10855a_SI.pdf,mof_json_store\10.1039_c7ra10855a\raw_output.json,mof_json_store\10.1039_c7ra10855a\synthesis_002.json,no,,"[Cd3(L)1.5(1,2,4-btc)(H2O)4]·H2O (1) (no SDA)",,EuCl3·6H2O,,"31 mg, 0.1 mmol (same as SDA run)",0.1,mmol,CuCl2·6H2O,,,,,nan,,,,,"4,4′-di(4H-1,2,4-triazol-4-yl)-1,10-biphenyl",L,"29 mg, 0.1 mmol (same as SDA run)",0.1,mmol,"1,2,4-benzenetricarboxylic acid","1,2,4-H3btc","21 mg, 0.1 mmol (same as SDA run)",0.1,mmol,,,,,,,,,,,,,,,,water,H2O,8 mL,8.0,acetonitrile,MeCN,2 mL,2.0,140.0,140 °C,72.0,three days,25 mL vial,static,,,,,,yellow crystals (small size),,,,"Cd1 5-connected, Cd2 4-connected; 3D (3,4,5)-connected net","a=10.188(2), b=28.963(6), c=16.627(5) Å, β=117.64(2)°, P21/c",,,not_reported,not_reported,311.0,luminescence;sensing;photo_degradation,10.1039/c7ra10855a,ok,
10.1039/c3ce41364k,downloaded\10.1039_c3ce41364k.pdf,SI downloaded\10.1039_c3ce41364k_SI.pdf,mof_json_store\10.1039_c3ce41364k\raw_output.json,mof_json_store\10.1039_c3ce41364k\synthesis_001.json,no,,,944998,Cu(NO3)2·3H2O,,"15 mg, 0.05 mmol",0.05,mmol,nan,,,,,nan,,,,,"1,3,5-tris(1-imidazolyl)benzene",tib,"28 mg, 0.1 mmol",0.1,mmol,,,,,,,,,,,,,,,,,,,,,"N,N-dimethylacetamide",DMA,10 mL,10.0,,,,,90.0,90 °C,72.0,3 days,screw-cap vial,sonicated 20 min; static during heating,"acetone, dichloromethane",3 days each,degassed under vacuum overnight,,,pale yellow crystals,63.0,,,M6L4 octahedral cages; vertex-sharing,"a=b=c=32.702(3) Å, α=β=γ=90°, Fd-3c",,601.0,not_reported,not_reported,,hydrogen_storage;CO2_capture;luminescence,10.1039/c3ce41364k,ok,
10.1021/acs.cgd.9b00241,downloaded\10.1021_acs.cgd.9b00241.pdf,SI downloaded\10.1021_acs.cgd.9b00241_SI.pdf,mof_json_store\10.1021_acs.cgd.9b00241\raw_output.json,mof_json_store\10.1021_acs.cgd.9b00241\synthesis_001.json,no,,,,Cu(NO3)2·3H2O,Cd(NO3)2·4H2O,"9.3 mg, 0.03 mmol",0.03,mmol,nan,,,,,nan,,,,,"lithium 1-(4-pyridinylmethyl)-1H-1,2,4-triazole-3-carboxylate",pmtcLi,"6.3 mg, 0.03 mmol",0.03,mmol,,,,,,,,,,,,,,,,,,,,,water,H2O,"from H2O/CH3OH (1:1, 4 mL total)",2.0,methanol,MeOH,"from H2O/CH3OH (1:1, 4 mL total)",2.0,120.0,120 °C,72.0,3 days,Teflon-lined stainless steel autoclave,static,,,,,,colorless single crystals,75.0,,,,,,,not_reported,not_reported,,luminescence,10.1021/acs.cgd.9b00241,ok,
