Repository: zzhenglab/MOFinder

# MOFinder

MOFinder extracts MOF synthesis information from the literature, reconstructs evidence-supported negative reaction records, and prepares datasets for synthesis-outcome prediction.
[Web application](https://mofinder.chemistry.wustl.edu/) | [Demos](Demo/README.md) | [Source code](docs/source_to_code.md) | [Workflow guide](docs/workflow.md) | [Model evaluation](docs/evaluation.md)

## Quick start

The workflow runs through Python commands. Python 3.10 or newer is required. Clone the repository and initialize its related applications:

```bash
git clone --recurse-submodules https://github.com/zzhenglab/MOFinder.git
cd MOFinder
```

Start with the two offline demonstrations:

```bash

File: mof_extraction_1_2.csv (part 276 of 305)
doi,main_pdf,si_pdf,raw_output,parsed_json,article_trial_or_failure,article_trial_or_failure_notes,mof_name,crystal_code,metal_1,metal_1_abbr,metal_1_amount_text,metal_1_amount_value,metal_1_amount_unit,metal_2,metal_2_abbr,metal_2_amount_text,metal_2_amount_value,metal_2_amount_unit,metal_3,metal_3_abbr,metal_3_amount_text,metal_3_amount_value,metal_3_amount_unit,linker_1,linker_1_abbr,linker_1_amount_text,linker_1_amount_value,linker_1_amount_unit,linker_2,linker_2_abbr,linker_2_amount_text,linker_2_amount_value,linker_2_amount_unit,linker_3,linker_3_abbr,linker_3_amount_text,linker_3_amount_value,linker_3_amount_unit,modulator_1,modulator_1_abbr,modulator_1_amount_text,modulator_1_amount_value,modulator_1_amount_unit,modulator_2,modulator_2_abbr,modulator_2_amount_text,modulator_2_amount_value,modulator_2_amount_unit,solvent_main,solvent_main_abbr,solvent_main_amount_text,solvent_main_ml,solvent_secondary,solvent_secondary_abbr,solvent_secondary_amount_text,solvent_secondary_ml,temperature_c,temperature_c_text,time_h,time_text,vessel_type,stirring,washing_solvent,washing_cycles,activation_text,activation_temp_c,activation_time_h,crystal_morphology,yield_percent,crystal_size,topology_code,metal_cluster_connectivity,unit_cell_short,pore_diameter_A,BET_surface_area_m2g,air_stable,water_stable,tga_decomposition_temp_c,applications,reference,status,error
10.1021/acs.cgd.9b00241,downloaded\10.1021_acs.cgd.9b00241.pdf,SI downloaded\10.1021_acs.cgd.9b00241_SI.pdf,mof_json_store\10.1021_acs.cgd.9b00241\raw_output.json,mof_json_store\10.1021_acs.cgd.9b00241\synthesis_002.json,no,,,,Cu(NO3)2·3H2O,CdSO4·3/8H2O,"7.7 mg, 0.03 mmol",0.03,mmol,nan,,,,,nan,,,,,"lithium 1-(4-pyridinylmethyl)-1H-1,2,4-triazole-3-carboxylate",pmtcLi,"6.3 mg, 0.03 mmol",0.03,mmol,,,,,,,,,,,,,,,,,,,,,water,H2O,"from H2O/CH3OH (2:3, 5 mL total)",2.0,methanol,MeOH,"from H2O/CH3OH (2:3, 5 mL total)",3.0,100.0,100 °C,72.0,3 days,25 mL Teflon-lined stainless steel autoclave,static,,,,,,colorless single crystals,55.0,,,,,,,not_reported,not_reported,,luminescence,10.1021/acs.cgd.9b00241,ok,
10.1021/acs.cgd.9b00241,downloaded\10.1021_acs.cgd.9b00241.pdf,SI downloaded\10.1021_acs.cgd.9b00241_SI.pdf,mof_json_store\10.1021_acs.cgd.9b00241\raw_output.json,mof_json_store\10.1021_acs.cgd.9b00241\synthesis_003.json,no,,,,Cu(NO3)2·3H2O,Cd(Ac)2·2H2O,"8.0 mg, 0.03 mmol",0.03,mmol,nan,,,,,nan,,,,,"lithium 1-(4-pyridinylmethyl)-1H-1,2,4-triazole-3-carboxylate",pmtcLi,"6.3 mg, 0.03 mmol",0.03,mmol,,,,,,,,,,,ammonium thiocyanate,NH4SCN,"3.0 mg, 0.04 mmol",0.04,mmol,,,,,,water,H2O,"from H2O/CH3OH (1:4, 5 mL total)",1.0,methanol,MeOH,"from H2O/CH3OH (1:4, 5 mL total)",4.0,130.0,130 °C,72.0,3 days,Teflon-lined autoclave,static,,,,,,bright yellow crystals,80.0,,,,,,,not_reported,not_reported,310.0,luminescence,10.1021/acs.cgd.9b00241,ok,
10.1021/acs.cgd.9b00241,downloaded\10.1021_acs.cgd.9b00241.pdf,SI downloaded\10.1021_acs.cgd.9b00241_SI.pdf,mof_json_store\10.1021_acs.cgd.9b00241\raw_output.json,mof_json_store\10.1021_acs.cgd.9b00241\synthesis_004.json,no,,,,FeCl3·6H2O,Cd(Ac)2·2H2O,"8.0 mg, 0.03 mmol",0.03,mmol,nan,,,,,nan,,,,,"lithium 1-(4-pyridinylmethyl)-1H-1,2,4-triazole-3-carboxylate",pmtcLi,"6.3 mg, 0.03 mmol",0.03,mmol,,,,,,,,,,,ammonium thiocyanate,NH4SCN,"3.0 mg, 0.04 mmol",0.04,mmol,,,,,,water,H2O,"from H2O/CH3OH (4:1, 5 mL total)",4.0,methanol,MeOH,"from H2O/CH3OH (4:1, 5 mL total)",1.0,120.0,120 °C,72.0,3 days,25 mL Teflon-lined stainless steel autoclave,static,,,,,,bright yellow crystals,75.0,,,,,,,not_reported,not_reported,310.0,luminescence,10.1021/acs.cgd.9b00241,ok,
10.1021/acs.cgd.9b00241,downloaded\10.1021_acs.cgd.9b00241.pdf,SI downloaded\10.1021_acs.cgd.9b00241_SI.pdf,mof_json_store\10.1021_acs.cgd.9b00241\raw_output.json,mof_json_store\10.1021_acs.cgd.9b00241\synthesis_005.json,no,,,,Zn(BF4)2·6H2O,Cd(Ac)2·2H2O,"8.0 mg, 0.03 mmol",0.03,mmol,nan,,,,,nan,,,,,"lithium 1-(4-pyridinylmethyl)-1H-1,2,4-triazole-3-carboxylate",pmtcLi,"6.3 mg, 0.03 mmol",0.03,mmol,,,,,,,,,,,sodium azide,NaN3,"3.3 mg, 0.05 mmol",0.05,mmol,,,,,,water,H2O,"from H2O/CH3OH (1:4, 5 mL total)",1.0,methanol,MeOH,"from H2O/CH3OH (1:4, 5 mL total)",4.0,60.0,60 °C,72.0,3 days,25 mL Teflon-lined stainless steel autoclave,static,,,,,,colorless crystals,80.0,,,,,,,not_reported,not_reported,,luminescence,10.1021/acs.cgd.9b00241,ok,
10.1021/acs.cgd.9b00241,downloaded\10.1021_acs.cgd.9b00241.pdf,SI downloaded\10.1021_acs.cgd.9b00241_SI.pdf,mof_json_store\10.1021_acs.cgd.9b00241\raw_output.json,mof_json_store\10.1021_acs.cgd.9b00241\synthesis_006.json,no,,,,Zn(BF4)2·6H2O,Cd(Ac)2·2H2O,"8.0 mg, 0.03 mmol",0.03,mmol,nan,,,,,nan,,,,,"lithium 1-(4-pyridinylmethyl)-1H-1,2,4-triazole-3-carboxylate",pmtcLi,"6.3 mg, 0.03 mmol",0.03,mmol,,,,,,,,,,,,,,,,,,,,,water,H2O,"from H2O/CH3OH (2:3, 5 mL total)",2.0,methanol,MeOH,"from H2O/CH3OH (2:3, 5 mL total)",3.0,100.0,100 °C,72.0,3 days,25 mL Teflon-lined stainless steel autoclave,static,water,,,,,colorless block crystals,70.0,,sql,,,,,not_reported,not_reported,,luminescence,10.1021/acs.cgd.9b00241,ok,
10.1021/acs.cgd.9b00241,downloaded\10.1021_acs.cgd.9b00241.pdf,SI downloaded\10.1021_acs.cgd.9b00241_SI.pdf,mof_json_store\10.1021_acs.cgd.9b00241\raw_output.json,mof_json_store\10.1021_acs.cgd.9b00241\synthesis_008.json,no,,,,Zn(NO3)2·6H2O,Cd(Ac)2·2H2O,"8.0 mg, 0.03 mmol",0.03,mmol,nan,,,,,nan,,,,,"lithium 1-(4-pyridinylmethyl)-1H-1,2,4-triazole-3-carboxylate",pmtcLi,"6.3 mg, 0.03 mmol",0.03,mmol,,,,,,,,,,,sodium nitrite,NaNO2,"3.5 mg, 0.05 mmol",0.05,mmol,,,,,,water,H2O,"from H2O/CH3OH (3:2, 5 mL total)",3.0,methanol,MeOH,"from H2O/CH3OH (3:2, 5 mL total)",2.0,120.0,120 °C,72.0,3 days,Teflon-lined stainless steel autoclave,static,,,,,,bright yellow crystals,80.0,,,,,,,not_reported,not_reported,,luminescence,10.1021/acs.cgd.9b00241,ok,
10.1021/acs.cgd.9b00241,downloaded\10.1021_acs.cgd.9b00241.pdf,SI downloaded\10.1021_acs.cgd.9b00241_SI.pdf,mof_json_store\10.1021_acs.cgd.9b00241\raw_output.json,mof_json_store\10.1021_acs.cgd.9b00241\synthesis_009.json,no,,,,Zn(NO3)2·6H2O,CdCl2,"5.5 mg, 0.03 mmol",0.03,mmol,nan,,,,,nan,,,,,"lithium 1-(4-pyridinylmethyl)-1H-1,2,4-triazole-3-carboxylate",pmtcLi,"6.3 mg, 0.03 mmol",0.03,mmol,,,,,,,,,,,,,,,,,,,,,water,H2O,"from H2O/CH3OH (4:1, 5 mL total)",4.0,methanol,MeOH,"from H2O/CH3OH (4:1, 5 mL total)",1.0,120.0,120 °C,72.0,3 days,25 mL Teflon-lined stainless steel autoclave,static,,,,,,colorless crystals,70.0,,fes,,,,,not_reported,not_reported,,luminescence,10.1021/acs.cgd.9b00241,ok,
10.1021/acs.cgd.9b00241,downloaded\10.1021_acs.cgd.9b00241.pdf,SI downloaded\10.1021_acs.cgd.9b00241_SI.pdf,mof_json_store\10.1021_acs.cgd.9b00241\raw_output.json,mof_json_store\10.1021_acs.cgd.9b00241\synthesis_010.json,no,,,,Cu(NO3)2·3H2O,Cd(Ac)2·2H2O,"8.0 mg, 0.03 mmol",0.03,mmol,nan,,,,,nan,,,,,"lithium 1-(4-pyridinylmethyl)-1H-1,2,4-triazole-3-carboxylate",pmtcLi,"6.3 mg, 0.03 mmol",0.03,mmol,,,,,,,,,,,potassium bromide,KBr,"6.0 mg, 0.05 mmol",0.05,mmol,,,,,,water,H2O,"from H2O/CH3OH (3:2, 5 mL total)",3.0,methanol,MeOH,"from H2O/CH3OH (3:2, 5 mL total)",2.0,120.0,120 °C,72.0,3 days,25 mL Teflon-lined stainless steel autoclave,static,,,,,,colorless crystals,70.0,,fes,,,,,not_reported,not_reported,,luminescence,10.1021/acs.cgd.9b00241,ok,
10.1021/acs.cgd.9b00241,downloaded\10.1021_acs.cgd.9b00241.pdf,SI downloaded\10.1021_acs.cgd.9b00241_SI.pdf,mof_json_store\10.1021_acs.cgd.9b00241\raw_output.json,mof_json_store\10.1021_acs.cgd.9b00241\synthesis_011.json,no,,,,Cu(CH3COO)2·1H2O,CdI2,"11.0 mg, 0.03 mmol",0.03,mmol,nan,,,,,nan,,,,,"lithium 1-(4-pyridinylmethyl)-1H-1,2,4-triazole-3-carboxylate",pmtcLi,"6.3 mg, 0.03 mmol",0.03,mmol,,,,,,,,,,,,,,,,,,,,,water,H2O,"from H2O/CH3OH (3:1, 4 mL total)",3.0,methanol,MeOH,"from H2O/CH3OH (3:1, 4 mL total)",1.0,130.0,130 °C,72.0,3 days,25 mL Teflon-lined stainless steel autoclave,static,,,,,,colorless crystals,53.0,,fes,,,,,not_reported,not_reported,,luminescence,10.1021/acs.cgd.9b00241,ok,
10.1021/acs.cgd.9b00241,downloaded\10.1021_acs.cgd.9b00241.pdf,SI downloaded\10.1021_acs.cgd.9b00241_SI.pdf,mof_json_store\10.1021_acs.cgd.9b00241\raw_output.json,mof_json_store\10.1021_acs.cgd.9b00241\synthesis_012.json,no,,,,ZrO(NO3)2,CdI2,"11.0 mg, 0.03 mmol",0.03,mmol,nan,,,,,nan,,,,,"lithium 1-(4-pyridinylmethyl)-1H-1,2,4-triazole-3-carboxylate",pmtcLi,"6.3 mg, 0.03 mmol",0.03,mmol,,,,,,,,,,,,,,,,,,,,,water,H2O,"from H2O/CH3OH (3:1, 4 mL total)",3.0,methanol,MeOH,"from H2O/CH3OH (3:1, 4 mL total)",1.0,130.0,130 °C,72.0,3 days,25 mL Teflon-lined stainless steel autoclave,static,,,,,,colorless crystals,53.0,,utp,,,,,not_reported,not_reported,,luminescence,10.1021/acs.cgd.9b00241,ok,
10.1021/acs.cgd.1c00847,downloaded\10.1021_acs.cgd.1c00847.pdf,SI downloaded\10.1021_acs.cgd.1c00847_SI.pdf,mof_json_store\10.1021_acs.cgd.1c00847\raw_output.json,mof_json_store\10.1021_acs.cgd.1c00847\synthesis_001.json,no,,,,ZrO(NO3)2,,"1 mol·L−1, 2 mL",1000,mmol,nan,,,,,nan,,,,,"2,5-bis(pyridinium-4-yl)thiazolo[5,4-d]thiazole propionate",TTVP,"57.0 mg, 0.1 mmol",0.1,mmol,"4,4'-bipyridine","4,4′-bpy","15.6 mg, 0.1 mmol",0.1,mmol,,,,,,sodium hydroxide solution,NaOH,"10 M, 20 μL",0.2,mmol,,,,,,water,H2O,8 mL (plus 2 mL in Zn(NO3)2 aq.),,,,,,25,room temperature,48.0,2 days,,static,,,,,,pale yellow plates,17.0,,dia,Zn(II) 4-connected nodes; 8-fold interpenetrated,"monoclinic I2/a, a=19.4221(8) Å, b=8.4911(4) Å, c=20.8334(8) Å, β=96.333(4)°",,,not_reported,not_reported,,,10.1021/acs.cgd.1c00847,ok,
10.1021/acs.cgd.1c00847,downloaded\10.1021_acs.cgd.1c00847.pdf,SI downloaded\10.1021_acs.cgd.1c00847_SI.pdf,mof_json_store\10.1021_acs.cgd.1c00847\raw_output.json,mof_json_store\10.1021_acs.cgd.1c00847\synthesis_002.json,no,,,,ZrO(NO3)2,Zn(ClO4)2·6H2O,"3.7 mg, 0.20 mmol",0.2,mmol,nan,,,,,nan,,,,,benzenetricarboxylic acid,H3btc,"10.5 mg, 0.05 mmol",0.05,mmol,"2,5-bis(pyridinium-4-yl)thiazolo[5,4-d]thiazole propionate",TTVP,"11.4 mg, 0.02 mmol",0.02,mmol,,,,,,,,,,,,,,,,"N,N-dimethylformamide",DMF,3 mL,3.0,water,H2O,3 mL,3.0,100.0,100 °C,72.0,3 days,10 mL glass vial,static,DMF,,,,,light yellow blocks,15.0,,,Zn2(COO)2 binuclear SBU; 4-connected nodes,"triclinic P-1, a=8.2832(3) Å, b=10.1005(4) Å, c=11.5812(4) Å, α=105.100(3)°, β=105.876(3)°, γ=96.074(3)°",,,not_reported,not_reported,,,10.1021/acs.cgd.1c00847,ok,
10.1039/d2qi01198k,downloaded\10.1039_d2qi01198k.pdf,SI downloaded\10.1039_d2qi01198k_SI.pdf,mof_json_store\10.1039_d2qi01198k\raw_output.json,mof_json_store\10.1039_d2qi01198k\synthesis_001.json,yes,Hf UiO-66-X one-step (H2O or DMF) failed; Hf two-step DMF at 80 °C failed; Hf UiO-66-COOH in DMF failed; Ce UiO-66-(OH)2 and Ce UiO-66-NH2 without modulator failed; Ce UiO-66-Br and -NH2 with HCl failed; Ce UiO-66-(OH)2 two-step failed.,Hf UiO-66-COOH,,CrO3,,"245 mg, 0.75 mmol",0.75,mmol,nan,,,,,nan,,,,,"1,2,4-benzenetricarboxylic acid",BDC-COOH,"161 mg, 0.75 mmol",0.75,mmol,,,,,,,,,,,formic acid,,1.5 mL,1.5,mL,,,,,,water,H2O,4 mL,4.0,,,,,25,Preheat metal in H2O/formic acid at 80 °C for 2 h; then add linker at RT,24.0,24 h after linker addition,16 mL glass vial,stirred,EtOH,4×,,,,white solid,93.0,,,,,,,,,,,10.1039/d2qi01198k,ok,
10.1039/d2qi01198k,downloaded\10.1039_d2qi01198k.pdf,SI downloaded\10.1039_d2qi01198k_SI.pdf,mof_json_store\10.1039_d2qi01198k\raw_output.json,mof_json_store\10.1039_d2qi01198k\synthesis_002.json,yes,Hf UiO-66-X one-step (H2O or DMF) failed; Hf two-step DMF at 80 °C failed; Hf UiO-66-COOH in DMF failed; Ce UiO-66-(OH)2 and Ce UiO-66-NH2 without modulator failed; Ce UiO-66-Br and -NH2 with HCl failed; Ce UiO-66-(OH)2 two-step failed.,Hf UiO-66-NO2,,Cu(NO3)2·3H2O,,"245 mg, 0.75 mmol",0.75,mmol,nan,,,,,nan,,,,,2-nitroterephthalic acid,BDC-NO2,"163 mg, 0.75 mmol",0.75,mmol,,,,,,,,,,,formic acid,,1.5 mL,1.5,mL,,,,,,water,H2O,4 mL,4.0,,,,,25,Preheat metal in H2O/formic acid at 80 °C for 2 h; then add linker at RT,24.0,24 h after linker addition,16 mL glass vial,stirred,EtOH,4×,,,,white solid,98.0,,,,,,,,,,,10.1039/d2qi01198k,ok,
10.1039/d2qi01198k,downloaded\10.1039_d2qi01198k.pdf,SI downloaded\10.1039_d2qi01198k_SI.pdf,mof_json_store\10.1039_d2qi01198k\raw_output.json,mof_json_store\10.1039_d2qi01198k\synthesis_003.json,yes,Hf UiO-66-X one-step (H2O or DMF) failed; Hf two-step DMF at 80 °C failed; Hf UiO-66-COOH in DMF failed; Ce UiO-66-(OH)2 and Ce UiO-66-NH2 without modulator failed; Ce UiO-66-Br and -NH2 with HCl failed; Ce UiO-66-(OH)2 two-step failed.,Hf UiO-66-NO2,,Cu(NO3)2·3H2O,,"245 mg, 0.75 mmol",0.75,mmol,nan,,,,,nan,,,,,2-nitroterephthalic acid,BDC-NO2,"0.75 mmol, 163 mg",0.75,mmol,,,,,,,,,,,formic acid,,1.5 mL,1.5,mL,,,,,,"N,N-dimethylformamide",DMF,4 mL,4.0,,,,,25,Preheat metal in DMF/formic acid at 120 °C for 2 h; then add linker at RT,24.0,24 h after linker addition,16 mL glass vial,stirred,"DMF, EtOH","DMF×2, EtOH×2",,,,white solid,20.0,,,,,,,,,,,10.1039/d2qi01198k,ok,
10.1039/d2qi01198k,downloaded\10.1039_d2qi01198k.pdf,SI downloaded\10.1039_d2qi01198k_SI.pdf,mof_json_store\10.1039_d2qi01198k\raw_output.json,mof_json_store\10.1039_d2qi01198k\synthesis_004.json,yes,Hf UiO-66-X one-step (H2O or DMF) failed; Hf two-step DMF at 80 °C failed; Hf UiO-66-COOH in DMF failed; Ce UiO-66-(OH)2 and Ce UiO-66-NH2 without modulator failed; Ce UiO-66-Br and -NH2 with HCl failed; Ce UiO-66-(OH)2 two-step failed.,Hf UiO-66-NH2,,Zn(NO3)2·6H2O,,"245 mg, 0.75 mmol",0.75,mmol,nan,,,,,nan,,,,,2-aminoterephthalic acid,BDC-NH2,"0.75 mmol, 137 mg",0.75,mmol,,,,,,,,,,,formic acid,,1.5 mL,1.5,mL,,,,,,"N,N-dimethylformamide",DMF,4 mL,4.0,,,,,25,Preheat metal in DMF/formic acid at 120 °C for 2 h; then add linker at RT,24.0,24 h after linker addition,16 mL glass vial,stirred,"DMF, EtOH","DMF×2, EtOH×2",,,,ivory solid,11.0,,,,,,,,,,,10.1039/d2qi01198k,ok,
10.1039/d2qi01198k,downloaded\10.1039_d2qi01198k.pdf,SI downloaded\10.1039_d2qi01198k_SI.pdf,mof_json_store\10.1039_d2qi01198k\raw_output.json,mof_json_store\10.1039_d2qi01198k\synthesis_005.json,yes,Hf UiO-66-X one-step (H2O or DMF) failed; Hf two-step DMF at 80 °C failed; Hf UiO-66-COOH in DMF failed; Ce UiO-66-(OH)2 and Ce UiO-66-NH2 without modulator failed; Ce UiO-66-Br and -NH2 with HCl failed; Ce UiO-66-(OH)2 two-step failed.,Hf UiO-66-Br,,Zn(NO3)2·6H2O,,"245 mg, 0.75 mmol",0.75,mmol,nan,,,,,nan,,,,,2-bromoterephthalic acid,BDC-Br,"0.75 mmol, 188 mg",0.75,mmol,,,,,,,,,,,formic acid,,1.5 mL,1.5,mL,,,,,,"N,N-dimethylformamide",DMF,4 mL,4.0,,,,,25,Preheat metal in DMF/formic acid at 120 °C for 2 h; then add linker at RT,24.0,24 h after linker addition,16 mL glass vial,stirred,"DMF, EtOH","DMF×2, EtOH×2",,,,white solid,47.0,,,,,,,,,,,10.1039/d2qi01198k,ok,
10.1039/d2qi01198k,downloaded\10.1039_d2qi01198k.pdf,SI downloaded\10.1039_d2qi01198k_SI.pdf,mof_json_store\10.1039_d2qi01198k\raw_output.json,mof_json_store\10.1039_d2qi01198k\synthesis_006.json,yes,Hf UiO-66-X one-step (H2O or DMF) failed; Hf two-step DMF at 80 °C failed; Hf UiO-66-COOH in DMF failed; Ce UiO-66-(OH)2 and Ce UiO-66-NH2 without modulator failed; Ce UiO-66-Br and -NH2 with HCl failed; Ce UiO-66-(OH)2 two-step failed.,Hf UiO-66-(OH)2,,Zn(NO3)2·6H2O,,"245 mg, 0.75 mmol",0.75,mmol,nan,,,,,nan,,,,,"2,5-dihydroxyterephthalic acid",BDC-(OH)2,"0.75 mmol, 156 mg",0.75,mmol,,,,,,,,,,,formic acid,,1.5 mL,1.5,mL,,,,,,"N,N-dimethylformamide",DMF,4 mL,4.0,,,,,25,Preheat metal in DMF/formic acid at 120 °C for 2 h; then add linker at RT,24.0,24 h after linker addition,16 mL glass vial,stirred,"DMF, EtOH","DMF×2, EtOH×2",,,,grey solid,16.0,,,,,,,,,,,10.1039/d2qi01198k,ok,
10.1039/d2qi01198k,downloaded\10.1039_d2qi01198k.pdf,SI downloaded\10.1039_d2qi01198k_SI.pdf,mof_json_store\10.1039_d2qi01198k\raw_output.json,mof_json_store\10.1039_d2qi01198k\synthesis_007.json,yes,Hf UiO-66-X one-step (H2O or DMF) failed; Hf two-step DMF at 80 °C failed; Hf UiO-66-COOH in DMF failed; Ce UiO-66-(OH)2 and Ce UiO-66-NH2 without modulator failed; Ce UiO-66-Br and -NH2 with HCl failed; Ce UiO-66-(OH)2 two-step failed.,Hf UiO-66-NO2,,Co(NO3)2·6H2O,,"108 mg, 0.334 mmol",0.334,mmol,nan,,,,,nan,,,,,2-nitroterephthalic acid,BDC-NO2,"218 mg, 1 mmol",1.0,mmol,,,,,,,,,,,formic acid,,4 mL,4.0,mL,,,,,,"N,N-dimethylformamide",DMF,8 mL,8.0,,,,,25,Preheat metal in DMF/formic acid at 120 °C for 2 h; then add linker at RT,24.0,24 h after linker addition,16 mL glass vial,stirred,"DMF, EtOH","DMF×2, EtOH×2",,,,white solid,97.0,,,,,,,,,,,10.1039/d2qi01198k,ok,
10.1039/d2qi01198k,downloaded\10.1039_d2qi01198k.pdf,SI downloaded\10.1039_d2qi01198k_SI.pdf,mof_json_store\10.1039_d2qi01198k\raw_output.json,mof_json_store\10.1039_d2qi01198k\synthesis_008.json,yes,Hf UiO-66-X one-step (H2O or DMF) failed; Hf two-step DMF at 80 °C failed; Hf UiO-66-COOH in DMF failed; Ce UiO-66-(OH)2 and Ce UiO-66-NH2 without modulator failed; Ce UiO-66-Br and -NH2 with HCl failed; Ce UiO-66-(OH)2 two-step failed.,Hf UiO-66-NH2,,Co(NO3)2·6H2O,,"108 mg, 0.334 mmol",0.334,mmol,nan,,,,,nan,,,,,2-aminoterephthalic acid,BDC-NH2,"183 mg, 1 mmol",1.0,mmol,,,,,,,,,,,formic acid,,4 mL,4.0,mL,,,,,,"N,N-dimethylformamide",DMF,8 mL,8.0,,,,,25,Preheat metal in DMF/formic acid at 120 °C for 2 h; then add linker at RT,24.0,24 h after linker addition,16 mL glass vial,stirred,"DMF, EtOH","DMF×2, EtOH×2",,,,ivory solid,95.0,,,,,,,,,,,10.1039/d2qi01198k,ok,
10.1039/d2qi01198k,downloaded\10.1039_d2qi01198k.pdf,SI downloaded\10.1039_d2qi01198k_SI.pdf,mof_json_store\10.1039_d2qi01198k\raw_output.json,mof_json_store\10.1039_d2qi01198k\synthesis_009.json,yes,Hf UiO-66-X one-step (H2O or DMF) failed; Hf two-step DMF at 80 °C failed; Hf UiO-66-COOH in DMF failed; Ce UiO-66-(OH)2 and Ce UiO-66-NH2 without modulator failed; Ce UiO-66-Br and -NH2 with HCl failed; Ce UiO-66-(OH)2 two-step failed.,Hf UiO-66-Br,,Co(NO3)2·6H2O,,"108 mg, 0.334 mmol",0.334,mmol,nan,,,,,nan,,,,,2-bromoterephthalic acid,BDC-Br,"247 mg, 1 mmol",1.0,mmol,,,,,,,,,,,formic acid,,4 mL,4.0,mL,,,,,,"N,N-dimethylformamide",DMF,8 mL,8.0,,,,,25,Preheat metal in DMF/formic acid at 120 °C for 2 h; then add linker at RT,24.0,24 h after linker addition,16 mL glass vial,stirred,"DMF, EtOH","DMF×2, EtOH×2",,,,white solid,51.0,,,,,,,,,,,10.1039/d2qi01198k,ok,
10.1039/d2qi01198k,downloaded\10.1039_d2qi01198k.pdf,SI downloaded\10.1039_d2qi01198k_SI.pdf,mof_json_store\10.1039_d2qi01198k\raw_output.json,mof_json_store\10.1039_d2qi01198k\synthesis_011.json,yes,Hf UiO-66-X one-step (H2O or DMF) failed; Hf two-step DMF at 80 °C failed; Hf UiO-66-COOH in DMF failed; Ce UiO-66-(OH)2 and Ce UiO-66-NH2 without modulator failed; Ce UiO-66-Br and -NH2 with HCl failed; Ce UiO-66-(OH)2 two-step failed.,Ce UiO-66-NO2,,CuI,,"420 mg, 0.75 mmol",0.75,mmol,nan,,,,,nan,,,,,2-nitroterephthalic acid,BDC-NO2,"163 mg, 0.75 mmol",0.75,mmol,,,,,,,,,,,formic acid,,1.5 mL,1.5,mL,,,,,,water,H2O,4 mL,4.0,,,,,25,RT,0.25,15 min,16 mL glass vial,stirred,EtOH,4×,,,,ivory solid,93.0,,,,,,,,,,,10.1039/d2qi01198k,ok,
10.1039/d2qi01198k,downloaded\10.1039_d2qi01198k.pdf,SI downloaded\10.1039_d2qi01198k_SI.pdf,mof_json_store\10.1039_d2qi01198k\raw_output.json,mof_json_store\10.1039_d2qi01198k\synthesis_013.json,yes,Hf UiO-66-X one-step (H2O or DMF) failed; Hf two-step DMF at 80 °C failed; Hf UiO-66-COOH in DMF failed; Ce UiO-66-(OH)2 and Ce UiO-66-NH2 without modulator failed; Ce UiO-66-Br and -NH2 with HCl failed; Ce UiO-66-(OH)2 two-step failed.,Ce UiO-66-NO2,,Zn(NO3)2·4H2O,,"420 mg, 0.75 mmol",0.75,mmol,nan,,,,,nan,,,,,2-nitroterephthalic acid,BDC-NO2,"163 mg, 0.75 mmol",0.75,mmol,,,,,,,,,,,formic acid,,1.5 mL,1.5,mL,,,,,,water,H2O,4 mL,4.0,,,,,25,RT,1.0,1 h,16 mL glass vial,stirred,EtOH,4×,,,,ivory solid,98.0,,,,,,,,,,,10.1039/d2qi01198k,ok,
10.1039/d2qi01198k,downloaded\10.1039_d2qi01198k.pdf,SI downloaded\10.1039_d2qi01198k_SI.pdf,mof_json_store\10.1039_d2qi01198k\raw_output.json,mof_json_store\10.1039_d2qi01198k\synthesis_014.json,yes,Hf UiO-66-X one-step (H2O or DMF) failed; Hf two-step DMF at 80 °C failed; Hf UiO-66-COOH in DMF failed; Ce UiO-66-(OH)2 and Ce UiO-66-NH2 without modulator failed; Ce UiO-66-Br and -NH2 with HCl failed; Ce UiO-66-(OH)2 two-step failed.,Ce UiO-66-NO2,,Zn(NO3)2·4H2O,,"420 mg, 0.75 mmol",0.75,mmol,nan,,,,,nan,,,,,2-nitroterephthalic acid,BDC-NO2,"163 mg, 0.75 mmol",0.75,mmol,,,,,,,,,,,formic acid,,1.5 mL,1.5,mL,,,,,,water,H2O,4 mL,4.0,,,,,25,RT,24.0,24 h,16 mL glass vial,stirred,EtOH,4×,,,,ivory solid,99.0,,,,,,,,,,,10.1039/d2qi01198k,ok,
10.1039/d2qi01198k,downloaded\10.1039_d2qi01198k.pdf,SI downloaded\10.1039_d2qi01198k_SI.pdf,mof_json_store\10.1039_d2qi01198k\raw_output.json,mof_json_store\10.1039_d2qi01198k\synthesis_015.json,yes,Hf UiO-66-X one-step (H2O or DMF) failed; Hf two-step DMF at 80 °C failed; Hf UiO-66-COOH in DMF failed; Ce UiO-66-(OH)2 and Ce UiO-66-NH2 without modulator failed; Ce UiO-66-Br and -NH2 with HCl failed; Ce UiO-66-(OH)2 two-step failed.,Ce UiO-66-NO2,,Fe2CoO(CH3COO)6,,"420 mg, 0.75 mmol",0.75,mmol,nan,,,,,nan,,,,,2-nitroterephthalic acid,BDC-NO2,"163 mg, 0.75 mmol",0.75,mmol,,,,,,,,,,,,,,,,,,,,,water,H2O,4 mL,4.0,,,,,25,RT,0.25,15 min,16 mL glass vial,stirred,EtOH,4×,,,,ivory solid,95.0,,,,,,,,,,,10.1039/d2qi01198k,ok,
10.1039/d2qi01198k,downloaded\10.1039_d2qi01198k.pdf,SI downloaded\10.1039_d2qi01198k_SI.pdf,mof_json_store\10.1039_d2qi01198k\raw_output.json,mof_json_store\10.1039_d2qi01198k\synthesis_016.json,yes,Hf UiO-66-X one-step (H2O or DMF) failed; Hf two-step DMF at 80 °C failed; Hf UiO-66-COOH in DMF failed; Ce UiO-66-(OH)2 and Ce UiO-66-NH2 without modulator failed; Ce UiO-66-Br and -NH2 with HCl failed; Ce UiO-66-(OH)2 two-step failed.,Ce UiO-66-NO2,,La(NO3)3,,"420 mg, 0.75 mmol",0.75,mmol,nan,,,,,nan,,,,,2-nitroterephthalic acid,BDC-NO2,"163 mg, 0.75 mmol",0.75,mmol,,,,,,,,,,,,,,,,,,,,,water,H2O,4 mL,4.0,,,,,25,RT,0.5,30 min,16 mL glass vial,stirred,EtOH,4×,,,,ivory solid,96.0,,,,,,,,,,,10.1039/d2qi01198k,ok,
10.1039/d2qi01198k,downloaded\10.1039_d2qi01198k.pdf,SI downloaded\10.1039_d2qi01198k_SI.pdf,mof_json_store\10.1039_d2qi01198k\raw_output.json,mof_json_store\10.1039_d2qi01198k\synthesis_017.json,yes,Hf UiO-66-X one-step (H2O or DMF) failed; Hf two-step DMF at 80 °C failed; Hf UiO-66-COOH in DMF failed; Ce UiO-66-(OH)2 and Ce UiO-66-NH2 without modulator failed; Ce UiO-66-Br and -NH2 with HCl failed; Ce UiO-66-(OH)2 two-step failed.,Ce UiO-66-NO2,,Pr(NO3)3,,"420 mg, 0.75 mmol",0.75,mmol,nan,,,,,nan,,,,,2-nitroterephthalic acid,BDC-NO2,"163 mg, 0.75 mmol",0.75,mmol,,,,,,,,,,,,,,,,,,,,,water,H2O,4 mL,4.0,,,,,25,RT,1.0,1 h,16 mL glass vial,stirred,EtOH,4×,,,,ivory solid,98.0,,,,,,,,,,,10.1039/d2qi01198k,ok,
10.1039/d2qi01198k,downloaded\10.1039_d2qi01198k.pdf,SI downloaded\10.1039_d2qi01198k_SI.pdf,mof_json_store\10.1039_d2qi01198k\raw_output.json,mof_json_store\10.1039_d2qi01198k\synthesis_018.json,yes,Hf UiO-66-X one-step (H2O or DMF) failed; Hf two-step DMF at 80 °C failed; Hf UiO-66-COOH in DMF failed; Ce UiO-66-(OH)2 and Ce UiO-66-NH2 without modulator failed; Ce UiO-66-Br and -NH2 with HCl failed; Ce UiO-66-(OH)2 two-step failed.,Ce UiO-66-NO2,,Zn(CH3COO)2,,"420 mg, 0.75 mmol",0.75,mmol,nan,,,,,nan,,,,,2-nitroterephthalic acid,BDC-NO2,"163 mg, 0.75 mmol",0.75,mmol,,,,,,,,,,,,,,,,,,,,,water,H2O,4 mL,4.0,,,,,25,RT,24.0,24 h,16 mL glass vial,stirred,EtOH,4×,,,,ivory solid,98.0,,,,,,,,,,,10.1039/d2qi01198k,ok,
10.1039/d2qi01198k,downloaded\10.1039_d2qi01198k.pdf,SI downloaded\10.1039_d2qi01198k_SI.pdf,mof_json_store\10.1039_d2qi01198k\raw_output.json,mof_json_store\10.1039_d2qi01198k\synthesis_019.json,yes,Hf UiO-66-X one-step (H2O or DMF) failed; Hf two-step DMF at 80 °C failed; Hf UiO-66-COOH in DMF failed; Ce UiO-66-(OH)2 and Ce UiO-66-NH2 without modulator failed; Ce UiO-66-Br and -NH2 with HCl failed; Ce UiO-66-(OH)2 two-step failed.,Ce UiO-66-COOH,,Zn(NO3)2·6H2O,,"420 mg, 0.75 mmol",0.75,mmol,nan,,,,,nan,,,,,"1,2,4-benzenetricarboxylic acid",BDC-COOH,"161 mg, 0.75 mmol",0.75,mmol,,,,,,,,,,,,,,,,,,,,,water,H2O,4 mL,4.0,,,,,25,RT,24.0,24 h,16 mL glass vial,stirred,EtOH,4×,,,,ivory solid,95.0,,,,,,,,,,,10.1039/d2qi01198k,ok,
10.1039/d2qi01198k,downloaded\10.1039_d2qi01198k.pdf,SI downloaded\10.1039_d2qi01198k_SI.pdf,mof_json_store\10.1039_d2qi01198k\raw_output.json,mof_json_store\10.1039_d2qi01198k\synthesis_020.json,yes,Hf UiO-66-X one-step (H2O or DMF) failed; Hf two-step DMF at 80 °C failed; Hf UiO-66-COOH in DMF failed; Ce UiO-66-(OH)2 and Ce UiO-66-NH2 without modulator failed; Ce UiO-66-Br and -NH2 with HCl failed; Ce UiO-66-(OH)2 two-step failed.,Ce UiO-66-Br,,Zn(NO3)2·6H2O,,"420 mg, 0.75 mmol",0.75,mmol,nan,,,,,nan,,,,,2-bromoterephthalic acid,BDC-Br,"188 mg, 0.75 mmol",0.75,mmol,,,,,,,,,,,,,,,,,,,,,water,H2O,4 mL,4.0,,,,,25,RT,24.0,24 h,16 mL glass vial,stirred,EtOH,4×,,,,ivory solid,98.0,,,,,,,,,,,10.1039/d2qi01198k,ok,
10.1039/d2qi01198k,downloaded\10.1039_d2qi01198k.pdf,SI downloaded\10.1039_d2qi01198k_SI.pdf,mof_json_store\10.1039_d2qi01198k\raw_output.json,mof_json_store\10.1039_d2qi01198k\synthesis_021.json,yes,Hf UiO-66-X one-step (H2O or DMF) failed; Hf two-step DMF at 80 °C failed; Hf UiO-66-COOH in DMF failed; Ce UiO-66-(OH)2 and Ce UiO-66-NH2 without modulator failed; Ce UiO-66-Br and -NH2 with HCl failed; Ce UiO-66-(OH)2 two-step failed.,Ce UiO-66-NH2,,Zn(NO3)2·6H2O,,"420 mg, 0.75 mmol",0.75,mmol,nan,,,,,nan,,,,,2-aminoterephthalic acid,BDC-NH2,"137 mg, 0.75 mmol",0.75,mmol,,,,,,,,,,,formic acid,,1.5 mL,1.5,mL,,,,,,water,H2O,4 mL,4.0,,,,,25,RT,24.0,24 h,16 mL glass vial,stirred,EtOH,4×,,,,brown solid,21.0,,,,,,,,,,,10.1039/d2qi01198k,ok,
10.1039/d2qi01198k,downloaded\10.1039_d2qi01198k.pdf,SI downloaded\10.1039_d2qi01198k_SI.pdf,mof_json_store\10.1039_d2qi01198k\raw_output.json,mof_json_store\10.1039_d2qi01198k\synthesis_022.json,yes,Hf UiO-66-X one-step (H2O or DMF) failed; Hf two-step DMF at 80 °C failed; Hf UiO-66-COOH in DMF failed; Ce UiO-66-(OH)2 and Ce UiO-66-NH2 without modulator failed; Ce UiO-66-Br and -NH2 with HCl failed; Ce UiO-66-(OH)2 two-step failed.,Ce UiO-66-NH2,,ZrCl4,,"420 mg, 0.75 mmol",0.75,mmol,nan,,,,,nan,,,,,2-aminoterephthalic acid,BDC-NH2,"137 mg, 0.75 mmol",0.75,mmol,,,,,,,,,,,acetic acid,,2.2 mL,2.2,mL,,,,,,water,H2O,3.3 mL,3.3,,,,,25,RT,24.0,24 h,16 mL glass vial,stirred,EtOH,4×,,,,brown solid,19.0,,,,,,,,,,,10.1039/d2qi01198k,ok,
10.1039/d2qi01198k,downloaded\10.1039_d2qi01198k.pdf,SI downloaded\10.1039_d2qi01198k_SI.pdf,mof_json_store\10.1039_d2qi01198k\raw_output.json,mof_json_store\10.1039_d2qi01198k\synthesis_023.json,yes,Hf UiO-66-X one-step (H2O or DMF) failed; Hf two-step DMF at 80 °C failed; Hf UiO-66-COOH in DMF failed; Ce UiO-66-(OH)2 and Ce UiO-66-NH2 without modulator failed; Ce UiO-66-Br and -NH2 with HCl failed; Ce UiO-66-(OH)2 two-step failed.,Ce UiO-66-NH2,,ZrCl4,,"420 mg, 0.75 mmol",0.75,mmol,nan,,,,,nan,,,,,2-aminoterephthalic acid,BDC-NH2,"137 mg, 0.75 mmol",0.75,mmol,,,,,,,,,,,benzoic acid,,"192 mg, 1.5 mmol",1.5,mmol,,,,,,water,H2O,5.5 mL,5.5,,,,,25,RT,24.0,24 h,16 mL glass vial,stirred,EtOH,4×,,,,brown solid,18.0,,,,,,,,,,,10.1039/d2qi01198k,ok,
10.1039/d2qi01198k,downloaded\10.1039_d2qi01198k.pdf,SI downloaded\10.1039_d2qi01198k_SI.pdf,mof_json_store\10.1039_d2qi01198k\raw_output.json,mof_json_store\10.1039_d2qi01198k\synthesis_024.json,yes,Hf UiO-66-X one-step (H2O or DMF) failed; Hf two-step DMF at 80 °C failed; Hf UiO-66-COOH in DMF failed; Ce UiO-66-(OH)2 and Ce UiO-66-NH2 without modulator failed; Ce UiO-66-Br and -NH2 with HCl failed; Ce UiO-66-(OH)2 two-step failed.,Ce UiO-66-NO2,,Co(NO3)2·6H2O,,"420 mg, 0.75 mmol",0.75,mmol,nan,,,,,nan,,,,,2-nitroterephthalic acid,BDC-NO2,"163 mg, 0.75 mmol",0.75,mmol,,,,,,,,,,,acetic acid,,2.2 mL,2.2,mL,,,,,,water,H2O,3.3 mL,3.3,,,,,25,RT,24.0,24 h,16 mL glass vial,stirred,EtOH,4×,,,,ivory solid,98.0,,,,,,,,,,,10.1039/d2qi01198k,ok,
10.1039/d2qi01198k,downloaded\10.1039_d2qi01198k.pdf,SI downloaded\10.1039_d2qi01198k_SI.pdf,mof_json_store\10.1039_d2qi01198k\raw_output.json,mof_json_store\10.1039_d2qi01198k\synthesis_025.json,yes,Hf UiO-66-X one-step (H2O or DMF) failed; Hf two-step DMF at 80 °C failed; Hf UiO-66-COOH in DMF failed; Ce UiO-66-(OH)2 and Ce UiO-66-NH2 without modulator failed; Ce UiO-66-Br and -NH2 with HCl failed; Ce UiO-66-(OH)2 two-step failed.,Ce UiO-66-NO2,,Cd(NO3)2·4H2O,,"420 mg, 0.75 mmol",0.75,mmol,nan,,,,,nan,,,,,2-nitroterephthalic acid,BDC-NO2,"163 mg, 0.75 mmol",0.75,mmol,,,,,,,,,,,benzoic acid,,"192 mg, 1.5 mmol",1.5,mmol,,,,,,water,H2O,5.5 mL,5.5,,,,,25,RT,24.0,24 h,16 mL glass vial,stirred,EtOH,4×,,,,ivory solid,97.0,,,,,,,,,,,10.1039/d2qi01198k,ok,
10.1039/d2qi01198k,downloaded\10.1039_d2qi01198k.pdf,SI downloaded\10.1039_d2qi01198k_SI.pdf,mof_json_store\10.1039_d2qi01198k\raw_output.json,mof_json_store\10.1039_d2qi01198k\synthesis_026.json,yes,Hf UiO-66-X one-step (H2O or DMF) failed; Hf two-step DMF at 80 °C failed; Hf UiO-66-COOH in DMF failed; Ce UiO-66-(OH)2 and Ce UiO-66-NH2 without modulator failed; Ce UiO-66-Br and -NH2 with HCl failed; Ce UiO-66-(OH)2 two-step failed.,Ce UiO-66-NO2,,Cd(NO3)2·4H2O,,"420 mg, 0.75 mmol",0.75,mmol,nan,,,,,nan,,,,,2-nitroterephthalic acid,BDC-NO2,"163 mg, 0.75 mmol",0.75,mmol,,,,,,,,,,,hydrochloric acid,,"2 M, 1.5 mL",,,,,,,,water,H2O,4 mL,4.0,,,,,25,RT,24.0,24 h,16 mL glass vial,stirred,EtOH,4×,,,,ivory solid,87.0,,,,,,,,,,,10.1039/d2qi01198k,ok,
10.1039/d2qi01198k,downloaded\10.1039_d2qi01198k.pdf,SI downloaded\10.1039_d2qi01198k_SI.pdf,mof_json_store\10.1039_d2qi01198k\raw_output.json,mof_json_store\10.1039_d2qi01198k\synthesis_027.json,yes,Hf UiO-66-X one-step (H2O or DMF) failed; Hf two-step DMF at 80 °C failed; Hf UiO-66-COOH in DMF failed; Ce UiO-66-(OH)2 and Ce UiO-66-NH2 without modulator failed; Ce UiO-66-Br and -NH2 with HCl failed; Ce UiO-66-(OH)2 two-step failed.,Ce UiO-66-COOH,,Co(NO3)2·6H2O,,"420 mg, 0.75 mmol",0.75,mmol,Cd(NO3)2·4H2O,,,,,nan,,,,,"1,2,4-benzenetricarboxylic acid",BDC-COOH,"161 mg, 0.75 mmol",0.75,mmol,,,,,,,,,,,formic acid,,1.5 mL,1.5,mL,,,,,,water,H2O,4 mL,4.0,,,,,25,RT,24.0,24 h,16 mL glass vial,stirred,EtOH,4×,,,,ivory solid,97.0,,,,,,,,,,,10.1039/d2qi01198k,ok,
10.1039/d2qi01198k,downloaded\10.1039_d2qi01198k.pdf,SI downloaded\10.1039_d2qi01198k_SI.pdf,mof_json_store\10.1039_d2qi01198k\raw_output.json,mof_json_store\10.1039_d2qi01198k\synthesis_028.json,yes,Hf UiO-66-X one-step (H2O or DMF) failed; Hf two-step DMF at 80 °C failed; Hf UiO-66-COOH in DMF failed; Ce UiO-66-(OH)2 and Ce UiO-66-NH2 without modulator failed; Ce UiO-66-Br and -NH2 with HCl failed; Ce UiO-66-(OH)2 two-step failed.,Ce UiO-66-COOH,,FeCl3·6H2O,,"420 mg, 0.75 mmol",0.75,mmol,nan,,,,,nan,,,,,"1,2,4-benzenetricarboxylic acid",BDC-COOH,"161 mg, 0.75 mmol",0.75,mmol,,,,,,,,,,,acetic acid,,2.2 mL,2.2,mL,,,,,,water,H2O,3.3 mL,3.3,,,,,25,RT,24.0,24 h,16 mL glass vial,stirred,EtOH,4×,,,,ivory solid,98.0,,,,,,,,,,,10.1039/d2qi01198k,ok,
10.1039/d2qi01198k,downloaded\10.1039_d2qi01198k.pdf,SI downloaded\10.1039_d2qi01198k_SI.pdf,mof_json_store\10.1039_d2qi01198k\raw_output.json,mof_json_store\10.1039_d2qi01198k\synthesis_029.json,yes,Hf UiO-66-X one-step (H2O or DMF) failed; Hf two-step DMF at 80 °C failed; Hf UiO-66-COOH in DMF failed; Ce UiO-66-(OH)2 and Ce UiO-66-NH2 without modulator failed; Ce UiO-66-Br and -NH2 with HCl failed; Ce UiO-66-(OH)2 two-step failed.,Ce UiO-66-COOH,,FeCl3·6H2O,,"420 mg, 0.75 mmol",0.75,mmol,nan,,,,,nan,,,,,"1,2,4-benzenetricarboxylic acid",BDC-COOH,"161 mg, 0.75 mmol",0.75,mmol,,,,,,,,,,,benzoic acid,,"192 mg, 1.5 mmol",1.5,mmol,,,,,,water,H2O,5.5 mL,5.5,,,,,25,RT,24.0,24 h,16 mL glass vial,stirred,EtOH,4×,,,,ivory solid,95.0,,,,,,,,,,,10.1039/d2qi01198k,ok,
10.1039/d2qi01198k,downloaded\10.1039_d2qi01198k.pdf,SI downloaded\10.1039_d2qi01198k_SI.pdf,mof_json_store\10.1039_d2qi01198k\raw_output.json,mof_json_store\10.1039_d2qi01198k\synthesis_030.json,yes,Hf UiO-66-X one-step (H2O or DMF) failed; Hf two-step DMF at 80 °C failed; Hf UiO-66-COOH in DMF failed; Ce UiO-66-(OH)2 and Ce UiO-66-NH2 without modulator failed; Ce UiO-66-Br and -NH2 with HCl failed; Ce UiO-66-(OH)2 two-step failed.,Ce UiO-66-COOH,,FeCl3·6H2O,,"420 mg, 0.75 mmol",0.75,mmol,nan,,,,,nan,,,,,"1,2,4-benzenetricarboxylic acid",BDC-COOH,"161 mg, 0.75 mmol",0.75,mmol,,,,,,,,,,,hydrochloric acid,,"2 M, 1.5 mL",,,,,,,,water,H2O,4 mL,4.0,,,,,25,RT,24.0,24 h,16 mL glass vial,stirred,EtOH,4×,,,,ivory solid,77.0,,,,,,,,,,,10.1039/d2qi01198k,ok,
10.1039/d2qi01198k,downloaded\10.1039_d2qi01198k.pdf,SI downloaded\10.1039_d2qi01198k_SI.pdf,mof_json_store\10.1039_d2qi01198k\raw_output.json,mof_json_store\10.1039_d2qi01198k\synthesis_031.json,yes,Hf UiO-66-X one-step (H2O or DMF) failed; Hf two-step DMF at 80 °C failed; Hf UiO-66-COOH in DMF failed; Ce UiO-66-(OH)2 and Ce UiO-66-NH2 without modulator failed; Ce UiO-66-Br and -NH2 with HCl failed; Ce UiO-66-(OH)2 two-step failed.,Ce UiO-66-Br,,FeCl3·6H2O,,"420 mg, 0.75 mmol",0.75,mmol,nan,,,,,nan,,,,,2-bromoterephthalic acid,BDC-Br,"188 mg, 0.75 mmol",0.75,mmol,,,,,,,,,,,formic acid,,1.5 mL,1.5,mL,,,,,,water,H2O,4 mL,4.0,,,,,25,RT,24.0,24 h,16 mL glass vial,stirred,EtOH,4×,,,,ivory solid,8.0,,,,,,,,,,,10.1039/d2qi01198k,ok,
10.1039/d2qi01198k,downloaded\10.1039_d2qi01198k.pdf,SI downloaded\10.1039_d2qi01198k_SI.pdf,mof_json_store\10.1039_d2qi01198k\raw_output.json,mof_json_store\10.1039_d2qi01198k\synthesis_032.json,yes,Hf UiO-66-X one-step (H2O or DMF) failed; Hf two-step DMF at 80 °C failed; Hf UiO-66-COOH in DMF failed; Ce UiO-66-(OH)2 and Ce UiO-66-NH2 without modulator failed; Ce UiO-66-Br and -NH2 with HCl failed; Ce UiO-66-(OH)2 two-step failed.,Ce UiO-66-Br,,FeCl3·6H2O,,"420 mg, 0.75 mmol",0.75,mmol,nan,,,,,nan,,,,,2-bromoterephthalic acid,BDC-Br,"188 mg, 0.75 mmol",0.75,mmol,,,,,,,,,,,acetic acid,,2.2 mL,2.2,mL,,,,,,water,H2O,3.3 mL,3.3,,,,,25,RT,24.0,24 h,16 mL glass vial,stirred,EtOH,4×,,,,ivory solid,95.0,,,,,,,,,,,10.1039/d2qi01198k,ok,
10.1039/d2qi01198k,downloaded\10.1039_d2qi01198k.pdf,SI downloaded\10.1039_d2qi01198k_SI.pdf,mof_json_store\10.1039_d2qi01198k\raw_output.json,mof_json_store\10.1039_d2qi01198k\synthesis_033.json,yes,Hf UiO-66-X one-step (H2O or DMF) failed; Hf two-step DMF at 80 °C failed; Hf UiO-66-COOH in DMF failed; Ce UiO-66-(OH)2 and Ce UiO-66-NH2 without modulator failed; Ce UiO-66-Br and -NH2 with HCl failed; Ce UiO-66-(OH)2 two-step failed.,Ce UiO-66-Br,,FeCl3·6H2O,,"420 mg, 0.75 mmol",0.75,mmol,nan,,,,,nan,,,,,2-bromoterephthalic acid,BDC-Br,"188 mg, 0.75 mmol",0.75,mmol,,,,,,,,,,,benzoic acid,,"192 mg, 1.5 mmol",1.5,mmol,,,,,,water,H2O,5.5 mL,5.5,,,,,25,RT,24.0,24 h,16 mL glass vial,stirred,EtOH,4×,,,,ivory solid,83.0,,,,,,,,,,,10.1039/d2qi01198k,ok,
10.1039/d2qi01198k,downloaded\10.1039_d2qi01198k.pdf,SI downloaded\10.1039_d2qi01198k_SI.pdf,mof_json_store\10.1039_d2qi01198k\raw_output.json,mof_json_store\10.1039_d2qi01198k\synthesis_034.json,yes,Hf UiO-66-X one-step (H2O or DMF) failed; Hf two-step DMF at 80 °C failed; Hf UiO-66-COOH in DMF failed; Ce UiO-66-(OH)2 and Ce UiO-66-NH2 without modulator failed; Ce UiO-66-Br and -NH2 with HCl failed; Ce UiO-66-(OH)2 two-step failed.,"Ce UiO-66-NO2 (two-step, H2O preheat)",,FeCl3·6H2O,,"420 mg, 0.75 mmol",0.75,mmol,nan,,,,,nan,,,,,2-nitroterephthalic acid,BDC-NO2,"163 mg, 0.75 mmol",0.75,mmol,,,,,,,,,,,formic acid,,1.5 mL,1.5,mL,,,,,,water,H2O,4 mL,4.0,,,,,25,Preheat metal in H2O/formic acid at 80 °C for 2 h; then add linker at RT,24.0,24 h after linker addition,16 mL glass vial,stirred,EtOH,4×,,,,ivory solid,86.0,,,,,,,,,,,10.1039/d2qi01198k,ok,
10.1039/d2qi01198k,downloaded\10.1039_d2qi01198k.pdf,SI downloaded\10.1039_d2qi01198k_SI.pdf,mof_json_store\10.1039_d2qi01198k\raw_output.json,mof_json_store\10.1039_d2qi01198k\synthesis_035.json,yes,Hf UiO-66-X one-step (H2O or DMF) failed; Hf two-step DMF at 80 °C failed; Hf UiO-66-COOH in DMF failed; Ce UiO-66-(OH)2 and Ce UiO-66-NH2 without modulator failed; Ce UiO-66-Br and -NH2 with HCl failed; Ce UiO-66-(OH)2 two-step failed.,"Ce UiO-66-COOH (two-step, H2O preheat)",,Cd(NO3)2·4H2O,,"420 mg, 0.75 mmol",0.75,mmol,nan,,,,,nan,,,,,"1,2,4-benzenetricarboxylic acid",BDC-COOH,"161 mg, 0.75 mmol",0.75,mmol,,,,,,,,,,,formic acid,,1.5 mL,1.5,mL,,,,,,water,H2O,4 mL,4.0,,,,,25,Preheat metal in H2O/formic acid at 80 °C for 2 h; then add linker at RT,24.0,24 h after linker addition,16 mL glass vial,stirred,EtOH,4×,,,,ivory solid,81.0,,,,,,,,,,,10.1039/d2qi01198k,ok,
10.1039/d2qi01198k,downloaded\10.1039_d2qi01198k.pdf,SI downloaded\10.1039_d2qi01198k_SI.pdf,mof_json_store\10.1039_d2qi01198k\raw_output.json,mof_json_store\10.1039_d2qi01198k\synthesis_036.json,yes,Hf UiO-66-X one-step (H2O or DMF) failed; Hf two-step DMF at 80 °C failed; Hf UiO-66-COOH in DMF failed; Ce UiO-66-(OH)2 and Ce UiO-66-NH2 without modulator failed; Ce UiO-66-Br and -NH2 with HCl failed; Ce UiO-66-(OH)2 two-step failed.,"Ce UiO-66-NH2 (two-step, H2O preheat)",,CdCl2·6H2O,,"420 mg, 0.75 mmol",0.75,mmol,nan,,,,,nan,,,,,2-aminoterephthalic acid,BDC-NH2,"137 mg, 0.75 mmol",0.75,mmol,,,,,,,,,,,formic acid,,1.5 mL,1.5,mL,,,,,,water,H2O,4 mL,4.0,,,,,25,Preheat metal in H2O/formic acid at 80 °C for 2 h; then add linker at RT,24.0,24 h after linker addition,16 mL glass vial,stirred,EtOH,4×,,,,brown solid,20.0,,,,,,,,,,,10.1039/d2qi01198k,ok,
10.1039/d2qi01198k,downloaded\10.1039_d2qi01198k.pdf,SI downloaded\10.1039_d2qi01198k_SI.pdf,mof_json_store\10.1039_d2qi01198k\raw_output.json,mof_json_store\10.1039_d2qi01198k\synthesis_037.json,yes,Hf UiO-66-X one-step (H2O or DMF) failed; Hf two-step DMF at 80 °C failed; Hf UiO-66-COOH in DMF failed; Ce UiO-66-(OH)2 and Ce UiO-66-NH2 without modulator failed; Ce UiO-66-Br and -NH2 with HCl failed; Ce UiO-66-(OH)2 two-step failed.,"Ce UiO-66-Br (two-step, H2O preheat)",,ZnCl2,,"420 mg, 0.75 mmol",0.75,mmol,nan,,,,,nan,,,,,2-bromoterephthalic acid,BDC-Br,"188 mg, 0.75 mmol",0.75,mmol,,,,,,,,,,,formic acid,,1.5 mL,1.5,mL,,,,,,water,H2O,4 mL,4.0,,,,,25,Preheat metal in H2O/formic acid at 80 °C for 2 h; then add linker at RT,24.0,24 h after linker addition,16 mL glass vial,stirred,EtOH,4×,,,,ivory solid,8.0,,,,,,,,,,,10.1039/d2qi01198k,ok,
10.1039/d2qi01198k,downloaded\10.1039_d2qi01198k.pdf,SI downloaded\10.1039_d2qi01198k_SI.pdf,mof_json_store\10.1039_d2qi01198k\raw_output.json,mof_json_store\10.1039_d2qi01198k\synthesis_038.json,yes,Hf UiO-66-X one-step (H2O or DMF) failed; Hf two-step DMF at 80 °C failed; Hf UiO-66-COOH in DMF failed; Ce UiO-66-(OH)2 and Ce UiO-66-NH2 without modulator failed; Ce UiO-66-Br and -NH2 with HCl failed; Ce UiO-66-(OH)2 two-step failed.,"Ce UiO-66-NO2 (modulator-free, 24 h entry already included above)",,Cu(NO3)2·3H2O,,"420 mg, 0.75 mmol",0.75,mmol,nan,,,,,nan,,,,,2-nitroterephthalic acid,BDC-NO2,"163 mg, 0.75 mmol",0.75,mmol,,,,,,,,,,,,,,,,,,,,,water,H2O,4 mL,4.0,,,,,25,RT (this entry duplicates the 24 h modulator-free condition; see earlier record),24.0,24 h,,,,,,,,,duplicate,,,,,,,,,,,10.1039/d2qi01198k,ok,
10.1021/ic801631w,downloaded\10.1021_ic801631w.pdf,SI downloaded\10.1021_ic801631w_SI.pdf,mof_json_store\10.1021_ic801631w\raw_output.json,mof_json_store\10.1021_ic801631w\synthesis_001.json,no,,,,Co(CH3COO)2·4H2O,,"9.64 mg, 0.04 mmol",0.04,mmol,nan,,,,,nan,,,,,"2,2′-Biphenol-3,3′,5,5′-tetrakis(4-benzoic acid)",L1-H4,"13.3 mg, 0.02 mmol",0.02,mmol,,,,,,,,,,,trans-diaminocyclohexane,,"3.42 µL, 0.03 mmol",0.03,mmol,,,,,,"N,N-dimethylformamide",DMF,1 mL,1.0,water,H2O,0.4 mL,0.4,60.0,60 °C,,overnight,,,,,,,,green column-shaped single crystals,66.0,,pts,Cu2(O2CR)4 paddle-wheel SBU,"a=15.9568(15), b=29.329(2), c=28.657(2), Cccm",,,not_reported,not_reported,250.0,hydrogen storage,10.1021/ic801631w,ok,
10.1021/ic801631w,downloaded\10.1021_ic801631w.pdf,SI downloaded\10.1021_ic801631w_SI.pdf,mof_json_store\10.1021_ic801631w\raw_output.json,mof_json_store\10.1021_ic801631w\synthesis_002.json,no,,,,Ni(CH3COO)2·4H2O,,"3.61 mg, 0.015 mmol",0.015,mmol,nan,,,,,nan,,,,,"2,2′-Penta(ethylene glycol)biphenyl-3,3′,5,5′-tetrakis(4-benzoic acid)",L2-H4,"2.6 mg, 0.003 mmol",0.003,mmol,,,,,,,,,,,hydrochloric acid,HCl,"2 µL, 0.01 mmol",0.01,mmol,,,,,,"N,N-dimethylformamide",DMF,0.33 mL,0.33,water,H2O,0.13 mL,0.13,80.0,80 °C,,overnight,,,,,,,,blue block-shaped single crystals,87.0,,,Cu2(O2CR)4 paddle-wheel SBU,"a=41.5112(18), b=41.4556(18), c=31.1677(15), β=109.408(3)°, C2/c",,,not_reported,not_reported,,,10.1021/ic801631w,ok,
10.1021/ic801631w,downloaded\10.1021_ic801631w.pdf,SI downloaded\10.1021_ic801631w_SI.pdf,mof_json_store\10.1021_ic801631w\raw_output.json,mof_json_store\10.1021_ic801631w\synthesis_003.json,no,,,,Cu(CH3COO)2·4H2O,,"2.98 mg, 0.01 mmol",0.01,mmol,nan,,,,,nan,,,,,"2,2′-Biphenol-3,3′,5,5′-tetrakis(4-benzoic acid)",L1-H4,"3.3 mg, 0.005 mmol",0.005,mmol,,,,,,,,,,,pyridine,,"1 µL, 0.0125 mmol",0.0125,mmol,,,,,,"N,N-dimethylformamide",DMF,1 mL,1.0,water,H2O,0.2 mL,0.2,60.0,60 °C,168.0,1 week,,,,,,,,colorless clusters of crystals,25.6,,,Zn4(µ4-O) 7-connected cluster; Zn2 paddle-wheel derivative 5-connected,"a=28.833(5), b=41.687(7), c=30.561(5), Pca21",,,not_reported,not_reported,,hydrogen storage,10.1021/ic801631w,ok,
