Repository: zzhenglab/MOFinder

# MOFinder

MOFinder extracts MOF synthesis information from the literature, reconstructs evidence-supported negative reaction records, and prepares datasets for synthesis-outcome prediction.
[Web application](https://mofinder.chemistry.wustl.edu/) | [Demos](Demo/README.md) | [Source code](docs/source_to_code.md) | [Workflow guide](docs/workflow.md) | [Model evaluation](docs/evaluation.md)

## Quick start

The workflow runs through Python commands. Python 3.10 or newer is required. Clone the repository and initialize its related applications:

```bash
git clone --recurse-submodules https://github.com/zzhenglab/MOFinder.git
cd MOFinder
```

Start with the two offline demonstrations:

```bash

File: mof_extraction_1_2.csv (part 277 of 305)
doi,main_pdf,si_pdf,raw_output,parsed_json,article_trial_or_failure,article_trial_or_failure_notes,mof_name,crystal_code,metal_1,metal_1_abbr,metal_1_amount_text,metal_1_amount_value,metal_1_amount_unit,metal_2,metal_2_abbr,metal_2_amount_text,metal_2_amount_value,metal_2_amount_unit,metal_3,metal_3_abbr,metal_3_amount_text,metal_3_amount_value,metal_3_amount_unit,linker_1,linker_1_abbr,linker_1_amount_text,linker_1_amount_value,linker_1_amount_unit,linker_2,linker_2_abbr,linker_2_amount_text,linker_2_amount_value,linker_2_amount_unit,linker_3,linker_3_abbr,linker_3_amount_text,linker_3_amount_value,linker_3_amount_unit,modulator_1,modulator_1_abbr,modulator_1_amount_text,modulator_1_amount_value,modulator_1_amount_unit,modulator_2,modulator_2_abbr,modulator_2_amount_text,modulator_2_amount_value,modulator_2_amount_unit,solvent_main,solvent_main_abbr,solvent_main_amount_text,solvent_main_ml,solvent_secondary,solvent_secondary_abbr,solvent_secondary_amount_text,solvent_secondary_ml,temperature_c,temperature_c_text,time_h,time_text,vessel_type,stirring,washing_solvent,washing_cycles,activation_text,activation_temp_c,activation_time_h,crystal_morphology,yield_percent,crystal_size,topology_code,metal_cluster_connectivity,unit_cell_short,pore_diameter_A,BET_surface_area_m2g,air_stable,water_stable,tga_decomposition_temp_c,applications,reference,status,error
10.1021/ic801631w,downloaded\10.1021_ic801631w.pdf,SI downloaded\10.1021_ic801631w_SI.pdf,mof_json_store\10.1021_ic801631w\raw_output.json,mof_json_store\10.1021_ic801631w\synthesis_004.json,no,,,,Zn(CH3COO)2·4H2O,,"2.98 mg, 0.01 mmol",0.01,mmol,nan,,,,,nan,,,,,"2,2′-Penta(ethylene glycol)biphenyl-3,3′,5,5′-tetrakis(4-benzoic acid)",L2-H4,"4.34 mg, 0.005 mmol",0.005,mmol,,,,,,,,,,,hydrochloric acid,HCl,"20 µL, 0.02 mmol",0.02,mmol,,,,,,"N,N-dimethylformamide",DMF,1 mL,1.0,,,,,60.0,60 °C,,2 weeks (polycrystals) then 1 month (single crystals),,,,,,,,colorless block-shaped single crystals,87.0,,flu,Zn3(O2CR)8 8-connected SBU with 4-connected L2,"a=17.075(11), b=20.519(13), c=20.205(13), β=90.12(3)°, P21/n",,,not_reported,not_reported,,,10.1021/ic801631w,ok,
10.1002/zaac.200800406,downloaded\10.1002_zaac.200800406.pdf,,mof_json_store\10.1002_zaac.200800406\raw_output.json,mof_json_store\10.1002_zaac.200800406\synthesis_001.json,no,,[Zn(bqdc)]n,683605,Al(NO3)3·9H2O,,"0.044 g, 0.2 mmol",0.2,mmol,Co(NO3)2·6H2O,,,,,nan,,,,,"2,2'-biquinoline-4,4'-dicarboxylic acid",H2bqdc,"0.068 g, 0.2 mmol",0.2,mmol,,,,,,,,,,,,,,,,,,,,,water,H2O,10.0 mL,10.0,,,,,165.0,165 °C,168.0,seven days,Teflon-lined stainless steel autoclave (23 mL),"stirred 15 min, then static",,,,,,pale-yellow block crystals,76.0,0.28 x 0.18 x 0.15 mm,,tetrahedral ZnN2O2 coordination,"a=8.4110(14), b=13.038(2), c=14.312(2), β=99.798(3), P21/n",,,not_reported,not_reported,,luminescence,10.1002/zaac.200800406,ok,
10.1039/d1qm00904d,downloaded\10.1039_d1qm00904d.pdf,SI downloaded\10.1039_d1qm00904d_SI.pdf,mof_json_store\10.1039_d1qm00904d\raw_output.json,mof_json_store\10.1039_d1qm00904d\synthesis_001.json,no,,Ni-BTC,,Al(NO3)3·9H2O,,1.5 mmol,1.5,mmol,Co(NO3)2·6H2O,,,,,nan,,,,,"benzene-1,3,5-tricarboxylic acid",H3BTC,1.0 mmol,1.0,mmol,,,,,,,,,,,,,,,,,,,,,"N,N-dimethylformamide",DMF,15 mL,15.0,,,,,150.0,150 °C,8.0,8 h,Teflon-lined autoclave,,"DMF, EtOH",,60 °C in a vacuum oven for 12 h,60.0,12.0,spherical,,1–2 μm,,,,,,not_reported,not_reported,,,10.1039/d1qm00904d,ok,
10.1039/b811498f,downloaded\10.1039_b811498f.pdf,,mof_json_store\10.1039_b811498f\raw_output.json,mof_json_store\10.1039_b811498f\synthesis_001.json,no,,,692048,Al(NO3)3·9H2O,,"29.8 mg, 0.1 mmol",0.1,mmol,Co(NO3)2·6H2O,,,,,nan,,,,,"4,4'-dicarboxybiphenyl sulfone",H2sdba,"30.6 mg, 0.1 mmol",0.1,mmol,"1,2-bis(1-imidazolylmethyl)benzene",bimb,"23.6 mg, 0.1 mmol",0.1,mmol,,,,,,sodium hydroxide,NaOH,"8.0 mg, 0.2 mmol",0.2,mmol,,,,,,water (deionized),H2O,16 mL,16.0,,,,,180.0,180 C,72.0,3 d,Teflon-lined autoclave,static,"water, ethanol",several times,,,,colorless block crystals,53.0,,,,"orthorhombic, P212121, a=8.7404(8) Å, b=11.3039(10) Å, c=27.252(3) Å",,,yes,not_reported,280.0,nonlinear_optics,10.1039/b811498f,ok,
10.1039/b811498f,downloaded\10.1039_b811498f.pdf,,mof_json_store\10.1039_b811498f\raw_output.json,mof_json_store\10.1039_b811498f\synthesis_002.json,no,,,692049,Zn(NO3)2·6H2O,,"29.8 mg, 0.1 mmol",0.1,mmol,nan,,,,,nan,,,,,"4,4'-dicarboxybiphenyl sulfone",H2sdba,"30.6 mg, 0.1 mmol",0.1,mmol,"1,2-bis(1-imidazolylmethyl)benzene",bimb,"23.6 mg, 0.1 mmol",0.1,mmol,,,,,,sodium hydroxide,NaOH,"8.0 mg, 0.2 mmol",0.2,mmol,,,,,,water (deionized),H2O,16 mL,16.0,,,,,140.0,140 C,72.0,3 d,Teflon-lined autoclave,static,"water, ethanol",several times,,,,,,,,,"orthorhombic, Pca21, a=28.635(3) Å, b=11.1436(12) Å, c=17.0423(18) Å",,,yes,not_reported,290.0,nonlinear_optics,10.1039/b811498f,ok,
10.1021/acs.inorgchem.3c02597,downloaded\10.1021_acs.inorgchem.3c02597.pdf,SI downloaded\10.1021_acs.inorgchem.3c02597_SI.pdf,mof_json_store\10.1021_acs.inorgchem.3c02597\raw_output.json,mof_json_store\10.1021_acs.inorgchem.3c02597\synthesis_001.json,no,,Nibtb,2142101,Ni(NO3)2·6H2O,,"0.14 mmol, 0.0349 g",0.14,mmol,nan,,,,,nan,,,,,"1,3,5-tri(4-carboxylphenyl)benzene",H3btb,"0.26 mmol, 0.1140 g",0.26,mmol,,,,,,,,,,,pyridine,py,"0.31 mmol, 25 μL",0.31,mmol,,,,,,"N,N-dimethylformamide",DMF,1.5 mL,1.5,ethanol,EtOH,1.5 mL,1.5,90.0,90 °C,72.0,3 days,Teflon-lined stainless-steel autoclave,,,,,,,green block crystals,35.0,,,binuclear Ni(II) [Ni2(μ2-H2O)] 4-connected SBU,"a=39.7541(15), b=39.7541(15), c=22.1592(7) Å, α=90°, β=90°, γ=120°, R-3",,,not_reported,yes,,heterogeneous_catalysis,10.1021/acs.inorgchem.3c02597,ok,
10.1021/cg300979c,downloaded\10.1021_cg300979c.pdf,SI downloaded\10.1021_cg300979c_SI.pdf,mof_json_store\10.1021_cg300979c\raw_output.json,mof_json_store\10.1021_cg300979c\synthesis_001.json,no,,,,Ni(NO3)2·6H2O,,"118 mg, 0.5 mmol",0.5,mmol,nan,,,,,nan,,,,,azelaic acid,H2aze,"95 mg, 0.5 mmol",0.5,mmol,"1,4-bis(1-imidazolyl)benzene",L,"105 mg, 0.5 mmol",0.5,mmol,,,,,,NaOH solution,,"1 M NaOH, adjust to pH 6.0",,,,,,,,water (distilled),H2O,8 mL,8.0,,,,,180.0,180 °C,72.0,3 days,Teflon-lined stainless steel vessel,static,,,,,,green block-shaped crystals,65.0,,,Ni5(μ3-OH)2(COO)6 pentanuclear cluster (rectangular),monoclinic P21/c,,,,,310.0,,10.1021/cg300979c,ok,
10.1039/b800709h,downloaded\10.1039_b800709h.pdf,,mof_json_store\10.1039_b800709h\raw_output.json,mof_json_store\10.1039_b800709h\synthesis_001.json,no,,,665813,Zn(NO3)2·6H2O,,"0.24 g, 1.0 mmol",1,mmol,nan,,,,,nan,,,,,"4,4'-bipyridine","4,4'-bpy","0.16 g, 1.0 mmol",1.0,mmol,"1,4-bis(imidazol-1-yl)butane",bimb,"0.19 g, 1.0 mmol",1.0,mmol,,,,,,ammonium thiocyanate,,"0.15 g, 2.0 mmol",2.0,mmol,,,,,,water,H2O,8 mL,8.0,,,,,150.0,150 °C,48.0,2 days; slow cooled to RT over 1 day,"Teflon-lined stainless steel vessel, 25 mL",static,,,,,,nacarat block-shaped crystals,42.0,,,"three planar Co nodes (one square-planar, two 'fork'-shaped planar)","a=37.034(7), b=11.725(2), c=23.127(5) Å, β=108.75(3)°, C2/c",,,not_reported,not_reported,192.0,,10.1039/b800709h,ok,
10.1039/b906105n,downloaded\10.1039_b906105n.pdf,,mof_json_store\10.1039_b906105n\raw_output.json,mof_json_store\10.1039_b906105n\synthesis_001.json,no,,,721200,Cd(NO3)2·4H2O,,0.438 g; 2 mmol,2,mmol,nan,,,,,nan,,,,,"benzene-1,3,5-tricarboxylic acid",H3btc,0.211 g; 1 mmol,1.0,mmol,"2,5-bis(4-pyridyl)-1,3,4-oxadiazole",4-bpo,0.112 g; 0.5 mmol,0.5,mmol,,,,,,,,,,,,,,,,water,H2O,15 mL,15.0,,,,,160.0,160 °C,72.0,72 h,30 mL Teflon-lined reactor,,,,,,,colorless block crystals,65.0,,frl,trinodal 4-connected; binuclear Zn2 unit,"P-1, a=8.623(4) Å, b=9.466(4) Å, c=11.371(5) Å, α=80.005(6)°, β=79.760(6)°, γ=69.169(5)°",3.8,,not_reported,yes,450.0,sensing,10.1039/b906105n,ok,
10.1021/acs.inorgchem.2c01846,downloaded\10.1021_acs.inorgchem.2c01846.pdf,SI downloaded\10.1021_acs.inorgchem.2c01846_SI.pdf,mof_json_store\10.1021_acs.inorgchem.2c01846\raw_output.json,mof_json_store\10.1021_acs.inorgchem.2c01846\synthesis_001.json,no,,ZJU-X4,2155534,Cd(NO3)2·4H2O,,7.2 mg,0.0276412,mmol,nan,,,,,nan,,,,,tris(4-pyridylethynyl)triphenylamine,,10 mg,10.0,mg,,,,,,,,,,,,,,,,,,,,,acetonitrile,MeCN,"10 mL (from 13 mL, 10/2/1 v/v/v)",10.0,dimethyl sulfoxide,DMSO,"2 mL (from 13 mL, 10/2/1 v/v/v)",2.0,120.0,120 °C,48.0,48 h,"polytetrafluoroethylene (PTFE) bottle, 20 mL",,"acetonitrile, water",,dried at 60 °C,60.0,,yellow crystals,,,,"Ni2+ mononuclear nodes, 6-coordinate; 2-fold interlocking layers","a=32.449(4) Å, b=25.663(3) Å, c=20.953(2) Å, α=90°, β=97.823(4)°, γ=90°, C2/c",,,,,,,10.1021/acs.inorgchem.2c01846,ok,
10.1021/acs.inorgchem.4c01565,downloaded\10.1021_acs.inorgchem.4c01565.pdf,SI downloaded\10.1021_acs.inorgchem.4c01565_SI.pdf,mof_json_store\10.1021_acs.inorgchem.4c01565\raw_output.json,mof_json_store\10.1021_acs.inorgchem.4c01565\synthesis_001.json,no,,IITKGP-40,2346591,Cd(NO3)2·4H2O,,"0.05 mmol, 0.009 g",0.05,mmol,nan,,,,,nan,,,,,"3,3′-PDBA (3,3′-(pyrazine-2,5-diyl)dibenzoic acid)",,"0.025 mmol, 0.008 g",0.025,mmol,,,,,,,,,,,HBF4,,200 μL,200.0,μL,,,,,,"N,N-dimethylformamide",DMF,3 mL,3.0,methanol,MeOH,1 mL,1.0,85.0,85 °C,48.0,48 h,,,DMF,,"MeOH exchange 3 days, then evacuated under vacuum at 70 °C for 10 h",70.0,10.0,green crystals,58.0,,,Cu2(COO)4 paddlewheel SBU,"monoclinic, C2/m; a=27.784(6) Å, b=18.032(4) Å, c=10.044(2) Å, β=110.78(3)°",5.8,,not_reported,no,290.0,CO2_fixation;Hantzsch_condensation,10.1021/acs.inorgchem.4c01565,ok,
10.1039/b901042d,downloaded\10.1039_b901042d.pdf,,mof_json_store\10.1039_b901042d\raw_output.json,mof_json_store\10.1039_b901042d\synthesis_001.json,no,,,709790,Ni(NO3)2·6H2O,,"0.219 g, 1 mmol",1,mmol,nan,,,,,nan,,,,,"diethyl 2,2′-(1H,1′H-2,2′-biimidazole-1,1′-diyl)diacetate",L0,"0.306 g, 1 mmol",1.0,mmol,,,,,,,,,,,"sodium hydroxide solution (1 M), adjusted to pH ≈ 8.5",NaOH,"1 M, to pH ~8.5",,,,,,,,water (distilled),H2O,10 mL,10.0,,,,,160.0,160 °C,72.0,72 h,Teflon-lined stainless steel vessel,static,,,,,,colorless block crystals,88.0,,,"two Zn sites (tetrahedral Zn1, octahedral Zn2) bridged by μ2–OH","a=11.321(2) Å, b=11.321(2) Å, c=19.872(3) Å, α=90°, β=90°, γ=120°, P3221",,,not_reported,not_reported,387.0,luminescence,10.1039/b901042d,ok,
10.1039/d2dt01239a,downloaded\10.1039_d2dt01239a.pdf,SI downloaded\10.1039_d2dt01239a_SI.pdf,mof_json_store\10.1039_d2dt01239a\raw_output.json,mof_json_store\10.1039_d2dt01239a\synthesis_001.json,no,,Hf-TPO-MOL,,CdCl2,,"24.0 mg, 0.075 mmol",0.075,mmol,nan,,,,,nan,,,,,tris(4-carboxylphenyl)phosphine oxide,TPO,"24.0 mg, 0.06 mmol",0.06,mmol,,,,,,,,,,,formic acid,HCOOH,0.46 mL,,,,,,,,"N,N-dimethylformamide",DMF,1.466 mL,1.466,water,H2O,0.05 mL,0.05,120.0,120 °C,48.0,2 days,glass vial,,"DMF, acetone",more than 3 times,,,,"white, wrinkled thin films",,,kgd,alternating Hf6 and Hf12 6-connected oxo SBUs,"a=b=33.2 Å, γ=120°, 2D",,172.0,not_reported,not_reported,,,10.1039/d2dt01239a,ok,
10.1039/d2dt01239a,downloaded\10.1039_d2dt01239a.pdf,SI downloaded\10.1039_d2dt01239a_SI.pdf,mof_json_store\10.1039_d2dt01239a\raw_output.json,mof_json_store\10.1039_d2dt01239a\synthesis_002.json,no,,Zr–P MOF,2159729,CdCl2,,"16.0 mg, 0.05 mmol",0.05,mmol,nan,,,,,nan,,,,,tris(4-carboxylphenyl)phosphine oxide,TPO,"21.7 mg, 0.05 mmol",0.05,mmol,,,,,,,,,,,formic acid,HCOOH,1.4 mL,,,,,,,,"N,N-dimethylformamide",DMF,2.5 mL,2.5,,,,,120.0,120 °C,48.0,2 days,Teflon-lined autoclave,static,,,,,,colourless block crystals,,,kgd,Zr6 6-connected SBU,"a=21.8571(3) Å, b=17.8537(2) Å, c=26.4192(6) Å, β=114.129(2)°, P21/n",,,not_reported,not_reported,,,10.1039/d2dt01239a,ok,
10.1039/b706177c,downloaded\10.1039_b706177c.pdf,,mof_json_store\10.1039_b706177c\raw_output.json,mof_json_store\10.1039_b706177c\synthesis_001.json,no,,,641708,CdCl2,,1:1:1 molar ratio with H3BTC and L,,,nan,,,,,nan,,,,,"benzene-1,3,5-tricarboxylic acid",BTC,1:1:1 molar ratio with CuCl2·2.5H2O and L,,,"N,N'-bis(4-pyridylformamide)-1,4-benzene",L,1:1:1 molar ratio with CuCl2·2.5H2O and H3BTC,,,,,,,,,,,,,,,,,,"N,N-dimethylformamide",DMF,,,,,,,120.0,120 °C,33.33,two thousand minutes,Teflon reactor,,,,,,,green hexagonal-prism crystals,56.0,,tfz,"Cu(II) 4-connected; BTC3– 3-connected (3,4)-net","rhombohedral, R-3, a=18.604(3) Å, c=19.756(4) Å, V=5921.7(17) Å3",,,not_reported,yes,,,10.1039/b706177c,ok,
10.1039/c6ce00674d,downloaded\10.1039_c6ce00674d.pdf,SI downloaded\10.1039_c6ce00674d_SI.pdf,mof_json_store\10.1039_c6ce00674d\raw_output.json,mof_json_store\10.1039_c6ce00674d\synthesis_001.json,no,,,1479948,Zn(CH3COO)2·2H2O,,"0.015 mmol, 5.3 mg",0.015,mmol,nan,,,,,nan,,,,,"1,1′:4′,1″:4″,1‴-quaterphenyl-2,4,2‴,4‴-tetracarboxylic acid",H4qptc,"0.0050 mmol, 2.4 mg",0.005,mmol,,,,,,,,,,,,,,,,,,,,,water,H2O,"part of DMF/cyclohexanol/H2O mixture (1.0 mL total, v/v/v = 1/4/5)",,cyclohexanol,,"part of DMF/cyclohexanol/H2O mixture (1.0 mL total, v/v/v = 1/4/5)",,130.0,130 °C,48.0,2 days,hard glass tube (sealed under near-vacuum),static,,,dried in air,,,green crystals,28.0,,scu,"trinuclear Ni3 hourglass SBU, 8-connected","a=12.8328(13) Å, b=16.1439(16) Å, c=16.2738(16) Å, α=84.645(2)°, β=79.837(2)°, γ=69.372(2)°, P-1",,,not_reported,not_reported,,,10.1039/c6ce00674d,ok,
10.1039/c6ce00674d,downloaded\10.1039_c6ce00674d.pdf,SI downloaded\10.1039_c6ce00674d_SI.pdf,mof_json_store\10.1039_c6ce00674d\raw_output.json,mof_json_store\10.1039_c6ce00674d\synthesis_002.json,no,,,1479949,Cd(CH3COO)2·2H2O,,"0.020 mmol, 7.0 mg",0.02,mmol,nan,,,,,nan,,,,,"1,1′:4′,1″:4″,1‴-quaterphenyl-2,4,2‴,4‴-tetracarboxylic acid",H4qptc,"0.0050 mmol, 2.4 mg",0.005,mmol,,,,,,,,,,,ammonia solution,NH3 (aq),"0.50 mol L−1, 1 drop",,,,,,,,water,H2O,"part of DMF/cyclohexanol/H2O mixture (1.0 mL total, v/v/v = 1/4/5)",,cyclohexanol,,"part of DMF/cyclohexanol/H2O mixture (1.0 mL total, v/v/v = 1/4/5)",,130.0,130 °C,48.0,2 days,hard glass tube (sealed under near-vacuum),static,EtOH,,dried in air,,,pink crystals,23.0,,flu,"trinuclear Co3 hourglass SBU, 8-connected","a=13.8441(7) Å, b=17.6855(8) Å, c=21.1859(9) Å, β=91.435(5)°, C2/c",,,not_reported,not_reported,,,10.1039/c6ce00674d,ok,
10.1002/slct.201601513,,SI downloaded\10.1002_slct.201601513_SI.pdf,mof_json_store\10.1002_slct.201601513\raw_output.json,mof_json_store\10.1002_slct.201601513\synthesis_001.json,no,,ZIF-67,,Fe(NO3)3·9H2O,,1.43 g,5.18121,mmol,nan,,,,,nan,,,,,2-methylimidazole,,3.24 g,3.24,g,,,,,,,,,,,,,,,,,,,,,methanol,MeOH,40 mL each (total 80 mL),80.0,,,,,23.0,23 °C,18.0,18 hours,,stirred,methanol,3×,150 °C under dynamic vacuum (10^-3 Torr) for 8 h,150.0,8.0,nanoparticulate powder,,,,,,,1440.0,,,,,10.1002/slct.201601513,ok,
10.1021/acsanm.8b01083,downloaded\10.1021_acsanm.8b01083.pdf,SI downloaded\10.1021_acsanm.8b01083_SI.pdf,mof_json_store\10.1021_acsanm.8b01083\raw_output.json,mof_json_store\10.1021_acsanm.8b01083\synthesis_001.json,no,,Zn-MOF-74,,FeOOH,,60 mL of DMF solution of zinc acetate dihydrate (0.1 mM),0.006,mmol,nan,,,,,nan,,,,,"2,5-dihydroxyterephthalic acid",DOBDC,0.6 mmol in 30 mL DMF,0.6,mmol,,,,,,,,,,,,,,,,,,,,,"N,N-dimethylformamide",DMF,total 90 mL (30 mL + 60 mL),90.0,,,,,25,room temperature,48.0,48 h,,stirred,"DMF, EtOH",three times by centrifugation; 40 mL each,ultrasonic treatment in ice water for 0.5 h; collected by filtration (0.22 μm) and dispersed in DI water,,0.5,yellow nanocrystals (nanodots),,2–5.5 nm (avg ~4.0 nm),,,,,314.6,not_reported,yes,400.0,sensing,10.1021/acsanm.8b01083,ok,
10.1002/cctc.202400119,downloaded\10.1002_cctc.202400119.pdf,SI downloaded\10.1002_cctc.202400119_SI.pdf,mof_json_store\10.1002_cctc.202400119\raw_output.json,mof_json_store\10.1002_cctc.202400119\synthesis_001.json,no,,Zr-TCPP,,FeOOH,,10 mg,0.112548,mmol,nan,,,,,nan,,,,,tetrakis(4-carboxyphenyl)porphyrin,TCPP,10 mg,10.0,mg,,,,,,,,,,,formic acid,FA,480 μL,480.0,μL,water,H2O,50 μL,50.0,μL,"N,N-dimethylformamide",DMF,2 mL,2.0,,,,,120.0,120 °C,24.0,24 h,10 mL Pyrex vial,static,ethanol,several times,,,,nanoflower-like aggregates; ultrathin nanosheet petals (~2.5 nm thick),,~700 nm nanoflowers; petal thickness ~2.5 nm,,"Zr6O4(OH)4 4-connected SBU; 2D (4,4) network",,,320.2,not_reported,not_reported,,epoxidation;C-H oxidation catalysis,10.1002/cctc.202400119,ok,
10.1002/cctc.202400119,downloaded\10.1002_cctc.202400119.pdf,SI downloaded\10.1002_cctc.202400119_SI.pdf,mof_json_store\10.1002_cctc.202400119\raw_output.json,mof_json_store\10.1002_cctc.202400119\synthesis_002.json,no,,PCN-222(Fe),,Tb(NO3)3,,70 mg,0.202936,mmol,nan,,,,,nan,,,,,tetrakis(4-carboxyphenyl)porphyrin-Fe,TCPP(Fe),50 mg,50.0,mg,,,,,,,,,,,benzoic acid,,2.7 g,2.7,g,,,,,,"N,N-dimethylformamide",DMF,8 mL,8.0,,,,,120.0,120 °C,48.0,48 h,20 mL Pyrex vial,static,ethanol,several times,,,,"dark brown needle-shaped, rod-like crystals",,~20 μm length,,,,,,not_reported,not_reported,,,10.1002/cctc.202400119,ok,
10.1039/c7dt03754f,downloaded\10.1039_c7dt03754f.pdf,SI downloaded\10.1039_c7dt03754f_SI.pdf,mof_json_store\10.1039_c7dt03754f\raw_output.json,mof_json_store\10.1039_c7dt03754f\synthesis_001.json,no,,NH2-MIL-101(Al),,Tb(NO3)3,,"0.51 g, 2.11 mmol",2.11,mmol,nan,,,,,nan,,,,,2-aminoterephthalic acid,NH2-BDC,"0.56 g, 3.37 mmol",3.37,mmol,,,,,,,,,,,,,,,,,,,,,"N,N-dimethylformamide",DMF,30 mL,30.0,,,,,130.0,130 °C,72.0,3 days,Teflon-lined autoclave,static,"DMF, MeOH",several times,Soxhlet MeOH 120 °C for 12 h; then 120 °C under vacuum overnight (5 μbar),120.0,,"yellow, rods and plates",,,,Al3O trimer SBU; supertetrahedra (ST),,,2074.0,not_reported,not_reported,400.0,CO2_cycloaddition,10.1039/c7dt03754f,ok,
10.1039/c0ce00908c,downloaded\10.1039_c0ce00908c.pdf,SI downloaded\10.1039_c0ce00908c_SI.pdf,mof_json_store\10.1039_c0ce00908c\raw_output.json,mof_json_store\10.1039_c0ce00908c\synthesis_001.json,no,,[Cd(Tipa)(L1)]·2H2O (1),810538,Cd2Eu(piv)7·2H2O,,"0.08 g, 0.3 mmol",0.3,mmol,nan,,,,,nan,,,,,tri(4-imidazolylphenyl)amine,Tipa,"0.049 g, 0.1 mmol",0.1,mmol,isophthalic acid,,"0.054 g, 0.3 mmol",0.3,mmol,,,,,,,,,,,,,,,,water,H2O,7 mL,7.0,methanol,MeOH,3 mL,3.0,140.0,140 °C,72.0,3 days,Teflon reactor (18 mL),,,,,,,colorless crystals,54.0,,,,"a=10.0108, b=18.5140, c=18.8711 Å, β=96.628°, P21/n (monoclinic)",,,not_reported,not_reported,,luminescence,10.1039/c0ce00908c,ok,
10.1039/c0ce00908c,downloaded\10.1039_c0ce00908c.pdf,SI downloaded\10.1039_c0ce00908c_SI.pdf,mof_json_store\10.1039_c0ce00908c\raw_output.json,mof_json_store\10.1039_c0ce00908c\synthesis_002.json,no,,[Cd3(Tipa)2(L2)2Cl2]·4H2O (2),810539,Cd2Tb(piv)7·2H2O,,"0.068 g, 0.3 mmol",0.3,mmol,nan,,,,,nan,,,,,tri(4-imidazolylphenyl)amine,Tipa,"0.049 g, 0.1 mmol",0.1,mmol,terephthalic acid,BDC,"0.050 g, 0.3 mmol",0.3,mmol,,,,,,,,,,,,,,,,water,H2O,7 mL,7.0,methanol,MeOH,3 mL,3.0,140.0,140 °C,72.0,3 days,Teflon reactor (18 mL),,,,,,,colorless crystals,54.0,,,,"a=10.1750, b=13.2890, c=15.7120 Å, α=109.992°, β=94.333°, γ=90.490°, triclinic",,,not_reported,not_reported,,luminescence,10.1039/c0ce00908c,ok,
10.1039/d2nj05751d,downloaded\10.1039_d2nj05751d.pdf,SI downloaded\10.1039_d2nj05751d_SI.pdf,mof_json_store\10.1039_d2nj05751d\raw_output.json,mof_json_store\10.1039_d2nj05751d\synthesis_001.json,no,,[Zn(L)(mipa)]n,2183995,Cd2Eu(piv)7·2H2O,,"0.0149 g, 0.05 mmol",0.05,mmol,nan,,,,,nan,,,,,"2,6-bis((E)-4-(pyridine-3-yl)benzylidene)cyclohexanone",L,"0.0214 g, 0.05 mmol",0.05,mmol,5-methylisophthalic acid,H2mipa,"0.0090 g, 0.05 mmol",0.05,mmol,,,,,,,,,,,,,,,,"N,N-dimethylformamide",DMF,4 mL,4.0,ethanol,EtOH,1 mL,1.0,80.0,80 °C,48.0,48 h,Teflon-lined stainless steel autoclave (25 mL),static,,,,,,light yellow transparent block crystals,80.0,,,binuclear Zn2 nodes; Zn is six-coordinated [ZnO4N2],"a=9.1906(8) Å, b=9.9930(8) Å, c=17.5968(15) Å, α=100.867(7)°, β=91.850(7)°, γ=105.456(7)°, P-1",,,not_reported,yes,350.0,photocatalysis;dye_degradation,10.1039/d2nj05751d,ok,
10.1039/d2nj05751d,downloaded\10.1039_d2nj05751d.pdf,SI downloaded\10.1039_d2nj05751d_SI.pdf,mof_json_store\10.1039_d2nj05751d\raw_output.json,mof_json_store\10.1039_d2nj05751d\synthesis_002.json,no,,[Cd(L)(mipa)]n,2183996,Zn2Tb(piv)7·2H2O,,"0.0154 g, 0.05 mmol",0.05,mmol,nan,,,,,nan,,,,,"2,6-bis((E)-4-(pyridine-3-yl)benzylidene)cyclohexanone",L,"0.0214 g, 0.05 mmol",0.05,mmol,5-methylisophthalic acid,H2mipa,"0.0090 g, 0.05 mmol",0.05,mmol,,,,,,,,,,,,,,,,"N,N-dimethylformamide",DMF,4 mL,4.0,ethanol,EtOH,1 mL,1.0,80.0,80 °C,48.0,48 h,Teflon-lined stainless steel autoclave (25 mL),static,,,,,,light yellow transparent block crystals,75.0,,,binuclear Cd2 nodes; Cd is six-coordinated [CdO4N2],"a=9.2944(6) Å, b=10.2181(4) Å, c=17.8346(8) Å, α=74.259(4)°, β=87.391(4)°, γ=73.980(5)°, P-1",,,not_reported,yes,360.0,photocatalysis;dye_degradation,10.1039/d2nj05751d,ok,
10.1021/acs.inorgchem.8b03210,downloaded\10.1021_acs.inorgchem.8b03210.pdf,SI downloaded\10.1021_acs.inorgchem.8b03210_SI.pdf,mof_json_store\10.1021_acs.inorgchem.8b03210\raw_output.json,mof_json_store\10.1021_acs.inorgchem.8b03210\synthesis_001.json,no,,,,Zn2Eu(piv)7·2H2O,,"29.7 mg, 0.1 mmol",0.1,mmol,nan,,,,,nan,,,,,"1,2-bis[(pyridin-4-ylthio)methyl]benzene",bpb,"6.4 mg, 0.02 mmol",0.02,mmol,isophthalic acid,"1,3-H2bdc","3.3 mg, 0.02 mmol",0.02,mmol,,,,,,,,,,,,,,,,water,H2O,0.9 mL,0.9,"N,N-dimethylformamide",DMF,0.6 mL,0.6,110.0,110 °C,24.0,24 h,5 mL Teflon-lined reactor,static,,,,,,colorless crystals,70.0,,,"ZnII nodes, 5-coordinate ZnO3N2; 2D bilayer","a=9.725(5), b=12.210(6), c=13.369(7) Å, α=85.008(7)°, β=82.353(7)°, γ=73.813(7)°, P-1",,,not_reported,not_reported,300.0,luminescence,10.1021/acs.inorgchem.8b03210,ok,
10.1021/acs.inorgchem.8b03210,downloaded\10.1021_acs.inorgchem.8b03210.pdf,SI downloaded\10.1021_acs.inorgchem.8b03210_SI.pdf,mof_json_store\10.1021_acs.inorgchem.8b03210\raw_output.json,mof_json_store\10.1021_acs.inorgchem.8b03210\synthesis_002.json,no,,,,Al(NO3)3·9H2O,,"29.7 mg, 0.1 mmol",0.1,mmol,Eu(NO3)3,,,,,nan,,,,,"1,2-bis[(pyridin-4-ylthio)methyl]benzene",bpb,"6.4 mg, 0.02 mmol",0.02,mmol,5-methylisophthalic acid,H2mip,"3.6 mg, 0.02 mmol",0.02,mmol,,,,,,,,,,,,,,,,water,H2O,0.9 mL,0.9,"N,N-dimethylformamide",DMF,0.6 mL,0.6,110.0,110 °C,24.0,24 h,5 mL Teflon-lined reactor,static,,,,,,,65.0,,,"ZnII nodes, 5-coordinate ZnO3N2; 2D bilayer","a=9.7427(13), b=12.2302(17), c=13.7108(19) Å, α=83.292(2)°, β=80.2840(10)°, γ=73.8760(10)°, P-1",,,not_reported,not_reported,290.0,luminescence,10.1021/acs.inorgchem.8b03210,ok,
10.1021/acs.inorgchem.8b03210,downloaded\10.1021_acs.inorgchem.8b03210.pdf,SI downloaded\10.1021_acs.inorgchem.8b03210_SI.pdf,mof_json_store\10.1021_acs.inorgchem.8b03210\raw_output.json,mof_json_store\10.1021_acs.inorgchem.8b03210\synthesis_003.json,no,,,,Al(NO3)3·9H2O,,"29.7 mg, 0.1 mmol",0.1,mmol,Eu(NO3)3,,,,,nan,,,,,"1,2-bis[(pyridin-4-ylthio)methyl]benzene",bpb,"6.4 mg, 0.02 mmol",0.02,mmol,5-tert-butylisophthalic acid,H2tbip,"4.4 mg, 0.02 mmol",0.02,mmol,,,,,,,,,,,,,,,,water,H2O,0.9 mL,0.9,"N,N-dimethylformamide",DMF,0.6 mL,0.6,110.0,110 °C,24.0,24 h,5 mL Teflon-lined reactor,static,,,,,,colorless crystals,56.0,,,"ZnII nodes, 4-coordinate ZnO2N2; 2D single layer","a=7.6084(8), b=22.514(2), c=17.3626(18) Å, β=100.3160(10)°, P21/n",,,not_reported,not_reported,270.0,luminescence,10.1021/acs.inorgchem.8b03210,ok,
10.1039/c1ce05749a,downloaded\10.1039_c1ce05749a.pdf,SI downloaded\10.1039_c1ce05749a_SI.pdf,mof_json_store\10.1039_c1ce05749a\raw_output.json,mof_json_store\10.1039_c1ce05749a\synthesis_001.json,no,,,804425,Al(NO3)3·9H2O,,"0.2 mmol, 0.040 g",0.2,mmol,Eu(NO3)3,,,,,nan,,,,,tris(2-carboxyethyl)isocyanurate,H3tci,"0.2 mmol, 0.069 g",0.2,mmol,"4,4'-bipyridine",bpy,"0.1 mmol, 0.016 g",0.1,mmol,,,,,,,,,,,,,,,,"N,N-dimethylformamide",DMF,4 mL,4.0,water,H2O,4 mL,4.0,100.0,373 K,48.0,48 hours,23 mL Teflon-lined stainless-steel autoclave,stirred 10 min before heating,water,,dried in air,,,blue flaky crystals,15.0,,,,"a=19.352(3), b=10.637(1), c=26.107(3) Å, β=102.61(1)°, C2/c",,,not_reported,not_reported,,,10.1039/c1ce05749a,ok,
10.1039/c1ce05749a,downloaded\10.1039_c1ce05749a.pdf,SI downloaded\10.1039_c1ce05749a_SI.pdf,mof_json_store\10.1039_c1ce05749a\raw_output.json,mof_json_store\10.1039_c1ce05749a\synthesis_002.json,no,,,805773,Al(NO3)3·9H2O,,"0.2 mmol, 0.040 g",0.2,mmol,Eu(NO3)3,,,,,nan,,,,,tris(2-carboxyethyl)isocyanurate,H3tci,"0.2 mmol, 0.069 g",0.2,mmol,"1,3-bis(4-pyridyl)propane",bpp,"0.1 mmol, 0.020 g",0.1,mmol,,,,,,,,,,,,,,,,"N,N-dimethylformamide",DMF,4 mL,4.0,water,H2O,4 mL,4.0,100.0,373 K,48.0,48 hours,23 mL Teflon-lined stainless-steel autoclave,stirred 10 min before heating,water,,dried in air,,,,58.0,,,includes Cu2 paddle-wheel SBU,"a=39.005(6), b=17.221(3), c=16.817(3) Å, β=92.33(1)°, C2/c",,,not_reported,not_reported,,,10.1039/c1ce05749a,ok,
10.1021/acsami.8b13356,downloaded\10.1021_acsami.8b13356.pdf,SI downloaded\10.1021_acsami.8b13356_SI.pdf,mof_json_store\10.1021_acsami.8b13356\raw_output.json,mof_json_store\10.1021_acsami.8b13356\synthesis_001.json,no,,Hf-NTB-MOL,,Al(NO3)3·9H2O,,4 mg,0.0161855,mmol,nan,,,,,nan,,,,,"4,4′,4″-nitrilotribenzoic acid",H3NTB,3 mg,3.0,mg,,,,,,,,,,,formic acid,HCO2H,molar ratio (HfOCl2·8H2O/H3NTB/HCO2H/H2O/DMF) = 1.1/1/833/1005/3259,,,,,,,,"N,N-dimethylformamide",DMF,part of mixture; molar ratio (HfOCl2·8H2O/H3NTB/HCO2H/H2O/DMF) = 1.1/1/833/1005/3259,,water,H2O,part of mixture; molar ratio (HfOCl2·8H2O/H3NTB/HCO2H/H2O/DMF) = 1.1/1/833/1005/3259,,120.0,120 °C,48.0,2 days,Pyrex vial,,DMF,three times,,,,yellow precipitates,72.0,,kgd,Hf6O4(OH)4 6-connected SBU,"a = b = 17.5 Å, γ = 120° (2D)",,,not_reported,not_reported,,,10.1021/acsami.8b13356,ok,
10.1039/c5ra15663g,downloaded\10.1039_c5ra15663g.pdf,SI downloaded\10.1039_c5ra15663g_SI.pdf,mof_json_store\10.1039_c5ra15663g\raw_output.json,mof_json_store\10.1039_c5ra15663g\synthesis_001.json,yes,Screened Cd salts and pH: Cd(NO3)2 and CdSO4 gave amorphous powders; CdCl2 and Cd(Ac)2 gave mixtures at other pH; pure phases only at pH 5 and 7 with CdCl2.,,,Al(NO3)3·9H2O,,"0.11 g, 0.5 mmol",0.5,mmol,nan,,,,,nan,,,,,(4-carboxypiperidyl)-N-methylenephosphonic acid,H3L,"0.13 g, 0.5 mmol",0.5,mmol,,,,,,,,,,,ethylenediamine solution,en,adjust pH to 7.0 (dropwise),,,,,,,,water (distilled),H2O,10 mL,10.0,,,,,160.0,160 °C,96.0,96 h,20 mL Teflon-lined stainless steel autoclave,stirred ~1 h at RT before sealing; static during heating,,,,,,colorless plate crystals,35.9,0.33 × 0.06 × 0.05 mm,,Cd(1)O5N and Cd(2)O6 polyhedra linked with CPO3; 3D pillared-layered,"a=22.4941(15), b=11.1377(8), c=9.8101(7) Å, β=103.1000(10)°, C2/c",,,not_reported,not_reported,,luminescence,10.1039/c5ra15663g,ok,
10.1039/c5ra15663g,downloaded\10.1039_c5ra15663g.pdf,SI downloaded\10.1039_c5ra15663g_SI.pdf,mof_json_store\10.1039_c5ra15663g\raw_output.json,mof_json_store\10.1039_c5ra15663g\synthesis_002.json,yes,Screened Cd salts and pH: Cd(NO3)2 and CdSO4 gave amorphous powders; CdCl2 and Cd(Ac)2 gave mixtures at other pH; pure phases only at pH 5 and 7 with CdCl2.,,,Al(NO3)3·9H2O,,"0.11 g, 0.5 mmol",0.5,mmol,nan,,,,,nan,,,,,(4-carboxypiperidyl)-N-methylenephosphonic acid,H3L,"0.13 g, 0.5 mmol",0.5,mmol,,,,,,,,,,,ethylenediamine solution,en,adjust pH to 5.0 (dropwise),,,,,,,,water (distilled),H2O,10 mL,10.0,,,,,160.0,160 °C,96.0,96 h,20 mL Teflon-lined stainless steel autoclave,stirred ~1 h at RT before sealing; static during heating,,,,,,colorless plate crystals,42.6,0.35 × 0.30 × 0.24 mm,,Cd(1)O4Cl and Cd(2)O4Cl2 polyhedra with CPO3; 3D pillared-layered,"a=11.6729(6), b=8.9390(4), c=12.9834(7) Å, β=110.2660(10)°, P21/c",,,not_reported,not_reported,,luminescence;sensing,10.1039/c5ra15663g,ok,
10.1039/c3ce41706a,downloaded\10.1039_c3ce41706a.pdf,SI downloaded\10.1039_c3ce41706a_SI.pdf,mof_json_store\10.1039_c3ce41706a\raw_output.json,mof_json_store\10.1039_c3ce41706a\synthesis_001.json,yes,2: no crystals obtained if pH < 1 or > 1.5,,957456,Al(NO3)3·9H2O,AgNO3,"0.1835 g, 1.086 mmol",1.086,mmol,nan,(NH4)6Mo7O24·4H2O,"0.3219 g, 0.2606 mmol",0.2606,mmol,nan,,,,,5-mercapto-1-methyltetrazole,mmt,"0.0599 g, 0.5 mmol",0.5,mmol,,,,,,,,,,,sodium hydroxide,NaOH,"2 M, used to adjust pH to 3.08",,,nitric acid,HNO3,"2 M, used to adjust pH to 3.08",,,deionized water,H2O,10 mL,10.0,,,,,170.0,170 °C,72.0,3 days,Teflon-lined autoclave (20 mL),stirred before autoclave,deionized water,,dried in air,,,colourless block-like crystals,32.0,0.18 × 0.14 × 0.12 mm,,[β-Mo8O26]4− 10-connected; hexanuclear Ag cluster present,"a=10.5781(14), b=11.0107(14), c=11.389(3) Å, α=101.089(2)°, β=109.288(2)°, γ=108.4730(10)°, P-1",,,not_reported,not_reported,300.0,,10.1039/c3ce41706a,ok,
10.1039/c3ce41706a,downloaded\10.1039_c3ce41706a.pdf,SI downloaded\10.1039_c3ce41706a_SI.pdf,mof_json_store\10.1039_c3ce41706a\raw_output.json,mof_json_store\10.1039_c3ce41706a\synthesis_002.json,yes,2: no crystals obtained if pH < 1 or > 1.5,,957457,ZrCl4,AgNO3,"0.0692 g, 0.4094 mmol",0.4094,mmol,nan,(NH4)6Mo7O24·4H2O,"0.2396 g, 0.1940 mmol",0.194,mmol,nan,,,,,"1,3,5-tri(1,2,4-triazol-1-ylmethyl)-2,4,6-trimethylbenzene",ttmb,"0.0715 g, 0.2 mmol",0.2,mmol,,,,,,,,,,,nitric acid,HNO3,"1 M, used to adjust pH to 1.13",,,,,,,,deionized water,H2O,10 mL,10.0,,,,,170.0,170 °C,72.0,3 days,Teflon-lined autoclave (20 mL),stirred before autoclave,deionized water,,dried in air,,,colourless block-like crystals,29.0,0.15 × 0.13 × 0.12 mm,,[β-Mo8O26]4− bridges Ag to form 1D chains; Ag–ttmb wave-like layers,"a=9.982(2), b=11.711(4), c=13.987(2) Å, α=72.133(3)°, β=74.511(2)°, γ=78.879(2)°, P-1",,,not_reported,not_reported,300.0,luminescence,10.1039/c3ce41706a,ok,
10.1039/d4sc03973d,downloaded\10.1039_d4sc03973d.pdf,SI downloaded\10.1039_d4sc03973d_SI.pdf,mof_json_store\10.1039_d4sc03973d\raw_output.json,mof_json_store\10.1039_d4sc03973d\synthesis_001.json,no,,BUT-124(Cd),,ZrCl4,,"0.09 mmol, 36.8 mg",0.09,mmol,nan,,,,,nan,,,,,"1,3,5-tris(1H-pyrazol-4-yl)benzene",H3BTP,"0.06 mmol, 16 mg",0.06,mmol,,,,,,,,,,,ammonium hydroxide,,150 bcL,,,,,,,,"N,N-dimethylformamide",DMF,4 mL,4.0,,,,,80.0,80 b0C,4.0,4 h,20 mL Teflon-lined stainless-steel autoclave,static,DMF,,"Solvent exchange: DMF 1 d, then MeOH 3 d (daily refresh); activated under high vacuum at 80 b0C for 10 h",80.0,10.0,white octahedra,,50 60 nm,sod,[Cd4Pz8] cluster,"a=19.505(69) c5, cubic, Pm-3m",,1563.6,no,not_reported,324.0,,10.1039/d4sc03973d,ok,
10.1039/d2ta08934c,downloaded\10.1039_d2ta08934c.pdf,SI downloaded\10.1039_d2ta08934c_SI.pdf,mof_json_store\10.1039_d2ta08934c\raw_output.json,mof_json_store\10.1039_d2ta08934c\synthesis_001.json,no,,MUV-26a(DMF),,ZrCl4,,450 mg (0.65 mmol),0.65,mmol,nan,,,,,nan,,,,,isonicotinic acid,INA,923 mg (7.5 mmol),7.5,mmol,,,,,,,,,,,,,,,,,,,,,"N,N-dimethylformamide",DMF,41.25 mL,41.25,,,,,120.0,120 °C,48.0,48 h,100 mL Pyrex jar (oven),static,"DMF, MeOH",DMF ×5; MeOH ×3; overnight MeOH soak,150 °C under vacuum for 24 h,150.0,24.0,black crystals,44.0,,,Fe3O acetate trimer SBU; mixed-valence FeII/FeIII,"Pnma, a=20.5173(8) Å, b=19.3490(5) Å, c=11.4667(3) Å",3.58,267.0,not_reported,not_reported,,CO2_N2_separation,10.1039/d2ta08934c,ok,
10.1039/d2ta08934c,downloaded\10.1039_d2ta08934c.pdf,SI downloaded\10.1039_d2ta08934c_SI.pdf,mof_json_store\10.1039_d2ta08934c\raw_output.json,mof_json_store\10.1039_d2ta08934c\synthesis_002.json,no,,MUV-26b(DMF),,ZrCl4,,691 mg (1.0 mmol),1,mmol,nan,,,,,nan,,,,,isonicotinic acid,INA,1.847 g (15 mmol),15.0,mmol,,,,,,,,,,,,,,,,,,,,,"N,N-dimethylformamide",DMF,40 mL,40.0,,,,,120.0,120 °C,48.0,48 h,100 mL Pyrex jar (oven),static,"DMF, MeOH",DMF ×5; MeOH ×3; overnight MeOH soak,150 °C under vacuum for 24 h,150.0,24.0,black crystals,49.0,,,Fe3O acetate trimer SBU; mixed-valence FeII/FeIII,"P21, a=10.3799(7) Å, b=21.7382(10) Å, c=20.9849(10) Å, β=102.392(6)°",3.58,242.0,not_reported,not_reported,,CO2_N2_separation,10.1039/d2ta08934c,ok,
10.1021/cg800769z,downloaded\10.1021_cg800769z.pdf,SI downloaded\10.1021_cg800769z_SI.pdf,mof_json_store\10.1021_cg800769z\raw_output.json,mof_json_store\10.1021_cg800769z\synthesis_001.json,no,,,267638,ZrCl4,,"281 mg, 1.00 mmol",1,mmol,nan,,,,,nan,,,,,ethylenediamine,en,"0.2 mL, 3.0 mmol",3.0,mmol,oxalic acid dihydrate,ox,"127 mg, 1.00 mmol",1.0,mmol,,,,,,,,,,,,,,,,distilled water,H2O,10 mL,10.0,,,,,150.0,150 °C,72.0,72 h,Teflon-lined autoclave,,"water, acetone",,allowed to dry,,,brown microcrystalline product,18.0,,,[M(ox)]∞ chains linked by en into 2-D net,"a=7.6483(19) Å, b=8.299(2) Å, c=5.4943(11) Å, β=108.586(12)°, C2/m",,,not_reported,not_reported,,,10.1021/cg800769z,ok,
10.1021/cg800769z,downloaded\10.1021_cg800769z.pdf,SI downloaded\10.1021_cg800769z_SI.pdf,mof_json_store\10.1021_cg800769z\raw_output.json,mof_json_store\10.1021_cg800769z\synthesis_002.json,no,,,237639,ZrCl4,,"100 mg, 1.07 mmol",1.07,mmol,nan,,,,,nan,,,,,ethylenediammonium bis(hydrogen oxalate) monohydrate,,"900 mg, 3.49 mmol",3.49,mmol,,,,,,,,,,,,,,,,,,,,,distilled water,H2O,8 mL,8.0,,,,,180.0,180 °C,28.0,28 h,Teflon-lined autoclave,,"water, acetone",,allowed to dry,,,blue microcrystalline product,27.0,,,[M(ox)]∞ chains linked by en into 2-D net,"a=7.571(5) Å, b=8.345(5) Å, c=5.397(5) Å, β=108.185(5)°, C2/m",,,not_reported,not_reported,,,10.1021/cg800769z,ok,
10.1002/zaac.201800513,,SI downloaded\10.1002_zaac.201800513_SI.pdf,mof_json_store\10.1002_zaac.201800513\raw_output.json,mof_json_store\10.1002_zaac.201800513\synthesis_001.json,no,,,,ZrCl4,,"70 mg, 0.2 mmol",0.2,mmol,nan,,,,,nan,,,,,H4BPTC,BPTC,"36 mg, 0.1 mmol",0.1,mmol,,,,,,,,,,,,,,,,,,,,,deionized water,H2O,8 mL,8.0,,,,,150.0,150 °C,72.0,72 h,Teflon-lined autoclave (23 mL),"stirred 30 min, then static",,,,,,colorless block crystals,37.6,,,,"a=6.8746(14), b=12.505(3), c=13.215(3), α=67.89(3), β=89.14(3), γ=82.65(3), P-1",,,not_reported,not_reported,,luminescence,10.1002/zaac.201800513,ok,
10.1039/c4ce00219a,downloaded\10.1039_c4ce00219a.pdf,SI downloaded\10.1039_c4ce00219a_SI.pdf,mof_json_store\10.1039_c4ce00219a\raw_output.json,mof_json_store\10.1039_c4ce00219a\synthesis_001.json,yes,Zn(II) in place of Cd(II) under same conditions gave no Hatz–H4btec-based Zn CPs.,,913253,Al(NO3)3·9H2O,,"0.308 g, 1.0 mmol",1,mmol,nan,,,,,nan,,,,,5-amino-tetrazole,Hatz,"0.086 g, 1.0 mmol",1.0,mmol,"1,2,4,5-benzenetetracarboxylic acid",H4btec,"0.127 g, 0.5 mmol",0.5,mmol,,,,,,potassium hydroxide,,"0.168 g, 3.0 mmol",3.0,mmol,,,,,,water,H2O,10 mL,10.0,,,,,170.0,170 °C,72.0,72 hours,Teflon-lined stainless steel autoclave (25 mL),"stirred 30 min (pre), then static",water,,dried in air,,,colorless block-shaped crystals,76.0,,,"Cd(II) octahedral nodes linked by μ6-btec4− and μ2-atz−; (4,6)-connected net","Monoclinic, C2/c; a=10.9578(3) Å, b=16.3093(5) Å, c=9.2414(3) Å; α=90.00°, β=97.956(3)°, γ=90.00°",,,not_reported,not_reported,280.0,luminescence,10.1039/c4ce00219a,ok,
10.1039/c4ce00219a,downloaded\10.1039_c4ce00219a.pdf,SI downloaded\10.1039_c4ce00219a_SI.pdf,mof_json_store\10.1039_c4ce00219a\raw_output.json,mof_json_store\10.1039_c4ce00219a\synthesis_002.json,yes,Zn(II) in place of Cd(II) under same conditions gave no Hatz–H4btec-based Zn CPs.,,979408,Al(NO3)3·9H2O,,"0.308 g, 1.0 mmol",1,mmol,nan,,,,,nan,,,,,5-amino-tetrazole,Hatz,"0.086 g, 1.0 mmol",1.0,mmol,"1,2,4,5-benzenetetracarboxylic acid",H4btec,"0.127 g, 0.5 mmol",0.5,mmol,,,,,,potassium hydroxide,,"0.224 g, 4.0 mmol",4.0,mmol,,,,,,water,H2O,10 mL,10.0,,,,,170.0,170 °C,72.0,72 hours,Teflon-lined stainless steel autoclave (25 mL),"stirred 30 min (pre), then static",water,,dried in air,,,colorless crystals,64.0,,,"[Cd6(μ3-OH)2(μ3-atz)2]8+ 10-connected SBU linked by μ9-btec4−; (5,10)-connected net","Triclinic, P-1; a=6.5950(4) Å, b=9.1653(5) Å, c=14.1958(10) Å; α=85.873(5)°, β=82.166(5)°, γ=74.734(4)°",,,not_reported,not_reported,,luminescence,10.1039/c4ce00219a,ok,
10.1021/cg701041k,downloaded\10.1021_cg701041k.pdf,SI downloaded\10.1021_cg701041k_SI.pdf,mof_json_store\10.1021_cg701041k\raw_output.json,mof_json_store\10.1021_cg701041k\synthesis_001.json,no,,[Zn(bdc)(bimx)]·1.5H2O (compound 1),,Al(NO3)3·9H2O,,"0.066 g, 0.222 mmol",0.222,mmol,nan,,,,,nan,,,,,terephthalic acid,H2bdc,"0.037 g, 0.222 mmol",0.222,mmol,"1,4-bis(imidazol-1-ylmethyl)-2,3,5,6-tetramethylbenzene",bimx,"0.065 g, 0.222 mmol",0.222,mmol,,,,,,,,,,,,,,,,water,H2O,4 mL,4.0,,,,,180.0,180 °C,66.0,66 h,Teflon-lined autoclave,static,water,,,,,pale yellow crystals,29.0,,sql,"mononuclear Zn(II), distorted tetrahedral nodes","triclinic, P-1; a=9.152(3) Å, b=12.333(4) Å, c=13.340(6) Å, α=65.60(4)°, β=71.20(4)°, γ=76.03(4)°",,,not_reported,not_reported,340.0,,10.1021/cg701041k,ok,
10.1021/cg701041k,downloaded\10.1021_cg701041k.pdf,SI downloaded\10.1021_cg701041k_SI.pdf,mof_json_store\10.1021_cg701041k\raw_output.json,mof_json_store\10.1021_cg701041k\synthesis_002.json,no,,[Zn2(bdc)2(bimx)]·(H2bdc) (compound 2),,Co(NO3)2·6H2O,,"0.165 g, 0.555 mmol",0.555,mmol,nan,,,,,nan,,,,,terephthalic acid,H2bdc,"0.138 g, 0.833 mmol",0.833,mmol,"1,4-bis(imidazol-1-ylmethyl)-2,3,5,6-tetramethylbenzene",bimx,"0.082 g, 0.278 mmol",0.278,mmol,,,,,,,,,,,,,,,,water,H2O,4 mL,4.0,,,,,150.0,150 °C,43.0,43 h,Teflon-lined autoclave,static,"DMF, water",,,,,pale yellow crystals,85.0,,pcu,dinuclear Zn2 SBU with two μ-η1:η1 carboxylates; 6-connected,"triclinic, P-1; a=8.473(3) Å, b=10.154(3) Å, c=13.397(3) Å, α=68.21(3)°, β=78.64(3)°, γ=77.46(4)°",,,not_reported,not_reported,345.0,,10.1021/cg701041k,ok,
10.1039/c9ta00311h,downloaded\10.1039_c9ta00311h.pdf,SI downloaded\10.1039_c9ta00311h_SI.pdf,mof_json_store\10.1039_c9ta00311h\raw_output.json,mof_json_store\10.1039_c9ta00311h\synthesis_001.json,no,,Cu-TCPP nanofilm,,Mn(NO3)2·4H2O,,5.0 mg,0.0246296,mmol,nan,,,,,nan,,,,,tetrakis(4-carboxyphenyl)porphyrin,TCPP,12 mg,12.0,mg,,,,,,,,,,,"polyvinylpyrrolidone (MW 40,000)",PVP,20.0 mg,20.0,mg,,,,,,"N,N-dimethylformamide",DMF,"12 mL (from DMF/EtOH 3:1 v/v, total 16 mL)",12.0,ethanol,EtOH,"4 mL (from DMF/EtOH 3:1 v/v, total 16 mL)",4.0,80.0,80 °C,3.0,3 h,20 mL Teflon-lined stainless steel autoclave,,ethanol,3×,,,,wrinkled 2D film; thickness ≈ 2 nm,,,,2D layered; paddlewheel nodes,,,,,,,biomimetic enzyme;supercapacitor,10.1039/c9ta00311h,ok,
10.1039/c9ta00311h,downloaded\10.1039_c9ta00311h.pdf,SI downloaded\10.1039_c9ta00311h_SI.pdf,mof_json_store\10.1039_c9ta00311h\raw_output.json,mof_json_store\10.1039_c9ta00311h\synthesis_002.json,no,,Co-TCPP nanofilm,,ZrCl4,,15.0 mg,0.0643677,mmol,nan,,,,,nan,,,,,tetrakis(4-carboxyphenyl)porphyrin,TCPP,12 mg,12.0,mg,,,,,,,,,,,"polyvinylpyrrolidone (MW 40,000)",PVP,20.0 mg,20.0,mg,,,,,,"N,N-dimethylformamide",DMF,"12 mL (from DMF/EtOH 3:1 v/v, total 16 mL)",12.0,ethanol,EtOH,"4 mL (from DMF/EtOH 3:1 v/v, total 16 mL)",4.0,80.0,80 °C,24.0,24 h,20 mL Teflon-lined stainless steel autoclave,,ethanol,3×,,,,wrinkled 2D film; thickness ≈ 2 nm,,,,,,,,,,,biomimetic enzyme;supercapacitor,10.1039/c9ta00311h,ok,
10.1039/c9ta00311h,downloaded\10.1039_c9ta00311h.pdf,SI downloaded\10.1039_c9ta00311h_SI.pdf,mof_json_store\10.1039_c9ta00311h\raw_output.json,mof_json_store\10.1039_c9ta00311h\synthesis_003.json,no,,Ni-TCPP nanofilm,,ZrCl4,,15.0 mg,0.0643677,mmol,nan,,,,,nan,,,,,tetrakis(4-carboxyphenyl)porphyrin,TCPP,12 mg,12.0,mg,,,,,,,,,,,"polyvinylpyrrolidone (MW 40,000)",PVP,20.0 mg,20.0,mg,,,,,,"N,N-dimethylformamide",DMF,"12 mL (from DMF/EtOH 3:1 v/v, total 16 mL)",12.0,ethanol,EtOH,"4 mL (from DMF/EtOH 3:1 v/v, total 16 mL)",4.0,80.0,80 °C,24.0,24 h,20 mL Teflon-lined stainless steel autoclave,,ethanol,3×,,,,wrinkled 2D film; thickness ≈ 2 nm,,,,,,,,,,,biomimetic enzyme;supercapacitor,10.1039/c9ta00311h,ok,
10.1039/c9ta00311h,downloaded\10.1039_c9ta00311h.pdf,SI downloaded\10.1039_c9ta00311h_SI.pdf,mof_json_store\10.1039_c9ta00311h\raw_output.json,mof_json_store\10.1039_c9ta00311h\synthesis_004.json,no,,Cu-TCPP nanosheet,,ZrCl4,,5.0 mg,0.0214559,mmol,nan,,,,,nan,,,,,tetrakis(4-carboxyphenyl)porphyrin,TCPP,12 mg,12.0,mg,,,,,,,,,,,,,,,,,,,,,"N,N-diethylformamide",DEF,"12 mL (from DEF/EtOH 3:1 v/v, total 16 mL)",12.0,ethanol,EtOH,"4 mL (from DEF/EtOH 3:1 v/v, total 16 mL)",4.0,80.0,80 °C,3.0,3 h,20 mL Teflon-lined stainless steel autoclave,,ethanol,3×,,,,irregular 2D nanosheets; thickness ≈ 8 nm,,,,,,,,,,,biomimetic enzyme;supercapacitor,10.1039/c9ta00311h,ok,
10.1039/c9ta00311h,downloaded\10.1039_c9ta00311h.pdf,SI downloaded\10.1039_c9ta00311h_SI.pdf,mof_json_store\10.1039_c9ta00311h\raw_output.json,mof_json_store\10.1039_c9ta00311h\synthesis_005.json,no,,Co-TCPP nanosheet,,ZrCl4,,15.0 mg,0.0643677,mmol,nan,,,,,nan,,,,,tetrakis(4-carboxyphenyl)porphyrin,TCPP,12 mg,12.0,mg,,,,,,,,,,,,,,,,,,,,,"N,N-diethylformamide",DEF,"12 mL (from DEF/EtOH 3:1 v/v, total 16 mL)",12.0,ethanol,EtOH,"4 mL (from DEF/EtOH 3:1 v/v, total 16 mL)",4.0,80.0,80 °C,24.0,24 h,20 mL Teflon-lined stainless steel autoclave,,ethanol,3×,,,,irregular 2D nanosheets; thickness ≈ 6–10 nm,,,,,,,,,,,biomimetic enzyme;supercapacitor,10.1039/c9ta00311h,ok,
10.1039/c9ta00311h,downloaded\10.1039_c9ta00311h.pdf,SI downloaded\10.1039_c9ta00311h_SI.pdf,mof_json_store\10.1039_c9ta00311h\raw_output.json,mof_json_store\10.1039_c9ta00311h\synthesis_006.json,no,,Ni-TCPP nanosheet,,Cd(ClO4)2·6H2O,,15.0 mg,0.0441953,mmol,nan,,,,,nan,,,,,tetrakis(4-carboxyphenyl)porphyrin,TCPP,12 mg,12.0,mg,,,,,,,,,,,,,,,,,,,,,"N,N-diethylformamide",DEF,"12 mL (from DEF/EtOH 3:1 v/v, total 16 mL)",12.0,ethanol,EtOH,"4 mL (from DEF/EtOH 3:1 v/v, total 16 mL)",4.0,80.0,80 °C,24.0,24 h,20 mL Teflon-lined stainless steel autoclave,,ethanol,3×,,,,irregular 2D nanosheets; thickness ≈ 6–10 nm,,,,,,,,,,,biomimetic enzyme;supercapacitor,10.1039/c9ta00311h,ok,
