Repository: zzhenglab/MOFinder

# MOFinder

MOFinder extracts MOF synthesis information from the literature, reconstructs evidence-supported negative reaction records, and prepares datasets for synthesis-outcome prediction.
[Web application](https://mofinder.chemistry.wustl.edu/) | [Demos](Demo/README.md) | [Source code](docs/source_to_code.md) | [Workflow guide](docs/workflow.md) | [Model evaluation](docs/evaluation.md)

## Quick start

The workflow runs through Python commands. Python 3.10 or newer is required. Clone the repository and initialize its related applications:

```bash
git clone --recurse-submodules https://github.com/zzhenglab/MOFinder.git
cd MOFinder
```

Start with the two offline demonstrations:

```bash

File: mof_extraction_1_2.csv (part 278 of 305)
doi,main_pdf,si_pdf,raw_output,parsed_json,article_trial_or_failure,article_trial_or_failure_notes,mof_name,crystal_code,metal_1,metal_1_abbr,metal_1_amount_text,metal_1_amount_value,metal_1_amount_unit,metal_2,metal_2_abbr,metal_2_amount_text,metal_2_amount_value,metal_2_amount_unit,metal_3,metal_3_abbr,metal_3_amount_text,metal_3_amount_value,metal_3_amount_unit,linker_1,linker_1_abbr,linker_1_amount_text,linker_1_amount_value,linker_1_amount_unit,linker_2,linker_2_abbr,linker_2_amount_text,linker_2_amount_value,linker_2_amount_unit,linker_3,linker_3_abbr,linker_3_amount_text,linker_3_amount_value,linker_3_amount_unit,modulator_1,modulator_1_abbr,modulator_1_amount_text,modulator_1_amount_value,modulator_1_amount_unit,modulator_2,modulator_2_abbr,modulator_2_amount_text,modulator_2_amount_value,modulator_2_amount_unit,solvent_main,solvent_main_abbr,solvent_main_amount_text,solvent_main_ml,solvent_secondary,solvent_secondary_abbr,solvent_secondary_amount_text,solvent_secondary_ml,temperature_c,temperature_c_text,time_h,time_text,vessel_type,stirring,washing_solvent,washing_cycles,activation_text,activation_temp_c,activation_time_h,crystal_morphology,yield_percent,crystal_size,topology_code,metal_cluster_connectivity,unit_cell_short,pore_diameter_A,BET_surface_area_m2g,air_stable,water_stable,tga_decomposition_temp_c,applications,reference,status,error
10.1021/jacs.5c03704,downloaded\10.1021_jacs.5c03704.pdf,SI downloaded\10.1021_jacs.5c03704_SI.pdf,mof_json_store\10.1021_jacs.5c03704\raw_output.json,mof_json_store\10.1021_jacs.5c03704\synthesis_001.json,no,,,2427861,Mn(ClO4)2·6H2O,,"0.5 mmol, 134 mg",0.5,mmol,nan,,,,,nan,,,,,"4,4'-bipyridine",BPy,"1 mmol, 156 mg",1.0,mmol,,,,,,,,,,,phenol,,"0.5 mmol, 47 mg",0.5,mmol,sodium hydride,NaH,"0.5 mmol, 12 mg",0.5,mmol,tetrahydrofuran,THF,12 mL,12.0,hexane,,slow diffusion of hexane into THF filtrate at RT,,85.0,reflux 85 °C,,"24 h, then reflux overnight, then reflux 3 days",Schlenk flask,stirred,,,,,,light-yellow crystals,40.2,,,Dy3+ pentagonal-bipyramidal nodes; 2D Kagome layer (3.6)2,"monoclinic C2/c, a=39.447(5) Å, b=22.811(2) Å, c=22.790(3) Å, β=105.445(4)°",,,,,,,10.1021/jacs.5c03704,ok,
10.1021/jacs.5c03704,downloaded\10.1021_jacs.5c03704.pdf,SI downloaded\10.1021_jacs.5c03704_SI.pdf,mof_json_store\10.1021_jacs.5c03704\raw_output.json,mof_json_store\10.1021_jacs.5c03704\synthesis_002.json,no,,,,Co(ClO4)2·6H2O,,0.5 mmol,0.5,mmol,nan,,,,,nan,,,,,"4,4'-bipyridine",BPy,"1 mmol, 156 mg",1.0,mmol,,,,,,,,,,,phenol,,"0.5 mmol, 47 mg",0.5,mmol,sodium hydride,NaH,"0.5 mmol, 12 mg",0.5,mmol,tetrahydrofuran,THF,12 mL,12.0,hexane,,slow diffusion of hexane into THF filtrate at RT,,85.0,reflux 85 °C,,"24 h, then reflux overnight, then reflux 3 days",Schlenk flask,stirred,,,,,,,50.1,,,Y3+ pentagonal-bipyramidal nodes; 2D Kagome layer (3.6)2,,,,,,,,10.1021/jacs.5c03704,ok,
10.1021/jacs.5c03704,downloaded\10.1021_jacs.5c03704.pdf,SI downloaded\10.1021_jacs.5c03704_SI.pdf,mof_json_store\10.1021_jacs.5c03704\raw_output.json,mof_json_store\10.1021_jacs.5c03704\synthesis_003.json,no,,,,Ni(SO4)·7H2O,,0.5 mmol,0.5,mmol,nan,,,,,nan,,,,,"4,4'-bipyridine",BPy,"1 mmol, 156 mg",1.0,mmol,,,,,,,,,,,phenol,,"0.5 mmol, 47 mg",0.5,mmol,sodium hydride,NaH,"0.5 mmol, 12 mg",0.5,mmol,tetrahydrofuran,THF,12 mL,12.0,hexane,,slow diffusion of hexane into THF filtrate at RT,,85.0,reflux 85 °C,,"24 h, then reflux overnight, then reflux 3 days",Schlenk flask,stirred,,,,,,,46.6,,,Gd3+ pentagonal-bipyramidal nodes; 2D Kagome layer (3.6)2,,,,,,,,10.1021/jacs.5c03704,ok,
10.1039/c3ce41557k,downloaded\10.1039_c3ce41557k.pdf,SI downloaded\10.1039_c3ce41557k_SI.pdf,mof_json_store\10.1039_c3ce41557k\raw_output.json,mof_json_store\10.1039_c3ce41557k\synthesis_001.json,no,,[Cd1.5(bmip)(tpa)1.5(DMF)1.5]n,950269,Co(SO4)·7H2O,,"0.0307 g, 0.1 mmol",0.1,mmol,nan,,,,,nan,,,,,"1,3-bis(2-methylimidazolyl)propane",bmip,"0.0204 g, 0.1 mmol",0.1,mmol,terephthalic acid,H2tpa,"0.0332 g, 0.02 mmol",0.02,mmol,,,,,,,,,,,,,,,,"N,N-dimethylformamide",DMF,5 mL,5.0,,,,,150.0,150 °C,72.0,72 h,Teflon-lined stainless steel vessel (25 mL),static,DMF,,Soaked in dichloromethane for 3 days and evacuated at 80 °C for 10 h,80.0,10.0,colourless block crystals,70.2,,,"linear trinuclear Cd cluster, 8-connected","a=29.401(3), b=13.3519(11), c=15.8465(13) Å, β=90.878(2)°, C2/c",5.4,,not_reported,not_reported,,CO2_capture,10.1039/c3ce41557k,ok,
10.1039/c3ce41557k,downloaded\10.1039_c3ce41557k.pdf,SI downloaded\10.1039_c3ce41557k_SI.pdf,mof_json_store\10.1039_c3ce41557k\raw_output.json,mof_json_store\10.1039_c3ce41557k\synthesis_002.json,no,,[Co1.5(bmip)0.5(bpdc)1.5(DMF)2]n,950270,Cu(SO4)·5H2O,,"0.0297 g, 0.1 mmol",0.1,mmol,nan,,,,,nan,,,,,"1,3-bis(2-methylimidazolyl)propane",bmip,"0.0204 g, 0.1 mmol",0.1,mmol,"biphenyl-4,4'-dicarboxylic acid",H2bpdc,"0.0242 g, 0.1 mmol",0.1,mmol,,,,,,,,,,,,,,,,"N,N-dimethylformamide",DMF,5 mL,5.0,,,,,150.0,150 °C,72.0,72 h,Teflon-lined stainless steel vessel (25 mL),static,DMF,,Soaked in dichloromethane for 3 days and evacuated at 80 °C for 10 h,80.0,10.0,pink block crystals,60.2,,,"linear trinuclear Co cluster, 8-connected; two-fold interpenetrated","a=13.9345(14), b=26.096(3), c=19.2265(19) Å, Pbcn",6.2,,not_reported,not_reported,,CO2_capture,10.1039/c3ce41557k,ok,
10.1039/d2nr01827f,downloaded\10.1039_d2nr01827f.pdf,SI downloaded\10.1039_d2nr01827f_SI.pdf,mof_json_store\10.1039_d2nr01827f\raw_output.json,mof_json_store\10.1039_d2nr01827f\synthesis_001.json,yes,Screening showed >120 °C gave byproduct crystals; 80 °C no product; excess H2O (>3.15 mL) formed In(OH)3.,In-TCPP,,Co(SO4)·7H2O,In(NO3)3,"46.5 mg, 0.149 mmol",0.149,mmol,nan,,,,,nan,,,,,tetrakis(4-carboxyphenyl)porphyrin,TCPP,"50 mg, 0.07 mmol",0.07,mmol,,,,,,,,,,,cetyltrimethylammonium bromide,CTAB,200 mg,200.0,mg,,,,,,water (deionized),H2O,3.15 mL,3.15,,,,,120.0,120 °C,16.0,16 h,Teflon-lined autoclave,,"DMF, acetone",2× each (20 mL),80 °C under vacuum,80.0,,cubic nanosheets,,thickness ~3.97 nm,,,,,626.1,not_reported,yes,,H2_photocatalysis,10.1039/d2nr01827f,ok,
10.1039/d2nr01827f,downloaded\10.1039_d2nr01827f.pdf,SI downloaded\10.1039_d2nr01827f_SI.pdf,mof_json_store\10.1039_d2nr01827f\raw_output.json,mof_json_store\10.1039_d2nr01827f\synthesis_002.json,yes,Screening showed >120 °C gave byproduct crystals; 80 °C no product; excess H2O (>3.15 mL) formed In(OH)3.,In-TCPP,,Ni(SO4)·7H2O,In(NO3)3,"46.5 mg, 0.149 mmol",0.149,mmol,nan,,,,,nan,,,,,tetrakis(4-carboxyphenyl)porphyrin,TCPP,"50 mg, 0.07 mmol",0.07,mmol,,,,,,,,,,,,,,,,,,,,,water (deionized),H2O,3.15 mL,3.15,,,,,180.0,180 °C,16.0,16 h,Teflon-lined autoclave,,"DMF, acetone",2× each (20 mL),80 °C under vacuum,80.0,,3D rod-like bulk crystals,,,,,,,111.6,not_reported,not_reported,,H2_photocatalysis,10.1039/d2nr01827f,ok,
10.1039/d2nr01827f,downloaded\10.1039_d2nr01827f.pdf,SI downloaded\10.1039_d2nr01827f_SI.pdf,mof_json_store\10.1039_d2nr01827f\raw_output.json,mof_json_store\10.1039_d2nr01827f\synthesis_003.json,yes,Screening showed >120 °C gave byproduct crystals; 80 °C no product; excess H2O (>3.15 mL) formed In(OH)3.,In-TCPP,,Mn(SO4)·1H2O,In(NO3)3,"46.5 mg, 0.149 mmol",0.149,mmol,nan,,,,,nan,,,,,tetrakis(4-carboxyphenyl)porphyrin,TCPP,"50 mg, 0.07 mmol",0.07,mmol,,,,,,,,,,,nitric acid (68%),HNO3,"0.4 mL, pH = 2.5",0.4,mL,,,,,,"N,N-dimethylformamide",DMF,5.85 mL,5.85,,,,,180.0,180 °C,16.0,16 h,Teflon-lined autoclave,,"DMF, acetone",2× each (20 mL),80 °C under vacuum,80.0,,3D bulk crystals,,,,,,,1327.7,not_reported,not_reported,,H2_photocatalysis,10.1039/d2nr01827f,ok,
10.1021/cg101569a,downloaded\10.1021_cg101569a.pdf,SI downloaded\10.1021_cg101569a_SI.pdf,mof_json_store\10.1021_cg101569a\raw_output.json,mof_json_store\10.1021_cg101569a\synthesis_001.json,yes,Changing solvent to water/DMF/DEF gave unknown powders; varying molar ratios gave impurities.,,,Cd(NO3)2·4H2O,,"0.3 mmol, 0.089 g",0.3,mmol,nan,,,,,nan,,,,,"benzene-1,3,5-tricarboxylic acid",BTC,"0.2 mmol, 0.033 g",0.2,mmol,"3,5-dimethyl-1H-1,2,4-triazole",Hdmtrz,"0.2 mmol, 0.020 g",0.2,mmol,,,,,,,,,,,,,,,,"N,N-dimethylacetamide",DMAc,10 mL (5 mL + 5 mL),10.0,,,,,140.0,140 °C,72.0,3 days,Teflon-lined stainless steel autoclave (15 mL),"stirred 10 min, then static",,,activated at 323 K under vacuum for 12 h,49.85,12.0,colorless block crystals,38.0,,,contains [Zn2(O2C)2(NN)] and [Zn2(O2C)3] paddle-wheel SBUs,"a=25.117(11), b=26.607(12), c=17.479(8) Angstrom, Pna21",,,yes,not_reported,,,10.1021/cg101569a,ok,
10.1039/d0sc02515a,downloaded\10.1039_d0sc02515a.pdf,SI downloaded\10.1039_d0sc02515a_SI.pdf,mof_json_store\10.1039_d0sc02515a\raw_output.json,mof_json_store\10.1039_d0sc02515a\synthesis_001.json,no,,(H2NMe2)2Nb2(Cl2dhbq)3,,Cd(NO3)2·4H2O,,"15 mg, 0.052 mmol",0.052,mmol,nan,,,,,nan,,,,,chloranilic acid,H2Cl2dhbq,"16 mg, 0.076 mmol",0.076,mmol,,,,,,,,,,,,,,,,,,,,,"N,N-dimethylformamide",DMF,5 mL,5.0,,,,,120.0,120 °C,18.0,18 h,20 mL scintillation vial,,DMF,"three times, 24 h each","Solvent exchange with CH3CN (2×10 mL), THF (2×10 mL), and CH2Cl2 (3×10 mL), 12 h each; then activated at 120 °C under vacuum for 24 h",120.0,24.0,brick red microcrystalline powder,32.0,,,mononuclear Nb(IV) trigonal prismatic node,"a=13.743(6) Å, c=9.204(8) Å, P−31m",,,not_reported,not_reported,,,10.1039/d0sc02515a,ok,
10.1039/d0sc02515a,downloaded\10.1039_d0sc02515a.pdf,SI downloaded\10.1039_d0sc02515a_SI.pdf,mof_json_store\10.1039_d0sc02515a\raw_output.json,mof_json_store\10.1039_d0sc02515a\synthesis_002.json,no,,Mo2(Cl2dhbq)3,,Cd(NO3)2·4H2O,,"225 mg, 0.229 mmol",0.229,mmol,nan,,,,,nan,,,,,chloranilic acid,H2Cl2dhbq,"75 mg, 0.36 mmol",0.36,mmol,,,,,,,,,,,,,,,,,,,,,"N,N-dimethylformamide",DMF,10 mL,10.0,,,,,25,room temperature,24.0,24 h,20 mL scintillation vial,static,DMF,"three times, 24 h each",Dried at room temperature under reduced pressure for 2 h,,2.0,blue-black microcrystalline powder,29.0,,,mononuclear Mo(IV) trigonal prismatic node,"a=13.89(2) Å, c=10.38(4) Å, P−31m",,,not_reported,not_reported,,,10.1039/d0sc02515a,ok,
10.1039/c2ce05586d,downloaded\10.1039_c2ce05586d.pdf,SI downloaded\10.1039_c2ce05586d_SI.pdf,mof_json_store\10.1039_c2ce05586d\raw_output.json,mof_json_store\10.1039_c2ce05586d\synthesis_001.json,no,,,819901,Co(NO3)2·6H2O,,"0.116 g, 4.0 mmol",4,mmol,nan,,,,,nan,,,,,"1,2,4,5-benzenetetracarboxylic acid",btec,"0.051 g, 2.0 mmol",,,"4,4'-bipyridine",bipy,"0.115 g, 6.0 mmol",,,,,,,,,,,,,,,,,,"N,N-dimethylformamide",DMF,10 mL,10.0,,,,,80.0,80 °C,48.0,2 days,Teflon-lined autoclave,static,"DMF, EtOH",,evacuated at 120 °C under vacuum for 2 h (after washing and drying at 60 °C in air),120.0,2.0,orange red crystals,39.0,0.33 × 0.16 × 0.09 mm,,,"Triclinic, P-1; a=8.8102(2) Å, b=15.6323(4) Å, c=16.3592(4) Å, α=103.5443(1)°, β=100.8107(1)°, γ=90.1909(1)°",,596.0,no,not_reported,250.0,hydrogen_storage,10.1039/c2ce05586d,ok,
10.1039/c2ce05586d,downloaded\10.1039_c2ce05586d.pdf,SI downloaded\10.1039_c2ce05586d_SI.pdf,mof_json_store\10.1039_c2ce05586d\raw_output.json,mof_json_store\10.1039_c2ce05586d\synthesis_002.json,no,,,819902,Co(NO3)2·6H2O,,"0.348 g, 1.2 mmol",1.2,mmol,nan,,,,,nan,,,,,"1,2,4,5-benzenetetracarboxylic acid",btec,"0.153 g, 6.0 mmol",,,"4,4'-bipyridine",bipy,"0.115 g, 6.0 mmol",,,,,,,,,,,,,,,,,,"N,N-dimethylformamide",DMF,10 mL,10.0,,,,,90.0,90 °C,72.0,3 days,Teflon-lined autoclave,static,"DMF, EtOH",,evacuated at 120 °C under vacuum for 2 h (after washing and drying at 60 °C in air),120.0,2.0,purple crystals,47.0,0.50 × 0.37 × 0.16 mm,,,"Monoclinic, P21/c; a=10.2537(2) Å, b=13.3383(3) Å, c=11.6839(3) Å, β=120.648(1)°",,,yes,not_reported,300.0,,10.1039/c2ce05586d,ok,
10.1002/adma.202414362,downloaded\10.1002_adma.202414362.pdf,SI downloaded\10.1002_adma.202414362_SI.pdf,mof_json_store\10.1002_adma.202414362\raw_output.json,mof_json_store\10.1002_adma.202414362\synthesis_001.json,no,,Fe-mos-MOF-1,,Cd(NO3)2·4H2O,,"DMF solution of Fe3 cluster (100 mg, 3 mL)",0.383906,mmol,nan,,,,,nan,,,,,"1,3,5-tris(4’-carboxybiphenyl-3-yl)benzene",H3mTPB,"DMF solution of H3mTPB (50 mg, 3 mL)",50.0,mg,,,,,,,,,,,acetic acid,,0.6 mL,0.6,mL,,,,,,"N,N-dimethylformamide",DMF,3 mL + 3 mL (from two DMF solutions),,,,,,150.0,150 °C,24.0,1 day,15 mL Pyrex vial,sonicated 2 min; static during heating,"DMF, acetone","DMF 3×; acetone exchange 2 days, replaced 3× per day",120 °C under vacuum for 12 h,120.0,12.0,brown crystals,53.0,0.02 × 0.01 × 0.01 mm,mos,Fe3(μ3-O)(O2C)6 6-connected SBU,"a=19.8522 Å, b=19.8522 Å, c=22.8231 Å, α=β=90°, γ=120°, P63/m (150 K)",13.0,2080.0,not_reported,no,,,10.1002/adma.202414362,ok,
10.1039/c8dt04170a,downloaded\10.1039_c8dt04170a.pdf,SI downloaded\10.1039_c8dt04170a_SI.pdf,mof_json_store\10.1039_c8dt04170a\raw_output.json,mof_json_store\10.1039_c8dt04170a\synthesis_001.json,no,,[Cu(NI-mbpy-44)2(NO3)2]·4H2O (1),1832729,Cd(NO3)2·4H2O,,"12 mg, 0.052 mmol",0.052,mmol,nan,,,,,nan,,,,,"N-(pyridin-4-ylmethyl)-4-(pyridin-4-yl)-1,8-naphthalimide",NI-mbpy-44,"18 mg, 0.050 mmol",18.0,mg,,,,,,,,,,,,,,,,,,,,,dichloromethane,CH2Cl2,3 mL (bottom layer),3.0,methanol,MeOH,3 mL (top layer),3.0,25,room temperature,168.0,approximately 7 days,,static,,,,,,blue-colored crystals,72.0,,,"hexacoordinated Cu(II) {CuN4O2} octahedral nodes; 2D (4,4) grid; two-fold interweaved 2D+2D→2D","a=15.8566(6) Å, b=7.8896(3) Å, c=17.8929(7) Å, β=106.5390(10)°, P2/n",,,not_reported,no,227.0,dye_removal,10.1039/c8dt04170a,ok,
10.1002/asia.201900391,,SI downloaded\10.1002_asia.201900391_SI.pdf,mof_json_store\10.1002_asia.201900391\raw_output.json,mof_json_store\10.1002_asia.201900391\synthesis_001.json,no,,,,Zn(NO3)2·6H2O,,4 mg,0.0183924,mmol,nan,,,,,nan,,,,,H3NTB,H3NTB,3 mg,3.0,mg,,,,,,,,,,,formic acid,HCO2H,Present; molar ratio HCO2H/H2O/DMF = 833/1005/3259,,,,,,,,"N,N-dimethylformamide",DMF,In mixture; HCO2H/H2O/DMF = 833/1005/3259,,water,H2O,In mixture; HCO2H/H2O/DMF = 833/1005/3259,,120.0,120 °C,48.0,2 days,Pyrex vial,,DMF,three times,,,,yellow precipitates,,,,,,,,,,,,10.1002/asia.201900391,ok,
10.1021/ic402803s,downloaded\10.1021_ic402803s.pdf,SI downloaded\10.1021_ic402803s_SI.pdf,mof_json_store\10.1021_ic402803s\raw_output.json,mof_json_store\10.1021_ic402803s\synthesis_001.json,no,,,781861,Cu(NO3)2·3H2O,Tb4O7,"0.0280 g, 0.0375 mmol",0.0375,mmol,nan,,,,,nan,,,,,"pyridine-2,3,5,6-tetracarboxylic acid",H4ptc,"0.0383 g, 0.15 mmol",0.15,mmol,,,,,,,,,,,hydrochloric acid,HCl,"0.5 mL, 2 mol L−1",1.0,mmol,,,,,,water,H2O,10 mL,10.0,,,,,150.0,150 °C,24.0,24 h,25 mL Teflon high-temperature kettle,,,,,,,,52.0,,,"(8,8)-connected net; Tb1Tb2(pdc) 8-connected node; Tb3(ptc) 8-connected node","monoclinic, P21/c; a=27.780(6) Å, b=6.6928(13) Å, c=17.125(3) Å, α=90°, β=92.90(3)°, γ=90°",,,not_reported,not_reported,460.0,luminescence;sensing,10.1021/ic402803s,ok,
10.1021/ic402803s,downloaded\10.1021_ic402803s.pdf,SI downloaded\10.1021_ic402803s_SI.pdf,mof_json_store\10.1021_ic402803s\raw_output.json,mof_json_store\10.1021_ic402803s\synthesis_002.json,no,,,770816,Cu(NO3)2·3H2O,Yb(NO3)3·6H2O,"0.0934 g, 0.2 mmol",0.2,mmol,nan,,,,,nan,,,,,"pyridine-2,3,5,6-tetracarboxylic acid",H4ptc,"0.0510 g, 0.2 mmol",0.2,mmol,,,,,,,,,,,,,,,,,,,,,water,H2O,10 mL,10.0,,,,,150.0,150 °C,24.0,24 h,25 mL Teflon high-temperature kettle,,,,,,,colorless crystals,47.0,,,"(4,8)-connected; Yb2(ox) 4-connected SBU; Yb1(ptc) 8-connected SBU","triclinic, P-1; a=8.6697(17) Å, b=10.155(2) Å, c=13.455(3) Å, α=85.39(3)°, β=89.00(3)°, γ=77.26(3)°",,,not_reported,not_reported,,,10.1021/ic402803s,ok,
10.1021/acs.cgd.7b00795,downloaded\10.1021_acs.cgd.7b00795.pdf,SI downloaded\10.1021_acs.cgd.7b00795_SI.pdf,mof_json_store\10.1021_acs.cgd.7b00795\raw_output.json,mof_json_store\10.1021_acs.cgd.7b00795\synthesis_001.json,no,,,1483630,Zn(CH3COO)2·2H2O,,"14.0 mg, 0.056 mmol",0.056,mmol,nan,,,,,nan,,,,,"1,1′-ethynebenzene-3,3′,5,5′-tetracarboxylic acid",H4EBTC,"5 mg, 0.014 mmol",0.014,mmol,,,,,,,,,,,nitric acid,HNO3,"1.0 M in DMF, 0.02 mL",0.02,mmol,,,,,,dimethyl sulfoxide,DMSO,0.4 mL,0.4,methanol,MeOH,0.10 mL,0.1,110.0,110 °C,24.0,24 h,10 mL Teflon-lined autoclave,static,,,,,,green block-shaped crystals,65.0,,,planar [Ni3(μ3-O)] (6-connected) and [Ni6O5] (4-connected) SBUs,"a=20.9062(15) Å, b=20.9062(15) Å, c=15.8898(14) Å, P6/mmm",,,not_reported,not_reported,410.0,,10.1021/acs.cgd.7b00795,ok,
10.1021/acsami.8b10447,downloaded\10.1021_acsami.8b10447.pdf,SI downloaded\10.1021_acsami.8b10447_SI.pdf,mof_json_store\10.1021_acsami.8b10447\raw_output.json,mof_json_store\10.1021_acsami.8b10447\synthesis_001.json,yes,Other POMs failed to stabilize the MONT; only Dawson-type POMs yielded crystals.,HUST-200,1588734,Cu(NO3)2·3H2O,,"480 mg, 0.1 mmol",0.1,mmol,nan,,"150 mg, 0.6 mmol",0.6,mmol,nan,,,,,5-(2-pyrazinyl)tetrazole,pzta,"59 mg, 0.4 mmol",0.4,mmol,"4,4'-bipyridine",bpy,"57 mg, 0.3 mmol",0.3,mmol,,,,,,hydrochloric acid,HCl,"6 M, adjusted to starting pH = 3.4 (final pH ≈ 3.6)",,,,,,,,deionized water,H2O,15 mL,15.0,,,,,160.0,160 °C,96.0,96 h,23 mL Teflon-lined autoclave,stirred 60 min before sealing; static during heating,,,,,,green block crystals,53.0,,,"(4,5,6,9)-connected net with Dawson POM node","a=25.000(5), b=25.000(5), c=33.342(5) Å; trigonal, R-3",11.0,,yes,yes,,HER,10.1021/acsami.8b10447,ok,
10.1021/acsami.8b10447,downloaded\10.1021_acsami.8b10447.pdf,SI downloaded\10.1021_acsami.8b10447_SI.pdf,mof_json_store\10.1021_acsami.8b10447\raw_output.json,mof_json_store\10.1021_acsami.8b10447\synthesis_002.json,yes,Other POMs failed to stabilize the MONT; only Dawson-type POMs yielded crystals.,HUST-201,1588962,Cu(NO3)2·3H2O,,0.1 mmol (same stoichiometry as HUST-200),0.1,mmol,nan,,0.6 mmol (same as HUST-200),0.6,mmol,nan,,,,,5-(2-pyrazinyl)tetrazole,pzta,0.4 mmol (same as HUST-200),0.4,mmol,"4,4'-bipyridine",bpy,0.3 mmol (same as HUST-200),0.3,mmol,,,,,,hydrochloric acid,HCl,"6 M, adjusted pH (final pH ≈ 3.5)",,,,,,,,deionized water,H2O,15 mL (same as HUST-200),15.0,,,,,160.0,160 °C,96.0,96 h,23 mL Teflon-lined autoclave,stirred 60 min before sealing; static during heating,,,,,,,47.0,,,"(4,5,6,9)-connected net with Dawson POM node","a=24.991(5), b=24.991(5), c=33.361(5) Å; trigonal, R-3",11.0,,yes,yes,,HER,10.1021/acsami.8b10447,ok,
10.1039/c4nj01499e,downloaded\10.1039_c4nj01499e.pdf,SI downloaded\10.1039_c4nj01499e_SI.pdf,mof_json_store\10.1039_c4nj01499e\raw_output.json,mof_json_store\10.1039_c4nj01499e\synthesis_001.json,yes,Screened ratios/concentration; only specific conditions gave crystals. Replacing CuBr2 with Cu(NO3)2 or CuCl2 or using K3[Fe(CN)6] gave no crystals; 2 required exactly 7 days.,[{Cu(CN)}4(btb)]n,1019230,Cr(NO3)3·9H2O,,"0.2204 g, 0.9867 mmol",0.9867,mmol,nan,,"0.3005 g, 0.7114 mmol",0.7114,mmol,nan,,,,,"1,4-bis(1H-1,2,4-triazol-1-yl) butane",btb,"0.2527 g, 1.3146 mmol",1.3146,mmol,,,,,,,,,,,,,,,,,,,,,water,H2O,20 mL,20.0,,,,,140.0,140 °C,120.0,5 days,30 mL Teflon-lined stainless steel autoclave,,,,,,,white block crystals,32.0,0.21 × 0.17 × 0.14 mm,,,"Monoclinic, P21/c; a=15.368(10) Å, b=8.370(6) Å, c=13.710(9) Å, β=101.697(12)°",,,not_reported,not_reported,223.0,luminescence,10.1039/c4nj01499e,ok,
10.1039/c4nj01499e,downloaded\10.1039_c4nj01499e.pdf,SI downloaded\10.1039_c4nj01499e_SI.pdf,mof_json_store\10.1039_c4nj01499e\raw_output.json,mof_json_store\10.1039_c4nj01499e\synthesis_002.json,yes,Screened ratios/concentration; only specific conditions gave crystals. Replacing CuBr2 with Cu(NO3)2 or CuCl2 or using K3[Fe(CN)6] gave no crystals; 2 required exactly 7 days.,[Cu(CN)(bth)0.5]n,1019231,Cr(NO3)3·9H2O,,"0.4463 g, 1.998 mmol",1.998,mmol,nan,,"0.6088 g, 1.441 mmol",1.441,mmol,nan,,,,,"1,6-bis(1,2,4-triazol-1-yl) hexane",bth,"0.5041 g, 2.29 mmol",2.29,mmol,,,,,,,,,,,,,,,,,,,,,water,H2O,20 mL,20.0,,,,,140.0,140 °C,168.0,7 days,30 mL Teflon-lined stainless steel autoclave,,,,,,,white block crystals,30.0,0.26 × 0.22 × 0.17 mm,,,"Orthorhombic, Fdd2; a=15.836(5) Å, b=24.736(7) Å, c=7.948(2) Å",,0.3193,not_reported,not_reported,214.0,luminescence,10.1039/c4nj01499e,ok,
10.1021/jacs.6b12847,downloaded\10.1021_jacs.6b12847.pdf,SI downloaded\10.1021_jacs.6b12847_SI.pdf,mof_json_store\10.1021_jacs.6b12847\raw_output.json,mof_json_store\10.1021_jacs.6b12847\synthesis_001.json,no,,,,Cr(NO3)3·9H2O,,"8.9 mg, 0.020 mmol",0.02,mmol,nan,,,,,nan,,,,,5-(phosphonomethyl)isophthalic acid,H4L,"7.8 mg, 0.03 mmol",0.03,mmol,,,,,,,,,,,sodium hydroxide,NaOH,"4.8 mg, 0.12 mmol",0.12,mmol,,,,,,"N,N-dimethylformamide",DMF,"DMF/H2O 1:1 v/v, total 2.0 mL",,water,H2O,"DMF/H2O 1:1 v/v, total 2.0 mL",,160.0,160 °C,72.0,3 days,"Teflon-lined stainless steel container (23 mL), sealed",static,,,,,,colorless blocks,61.0,0.32 × 0.29 × 0.26 mm,,"EuO6 nodes; 6,6-connected layered anionic framework","a=10.0517 Å, b=15.2693 Å, c=9.3047 Å, β=90.4838°, P21/c (300 K)",,,not_reported,yes,,proton_conduction,10.1021/jacs.6b12847,ok,
10.1039/c8dt01117f,downloaded\10.1039_c8dt01117f.pdf,SI downloaded\10.1039_c8dt01117f_SI.pdf,mof_json_store\10.1039_c8dt01117f\raw_output.json,mof_json_store\10.1039_c8dt01117f\synthesis_001.json,no,,"Cu(4,4′-bipy)(NO3)2",,Cr(NO3)3·9H2O,,1 mmol in 15 mL EtOH,1,mmol,nan,,,,,nan,,,,,"4,4'-bipyridine",bipy,2 mmol,2.0,mmol,,,,,,,,,,,polyvinyl pyrrolidone (Mw ≈ 55 000),PVP,400 mg,400.0,mg,,,,,,ethanol,EtOH,30 mL total (15 mL + 15 mL),30.0,,,,,100.0,100 °C,24.0,24 h,50 mL Teflon-lined stainless autoclave,static,"EtOH, CH2Cl2",,,,,purple square nanoplatelets,,lateral 4–6 μm; thickness ∼80 nm,,"Cu(II) 1D chains via 4,4′-bipy; cross-weaved layers","a=7.812 Å, c=20.232 Å, P41212/P43212",5.5,7.4,not_reported,no,250.0,,10.1039/c8dt01117f,ok,
10.1039/c8dt01117f,downloaded\10.1039_c8dt01117f.pdf,SI downloaded\10.1039_c8dt01117f_SI.pdf,mof_json_store\10.1039_c8dt01117f\raw_output.json,mof_json_store\10.1039_c8dt01117f\synthesis_002.json,no,,"Cu(4,4′-bipy)(NO3)2",,CdSO4,,1 mmol in 15 mL EtOH,1,mmol,nan,,,,,nan,,,,,"4,4'-bipyridine",bipy,2 mmol,2.0,mmol,,,,,,,,,,,,,,,,,,,,,ethanol,EtOH,30 mL total (15 mL + 15 mL),30.0,,,,,100.0,100 °C,24.0,24 h,50 mL Teflon-lined stainless autoclave,static,"EtOH, CH2Cl2",,,,,purple cubic-like crystals,,3–6 μm,,"Cu(II) 1D chains via 4,4′-bipy; cross-weaved layers","a=7.812 Å, c=20.232 Å, P41212/P43212",5.5,7.4,not_reported,no,250.0,,10.1039/c8dt01117f,ok,
10.1021/ic050999x,downloaded\10.1021_ic050999x.pdf,SI downloaded\10.1021_ic050999x_SI.pdf,mof_json_store\10.1021_ic050999x\raw_output.json,mof_json_store\10.1021_ic050999x\synthesis_001.json,no,,,251451,Cd(ClO4)2·6H2O,,"0.25 mmol, 72.8 mg",0.25,mmol,nan,,,,,nan,,,,,"1,2-bis(imidazol-1′-yl)ethane",bime,"0.25 mmol, 40.5 mg",0.25,mmol,5-hydroxyisophthalic acid,HO-H2BDC,"0.25 mmol, 45.5 mg",0.25,mmol,,,,,,sodium hydroxide,NaOH,"0.50 mmol, 20.0 mg",0.5,mmol,,,,,,water,H2O,18 mL,18.0,,,,,170.0,170 °C,96.0,4 days,Teflon-lined stainless steel vessel,static,"methanol, ether",,dried in a vacuum,,,deep red block crystals,62.0,0.20 × 0.18 × 0.12 mm,,μ3-OH/carboxylate mixed-bridged 1D Co–O chains extended to 3D,"a=18.458(2) Å, b=12.0616(14) Å, c=11.4859(14) Å, Pbcn",,,not_reported,not_reported,,,10.1021/ic050999x,ok,
10.1021/ic050999x,downloaded\10.1021_ic050999x.pdf,SI downloaded\10.1021_ic050999x_SI.pdf,mof_json_store\10.1021_ic050999x\raw_output.json,mof_json_store\10.1021_ic050999x\synthesis_002.json,no,,,251452,Cd(NO3)2·4H2O,,"0.25 mmol, 60.4 mg",0.25,mmol,nan,,,,,nan,,,,,"1,2-bis(imidazol-1′-yl)ethane",bime,"0.25 mmol, 40.5 mg",0.25,mmol,5-hydroxyisophthalic acid,HO-H2BDC,"0.25 mmol, 45.5 mg",0.25,mmol,,,,,,sodium hydroxide,NaOH,"0.50 mmol, 20.0 mg",0.5,mmol,,,,,,water,H2O,18 mL,18.0,,,,,170.0,170 °C,96.0,4 days,Teflon-lined stainless steel vessel,static,"methanol, ether",,dried in a vacuum,,,blue block crystals,56.0,0.12 × 0.10 × 0.10 mm,,μ3-OH/carboxylate mixed-bridged 1D Cu–O chains extended to 3D,"a=18.2119(12) Å, b=11.6847(7) Å, c=12.0688(6) Å, Pbcn",,,not_reported,not_reported,,,10.1021/ic050999x,ok,
10.1039/d2nj01490d,downloaded\10.1039_d2nj01490d.pdf,SI downloaded\10.1039_d2nj01490d_SI.pdf,mof_json_store\10.1039_d2nj01490d\raw_output.json,mof_json_store\10.1039_d2nj01490d\synthesis_001.json,no,,Cu–ABDC,,Cd(ClO4)2·6H2O,,48.4 mg,0.142603,mmol,nan,,,,,nan,,,,,2-aminoterephthalic acid,H2ABDC,10.86 mg,10.86,mg,,,,,,,,,,,polyvinylpyrrolidone,PVP,0.4 g,0.4,g,,,,,,"N,N-dimethylformamide",DMF,24 mL total (8 mL with PVP + 8 mL for Cu salt + 8 mL for linker),24.0,ethanol,EtOH,8 mL (with PVP),8.0,100.0,100 °C,14.0,14 h,Teflon-lined autoclave,ultrasonicated 30 min before heating,distilled water,repeatedly,dried in an oven,,,spherical particles,,400–600 nm,,,,,,,,,,10.1039/d2nj01490d,ok,
10.1021/acsami.3c15669,downloaded\10.1021_acsami.3c15669.pdf,,mof_json_store\10.1021_acsami.3c15669\raw_output.json,mof_json_store\10.1021_acsami.3c15669\synthesis_003.json,no,,MIL-101(Fe),,Co(NO3)2·6H2O,,0.675 g (2.45 mmol),2.45,mmol,nan,,,,,nan,,,,,terephthalic acid,BDC,0.206 g (1.24 mmol),0.206,g,,,,,,,,,,,,,,,,,,,,,"N,N-dimethylformamide",DMF,30 mL,30.0,,,,,110.0,110 °C,20.0,20 h,Teflon-lined autoclave,static,"DMF, ethanol",several times,dried at 60 °C for 16 h,60.0,16.0,polyhedral/octahedral crystals,,2–3 μm,,Fe3O oxo-trimer nodes,,30.0,2270.3,not_reported,not_reported,330.0,phosphate_adsorption,10.1021/acsami.3c15669,ok,
10.1039/d2nr05229f,downloaded\10.1039_d2nr05229f.pdf,SI downloaded\10.1039_d2nr05229f_SI.pdf,mof_json_store\10.1039_d2nr05229f\raw_output.json,mof_json_store\10.1039_d2nr05229f\synthesis_001.json,yes,High DA-HCl (≥240 mg L−1) gave no MOF formation; HCl or DA alone failed to produce ultrathin nanosheets.,Cu-TCPP,,Co(NO3)2·6H2O,,14.4 mg (0.060 mmol),0.06,mmol,nan,,,,,nan,,,,,meso-tetra(4-carboxyphenyl)porphine,TCPP,16.0 mg (0.020 mmol),0.02,mmol,,,,,,,,,,,,,,,,,,,,,DMF/EtOH mixture,DMF/EtOH,48 mL (3:1 v/v),,DMF/EtOH mixture,DMF/EtOH,16 mL (3:1 v/v),,80.0,80 °C,3.0,3 h; sonicated 10 min before heating,100 mL capped vial,stirred,ethanol,twice,,,,red bulk (irregular),,,,Cu2(COO)4 paddlewheel nodes,,,547.0,,not_reported,355.0,,10.1039/d2nr05229f,ok,
10.1039/d2nr05229f,downloaded\10.1039_d2nr05229f.pdf,SI downloaded\10.1039_d2nr05229f_SI.pdf,mof_json_store\10.1039_d2nr05229f\raw_output.json,mof_json_store\10.1039_d2nr05229f\synthesis_002.json,yes,High DA-HCl (≥240 mg L−1) gave no MOF formation; HCl or DA alone failed to produce ultrathin nanosheets.,Cu-TCPP-PVP,,Co(NO3)2·6H2O,,14.4 mg (0.060 mmol),0.06,mmol,nan,,,,,nan,,,,,meso-tetra(4-carboxyphenyl)porphine,TCPP,16.0 mg (0.020 mmol),0.02,mmol,,,,,,,,,,,"polyvinylpyrrolidone (PVP, Mw ≈ 40 000)",PVP,40.0 mg,40.0,mg,,,,,,DMF/EtOH mixture,DMF/EtOH,48 mL (3:1 v/v),,DMF/EtOH mixture,DMF/EtOH,16 mL (3:1 v/v),,80.0,80 °C,3.0,3 h; sonicated 10 min before heating,100 mL capped vial,stirred,ethanol,twice,,,,red nanosheets (pleated),,,,Cu2(COO)4 paddlewheel nodes,,,193.0,,not_reported,300.0,,10.1039/d2nr05229f,ok,
10.1039/d2nr05229f,downloaded\10.1039_d2nr05229f.pdf,SI downloaded\10.1039_d2nr05229f_SI.pdf,mof_json_store\10.1039_d2nr05229f\raw_output.json,mof_json_store\10.1039_d2nr05229f\synthesis_003.json,yes,High DA-HCl (≥240 mg L−1) gave no MOF formation; HCl or DA alone failed to produce ultrathin nanosheets.,Cu-TCPP-DA,,Zn(NO3)2·6H2O,,14.4 mg (0.060 mmol),0.06,mmol,nan,,,,,nan,,,,,meso-tetra(4-carboxyphenyl)porphine,TCPP,16.0 mg (0.020 mmol),0.02,mmol,,,,,,,,,,,dopamine hydrochloride (DA-HCl),,10 mg,10.0,mg,trifluoroacetic acid (TFA) solution,TFA,40 µL of 114.02 g L−1 solution,,,DMF/EtOH mixture,DMF/EtOH,48 mL (3:1 v/v),,DMF/EtOH mixture,DMF/EtOH,16 mL (3:1 v/v),,80.0,80 °C,3.0,3 h; sonicated 10 min before heating,100 mL capped vial,stirred,ethanol,three times,,,,purple ultrathin rectangular nanosheets,,,,Cu2(COO)4 paddlewheel nodes,,13.0,646.0,,not_reported,355.0,,10.1039/d2nr05229f,ok,
10.1039/b609733b,downloaded\10.1039_b609733b.pdf,,mof_json_store\10.1039_b609733b\raw_output.json,mof_json_store\10.1039_b609733b\synthesis_001.json,yes,"Initial 3:1:3 Zn:M:H2BPDC gave microcrystalline mixtures; Cu gave no single crystals; varying ratios (2:1:3, 3:1:3, 2:2:3) did not change products.",,613447,Zn(NO3)2·6H2O,,0.0523 g (0.2 mmol),0.2,mmol,nan,,0.0582 g (0.2 mmol),0.2,mmol,nan,,,,,"biphenyl-4,4'-dicarboxylic acid",H2BPDC,0.073 g (0.3 mmol),0.3,mmol,,,,,,,,,,,,,,,,,,,,,"N,N-dimethylformamide",DMF,10 mL,10.0,,,,,105.0,heated at 2 °C min−1 to 105 °C; cooled at 1 °C min−1,40.0,40 h,pressure glass tube (30 mL),static,DMF,3 × 2 mL,dried in air for ca. 2–3 min,,,dark purple block-like crystals,81.0,,,"linear Zn2Co SBU (Zn tetra, Co octa)","P21/n, a=20.463(4), b=14.819(3), c=23.023(5) Å, beta=111.75(3)°",,,not_reported,not_reported,,,10.1039/b609733b,ok,
10.1039/b609733b,downloaded\10.1039_b609733b.pdf,,mof_json_store\10.1039_b609733b\raw_output.json,mof_json_store\10.1039_b609733b\synthesis_002.json,yes,"Initial 3:1:3 Zn:M:H2BPDC gave microcrystalline mixtures; Cu gave no single crystals; varying ratios (2:1:3, 3:1:3, 2:2:3) did not change products.",,613449,Zn(NO3)2·6H2O,,0.0523 g (0.2 mmol),0.2,mmol,nan,,0.0582 g (0.2 mmol),0.2,mmol,nan,,,,,"biphenyl-4,4'-dicarboxylic acid",H2BPDC,0.073 g (0.3 mmol),0.3,mmol,,,,,,,,,,,,,,,,,,,,,"N,N-dimethylformamide",DMF,10 mL,10.0,,,,,105.0,heated at 2 °C min−1 to 105 °C; cooled at 1 °C min−1,40.0,40 h,pressure glass tube (30 mL),static,DMF,3 × 2 mL,dried in air for ca. 2–3 min,,,light green block-like crystals,63.0,,,"linear Zn2Ni SBU (Zn tetra, Ni octa)","P21/n, a=11.670(2), b=14.742(3), c=19.391(4) Å, beta=102.29(3)°",,,not_reported,not_reported,,,10.1039/b609733b,ok,
10.1039/b609733b,downloaded\10.1039_b609733b.pdf,,mof_json_store\10.1039_b609733b\raw_output.json,mof_json_store\10.1039_b609733b\synthesis_003.json,yes,"Initial 3:1:3 Zn:M:H2BPDC gave microcrystalline mixtures; Cu gave no single crystals; varying ratios (2:1:3, 3:1:3, 2:2:3) did not change products.",,613448,Zn(NO3)2·6H2O,,0.0784 g (0.3 mmol),0.3,mmol,nan,,0.02 g (0.1 mmol),0.1,mmol,nan,,,,,"biphenyl-4,4'-dicarboxylic acid",H2BPDC,0.073 g (0.3 mmol),0.3,mmol,,,,,,,,,,,,,,,,,,,,,"N,N-dimethylformamide",DMF,10 mL,10.0,,,,,105.0,heated at 2 °C min−1 to 105 °C; cooled at 1 °C min−1,40.0,40 h,pressure glass tube (30 mL),static,DMF,3 × 2 mL,dried in air for ca. 2–3 min,,,colorless block-like crystals,81.0,,,"linear Zn2Cd SBU (Zn tetra, Cd octa)","P21/n, a=11.491(2), b=14.837(3), c=19.386(4) Å, beta=101.53(3)°",,,not_reported,not_reported,,,10.1039/b609733b,ok,
10.1021/acs.inorgchem.2c00608,downloaded\10.1021_acs.inorgchem.2c00608.pdf,SI downloaded\10.1021_acs.inorgchem.2c00608_SI.pdf,mof_json_store\10.1021_acs.inorgchem.2c00608\raw_output.json,mof_json_store\10.1021_acs.inorgchem.2c00608\synthesis_001.json,yes,No crystals without DMF; insufficient water (0–78 equiv) gave no crystals; 274 equiv H2O or 120 °C/24 h produced cloudy solutions/yellow flakes inconsistent with Zn3.,Zn3(NH2BDC)3(DABCO) (Zn3),,Zn(NO3)2·6H2O,,500 mg (1.68 mmol),1.68,mmol,nan,,,,,nan,,,,,2-amino-terephthalic acid,NH2BDC,268 mg (1.53 mmol),1.53,mmol,"1,4-diazabicyclo[2.2.2]octane",DABCO,95 mg (0.85 mmol),0.85,mmol,,,,,,"N,N-dimethylformamide",DMF,1.2 mL,1.2,mL,,,,,,dimethylsulfoxide,DMSO,18 mL,18.0,water,H2O,2.8 mL,2.8,110.0,110 °C,72.0,72 h,"Duran glass bottle (25 mL), sealed",static,MeOH or CH2Cl2,"wash 2× 10 mL, then soak (~20 mL) overnight",55 °C under vacuum (<1 mmHg) for 1080 min,55.0,18.0,"yellow, hexagonal-shaped crystals",,>3 mm (smallest dimension),,trimetallic node with central fac-MO6 octahedron between two ZnO3N tetrahedra,,,100.0,not_reported,not_reported,,CO2_capture,10.1021/acs.inorgchem.2c00608,ok,
10.1021/acs.inorgchem.2c00608,downloaded\10.1021_acs.inorgchem.2c00608.pdf,SI downloaded\10.1021_acs.inorgchem.2c00608_SI.pdf,mof_json_store\10.1021_acs.inorgchem.2c00608\raw_output.json,mof_json_store\10.1021_acs.inorgchem.2c00608\synthesis_002.json,yes,No crystals without DMF; insufficient water (0–78 equiv) gave no crystals; 274 equiv H2O or 120 °C/24 h produced cloudy solutions/yellow flakes inconsistent with Zn3.,Zn2Cd(NH2BDC)3(DABCO) (Zn2Cd),,Zn(NO3)2·6H2O,,333 mg (1.12 mmol),1.12,mmol,nan,,173 mg (0.56 mmol),0.56,mmol,nan,,,,,2-amino-terephthalic acid,NH2BDC,268 mg (1.53 mmol),1.53,mmol,"1,4-diazabicyclo[2.2.2]octane",DABCO,95 mg (0.85 mmol),0.85,mmol,,,,,,"N,N-dimethylformamide",DMF,1.2 mL,1.2,mL,,,,,,dimethylsulfoxide,DMSO,18 mL,18.0,water,H2O,2.8 mL,2.8,110.0,110 °C,48.0,48 h,"Duran glass bottle (25 mL), sealed",static,MeOH or CH2Cl2,"wash 2× 10 mL, then soak (~20 mL) overnight",55 °C under vacuum (<1 mmHg) for 1080 min,55.0,18.0,"yellow, hexagonal-shaped crystals",,,,trimetallic node with central fac-MO6 octahedron between two ZnO3N tetrahedra,,,140.0,not_reported,not_reported,,CO2_capture,10.1021/acs.inorgchem.2c00608,ok,
10.1002/anie.202405333,downloaded\10.1002_anie.202405333.pdf,SI downloaded\10.1002_anie.202405333_SI.pdf,mof_json_store\10.1002_anie.202405333\raw_output.json,mof_json_store\10.1002_anie.202405333\synthesis_001.json,no,,Co-DHHBTN,,Zn(NO3)2·6H2O,,9.9 mg (0.04 mmol),0.04,mmol,nan,,,,,nan,,,,,"2,3,6,7,12,13,16,17,22,23,26,27-dodechydroxylhexabenzo[a,c,k,m,u,w]trinaphthylene",DHHBTN,8.71 mg (0.01 mmol),8.71,mg,,,,,,,,,,,,,,,,,,,,,water,H2O,3 mL,3.0,N-methylpyrrolidone,NMP,1 mL,1.0,85.0,85 °C,24.0,24 h,8 mL glass vial,static,"H2O, EtOH",,"Soak in H2O at 60 °C for 18 h (solvent exchanged every 6 h), then dry under vacuum at 60 °C for 24 h",60.0,24.0,brownish-black rods (nanorods to microrods),,,,MO4 linkage in 2D layers,"a=b=30.15 Å, c=3.43 Å, P6/MMM",,136.1,not_reported,not_reported,,electrical_conductivity,10.1002/anie.202405333,ok,
10.1002/anie.202405333,downloaded\10.1002_anie.202405333.pdf,SI downloaded\10.1002_anie.202405333_SI.pdf,mof_json_store\10.1002_anie.202405333\raw_output.json,mof_json_store\10.1002_anie.202405333\synthesis_002.json,no,,Ni-DHHBTN,,Zn(NO3)2·6H2O,,19.9 mg (0.08 mmol),0.08,mmol,nan,,,,,nan,,,,,"2,3,6,7,12,13,16,17,22,23,26,27-dodechydroxylhexabenzo[a,c,k,m,u,w]trinaphthylene",DHHBTN,17.42 mg (0.02 mmol),17.42,mg,,,,,,,,,,,,,,,,,,,,,water,H2O,3 mL,3.0,N-methylpyrrolidone,NMP,1 mL,1.0,85.0,85 °C,24.0,24 h,8 mL glass vial,static,"H2O, EtOH",,"Soak in H2O at 60 °C for 18 h (solvent exchanged every 6 h), then dry under vacuum at 60 °C for 24 h",60.0,24.0,black rods (nanorods to microrods),,,,MO4 linkage in 2D layers,"a=b=30.21 Å, c=3.43 Å, P6/MMM",,72.4,not_reported,not_reported,,electrical_conductivity,10.1002/anie.202405333,ok,
10.1002/anie.202405333,downloaded\10.1002_anie.202405333.pdf,SI downloaded\10.1002_anie.202405333_SI.pdf,mof_json_store\10.1002_anie.202405333\raw_output.json,mof_json_store\10.1002_anie.202405333\synthesis_003.json,no,,Cu-DHHBTN,,Zn(NO3)2·6H2O,,29.6 mg (0.08 mmol),0.08,mmol,nan,,,,,nan,,,,,"2,3,6,7,12,13,16,17,22,23,26,27-dodechydroxylhexabenzo[a,c,k,m,u,w]trinaphthylene",DHHBTN,17.42 mg (0.02 mmol),17.42,mg,,,,,,,,,,,,,,,,,,,,,water,H2O,3 mL,3.0,N-methylpyrrolidone,NMP,1 mL,1.0,85.0,85 °C,24.0,24 h,8 mL glass vial,static,"H2O, EtOH",,"Soak in H2O at 60 °C for 18 h (solvent exchanged every 6 h), then dry under vacuum at 60 °C for 24 h",60.0,24.0,greenish-black rods (nanorods to microrods),,,,MO4 linkage in 2D layers,"a=29.73 Å, b=30.04 Å, c=3.47 Å",,229.5,not_reported,not_reported,,electrical_conductivity,10.1002/anie.202405333,ok,
10.1039/c0ce00687d,downloaded\10.1039_c0ce00687d.pdf,SI downloaded\10.1039_c0ce00687d_SI.pdf,mof_json_store\10.1039_c0ce00687d\raw_output.json,mof_json_store\10.1039_c0ce00687d\synthesis_001.json,yes,"2 cannot be directly synthesized at 70 °C or without 2,2′-bpy",,776834,Zn(NO3)2·6H2O,,"0.115 g, 0.525 mmol",0.525,mmol,nan,,,,,nan,,,,,4-phosphonobenzoic acid,,"0.094 g, 0.475 mmol",0.475,mmol,"2,2′-bipyridine",bipy,"0.157 g, 1.01 mmol",1.01,mmol,,,,,,,,,,,,,,,,"N,N-dimethylformamide",DMF,5 mL,5.0,water,H2O,5 mL,5.0,170.0,170 °C,96.0,4 d,,,distilled water,,,,,block crystals,44.6,0.10 × 0.08 × 0.08 mm,,Zn1 N2O3 trigonal-bipyramidal; Zn2 tetrahedral; chains cross-linked by pbc,"a=14.330(5) Å, b=13.962(5) Å, c=17.424(6) Å, β=98.347(4)°, C2/c",,,not_reported,not_reported,400.0,,10.1039/c0ce00687d,ok,
10.1039/d5nj02067k,downloaded\10.1039_d5nj02067k.pdf,SI downloaded\10.1039_d5nj02067k_SI.pdf,mof_json_store\10.1039_d5nj02067k\raw_output.json,mof_json_store\10.1039_d5nj02067k\synthesis_001.json,no,,[Dy(Seb)1.5(H2O)2]n,,Ti(OC4H9)4,,"0.0373 g, 0.1 mmol",0.1,mmol,nan,,,,,nan,,,,,sebacic acid,H2Seb,"0.0404 g, 0.2 mmol",0.2,mmol,,,,,,,,,,,hydrochloric acid (38%),HCl,"0.2 mL, 38%",,,,,,,,water,H2O,2.5 mL,2.5,ethanol,EtOH,2.5 mL,2.5,150.0,150 °C,240.0,10 days,Teflon-lined autoclave (25 mL),stirred 15 min; static during heating,water,,dried in air,,,colorless block crystals,65.73,,sql,Dy2 dimer nodes; 2-D layer,"a=16.2582(8) Å, b=13.8015(7) Å, c=8.9584(4) Å, β=105.0566(18)°, P21/c",,,not_reported,not_reported,,,10.1039/d5nj02067k,ok,
10.1039/d5nj02067k,downloaded\10.1039_d5nj02067k.pdf,SI downloaded\10.1039_d5nj02067k_SI.pdf,mof_json_store\10.1039_d5nj02067k\raw_output.json,mof_json_store\10.1039_d5nj02067k\synthesis_002.json,no,,{[Sm2(Seb)3H2O]·10.5H2O}n,,ZrCl4,,0.0349 g,0.149762,mmol,nan,,,,,nan,,,,,sebacic acid,H2Seb,"0.0404 g, 0.2 mmol",0.2,mmol,,,,,,,,,,,hydrochloric acid (38%),HCl,"0.2 mL, 38%",,,,,,,,water,H2O,2.5 mL,2.5,ethanol,EtOH,2.5 mL,2.5,150.0,150 °C,240.0,10 days,Teflon-lined autoclave (25 mL),stirred 15 min; static during heating,water,,dried in air,,,colorless block crystals,45.33,,,"edge-shared chains of LnO8(H2O)x (x=0,1)","a=14.2827(6) Å, b=8.1384(3) Å, c=60.234(2) Å, β=95.9550(10)°, C2/c",,,not_reported,not_reported,,,10.1039/d5nj02067k,ok,
10.1039/d5nj02067k,downloaded\10.1039_d5nj02067k.pdf,SI downloaded\10.1039_d5nj02067k_SI.pdf,mof_json_store\10.1039_d5nj02067k\raw_output.json,mof_json_store\10.1039_d5nj02067k\synthesis_003.json,no,,{[Eu2(Seb)3H2O]·10.5H2O}n,,ZrCl4,,0.0352 g,0.15105,mmol,nan,,,,,nan,,,,,sebacic acid,H2Seb,"0.0404 g, 0.2 mmol",0.2,mmol,,,,,,,,,,,hydrochloric acid (38%),HCl,"0.2 mL, 38%",,,,,,,,water,H2O,2.5 mL,2.5,ethanol,EtOH,2.5 mL,2.5,150.0,150 °C,240.0,10 days,Teflon-lined autoclave (25 mL),stirred 15 min; static during heating,water,,dried in air,,,colorless block crystals,50.72,,,"edge-shared chains of LnO8(H2O)x (x=0,1)","a=14.248(2) Å, b=8.1274(12) Å, c=60.072(9) Å, β=96.073(4)°, C2/c",,,not_reported,yes,,luminescence;sensing,10.1039/d5nj02067k,ok,
10.1039/d5nj02067k,downloaded\10.1039_d5nj02067k.pdf,SI downloaded\10.1039_d5nj02067k_SI.pdf,mof_json_store\10.1039_d5nj02067k\raw_output.json,mof_json_store\10.1039_d5nj02067k\synthesis_004.json,no,,{[Gd2(Seb)3H2O]·10.5H2O}n,,ZrCl4,,0.0365 g,0.156628,mmol,nan,,,,,nan,,,,,sebacic acid,H2Seb,"0.0404 g, 0.2 mmol",0.2,mmol,,,,,,,,,,,hydrochloric acid (38%),HCl,"0.2 mL, 38%",,,,,,,,water,H2O,2.5 mL,2.5,ethanol,EtOH,2.5 mL,2.5,150.0,150 °C,240.0,10 days,Teflon-lined autoclave (25 mL),stirred 15 min; static during heating,water,,dried in air,,,colorless block crystals,47.81,,,"edge-shared chains of LnO8(H2O)x (x=0,1)","a=14.2110(11) Å, b=8.1027(6) Å, c=60.154(5) Å, β=96.168(2)°, C2/c",,,not_reported,not_reported,,,10.1039/d5nj02067k,ok,
10.1039/d5nj02067k,downloaded\10.1039_d5nj02067k.pdf,SI downloaded\10.1039_d5nj02067k_SI.pdf,mof_json_store\10.1039_d5nj02067k\raw_output.json,mof_json_store\10.1039_d5nj02067k\synthesis_005.json,no,,{[Tb2(Seb)3H2O]·10.5H2O}n,,ZrCl4,,0.0366 g,0.157057,mmol,nan,,,,,nan,,,,,sebacic acid,H2Seb,"0.0404 g, 0.2 mmol",0.2,mmol,,,,,,,,,,,hydrochloric acid (38%),HCl,"0.2 mL, 38%",,,,,,,,water,H2O,2.5 mL,2.5,ethanol,EtOH,2.5 mL,2.5,150.0,150 °C,240.0,10 days,Teflon-lined autoclave (25 mL),stirred 15 min; static during heating,water,,dried in air,,,colorless block crystals,42.09,,,"edge-shared chains of LnO8(H2O)x (x=0,1)","a=14.1736(7) Å, b=8.0917(4) Å, c=60.102(3) Å, β=96.3080(10)°, C2/c",,,not_reported,yes,,luminescence;sensing,10.1039/d5nj02067k,ok,
10.1039/c9ce01676g,downloaded\10.1039_c9ce01676g.pdf,SI downloaded\10.1039_c9ce01676g_SI.pdf,mof_json_store\10.1039_c9ce01676g\raw_output.json,mof_json_store\10.1039_c9ce01676g\synthesis_001.json,yes,Without organic amine no product; acidic pH gave poor crystallinity; alkaline pH 8.2–8.6 gave no HKUST-1.,HKUST-1,,aqueous,,1093 mg (4.5 mmol),4.5,mmol,aqueous,,,,,nan,,,,,"benzene-1,3,5-tricarboxylic acid",H3BTC,525 mg (2.5 mmol),2.5,mmol,,,,,,,,,,,"N,N,N,N-tetramethyl-1,6-hexanediamine",,6.75 mmol,6.75,mmol,,,,,,methanol,MeOH,15 mL,15.0,water,H2O,15 mL,15.0,25.0,room temperature,0.017,1 min,,fast magnetic stirring,"MeOH, EtOH","MeOH, then EtOH 4×","ethanol exchange at 373 K for 48 h (4 times), then dried overnight at 393 K",120.0,48.0,octahedra with vermiform mesopores,87.0,500 ± 100 nm,,,,,916.0,,,,,10.1039/c9ce01676g,ok,
10.1039/c9ce01676g,downloaded\10.1039_c9ce01676g.pdf,SI downloaded\10.1039_c9ce01676g_SI.pdf,mof_json_store\10.1039_c9ce01676g\raw_output.json,mof_json_store\10.1039_c9ce01676g\synthesis_002.json,yes,Without organic amine no product; acidic pH gave poor crystallinity; alkaline pH 8.2–8.6 gave no HKUST-1.,HKUST-1,,aqueous,,1093 mg (4.5 mmol),4.5,mmol,aqueous,,,,,nan,,,,,"benzene-1,3,5-tricarboxylic acid",H3BTC,525 mg (2.5 mmol),2.5,mmol,,,,,,,,,,,"N,N,N,N-tetramethyl-1,6-hexanediamine",,6.75 mmol,6.75,mmol,,,,,,methanol,MeOH,15 mL,15.0,water,H2O,15 mL,15.0,25.0,room temperature,0.167,10 min,,fast magnetic stirring,"MeOH, EtOH","MeOH, then EtOH 4×","ethanol exchange at 373 K for 48 h (4 times), then dried overnight at 393 K",120.0,48.0,octahedra with nanosheet features and vermiform holes,90.0,nanosheets around crystals; submicron particles,,,,,977.0,,,,,10.1039/c9ce01676g,ok,
