Repository: zzhenglab/MOFinder

# MOFinder

MOFinder extracts MOF synthesis information from the literature, reconstructs evidence-supported negative reaction records, and prepares datasets for synthesis-outcome prediction.
[Web application](https://mofinder.chemistry.wustl.edu/) | [Demos](Demo/README.md) | [Source code](docs/source_to_code.md) | [Workflow guide](docs/workflow.md) | [Model evaluation](docs/evaluation.md)

## Quick start

The workflow runs through Python commands. Python 3.10 or newer is required. Clone the repository and initialize its related applications:

```bash
git clone --recurse-submodules https://github.com/zzhenglab/MOFinder.git
cd MOFinder
```

Start with the two offline demonstrations:

```bash

File: mof_extraction_1_2.csv (part 279 of 305)
doi,main_pdf,si_pdf,raw_output,parsed_json,article_trial_or_failure,article_trial_or_failure_notes,mof_name,crystal_code,metal_1,metal_1_abbr,metal_1_amount_text,metal_1_amount_value,metal_1_amount_unit,metal_2,metal_2_abbr,metal_2_amount_text,metal_2_amount_value,metal_2_amount_unit,metal_3,metal_3_abbr,metal_3_amount_text,metal_3_amount_value,metal_3_amount_unit,linker_1,linker_1_abbr,linker_1_amount_text,linker_1_amount_value,linker_1_amount_unit,linker_2,linker_2_abbr,linker_2_amount_text,linker_2_amount_value,linker_2_amount_unit,linker_3,linker_3_abbr,linker_3_amount_text,linker_3_amount_value,linker_3_amount_unit,modulator_1,modulator_1_abbr,modulator_1_amount_text,modulator_1_amount_value,modulator_1_amount_unit,modulator_2,modulator_2_abbr,modulator_2_amount_text,modulator_2_amount_value,modulator_2_amount_unit,solvent_main,solvent_main_abbr,solvent_main_amount_text,solvent_main_ml,solvent_secondary,solvent_secondary_abbr,solvent_secondary_amount_text,solvent_secondary_ml,temperature_c,temperature_c_text,time_h,time_text,vessel_type,stirring,washing_solvent,washing_cycles,activation_text,activation_temp_c,activation_time_h,crystal_morphology,yield_percent,crystal_size,topology_code,metal_cluster_connectivity,unit_cell_short,pore_diameter_A,BET_surface_area_m2g,air_stable,water_stable,tga_decomposition_temp_c,applications,reference,status,error
10.1039/c9ce01676g,downloaded\10.1039_c9ce01676g.pdf,SI downloaded\10.1039_c9ce01676g_SI.pdf,mof_json_store\10.1039_c9ce01676g\raw_output.json,mof_json_store\10.1039_c9ce01676g\synthesis_003.json,yes,Without organic amine no product; acidic pH gave poor crystallinity; alkaline pH 8.2–8.6 gave no HKUST-1.,HKUST-1,,aqueous,,1093 mg (4.5 mmol),4.5,mmol,aqueous,,,,,nan,,,,,"benzene-1,3,5-tricarboxylic acid",H3BTC,525 mg (2.5 mmol),2.5,mmol,,,,,,,,,,,"N,N,N,N-tetramethyl-1,6-hexanediamine",,6.75 mmol,6.75,mmol,,,,,,methanol,MeOH,15 mL,15.0,water,H2O,15 mL,15.0,25.0,room temperature,0.5,30 min,,fast magnetic stirring,"MeOH, EtOH","MeOH, then EtOH 4×","ethanol exchange at 373 K for 48 h (4 times), then dried overnight at 393 K",120.0,48.0,octahedra with more nanosheets and vermiform holes,96.0,submicron crystals,,,,,1037.0,,,,,10.1039/c9ce01676g,ok,
10.1039/c9ce01676g,downloaded\10.1039_c9ce01676g.pdf,SI downloaded\10.1039_c9ce01676g_SI.pdf,mof_json_store\10.1039_c9ce01676g\raw_output.json,mof_json_store\10.1039_c9ce01676g\synthesis_004.json,yes,Without organic amine no product; acidic pH gave poor crystallinity; alkaline pH 8.2–8.6 gave no HKUST-1.,HKUST-1,,aqueous,,1093 mg (4.5 mmol),4.5,mmol,aqueous,,,,,nan,,,,,"benzene-1,3,5-tricarboxylic acid",H3BTC,525 mg (2.5 mmol),2.5,mmol,,,,,,,,,,,diethanolamine,,6.75 mmol,6.75,mmol,,,,,,methanol,MeOH,15 mL,15.0,water,H2O,15 mL,15.0,25.0,room temperature,0.017,1 min,,fast magnetic stirring,"MeOH, EtOH","MeOH, then EtOH 4×","ethanol exchange at 373 K for 48 h (4 times), then dried overnight at 393 K",120.0,48.0,defective octahedra with interparticle mesopores,81.0,aggregated particles with porous channels,,,,,1063.0,,,,,10.1039/c9ce01676g,ok,
10.1039/c9ce01676g,downloaded\10.1039_c9ce01676g.pdf,SI downloaded\10.1039_c9ce01676g_SI.pdf,mof_json_store\10.1039_c9ce01676g\raw_output.json,mof_json_store\10.1039_c9ce01676g\synthesis_005.json,yes,Without organic amine no product; acidic pH gave poor crystallinity; alkaline pH 8.2–8.6 gave no HKUST-1.,ZIF-8,,aqueous,,670 mg (2 mmol),2,mmol,aqueous,,,,,nan,,,,,2-methylimidazole,,167 mg (2 mmol),2.0,mmol,,,,,,,,,,,"N,N,N,N-tetramethyl-1,6-hexanediamine",,3 mmol,3.0,mmol,,,,,,methanol,MeOH,40 mL,40.0,,,,,25.0,room temperature,0.017,1 min,,fast magnetic stirring,MeOH,2×,dried overnight at 393 K,120.0,,rhombic dodecahedral nanoparticles,,∼50 nm,,,,,,,,,,10.1039/c9ce01676g,ok,
10.1039/c9ce01676g,downloaded\10.1039_c9ce01676g.pdf,SI downloaded\10.1039_c9ce01676g_SI.pdf,mof_json_store\10.1039_c9ce01676g\raw_output.json,mof_json_store\10.1039_c9ce01676g\synthesis_006.json,yes,Without organic amine no product; acidic pH gave poor crystallinity; alkaline pH 8.2–8.6 gave no HKUST-1.,ZIF-61,,Ni(CH3COO)2·4H2O,,200 mg (0.67 mmol),0.67,mmol,nan,,,,,nan,,,,,2-methylimidazole,,111 mg (1.35 mmol),1.35,mmol,imidazole,,275 mg (4.04 mmol),4.04,mmol,,,,,,"N,N,N,N-tetramethyl-1,6-hexanediamine",,0.67 mmol,0.67,mmol,,,,,,methanol,MeOH,20 mL,20.0,,,,,25.0,room temperature,0.017,1 min (after adding modulator),,fast magnetic stirring,"MeOH, EtOH",MeOH 2×; EtOH 4×,"ethanol exchange at 373 K for 48 h (4 times), then dried overnight at 393 K",120.0,48.0,massive olive-shaped particles with interparticle mesopores,,1–2 μm,,,,,,,,,,10.1039/c9ce01676g,ok,
10.1039/c9ce01676g,downloaded\10.1039_c9ce01676g.pdf,SI downloaded\10.1039_c9ce01676g_SI.pdf,mof_json_store\10.1039_c9ce01676g\raw_output.json,mof_json_store\10.1039_c9ce01676g\synthesis_007.json,yes,Without organic amine no product; acidic pH gave poor crystallinity; alkaline pH 8.2–8.6 gave no HKUST-1.,ZIF-90,,Ni(CH3COO)2·4H2O,,480 mg (2.0 mmol),2,mmol,nan,,,,,nan,,,,,imidazole-2-carboxaldehyde,,290 mg (3.0 mmol),3.0,mmol,,,,,,,,,,,"N,N,N,N-tetramethyl-1,6-hexanediamine",,3.0 mmol,3.0,mmol,,,,,,methanol,MeOH,30 mL,30.0,,,,,25.0,room temperature,0.017,1 min,,fast magnetic stirring,"MeOH, EtOH",MeOH 2×; EtOH 4×,"ethanol exchange at 373 K for 48 h (4 times), then dried overnight at 393 K",120.0,48.0,defective cube-shaped crystals with surface pores,,∼300 nm,,,,,,,,,,10.1039/c9ce01676g,ok,
10.1021/cg100104t,downloaded\10.1021_cg100104t.pdf,SI downloaded\10.1021_cg100104t_SI.pdf,mof_json_store\10.1021_cg100104t\raw_output.json,mof_json_store\10.1021_cg100104t\synthesis_001.json,no,,,749204,Ni(CH3COO)2·4H2O,,0.75 mmol,0.75,mmol,nan,,0.25 mmol,0.25,mmol,nan,,,,,chelidamic acid,HChel,0.75 mmol,0.75,mmol,,,,,,,,,,,,,,,,,,,,,water,H2O,10 mL,10.0,ethanol,EtOH,5 mL,5.0,160.0,433 K,72.0,3 days; cooled to room temperature over 2 days,25-mL Teflon-lined autoclave,,,,,,,green prismatic crystals,32.0,0.25 × 0.20 × 0.13 mm,,"binodal (3,6)-connected; CuL2 6-connected, Cu1 3-connected (anatase net)","orthorhombic, Pnna; a=9.4830(4) Å, b=13.8308(7) Å, c=12.7221(6) Å",,,yes,not_reported,,nonlinear_optics;luminescence,10.1021/cg100104t,ok,
10.1021/cg100104t,downloaded\10.1021_cg100104t.pdf,SI downloaded\10.1021_cg100104t_SI.pdf,mof_json_store\10.1021_cg100104t\raw_output.json,mof_json_store\10.1021_cg100104t\synthesis_002.json,no,,,749205,Ni(CH3COO)2·4H2O,,0.50 mmol,0.5,mmol,nan,,0.50 mmol,0.5,mmol,nan,,,,,chelidamic acid,HChel,0.50 mmol,0.5,mmol,,,,,,,,,,,,,,,,,,,,,water,H2O,10 mL,10.0,ethanol,EtOH,5 mL,5.0,140.0,413 K,72.0,3 days; cooled to room temperature over 2 days,25-mL Teflon-lined autoclave,,,,,,,pale green prismatic crystals,29.0,0.30 × 0.20 × 0.17 mm,,"binodal (3,6)-connected; CuL2 6-connected, Ag 3-connected (TiS2-related net)","monoclinic, C2/c; a=12.0344 Å, b=7.6276(8) Å, c=17.5964(18) Å, β=101.731(3)°",,,yes,not_reported,,nonlinear_optics;luminescence,10.1021/cg100104t,ok,
10.1039/c0ce00764a,downloaded\10.1039_c0ce00764a.pdf,SI downloaded\10.1039_c0ce00764a_SI.pdf,mof_json_store\10.1039_c0ce00764a\raw_output.json,mof_json_store\10.1039_c0ce00764a\synthesis_001.json,no,,,796827,Ni(CH3COO)2·4H2O,,"48.2 mg, 0.2 mmol",0.2,mmol,nan,,,,,nan,,,,,"3-amino-1,2,4-triazole-5-carboxylic acid",,"38.4 mg, 0.3 mmol",0.3,mmol,"benzene-1,3,5-tricarboxylic acid",BTC,"31.5 mg, 0.15 mmol",0.15,mmol,,,,,,triethylamine,,pH adjusted to 6 by triethylamine,,,,,,,,water,H2O,10.0 mL,10.0,,,,,140.0,140 °C,72.0,three days,stainless steel vessel (23.0 mL),static,water,,dried in air,,,blue block-shaped crystals,40.0,,rtl,Cu4(μ3-OH)2 6-connected SBU,"monoclinic, P21/c, a=13.5623(16) Å, b=7.2662(9) Å, c=15.2513(13) Å, β=123.605(7)°, V=1251.8(2) Å³",,,not_reported,not_reported,,,10.1039/c0ce00764a,ok,
10.1039/c0ce00764a,downloaded\10.1039_c0ce00764a.pdf,SI downloaded\10.1039_c0ce00764a_SI.pdf,mof_json_store\10.1039_c0ce00764a\raw_output.json,mof_json_store\10.1039_c0ce00764a\synthesis_002.json,no,,,742989,Ni(CH3COO)2·4H2O,,"19.3 mg, 0.08 mmol",0.08,mmol,nan,,,,,nan,,,,,"1,2,4,5-benzenetetracarboxylic acid",BTEC,"12.6 mg, 0.05 mmol",0.05,mmol,"3-amino-1,2,4-triazole-5-carboxylic acid",,"19.2 mg, 0.15 mmol",0.15,mmol,,,,,,,,,,,,,,,,water,H2O,10.0 mL,10.0,,,,,140.0,140 °C,48.0,48 h,Teflon-lined stainless steel vessel (23.0 mL),static,,,,,,blue block-shaped crystals,30.0,,,Alternate Cu4(μ3-OH)2 clusters (6-connected) and Cu1 square-planar nodes (4-connected),"monoclinic, C2/c, a=26.982(8) Å, b=7.503(2) Å, c=15.853(4) Å, β=109.316(7)°, V=3028.7(15) Å³",,,not_reported,not_reported,291.0,,10.1039/c0ce00764a,ok,
10.1039/c3dt51610e,downloaded\10.1039_c3dt51610e.pdf,SI downloaded\10.1039_c3dt51610e_SI.pdf,mof_json_store\10.1039_c3dt51610e\raw_output.json,mof_json_store\10.1039_c3dt51610e\synthesis_001.json,yes,"pH screening: outside optimal ranges gave precipitate, suspension, or no crystals for these Ag–ptz–POM MOFs.",[Ag7(ptz)4(NO3)(H2O)][H4P2W18O62]·5H2O,,Ni(CH3COO)2·4H2O,,"0.08 g, 0.47 mmol",0.47,mmol,nan,,"0.10 g, 0.021 mmol",0.021,mmol,nan,,,,,5-(3-pyridyl)-1H-tetrazole,ptzH,"0.02 g, 0.14 mmol",0.14,mmol,,,,,,,,,,,nitric acid (to adjust pH),HNO3,"1.0 mol L−1, adjusted to pH ≈0.5",,,,,,,,distilled water,H2O,10 mL,10.0,,,,,160.0,160 °C,96.0,stirred 1 h at RT; then 4 days at 160 °C,Teflon-lined autoclave (25 mL),stirred (pre-mix),,,,,,yellow block crystals,41.0,,,P2W18 8-dentate linking 9 Ag; Ag–ptz hexanuclear and tetranuclear cycles,"a=13.5036(10) Å, b=16.6916(12) Å, c=19.3851(13) Å, α=86.0240(10)°, β=85.8840(10)°, γ=85.8160(10)°, P-1",,,not_reported,not_reported,,electrocatalysis;photocatalysis,10.1039/c3dt51610e,ok,
10.1039/c3dt51610e,downloaded\10.1039_c3dt51610e.pdf,SI downloaded\10.1039_c3dt51610e_SI.pdf,mof_json_store\10.1039_c3dt51610e\raw_output.json,mof_json_store\10.1039_c3dt51610e\synthesis_002.json,yes,"pH screening: outside optimal ranges gave precipitate, suspension, or no crystals for these Ag–ptz–POM MOFs.",[Ag6(ptz)4(H2O)2][HPMo12O40]·3H2O,,Ni(CH3COO)2·4H2O,,"0.08 g, 0.47 mmol",0.47,mmol,nan,,"0.10 g, 0.054 mmol",0.054,mmol,nan,,,,,5-(3-pyridyl)-1H-tetrazole,ptzH,"0.02 g, 0.14 mmol",0.14,mmol,,,,,,,,,,,nitric acid (to adjust pH),HNO3,"1.0 mol L−1, adjusted to pH ≈1.6",,,,,,,,distilled water,H2O,10 mL,10.0,,,,,160.0,160 °C,96.0,stirred 1 h at RT; then 4 days at 160 °C,Teflon-lined autoclave (25 mL),stirred (pre-mix),,,,,,yellow block crystals,62.0,,,PMo12 4-dentate linking 6 Ag; infinite Ag–ptz belts,"a=10.2357(8) Å, b=12.9432(9) Å, c=13.4154(10) Å, α=77.7320(10)°, β=67.9080(10)°, γ=82.3560(10)°, P-1",,,not_reported,not_reported,300.0,electrocatalysis;photocatalysis,10.1039/c3dt51610e,ok,
10.1039/c3dt51610e,downloaded\10.1039_c3dt51610e.pdf,SI downloaded\10.1039_c3dt51610e_SI.pdf,mof_json_store\10.1039_c3dt51610e\raw_output.json,mof_json_store\10.1039_c3dt51610e\synthesis_003.json,yes,"pH screening: outside optimal ranges gave precipitate, suspension, or no crystals for these Ag–ptz–POM MOFs.",[Ag7(ptz)4][PW12O40]·4H2O,,Ni(CH3COO)2·4H2O,,"0.08 g, 0.47 mmol",0.47,mmol,nan,,"0.10 g, 0.035 mmol",0.035,mmol,nan,,,,,5-(3-pyridyl)-1H-tetrazole,ptzH,"0.02 g, 0.14 mmol",0.14,mmol,,,,,,,,,,,nitric acid (to adjust pH),HNO3,adjusted to pH ≈2.3 (1.0 mol L−1),,,,,,,,distilled water,H2O,10 mL,10.0,,,,,160.0,160 °C,96.0,stirred 1 h at RT; then 4 days at 160 °C,Teflon-lined autoclave (25 mL),stirred (pre-mix),,,,,,dark red block crystals,50.0,,,PW12 8-dentate; infinite Ag–ptz belts,,,,not_reported,not_reported,330.0,electrocatalysis;photocatalysis,10.1039/c3dt51610e,ok,
10.1039/c4ra13533d,downloaded\10.1039_c4ra13533d.pdf,SI downloaded\10.1039_c4ra13533d_SI.pdf,mof_json_store\10.1039_c4ra13533d\raw_output.json,mof_json_store\10.1039_c4ra13533d\synthesis_001.json,yes,Hydrothermal method inapplicable; Eu/Gd/Tb acetates gave microcrystalline mixtures; Form I Ho/Er not obtained by same diffusion method.,,1029464,Ni(CH3COO)2·4H2O,,0.2 mmol,0.2,mmol,nan,,0.2 mmol (90 mg),0.2,mmol,nan,,,,,"3,4-pyridinedicarboxylic acid","3,4-pdcH2",0.4 mmol,0.4,mmol,,,,,,,,,,,triethylamine,TEA,0.4 mmol,0.4,mmol,,,,,,water,H2O,"25 mL (bottom layer); also present in H2O/MeOH 1:1 v/v middle layer, 15 mL",25.0,methanol,MeOH,"25 mL (top layer); also present in H2O/MeOH 1:1 v/v middle layer, 15 mL",25.0,25.0,room temperature,168.0,one week,glass test tube (layered diffusion),static,ethyl ether,,dried in air,,,blue block crystals,14.0,,,"Ln2Cu3 unit as 8-connected node; (4,4)-connected Cu sheets pillared by Eu(H2O)4","a=13.945(3) Å, b=30.633(6) Å, c=20.585(4) Å, β=98.79(3)°, P2(1)/n",,,yes,not_reported,305.0,luminescence,10.1039/c4ra13533d,ok,
10.1039/c4ra13533d,downloaded\10.1039_c4ra13533d.pdf,SI downloaded\10.1039_c4ra13533d_SI.pdf,mof_json_store\10.1039_c4ra13533d\raw_output.json,mof_json_store\10.1039_c4ra13533d\synthesis_002.json,yes,Hydrothermal method inapplicable; Eu/Gd/Tb acetates gave microcrystalline mixtures; Form I Ho/Er not obtained by same diffusion method.,,1029465,Ni(CH3COO)2·4H2O,,0.2 mmol,0.2,mmol,nan,,0.2 mmol (92 mg),0.2,mmol,nan,,,,,"3,4-pyridinedicarboxylic acid","3,4-pdcH2",0.4 mmol,0.4,mmol,,,,,,,,,,,triethylamine,TEA,0.4 mmol,0.4,mmol,,,,,,water,H2O,"25 mL (bottom layer); also present in H2O/MeOH 1:1 v/v middle layer, 15 mL",25.0,methanol,MeOH,"25 mL (top layer); also present in H2O/MeOH 1:1 v/v middle layer, 15 mL",25.0,25.0,room temperature,168.0,one week,glass test tube (layered diffusion),static,ethyl ether,,dried in air,,,blue block crystals,21.0,,,"Ln2Cu3 unit as 8-connected node; (4,4)-connected Cu sheets pillared by Gd(H2O)4","a=13.958(3) Å, b=30.682(6) Å, c=20.529(4) Å, β=98.82(3)°, P2(1)/n",,,yes,not_reported,,,10.1039/c4ra13533d,ok,
10.1039/c4ra13533d,downloaded\10.1039_c4ra13533d.pdf,SI downloaded\10.1039_c4ra13533d_SI.pdf,mof_json_store\10.1039_c4ra13533d\raw_output.json,mof_json_store\10.1039_c4ra13533d\synthesis_003.json,yes,Hydrothermal method inapplicable; Eu/Gd/Tb acetates gave microcrystalline mixtures; Form I Ho/Er not obtained by same diffusion method.,,1029467,Ni(CH3COO)2·4H2O,,0.2 mmol,0.2,mmol,nan,,0.2 mmol (91 mg),0.2,mmol,nan,,,,,"3,4-pyridinedicarboxylic acid","3,4-pdcH2",0.4 mmol,0.4,mmol,,,,,,,,,,,triethylamine,TEA,0.4 mmol,0.4,mmol,,,,,,water,H2O,"25 mL (bottom layer); also present in H2O/MeOH 1:1 v/v middle layer, 15 mL",25.0,methanol,MeOH,"25 mL (top layer); also present in H2O/MeOH 1:1 v/v middle layer, 15 mL",25.0,25.0,room temperature,168.0,one week,glass test tube (layered diffusion),static,ethyl ether,,dried in air,,,blue block crystals,15.0,,,"Ln2Cu3 unit as 8-connected node; (4,4)-connected Cu sheets pillared by Tb(H2O)4","a=13.934(3) Å, b=30.722(6) Å, c=20.494(4) Å, β=98.71(3)°, P2(1)/n",,,yes,not_reported,,luminescence,10.1039/c4ra13533d,ok,
10.1039/c4ra13533d,downloaded\10.1039_c4ra13533d.pdf,SI downloaded\10.1039_c4ra13533d_SI.pdf,mof_json_store\10.1039_c4ra13533d\raw_output.json,mof_json_store\10.1039_c4ra13533d\synthesis_004.json,yes,Hydrothermal method inapplicable; Eu/Gd/Tb acetates gave microcrystalline mixtures; Form I Ho/Er not obtained by same diffusion method.,,1029466,Ni(CH3COO)2·4H2O,,0.2 mmol,0.2,mmol,nan,,0.2 mmol (72 mg),0.2,mmol,nan,,,,,"3,4-pyridinedicarboxylic acid","3,4-pdcH2",0.4 mmol,0.4,mmol,,,,,,,,,,,triethylamine,TEA,0.4 mmol,0.4,mmol,,,,,,water,H2O,"25 mL (bottom layer); also present in H2O/MeOH 1:1 v/v middle layer, 15 mL",25.0,methanol,MeOH,"25 mL (top layer); also present in H2O/MeOH 1:1 v/v middle layer, 15 mL",25.0,25.0,room temperature,168.0,one week,glass test tube (layered diffusion),static,ethyl ether,,dried in air,,,blue block crystals,19.0,,flu,Ln2(OAc)2(H2O)4 8-connected node; Cu(II) 4-connected,"a=10.792(2) Å, b=13.889(3) Å, c=19.739(4) Å, β=100.91(3)°, P2(1)/c",,,yes,not_reported,295.0,luminescence,10.1039/c4ra13533d,ok,
10.1039/c4ra13533d,downloaded\10.1039_c4ra13533d.pdf,SI downloaded\10.1039_c4ra13533d_SI.pdf,mof_json_store\10.1039_c4ra13533d\raw_output.json,mof_json_store\10.1039_c4ra13533d\synthesis_005.json,yes,Hydrothermal method inapplicable; Eu/Gd/Tb acetates gave microcrystalline mixtures; Form I Ho/Er not obtained by same diffusion method.,,1029463,Ni(CH3COO)2·4H2O,,0.2 mmol,0.2,mmol,nan,,0.2 mmol (83 mg),0.2,mmol,nan,,,,,"3,4-pyridinedicarboxylic acid","3,4-pdcH2",0.4 mmol,0.4,mmol,,,,,,,,,,,triethylamine,TEA,0.4 mmol,0.4,mmol,,,,,,water,H2O,"25 mL (bottom layer); also present in H2O/MeOH 1:1 v/v middle layer, 15 mL",25.0,methanol,MeOH,"25 mL (top layer); also present in H2O/MeOH 1:1 v/v middle layer, 15 mL",25.0,25.0,room temperature,168.0,one week,glass test tube (layered diffusion),static,ethyl ether,,dried in air,,,blue block crystals,25.0,,flu,Ln2(OAc)2(H2O)4 8-connected node; Cu(II) 4-connected,"a=10.632(2) Å, b=13.862(3) Å, c=19.498(4) Å, β=99.98(3)°, P2(1)/c",,,yes,not_reported,,luminescence,10.1039/c4ra13533d,ok,
10.1002/adma.201802497,downloaded\10.1002_adma.201802497.pdf,SI downloaded\10.1002_adma.201802497_SI.pdf,mof_json_store\10.1002_adma.201802497\raw_output.json,mof_json_store\10.1002_adma.201802497\synthesis_001.json,yes,Single-phase or additive-only trials often gave no product or gel/amorphous solids; biphase separation required.,vdW MOF-2,,Ni(CH3COO)2·4H2O,,0.18 mmol,0.18,mmol,nan,,,,,nan,,,,,terephthalic acid,H2BDC,0.1 mmol,0.1,mmol,,,,,,,,,,,pyridine,,0.02 mL,0.02,mL,formic acid,,0.04 mL,0.04,mL,"N,N-diethylformamide",DEF,5 mL,5.0,hexane,,5 mL,5.0,25,room temperature,24.0,24 h,sealed glass vial,static,acetone,"10 mL, 3 days",120 °C under vacuum for 12 h,120.0,12.0,lamellar layered sheets,71.0,thickness ≈10 nm; lateral tens of μm,,,,,,not_reported,no,,,10.1002/adma.201802497,ok,
10.1002/adma.201802497,downloaded\10.1002_adma.201802497.pdf,SI downloaded\10.1002_adma.201802497_SI.pdf,mof_json_store\10.1002_adma.201802497\raw_output.json,mof_json_store\10.1002_adma.201802497\synthesis_002.json,yes,Single-phase or additive-only trials often gave no product or gel/amorphous solids; biphase separation required.,vdW CuBDC,,Ni(CH3COO)2·4H2O,,0.18 mmol,0.18,mmol,nan,,,,,nan,,,,,terephthalic acid,H2BDC,0.1 mmol,0.1,mmol,,,,,,,,,,,pyridine,,0.02 mL,0.02,mL,formic acid,,0.04 mL,0.04,mL,"N,N-diethylformamide",DEF,5 mL,5.0,hexane,,5 mL,5.0,25,room temperature,24.0,24 h,sealed glass vial,static,acetone,"10 mL, 3 days",120 °C under vacuum for 12 h,120.0,12.0,lamellar layered sheets/films,80.0,,,,,,,not_reported,not_reported,,,10.1002/adma.201802497,ok,
10.1002/adma.201802497,downloaded\10.1002_adma.201802497.pdf,SI downloaded\10.1002_adma.201802497_SI.pdf,mof_json_store\10.1002_adma.201802497\raw_output.json,mof_json_store\10.1002_adma.201802497\synthesis_003.json,yes,Single-phase or additive-only trials often gave no product or gel/amorphous solids; biphase separation required.,vdW MOF-2 (scale-up),,Ni(CH3COO)2·4H2O,,397 mg,1.97667,mmol,nan,,,,,nan,,,,,terephthalic acid,H2BDC,221 mg,221.0,mg,,,,,,,,,,,pyridine,,0.12 mL,0.12,mL,formic acid,,0.04 mL,0.04,mL,"N,N-dimethylformamide",DMF,10 mL,10.0,hexane,,10 mL,10.0,120.0,120 °C,16.0,16 h,,,acetone,soak 3 days,120 °C under vacuum for 12 h,120.0,12.0,"thin flakes, layered crystals",66.3,,,,,,,not_reported,not_reported,,,10.1002/adma.201802497,ok,
10.1002/adma.201802497,downloaded\10.1002_adma.201802497.pdf,SI downloaded\10.1002_adma.201802497_SI.pdf,mof_json_store\10.1002_adma.201802497\raw_output.json,mof_json_store\10.1002_adma.201802497\synthesis_004.json,yes,Single-phase or additive-only trials often gave no product or gel/amorphous solids; biphase separation required.,HB MOF-2,,Ni(CH3COO)2·4H2O,,1.56 g (7.24 mmol),7.24,mmol,nan,,,,,nan,,,,,terephthalic acid,H2BDC,0.68 g (4.1 mmol),0.68,g,,,,,,,,,,,,,,,,,,,,,"N,N-dimethylformamide",DMF,14.18 mL,14.18,water,H2O,11.04 mL,11.04,25,room temperature,24.0,24 h,,stirred,DMF,washed repeatedly,dried overnight,,,white precipitate,,,,,,,,not_reported,not_reported,,,10.1002/adma.201802497,ok,
10.1039/c1dt10893j,downloaded\10.1039_c1dt10893j.pdf,SI downloaded\10.1039_c1dt10893j_SI.pdf,mof_json_store\10.1039_c1dt10893j\raw_output.json,mof_json_store\10.1039_c1dt10893j\synthesis_001.json,yes,Hydrothermal attempts for 2 without ethanol gave no anticipated products.,,,Ni(CH3COO)2·4H2O,,"0.124 g, 0.1 mmol",0.1,mmol,nan,,"0.102 g, 0.6 mmol",0.6,mmol,nan,,,,,"1,1'-(1,3-propanediyl)bis[2-(4-pyridyl)benzimidazole]",L1,"0.043 g, 0.1 mmol",0.1,mmol,,,,,,,,,,,HNO3,,"1 M, to adjust pH ≈ 3",,,NaOH,,"1 M, to adjust pH ≈ 3",,,water,H2O,12 mL,12.0,,,,,170.0,170 °C,72.0,72 h,Teflon-lined autoclave (18 mL),stirred,,,,,,yellow crystals,56.0,0.24 × 0.16 × 0.10 mm,,Ag(I) 3-connected nodes; Mo8O26 tetradentate bridges,"Monoclinic, P21; a=17.694(2) Å, b=19.961(3) Å, c=20.045(3) Å, β=100.969(15)°",,,not_reported,not_reported,,photocatalysis;luminescence,10.1039/c1dt10893j,ok,
10.1039/c1dt10893j,downloaded\10.1039_c1dt10893j.pdf,SI downloaded\10.1039_c1dt10893j_SI.pdf,mof_json_store\10.1039_c1dt10893j\raw_output.json,mof_json_store\10.1039_c1dt10893j\synthesis_002.json,yes,Hydrothermal attempts for 2 without ethanol gave no anticipated products.,,,Ni(CH3COO)2·4H2O,,"0.124 g, 0.1 mmol",0.1,mmol,nan,,"0.072 g, 0.3 mmol",0.3,mmol,nan,,,,,"1,1'-(1,4-butanediyl)bis[2-(3-pyridyl)benzimidazole]",L2,"0.044 g, 0.1 mmol",0.1,mmol,,,,,,,,,,,HNO3,,"1 M, to adjust pH ≈ 3",,,NaOH,,"1 M, to adjust pH ≈ 3",,,water,H2O,12 mL,12.0,ethanol,EtOH,2 mL,2.0,170.0,170 °C,72.0,72 h,Teflon-lined autoclave (18 mL),stirred,,,,,,red block crystals,59.0,0.18 × 0.16 × 0.08 mm,,CuI/CuII mixed-valence nodes; Mo8O26 and ζ-Mo7MoO26 anions embedded,"Triclinic, P-1; a=11.483(5) Å, b=15.437(5) Å, c=24.340(5) Å, α=89.665(5)°, β=84.459(5)°, γ=71.488(5)°",,,not_reported,not_reported,,luminescence,10.1039/c1dt10893j,ok,
10.1039/c8dt04106g,downloaded\10.1039_c8dt04106g.pdf,SI downloaded\10.1039_c8dt04106g_SI.pdf,mof_json_store\10.1039_c8dt04106g\raw_output.json,mof_json_store\10.1039_c8dt04106g\synthesis_001.json,no,,,1872673,Ni(CH3COO)2·4H2O,,"0.130 g, 0.650 mmol",0.65,mmol,nan,,,,,nan,,,,,"1,1′-biphenylene-4,4′-bis(methylene)-bis(phosphonic acid)",,"0.222 g, 0.650 mmol",0.65,mmol,"4,4'-bipyridine","4,4′-bipy","0.101 g, 0.650 mmol",0.65,mmol,,,,,,hydrochloric acid (6.00 M),HCl,"0.350 mL, 6.00 mol L−1",0.35,mL,,,,,,water,H2O,40.0 g (2.22 mol),,,,,,140.0,140 °C,72.0,72 h; slow cooling to RT over 24 h,Teflon-lined stainless-steel autoclave,"stirred (30 min pre-mix), then static","H2O, ethanol",several times,,,,blue crystals,66.62,,,,"a=10.9957(8) Å, b=13.1434(10) Å, c=15.1707(13) Å, α=72.061(3)°, β=82.134(3)°, γ=66.169(2)°, P-1",,4.92,not_reported,yes,,photocatalysis;CrVI_reduction;dye_degradation,10.1039/c8dt04106g,ok,
10.1039/c8dt04106g,downloaded\10.1039_c8dt04106g.pdf,SI downloaded\10.1039_c8dt04106g_SI.pdf,mof_json_store\10.1039_c8dt04106g\raw_output.json,mof_json_store\10.1039_c8dt04106g\synthesis_002.json,no,,,1872661,Ni(CH3COO)2·4H2O,,molar ratio 1 (relative to ligands and water: 1:1:1:3415),,,nan,,,,,nan,,,,,"1,1′-biphenylene-4,4′-bis(methylene)-bis(phosphonic acid)",,molar ratio 1 (relative to metal),,,"4,4'-bipyridine","4,4′-bipy",molar ratio 1 (relative to metal),,,,,,,,hydrochloric acid (6.00 M),HCl,"same as complex 1 (0.350 mL, 6.00 mol L−1)",0.35,mL,,,,,,water,H2O,same as complex 1; overall ratio 3415 equiv vs metal,,,,,,140.0,140 °C,72.0,72 h; slow cooling to RT over 24 h,Teflon-lined stainless-steel autoclave,"stirred (30 min pre-mix), then static","H2O, ethanol",several times,,,,,71.23,,,,"a=16.6555(15) Å, b=5.7443(5) Å, c=22.1480(16) Å, β=94.497(5)°, P21/c",,23.13,not_reported,yes,,photocatalysis;CrVI_reduction;dye_degradation,10.1039/c8dt04106g,ok,
10.1021/acs.cgd.5b00327,downloaded\10.1021_acs.cgd.5b00327.pdf,SI downloaded\10.1021_acs.cgd.5b00327_SI.pdf,mof_json_store\10.1021_acs.cgd.5b00327\raw_output.json,mof_json_store\10.1021_acs.cgd.5b00327\synthesis_001.json,no,,,1038490,Cd(ClO4)2·6H2O,,0.05 mmol,0.05,mmol,nan,,0.05 mmol,0.05,mmol,nan,,,,,2-hydroxyisophthalic acid,H3ipO,0.10 mmol,0.1,mmol,,,,,,,,,,,,,,,,,,,,,water,H2O,10 mL,10.0,,,,,140.0,140 °C,72.0,72 h; cooled to RT at 0.5 °C min−1,Teflon-lined stainless autoclave,static,water,,dried in air,,,green block-shaped crystals,18.0,,,"{Cu8} and {Ln2} SBUs; 5,10-connected MoGe2 topology","a=11.5654(2) Å, b=13.0337(2) Å, c=14.192(2) Å, α=63.048(2)°, β=83.259(3)°, γ=80.009(2)°, P-1",,,not_reported,not_reported,,,10.1021/acs.cgd.5b00327,ok,
10.1021/acs.cgd.5b00327,downloaded\10.1021_acs.cgd.5b00327.pdf,SI downloaded\10.1021_acs.cgd.5b00327_SI.pdf,mof_json_store\10.1021_acs.cgd.5b00327\raw_output.json,mof_json_store\10.1021_acs.cgd.5b00327\synthesis_002.json,no,,,1038488,Zn(NO3)2·6H2O,,0.05 mmol,0.05,mmol,nan,,0.05 mmol,0.05,mmol,nan,,,,,2-hydroxyisophthalic acid,H3ipO,0.10 mmol,0.1,mmol,,,,,,,,,,,,,,,,,,,,,water,H2O,10 mL,10.0,,,,,140.0,140 °C,72.0,72 h; cooled to RT at 0.5 °C min−1,Teflon-lined stainless autoclave,static,water,,dried in air,,,green block-shaped crystals,21.0,,,"{Cu8} and {Ln2} SBUs; 5,10-connected MoGe2 topology","a=11.5374(4) Å, b=12.9882(4) Å, c=14.0916(5) Å, α=62.648(4)°, β=83.193(3)°, γ=80.362(3)°, P-1",,,not_reported,not_reported,,,10.1021/acs.cgd.5b00327,ok,
10.1021/acs.cgd.5b00327,downloaded\10.1021_acs.cgd.5b00327.pdf,SI downloaded\10.1021_acs.cgd.5b00327_SI.pdf,mof_json_store\10.1021_acs.cgd.5b00327\raw_output.json,mof_json_store\10.1021_acs.cgd.5b00327\synthesis_003.json,no,,,1038489,Pb(CH3COO)2·3H2O,,0.05 mmol,0.05,mmol,nan,,0.05 mmol,0.05,mmol,nan,,,,,2-hydroxyisophthalic acid,H3ipO,0.10 mmol,0.1,mmol,,,,,,,,,,,,,,,,,,,,,water,H2O,10 mL,10.0,,,,,140.0,140 °C,72.0,72 h; cooled to RT at 0.5 °C min−1,Teflon-lined stainless autoclave,static,water,,dried in air,,,green block-shaped crystals,31.0,,,chain of {Cu6} SBUs linked by Ln(III) ions,"a=9.8540(8) Å, b=12.1938(8) Å, c=12.7115(8) Å, α=116.079(6)°, β=96.789(6)°, γ=92.058(6)°, P-1",,,not_reported,not_reported,,magnetocaloric_effect,10.1021/acs.cgd.5b00327,ok,
10.1021/acs.cgd.5b00327,downloaded\10.1021_acs.cgd.5b00327.pdf,SI downloaded\10.1021_acs.cgd.5b00327_SI.pdf,mof_json_store\10.1021_acs.cgd.5b00327\raw_output.json,mof_json_store\10.1021_acs.cgd.5b00327\synthesis_004.json,no,,,1038491,Cu(NO3)2·3H2O,,0.05 mmol,0.05,mmol,nan,,0.05 mmol,0.05,mmol,nan,,,,,2-hydroxyisophthalic acid,H3ipO,0.10 mmol,0.1,mmol,,,,,,,,,,,,,,,,,,,,,water,H2O,10 mL,10.0,,,,,140.0,140 °C,72.0,72 h; cooled to RT at 0.5 °C min−1,Teflon-lined stainless autoclave,static,water,,dried in air,,,green block-shaped crystals,30.0,,,chain of {Cu6} SBUs linked by Ln(III) ions,"a=9.87924(2) Å, b=12.1357(3) Å, c=12.7211(3) Å, α=116.174(2)°, β=96.5555(2)°, γ=92.0057(2)°, P-1",,,not_reported,not_reported,,,10.1021/acs.cgd.5b00327,ok,
10.1021/acs.cgd.5b00327,downloaded\10.1021_acs.cgd.5b00327.pdf,SI downloaded\10.1021_acs.cgd.5b00327_SI.pdf,mof_json_store\10.1021_acs.cgd.5b00327\raw_output.json,mof_json_store\10.1021_acs.cgd.5b00327\synthesis_005.json,no,,,1038487,FeCl3·6H2O,,0.05 mmol,0.05,mmol,nan,,0.05 mmol,0.05,mmol,nan,,,,,2-hydroxyisophthalic acid,H3ipO,0.10 mmol,0.1,mmol,,,,,,,,,,,,,,,,,,,,,water,H2O,10 mL,10.0,,,,,140.0,140 °C,72.0,72 h; cooled to RT at 0.5 °C min−1,Teflon-lined stainless autoclave,static,water,,dried in air,,,green block-shaped crystals,29.0,,,chain of {Cu6} SBUs linked by Ln(III) ions,"a=9.8558(5) Å, b=12.1424(6) Å, c=12.7113(6) Å, α=116.010(5)°, β=96.509(4)°, γ=92.511(4)°, P-1",,,not_reported,not_reported,,single_molecule_magnet,10.1021/acs.cgd.5b00327,ok,
10.1039/d2dt04106e,downloaded\10.1039_d2dt04106e.pdf,SI downloaded\10.1039_d2dt04106e_SI.pdf,mof_json_store\10.1039_d2dt04106e\raw_output.json,mof_json_store\10.1039_d2dt04106e\synthesis_001.json,no,,Zn-MOF,2210644,Zn(CH3COO)2·2H2O,,1190 mg,5.84772,mmol,nan,,,,,nan,,,,,"[1,1′-biphenyl]-4,4′-dicarboxylic acid",H2L1,240 mg,240.0,mg,"(1E,1′E)-N,N′-(1,4-phenylene)bis(1-(pyridin-4-yl)methanimine)",L2,1145 mg,1145.0,mg,,,,,,,,,,,,,,,,"N,N-dimethylformamide",DMF,15 mL,15.0,,,,,120.0,120 °C,48.0,2 days,Teflon-lined autoclave,static,"MeOH, DCM",24 h each,"vacuum dried at 80 °C for 6 h, then degassed at 120 °C under vacuum for 12 h after MeOH/DCM exchange",120.0,12.0,pale yellow block-shaped crystals,90.0,,,Zn3(CO2)6N2 pinwheel SBU,"a=11.5156(12), b=14.7449(15), c=19.327(2), β=102.805(5), P21/n",5.75,,yes,not_reported,407.6,Knoevenagel_catalysis,10.1039/d2dt04106e,ok,
10.1039/d2dt04106e,downloaded\10.1039_d2dt04106e.pdf,SI downloaded\10.1039_d2dt04106e_SI.pdf,mof_json_store\10.1039_d2dt04106e\raw_output.json,mof_json_store\10.1039_d2dt04106e\synthesis_002.json,no,,Co-MOF,2210645,CuCl2·2H2O,,1164 mg,7.53483,mmol,nan,,,,,nan,,,,,"[1,1′-biphenyl]-4,4′-dicarboxylic acid",H2L1,240 mg,240.0,mg,"(1E,1′E)-N,N′-(1,4-phenylene)bis(1-(pyridin-4-yl)methanimine)",L2,1145 mg,1145.0,mg,,,,,,,,,,,,,,,,"N,N-dimethylformamide",DMF,15 mL,15.0,,,,,120.0,120 °C,48.0,2 days,Teflon-lined autoclave,static,"MeOH, DCM",24 h each,"vacuum dried at 80 °C for 6 h, then degassed at 120 °C under vacuum for 12 h after MeOH/DCM exchange",120.0,12.0,purple crystals,85.0,,bcu,Co3(COO)6(O)(N)2 eight-connected SBU,"a=19.8959(12), b=13.9672(10), c=24.4832(16), β=109.133(3), P21/n",13.0,,yes,not_reported,366.9,Knoevenagel_catalysis;magnetism,10.1039/d2dt04106e,ok,
10.1021/acsami.6b10098,downloaded\10.1021_acsami.6b10098.pdf,SI downloaded\10.1021_acsami.6b10098_SI.pdf,mof_json_store\10.1021_acsami.6b10098\raw_output.json,mof_json_store\10.1021_acsami.6b10098\synthesis_001.json,no,,UiO-66(0),,Zn(CH3COO)2·2H2O,ZrCl4,1.165 g,5.72487,mmol,nan,,,,,nan,,,,,terephthalic acid,TPA,"1.0 mol (relative, per 1 mol ZrCl4); total TPA+IPA used = 0.831 g",,,,,,,,,,,,,hydrochloric acid (35% w/w in water),HCl,1.042 g (35% w/w solution),1.042,g,,,,,,"N,N-dimethylformamide",DMF,27.77 g,,,,,,180.0,180 °C,24.0,24 h,Teflon-lined autoclave (100 mL),static,"DMF, acetone",,100 °C under vacuum for 12 h,100.0,12.0,,82.0,,,,,,759.0,,,,,10.1021/acsami.6b10098,ok,
10.1021/acsami.6b10098,downloaded\10.1021_acsami.6b10098.pdf,SI downloaded\10.1021_acsami.6b10098_SI.pdf,mof_json_store\10.1021_acsami.6b10098\raw_output.json,mof_json_store\10.1021_acsami.6b10098\synthesis_002.json,no,,UiO-66(10),,Zn(NO3)2·6H2O,ZrCl4,1.165 g,5.35678,mmol,nan,,,,,nan,,,,,terephthalic acid,TPA,"0.9 mol (relative, per 1 mol ZrCl4); fraction of total TPA+IPA = 0.831 g",,,isophthalic acid,IPA,"0.1 mol (relative, per 1 mol ZrCl4); fraction of total TPA+IPA = 0.831 g",,,,,,,,hydrochloric acid (35% w/w in water),HCl,1.042 g (35% w/w solution),1.042,g,,,,,,"N,N-dimethylformamide",DMF,27.77 g,,,,,,180.0,180 °C,24.0,24 h,Teflon-lined autoclave (100 mL),static,"DMF, acetone",,100 °C under vacuum for 12 h,100.0,12.0,,82.5,,,,,,797.0,,,,,10.1021/acsami.6b10098,ok,
10.1021/acsami.6b10098,downloaded\10.1021_acsami.6b10098.pdf,SI downloaded\10.1021_acsami.6b10098_SI.pdf,mof_json_store\10.1021_acsami.6b10098\raw_output.json,mof_json_store\10.1021_acsami.6b10098\synthesis_003.json,no,,UiO-66(20),,Co(CH3COO)2,ZrCl4,1.165 g,6.58116,mmol,nan,,,,,nan,,,,,terephthalic acid,TPA,"0.8 mol (relative, per 1 mol ZrCl4); fraction of total TPA+IPA = 0.831 g",,,isophthalic acid,IPA,"0.2 mol (relative, per 1 mol ZrCl4); fraction of total TPA+IPA = 0.831 g",,,,,,,,hydrochloric acid (35% w/w in water),HCl,1.042 g (35% w/w solution),1.042,g,,,,,,"N,N-dimethylformamide",DMF,27.77 g,,,,,,180.0,180 °C,24.0,24 h,Teflon-lined autoclave (100 mL),static,"DMF, acetone",,100 °C under vacuum for 12 h,100.0,12.0,,76.0,,,,,,729.0,,,,,10.1021/acsami.6b10098,ok,
10.1021/acsami.6b10098,downloaded\10.1021_acsami.6b10098.pdf,SI downloaded\10.1021_acsami.6b10098_SI.pdf,mof_json_store\10.1021_acsami.6b10098\raw_output.json,mof_json_store\10.1021_acsami.6b10098\synthesis_005.json,no,,UiO-66(40),,Zn(NO3)2·6H2O,ZrCl4,1.165 g,5.35678,mmol,nan,,,,,nan,,,,,terephthalic acid,TPA,"0.6 mol (relative, per 1 mol ZrCl4); fraction of total TPA+IPA = 0.831 g",,,isophthalic acid,IPA,"0.4 mol (relative, per 1 mol ZrCl4); fraction of total TPA+IPA = 0.831 g",,,,,,,,hydrochloric acid (35% w/w in water),HCl,1.042 g (35% w/w solution),1.042,g,,,,,,"N,N-dimethylformamide",DMF,27.77 g,,,,,,180.0,180 °C,24.0,24 h,Teflon-lined autoclave (100 mL),static,"DMF, acetone",,100 °C under vacuum for 12 h,100.0,12.0,,83.0,,,,,,441.0,,,,,10.1021/acsami.6b10098,ok,
10.1021/acssuschemeng.1c06433,downloaded\10.1021_acssuschemeng.1c06433.pdf,SI downloaded\10.1021_acssuschemeng.1c06433_SI.pdf,mof_json_store\10.1021_acssuschemeng.1c06433\raw_output.json,mof_json_store\10.1021_acssuschemeng.1c06433\synthesis_001.json,yes,Replacing Zn2+ with Co/Ni/Cu/Mn gave amorphous precipitates; adding bpy as starting ligand formed a different 2D phase; pH shift (5.3 vs 4.7) yielded different polymorphs.,1-α,2102168,Zn(NO3)2·6H2O,,"0.30 g, 1.24 mmol",1.24,mmol,nan,,"0.07 g, 0.51 mmol",0.51,mmol,nan,,"0.03 g, 0.31 mmol",0.31,mmol,"4,4'-bipyridine",bpy,"generated in situ from L1 (0.03 g, 0.11 mmol)",,,,,,,,,,,,,phosphorous acid,H3PO3,"0.01 g, 0.12 mmol",0.12,mmol,tetrabutylammonium hydroxide (25 wt% in H2O),TBAOH,"200 μL, 0.19 mmol",0.19,mmol,water,H2O,8 mL,8.0,,,,,180.0,180 °C,72.0,3 days,Teflon-lined stainless-steel autoclave (25 mL),stirred 30 min at RT before sealing; static during hydrothermal step,water,,dried in air,,,dark block crystals,29.6,,,"Zn4-ε-Keggin polyoxomolybdate nodes linked by 4,4′-bipyridine; twofold interpenetrated 3D","a=12.4443(10) Å, b=12.4258(11) Å, c=18.7974(17) Å, β=108.271(3)°, P2/c",,,not_reported,not_reported,,sulfide_oxidation;CEES_detox,10.1021/acssuschemeng.1c06433,ok,
10.1021/acssuschemeng.1c06433,downloaded\10.1021_acssuschemeng.1c06433.pdf,SI downloaded\10.1021_acssuschemeng.1c06433_SI.pdf,mof_json_store\10.1021_acssuschemeng.1c06433\raw_output.json,mof_json_store\10.1021_acssuschemeng.1c06433\synthesis_002.json,yes,Replacing Zn2+ with Co/Ni/Cu/Mn gave amorphous precipitates; adding bpy as starting ligand formed a different 2D phase; pH shift (5.3 vs 4.7) yielded different polymorphs.,1-α,2102168,Zn(NO3)2·6H2O,(NH4)6Mo7O24·4H2O,"0.22 g, 0.18 mmol",0.18,mmol,nan,,"0.07 g, 0.51 mmol",0.51,mmol,nan,,"0.03 g, 0.31 mmol",0.31,mmol,"4,4'-bipyridine",bpy,"generated in situ from L1 (0.03 g, 0.11 mmol)",,,,,,,,,,,,,phosphorous acid,H3PO3,"0.01 g, 0.12 mmol",0.12,mmol,tetrabutylammonium hydroxide (25 wt% in H2O),TBAOH,"200 μL, 0.19 mmol",0.19,mmol,water,H2O,8 mL,8.0,,,,,180.0,180 °C,72.0,3 days,Teflon-lined stainless-steel autoclave (25 mL),stirred 30 min at RT before sealing; static during hydrothermal step,water,,dried in air,,,dark block crystals,25.3,,,"Zn4-ε-Keggin polyoxomolybdate nodes linked by 4,4′-bipyridine; twofold interpenetrated 3D","a=12.4443(10) Å, b=12.4258(11) Å, c=18.7974(17) Å, β=108.271(3)°, P2/c",,,not_reported,not_reported,,sulfide_oxidation;CEES_detox,10.1021/acssuschemeng.1c06433,ok,
10.1021/acssuschemeng.1c06433,downloaded\10.1021_acssuschemeng.1c06433.pdf,SI downloaded\10.1021_acssuschemeng.1c06433_SI.pdf,mof_json_store\10.1021_acssuschemeng.1c06433\raw_output.json,mof_json_store\10.1021_acssuschemeng.1c06433\synthesis_003.json,yes,Replacing Zn2+ with Co/Ni/Cu/Mn gave amorphous precipitates; adding bpy as starting ligand formed a different 2D phase; pH shift (5.3 vs 4.7) yielded different polymorphs.,1-β,2102169,Zn(NO3)2·6H2O,,"0.30 g, 1.24 mmol",1.24,mmol,nan,,"0.07 g, 0.51 mmol",0.51,mmol,nan,,"0.03 g, 0.31 mmol",0.31,mmol,"4,4'-bipyridine",bpy,"generated in situ from L2 (0.02 g, 0.048 mmol)",,,,,,,,,,,,,phosphorous acid,H3PO3,"0.01 g, 0.12 mmol",0.12,mmol,tetrabutylammonium hydroxide (25 wt% in H2O),TBAOH,"200 μL, 0.19 mmol",0.19,mmol,water,H2O,8 mL,8.0,,,,,180.0,180 °C,72.0,3 days,Teflon-lined stainless-steel autoclave (25 mL),stirred 30 min at RT before sealing; static during hydrothermal step,water,,dried in air,,,dark crystals,25.4,,,"Zn4-ε-Keggin polyoxomolybdate nodes linked by 4,4′-bipyridine; twofold interpenetrated 3D","a=12.398(3) Å, b=12.410(3) Å, c=18.721(4) Å, β=109.145(9)°, P2/n",,,not_reported,not_reported,,sulfide_oxidation;CEES_detox,10.1021/acssuschemeng.1c06433,ok,
10.1021/acssuschemeng.1c06433,downloaded\10.1021_acssuschemeng.1c06433.pdf,SI downloaded\10.1021_acssuschemeng.1c06433_SI.pdf,mof_json_store\10.1021_acssuschemeng.1c06433\raw_output.json,mof_json_store\10.1021_acssuschemeng.1c06433\synthesis_004.json,yes,Replacing Zn2+ with Co/Ni/Cu/Mn gave amorphous precipitates; adding bpy as starting ligand formed a different 2D phase; pH shift (5.3 vs 4.7) yielded different polymorphs.,1-β,2102169,Zn(NO3)2·6H2O,(NH4)6Mo7O24·4H2O,"0.22 g, 0.18 mmol",0.18,mmol,nan,,"0.07 g, 0.51 mmol",0.51,mmol,nan,,"0.03 g, 0.31 mmol",0.31,mmol,"4,4'-bipyridine",bpy,"generated in situ from L2 (0.02 g, 0.048 mmol)",,,,,,,,,,,,,phosphorous acid,H3PO3,"0.01 g, 0.12 mmol",0.12,mmol,tetrabutylammonium hydroxide (25 wt% in H2O),TBAOH,"200 μL, 0.19 mmol",0.19,mmol,water,H2O,8 mL,8.0,,,,,180.0,180 °C,72.0,3 days,Teflon-lined stainless-steel autoclave (25 mL),stirred 30 min at RT before sealing; static during hydrothermal step,water,,dried in air,,,dark crystals,19.3,,,"Zn4-ε-Keggin polyoxomolybdate nodes linked by 4,4′-bipyridine; twofold interpenetrated 3D","a=12.398(3) Å, b=12.410(3) Å, c=18.721(4) Å, β=109.145(9)°, P2/n",,,not_reported,not_reported,,sulfide_oxidation;CEES_detox,10.1021/acssuschemeng.1c06433,ok,
10.1039/b807676f,downloaded\10.1039_b807676f.pdf,,mof_json_store\10.1039_b807676f\raw_output.json,mof_json_store\10.1039_b807676f\synthesis_001.json,no,,,,Cd(NO3)2·4H2O,ZrOCl2·8H2O,1.0 equiv in Zr:BPDP:PhP = 1:0.25:0.5,,,nan,,,,,nan,,,,,"4,4′-biphenyldiphosphonic acid",BPDPA,0.25 equiv (in Zr:BPDP:PhP = 1:0.25:0.5),,,phenylphosphonic acid,PhP,0.5 equiv (in Zr:BPDP:PhP = 1:0.25:0.5),,,,,,,,,,,,,,,,,,dimethyl sulfoxide,DMSO,17.5 mL,17.5,,,,,80.0,80 °C,72.0,3 d,,,,,Heated to 200–250 °C to remove residual DMSO,,,,,,,,,13.0,421.0,,,,,10.1039/b807676f,ok,
10.1039/b807676f,downloaded\10.1039_b807676f.pdf,,mof_json_store\10.1039_b807676f\raw_output.json,mof_json_store\10.1039_b807676f\synthesis_002.json,no,,,,Mn(SO4),ZrOCl2·8H2O,1.0 equiv in Zr:BPDP:PhP = 1:0.25:0.5,,,nan,,,,,nan,,,,,"4,4′-biphenyldiphosphonic acid",BPDPA,0.25 equiv (in Zr:BPDP:PhP = 1:0.25:0.5),,,phenylphosphonic acid,PhP,0.5 equiv (in Zr:BPDP:PhP = 1:0.25:0.5),,,,,,,,,,,,,,,,,,dimethyl sulfoxide,DMSO,14 mL,14.0,ethanol,EtOH,3.5 mL,3.5,80.0,80 °C,72.0,3 d,,,,,Heated to 200–250 °C to remove residual DMSO,,,,,,,,,12.0,323.0,,,,,10.1039/b807676f,ok,
10.1039/b807676f,downloaded\10.1039_b807676f.pdf,,mof_json_store\10.1039_b807676f\raw_output.json,mof_json_store\10.1039_b807676f\synthesis_003.json,no,,,,Zn(NO3)2·6H2O,ZrOCl2·8H2O,1.0 equiv in Zr:BPDP:PhP = 1:0.25:0.5,,,nan,,,,,nan,,,,,"4,4′-biphenyldiphosphonic acid",BPDPA,0.25 equiv (in Zr:BPDP:PhP = 1:0.25:0.5),,,phenylphosphonic acid,PhP,0.5 equiv (in Zr:BPDP:PhP = 1:0.25:0.5),,,,,,,,,,,,,,,,,,dimethyl sulfoxide,DMSO,10.5 mL,10.5,ethanol,EtOH,7 mL,7.0,80.0,80 °C,72.0,3 d,,,,,Heated to 200–250 °C to remove residual DMSO,,,,,,,,,,311.0,,,,,10.1039/b807676f,ok,
10.1039/b807676f,downloaded\10.1039_b807676f.pdf,,mof_json_store\10.1039_b807676f\raw_output.json,mof_json_store\10.1039_b807676f\synthesis_004.json,no,,,,Ni(NO3)2·6H2O,ZrOCl2·8H2O,1.0 equiv in Zr:BPDP:PhP = 1:0.25:0.5,,,nan,,,,,nan,,,,,"4,4′-biphenyldiphosphonic acid",BPDPA,0.25 equiv (in Zr:BPDP:PhP = 1:0.25:0.5),,,phenylphosphonic acid,PhP,0.5 equiv (in Zr:BPDP:PhP = 1:0.25:0.5),,,,,,,,,,,,,,,,,,ethanol,EtOH,10.5 mL,10.5,dimethyl sulfoxide,DMSO,7.0 mL,7.0,80.0,80 °C,72.0,3 d,,,,,Heated to 200–250 °C to remove residual DMSO,,,,,,,,,12.0,324.0,,,,,10.1039/b807676f,ok,
10.1039/b807676f,downloaded\10.1039_b807676f.pdf,,mof_json_store\10.1039_b807676f\raw_output.json,mof_json_store\10.1039_b807676f\synthesis_006.json,no,,,,Cu(NO3)2·3H2O,ZrOCl2·8H2O,1.0 equiv in Zr:BPDP:PhP = 1:0.25:0.5,,,nan,,,,,nan,,,,,"4,4′-biphenyldiphosphonic acid",BPDPA,0.25 equiv (in Zr:BPDP:PhP = 1:0.25:0.5),,,phenylphosphonic acid,PhP,0.5 equiv (in Zr:BPDP:PhP = 1:0.25:0.5),,,,,,,,,,,,,,,,,,ethanol,EtOH,17.5 mL,17.5,,,,,80.0,80 °C,72.0,3 d,,,,,,,,,,,,,,18.0,336.0,,,,,10.1039/b807676f,ok,
10.1021/acs.inorgchem.2c02454,downloaded\10.1021_acs.inorgchem.2c02454.pdf,SI downloaded\10.1021_acs.inorgchem.2c02454_SI.pdf,mof_json_store\10.1021_acs.inorgchem.2c02454\raw_output.json,mof_json_store\10.1021_acs.inorgchem.2c02454\synthesis_001.json,no,,Co-POM,2128037,ErCl3·6H2O,,"160 mg, 0.62 mmol",0.62,mmol,nan,,"150 mg, 0.05 mmol",0.05,mmol,nan,,,,,"3,5-bis(triazol-1-yl)pyridine",btap,"40 mg, 0.19 mmol",0.19,mmol,,,,,,,,,,,hydrochloric acid solution,HCl,"1.0 M, adjusted to pH 2.5",,,sodium hydroxide solution,NaOH,"1.0 M, adjusted to pH 2.5",,,deionized water,H2O,15 mL,15.0,,,,,160.0,160 °C,96.0,4 days,Teflon-lined stainless-steel autoclave (25 mL),stirred 2 h at RT before sealing; static during heating,distilled water,,dried at room temperature,,,pink block-like crystals,56.0,,dia,twofold interpenetrating dia net; Co nodes 4-connected,"orthorhombic, Pbca; a=14.8121, b=20.7638, c=23.1903 Å",,,not_reported,not_reported,,sensing;photocatalysis,10.1021/acs.inorgchem.2c02454,ok,
