Repository: zzhenglab/MOFinder

# MOFinder

MOFinder extracts MOF synthesis information from the literature, reconstructs evidence-supported negative reaction records, and prepares datasets for synthesis-outcome prediction.
[Web application](https://mofinder.chemistry.wustl.edu/) | [Demos](Demo/README.md) | [Source code](docs/source_to_code.md) | [Workflow guide](docs/workflow.md) | [Model evaluation](docs/evaluation.md)

## Quick start

The workflow runs through Python commands. Python 3.10 or newer is required. Clone the repository and initialize its related applications:

```bash
git clone --recurse-submodules https://github.com/zzhenglab/MOFinder.git
cd MOFinder
```

Start with the two offline demonstrations:

```bash

File: mof_extraction_1_2.csv (part 280 of 305)
doi,main_pdf,si_pdf,raw_output,parsed_json,article_trial_or_failure,article_trial_or_failure_notes,mof_name,crystal_code,metal_1,metal_1_abbr,metal_1_amount_text,metal_1_amount_value,metal_1_amount_unit,metal_2,metal_2_abbr,metal_2_amount_text,metal_2_amount_value,metal_2_amount_unit,metal_3,metal_3_abbr,metal_3_amount_text,metal_3_amount_value,metal_3_amount_unit,linker_1,linker_1_abbr,linker_1_amount_text,linker_1_amount_value,linker_1_amount_unit,linker_2,linker_2_abbr,linker_2_amount_text,linker_2_amount_value,linker_2_amount_unit,linker_3,linker_3_abbr,linker_3_amount_text,linker_3_amount_value,linker_3_amount_unit,modulator_1,modulator_1_abbr,modulator_1_amount_text,modulator_1_amount_value,modulator_1_amount_unit,modulator_2,modulator_2_abbr,modulator_2_amount_text,modulator_2_amount_value,modulator_2_amount_unit,solvent_main,solvent_main_abbr,solvent_main_amount_text,solvent_main_ml,solvent_secondary,solvent_secondary_abbr,solvent_secondary_amount_text,solvent_secondary_ml,temperature_c,temperature_c_text,time_h,time_text,vessel_type,stirring,washing_solvent,washing_cycles,activation_text,activation_temp_c,activation_time_h,crystal_morphology,yield_percent,crystal_size,topology_code,metal_cluster_connectivity,unit_cell_short,pore_diameter_A,BET_surface_area_m2g,air_stable,water_stable,tga_decomposition_temp_c,applications,reference,status,error
10.1021/acs.inorgchem.2c02454,downloaded\10.1021_acs.inorgchem.2c02454.pdf,SI downloaded\10.1021_acs.inorgchem.2c02454_SI.pdf,mof_json_store\10.1021_acs.inorgchem.2c02454\raw_output.json,mof_json_store\10.1021_acs.inorgchem.2c02454\synthesis_002.json,no,,Ni-POM,2128038,YbCl3·6H2O,,"160 mg, 0.62 mmol",0.62,mmol,nan,,"150 mg, 0.05 mmol",0.05,mmol,nan,,,,,"3,5-bis(triazol-1-yl)pyridine",btap,"40 mg, 0.19 mmol",0.19,mmol,,,,,,,,,,,hydrochloric acid solution,HCl,"1.0 M, adjusted to pH 2.5",,,sodium hydroxide solution,NaOH,"1.0 M, adjusted to pH 2.5",,,deionized water,H2O,15 mL,15.0,,,,,160.0,160 °C,96.0,4 days,Teflon-lined stainless-steel autoclave (25 mL),stirred 2 h at RT before sealing; static during heating,distilled water,,dried at room temperature,,,green block crystals,50.0,,dia,twofold interpenetrating dia net; Ni nodes 4-connected,"orthorhombic, Pbca; a=14.7160, b=20.7098, c=23.1109 Å",,,not_reported,not_reported,,sensing;photocatalysis,10.1021/acs.inorgchem.2c02454,ok,
10.1039/c9ce00129h,downloaded\10.1039_c9ce00129h.pdf,SI downloaded\10.1039_c9ce00129h_SI.pdf,mof_json_store\10.1039_c9ce00129h\raw_output.json,mof_json_store\10.1039_c9ce00129h\synthesis_001.json,no,,,,Pb(CH3COO)2·3H2O,,"30 mg, 0.1 mmol",0.1,mmol,nan,,,,,nan,,,,,"1,4-benzenedicarboxylate","1,4-BDC","50 mg, 0.3 mmol",0.3,mmol,5-nitrobenzimidazole,5NO2-BIm,"32 mg, 0.2 mmol",0.2,mmol,,,,,,,,,,,,,,,,"N,N-dimethylformamide",DMF,~2 mL of total 3 mL DMF/MeOH (2:1),2.0,methanol,MeOH,~1 mL of total 3 mL DMF/MeOH (2:1),1.0,120.0,120 °C,24.0,one day,15 mL Pyrex glass tube,"stirred 15 min, then heated (static)",,,100 °C under vacuum for 12 h,100.0,12.0,pink plate-like crystals,48.0,,,linear Co3 SBU (Oh–Oh–Oh),"P21/c; a=13.2457(5) Å, b=11.4450(5) Å, c=13.8215(6) Å, β=101.8810(10)°",,822.0,not_reported,not_reported,,,10.1039/c9ce00129h,ok,
10.1039/c9ce00129h,downloaded\10.1039_c9ce00129h.pdf,SI downloaded\10.1039_c9ce00129h_SI.pdf,mof_json_store\10.1039_c9ce00129h\raw_output.json,mof_json_store\10.1039_c9ce00129h\synthesis_002.json,no,,,,CdCl2·5/2H2O,,"30 mg, 0.1 mmol",0.1,mmol,nan,,,,,nan,,,,,"1,4-benzenedicarboxylate","1,4-BDC","50 mg, 0.3 mmol",0.3,mmol,5-chlorobenzimidazole,5Cl-BIm,,,,,,,,,,,,,,,,,,,"N,N-dimethylformamide",DMF,~2 mL of total 3 mL DMF/MeOH (2:1),2.0,methanol,MeOH,~1 mL of total 3 mL DMF/MeOH (2:1),1.0,120.0,120 °C,24.0,one day,15 mL Pyrex glass tube,"stirred 15 min, then heated (static)",,,100 °C under vacuum for 12 h,100.0,12.0,blue crystals,65.0,,,linear Co3 SBU (Td–Oh–Td),"C2/c; a=25.3565(11) Å, b=9.4440(4) Å, c=18.7778(8) Å, β=105.3630(10)°",,877.0,not_reported,not_reported,,,10.1039/c9ce00129h,ok,
10.1039/c9ce00129h,downloaded\10.1039_c9ce00129h.pdf,SI downloaded\10.1039_c9ce00129h_SI.pdf,mof_json_store\10.1039_c9ce00129h\raw_output.json,mof_json_store\10.1039_c9ce00129h\synthesis_003.json,no,,,,Eu(NO3)3·6H2O,,"30 mg, 0.1 mmol",0.1,mmol,nan,,,,,nan,,,,,"1,4-benzenedicarboxylate","1,4-BDC","50 mg, 0.3 mmol",0.3,mmol,5-methoxybenzimidazole,5CH3O-BIm,,,,,,,,,,,,,,,,,,,"N,N-dimethylformamide",DMF,~2 mL of total 3 mL DMF/MeOH (2:1),2.0,methanol,MeOH,~1 mL of total 3 mL DMF/MeOH (2:1),1.0,120.0,120 °C,24.0,one day,15 mL Pyrex glass tube,"stirred 15 min, then heated (static)",,,100 °C under vacuum for 12 h,100.0,12.0,purple crystals,43.0,,,linear Co3 SBU (Td–Oh–Td),"P21/c; a=13.306(6) Å, b=13.306(6) Å, c=18.493(8) Å, β=93.339(7)°",,943.0,not_reported,not_reported,,,10.1039/c9ce00129h,ok,
10.1021/jacs.2c13731,downloaded\10.1021_jacs.2c13731.pdf,SI downloaded\10.1021_jacs.2c13731_SI.pdf,mof_json_store\10.1021_jacs.2c13731\raw_output.json,mof_json_store\10.1021_jacs.2c13731\synthesis_001.json,yes,DMA syntheses without added water gave no product; water (0–12 μL) and time screened to tune phases.,"c-(4,12)MTBC-Zr6",2215758,Eu(NO3)3·6H2O,ZrCl4,"18.2 mg, 0.0781 mmol",0.0781,mmol,nan,,,,,nan,,,,,"4',4'',4''',4''''-methanetetrayltetrabiphenyl-4-carboxylic acid",MTBC,"16.0 mg, 0.020 mmol",16.0,mg,,,,,,,,,,,benzoic acid,,"554 mg, 4.54 mmol",554.0,mg,,,,,,"N,N-diethylformamide",DEF,3.2 mL,3.2,,,,,120.0,120 °C,24.0,24 h,20 mL pyrex vial,static,"DEF, acetone",DEF 2×; acetone 3× (soak in acetone overnight during last step),supercritical CO2 drying,,,truncated octahedra,,,buh,Zr6O4(OH)4 12-connected SBU; 4-connected MTBC,"a=41.51 Å, Pm-3n",,,not_reported,not_reported,,,10.1021/jacs.2c13731,ok,
10.1021/jacs.2c13731,downloaded\10.1021_jacs.2c13731.pdf,SI downloaded\10.1021_jacs.2c13731_SI.pdf,mof_json_store\10.1021_jacs.2c13731\raw_output.json,mof_json_store\10.1021_jacs.2c13731\synthesis_002.json,yes,DMA syntheses without added water gave no product; water (0–12 μL) and time screened to tune phases.,"c-(4,12)MTBC-Zr6",2182237,Mg(CH3COO)2·4H2O,ZrCl4,"9.0 mg, 0.039 mmol",0.039,mmol,nan,,,,,nan,,,,,"4',4'',4''',4''''-methanetetrayltetrabiphenyl-4-carboxylic acid",MTBC,"8.0 mg, 0.010 mmol",8.0,mg,,,,,,,,,,,benzoic acid,,"554 mg, 4.54 mmol",554.0,mg,,,,,,"N,N-diethylformamide",DEF,3.2 mL,3.2,,,,,120.0,120 °C,120.0,5 d,20 mL pyrex vial,static,"DEF, acetone",DEF 2×; acetone 3× (soak in acetone overnight during last step),supercritical CO2 drying,,,cubes,,,buh,Zr6O4(OH)4 12-connected SBU; 4-connected MTBC,"a=41.63 Å, Pm-3n",,,not_reported,not_reported,,,10.1021/jacs.2c13731,ok,
10.1021/jacs.2c13731,downloaded\10.1021_jacs.2c13731.pdf,SI downloaded\10.1021_jacs.2c13731_SI.pdf,mof_json_store\10.1021_jacs.2c13731\raw_output.json,mof_json_store\10.1021_jacs.2c13731\synthesis_003.json,yes,DMA syntheses without added water gave no product; water (0–12 μL) and time screened to tune phases.,"c-(4,12)MTBC-Zr6",,Co(CH3COO)2·4H2O,ZrCl4,"18.2 mg, 0.0781 mmol",0.0781,mmol,nan,,,,,nan,,,,,"4',4'',4''',4''''-methanetetrayltetrabiphenyl-4-carboxylic acid",MTBC,"16 mg, 0.020 mmol",16.0,mg,,,,,,,,,,,benzoic acid,,"554 mg, 4.54 mmol",554.0,mg,,,,,,"N,N-diethylformamide",DEF,3.2 mL,3.2,,,,,120.0,120 °C (Al-block pre-heated),24.0,24 h,5 mL microwave vial,stirred,"DEF, acetone",DEF 3×; acetone 2×; soak overnight in acetone then wash 1×,supercritical CO2 drying,,,truncated octahedra; 2–5 μm,,2–5 μm,buh,Zr6O4(OH)4 12-connected SBU; 4-connected MTBC,Pm-3n (cubic),,,not_reported,not_reported,,,10.1021/jacs.2c13731,ok,
10.1021/jacs.2c13731,downloaded\10.1021_jacs.2c13731.pdf,SI downloaded\10.1021_jacs.2c13731_SI.pdf,mof_json_store\10.1021_jacs.2c13731\raw_output.json,mof_json_store\10.1021_jacs.2c13731\synthesis_004.json,yes,DMA syntheses without added water gave no product; water (0–12 μL) and time screened to tune phases.,"tr-(4,12)MTBC-Zr6",2206443,Ni(CH3COO)2·4H2O,ZrCl4,"18.2 mg, 0.0781 mmol",0.0781,mmol,nan,,,,,nan,,,,,"4',4'',4''',4''''-methanetetrayltetrabiphenyl-4-carboxylic acid",MTBC,"16.0 mg, 0.020 mmol",16.0,mg,,,,,,,,,,,benzoic acid,,"554 mg, 4.54 mmol",554.0,mg,,,,,,"N,N-diethylformamide",DEF,3.2 mL,3.2,,,,,120.0,120 °C,24.0,24 h,20 mL pyrex vial,static,"DEF, acetone",DEF 2×; acetone 3× (soak in acetone overnight during last step),supercritical CO2 drying,,,hexagonal platelets,,,,Zr6O4(OH)4 12-connected SBU; tetrahedral MTBC,"a=34.3901 Å, c=49.4392 Å, P-3c1",,,not_reported,not_reported,,,10.1021/jacs.2c13731,ok,
10.1021/jacs.2c13731,downloaded\10.1021_jacs.2c13731.pdf,SI downloaded\10.1021_jacs.2c13731_SI.pdf,mof_json_store\10.1021_jacs.2c13731\raw_output.json,mof_json_store\10.1021_jacs.2c13731\synthesis_005.json,yes,DMA syntheses without added water gave no product; water (0–12 μL) and time screened to tune phases.,"c-(4,12)MTBC-Hf6",2206543,Cu(CH3COO)2·3H2O,HfCl4,"25.0 mg, 0.781 mmol",0.781,mmol,nan,,,,,nan,,,,,"4',4'',4''',4''''-methanetetrayltetrabiphenyl-4-carboxylic acid",MTBC,"16.0 mg, 0.020 mmol",16.0,mg,,,,,,,,,,,benzoic acid,,"554 mg, 4.54 mmol",554.0,mg,,,,,,"N,N-diethylformamide",DEF,3.2 mL,3.2,,,,,120.0,120 °C,48.0,48 h,20 mL pyrex vial,static,"DEF, acetone",DEF 2×; acetone 3× (soak in acetone overnight during last step),supercritical CO2 drying,,,truncated octahedra,,,buh,Hf6O4(OH)4 12-connected SBU; 4-connected MTBC,"a=41.46 Å, Pm-3n",,,not_reported,not_reported,,,10.1021/jacs.2c13731,ok,
10.1021/jacs.2c13731,downloaded\10.1021_jacs.2c13731.pdf,SI downloaded\10.1021_jacs.2c13731_SI.pdf,mof_json_store\10.1021_jacs.2c13731\raw_output.json,mof_json_store\10.1021_jacs.2c13731\synthesis_006.json,yes,DMA syntheses without added water gave no product; water (0–12 μL) and time screened to tune phases.,"tr-(4,12)MTBC-Hf6",2206530,Zn(CH3COO)2·2H2O,HfCl4,"25.0 mg, 0.781 mmol",0.781,mmol,nan,,,,,nan,,,,,"4',4'',4''',4''''-methanetetrayltetrabiphenyl-4-carboxylic acid",MTBC,"16.0 mg, 0.020 mmol",16.0,mg,,,,,,,,,,,benzoic acid,,"554 mg, 4.54 mmol",554.0,mg,,,,,,"N,N-diethylformamide",DEF,3.2 mL,3.2,,,,,120.0,120 °C,168.0,7 d,20 mL pyrex vial,static,"DEF, acetone",DEF 2×; acetone 3× (soak in acetone overnight during last step),supercritical CO2 drying,,,hexagonal platelets,,,,Hf6O4(OH)4 12-connected SBU; tetrahedral MTBC,"a=35.0368 Å, c=48.7688 Å, P-3c1",,,not_reported,not_reported,,,10.1021/jacs.2c13731,ok,
10.1002/chem.202101291,downloaded\10.1002_chem.202101291.pdf,SI downloaded\10.1002_chem.202101291_SI.pdf,mof_json_store\10.1002_chem.202101291\raw_output.json,mof_json_store\10.1002_chem.202101291\synthesis_001.json,no,,,,ZrCl4,AgOTf,"22 mg, 0.085 mmol",0.085,mmol,nan,,,,,nan,,,,,Bi(4-pyridyl)3,,"25 mg, 0.058 mmol",0.058,mmol,,,,,,,,,,,,,,,,,,,,,dichloromethane,CH2Cl2,3 mL (layered solution),3.0,acetonitrile,MeCN,1 mL (layered solution),1.0,25,room temperature,504.0,three weeks,narrow Schlenk flask (layered diffusion),static,,,,,,white crystals,74.0,0.44 × 0.22 × 0.14 mm,,Ag 4- and 5-coordinate nodes; Bi(4-py)3 3-connected,,,,not_reported,not_reported,,,10.1002/chem.202101291,ok,
10.1002/chem.202101291,downloaded\10.1002_chem.202101291.pdf,SI downloaded\10.1002_chem.202101291_SI.pdf,mof_json_store\10.1002_chem.202101291\raw_output.json,mof_json_store\10.1002_chem.202101291\synthesis_002.json,no,,,,Zn(NO3)2·6H2O,AgSbF6,"20 mg, 0.058 mmol",0.058,mmol,nan,,,,,nan,,,,,Bi(4-pyridyl)3,,"40 mg, 0.090 mmol",0.09,mmol,,,,,,,,,,,,,,,,,,,,,dichloromethane,CH2Cl2,3 mL (layered solution),3.0,acetonitrile,MeCN,1 mL (layered solution),1.0,25,room temperature,504.0,three weeks,narrow Schlenk flask (layered diffusion),static,,,,,,,59.0,0.15 × 0.15 × 0.03 mm,,Ag 4- and 5-coordinate nodes; Bi(4-py)3 3-connected,,,,not_reported,not_reported,,,10.1002/chem.202101291,ok,
10.1002/chem.202101291,downloaded\10.1002_chem.202101291.pdf,SI downloaded\10.1002_chem.202101291_SI.pdf,mof_json_store\10.1002_chem.202101291\raw_output.json,mof_json_store\10.1002_chem.202101291\synthesis_003.json,no,,,,CuI,AgPF6,"14 mg, 0.055 mmol",0.055,mmol,sodium azide,,,,,nan,,,,,Bi(4-pyridyl)3,,"25 mg, 0.058 mmol",0.058,mmol,,,,,,,,,,,,,,,,,,,,,dichloromethane,CH2Cl2,3 mL (layered solution),3.0,acetonitrile,MeCN,1 mL (layered solution),1.0,25,room temperature,504.0,three weeks,narrow Schlenk flask (layered diffusion),static,,,,,,,80.0,0.28 × 0.18 × 0.14 mm,,Ag 6- and 4-coordinate nodes; Bi(4-py)3 3-connected,,,,not_reported,not_reported,,,10.1002/chem.202101291,ok,
10.1002/chem.202101291,downloaded\10.1002_chem.202101291.pdf,SI downloaded\10.1002_chem.202101291_SI.pdf,mof_json_store\10.1002_chem.202101291\raw_output.json,mof_json_store\10.1002_chem.202101291\synthesis_004.json,no,,,,CuI,AgSbF6,"24 mg, 0.070 mmol",0.07,mmol,sodium azide,,,,,nan,,,,,Sb(4-pyridyl)3,,"25 mg, 0.070 mmol",0.07,mmol,,,,,,,,,,,,,,,,,,,,,dichloromethane,CH2Cl2,3 mL (layered solution),3.0,acetonitrile,MeCN,3 mL (layered solution),3.0,25,room temperature,504.0,three weeks,narrow Schlenk flask (layered diffusion),static,,,,,,,45.0,0.28 × 0.20 × 0.16 mm,,"Ag and Sb 4-coordinate tetrahedral nodes; N,N,N/E coordination",,11.1,,not_reported,not_reported,,,10.1002/chem.202101291,ok,
10.1002/chem.202101291,downloaded\10.1002_chem.202101291.pdf,SI downloaded\10.1002_chem.202101291_SI.pdf,mof_json_store\10.1002_chem.202101291\raw_output.json,mof_json_store\10.1002_chem.202101291\synthesis_005.json,no,,,,Co(NO3)2·6H2O,AgOTf,"24 mg, 0.070 mmol",0.07,mmol,nan,,,,,nan,,,,,PhSn(4-pyridyl)3,,"25 mg, 0.070 mmol",0.07,mmol,,,,,,,,,,,,,,,,,,,,,dichloromethane,CH2Cl2,3 mL (layered solution),3.0,acetonitrile,MeCN,3 mL (layered solution),3.0,25,room temperature,504.0,three weeks,narrow Schlenk flask (layered diffusion),static,,,,,,,30.0,0.18 × 0.08 × 0.06 mm,,Ag 4-coordinate nodes; PhSn(4-py)3 3-connected; 2-D layers,,,,not_reported,not_reported,,,10.1002/chem.202101291,ok,
10.1039/d2cc00213b,downloaded\10.1039_d2cc00213b.pdf,SI downloaded\10.1039_d2cc00213b_SI.pdf,mof_json_store\10.1039_d2cc00213b\raw_output.json,mof_json_store\10.1039_d2cc00213b\synthesis_003.json,yes,Fe3+ with H2-BDHA attempts were unsuccessful,SUM-1(Zr)-a,,Cu(NO3)2·3H2O,,2.3 mg (1.0×10−5 mol) dissolved in DMF (1 mL),5000,mmol,nan,,,,,nan,,,,,"benzene-1,4-dihydroxamic acid",H2-BDHA,6.7 mg (3.4×10−5 mol) in DMF (1 mL),6.7,mg,,,,,,,,,,,hydrochloric acid (37%),HCl,200 μL (37%),,,water,H2O,400 μL,,,"N,N-dimethylformamide",DMF,2 mL (total),2.0,,,,,100.0,100 °C,7.0,7 h,4-mL glass vial (open vial),static,DMF,washed; 3× stated,100 °C under vacuum for 12 h after acetone exchange,100.0,12.0,nanoplates,,avg thickness ~318 nm,kag,Zr4+ mononuclear 8-O node chelated by four hydroxamates,"a=23.168(2) Å, b=23.168(2) Å, c=8.0801(11) Å, P6/mmm",,,not_reported,yes,,,10.1039/d2cc00213b,ok,
10.1039/d2cc00213b,downloaded\10.1039_d2cc00213b.pdf,SI downloaded\10.1039_d2cc00213b_SI.pdf,mof_json_store\10.1039_d2cc00213b\raw_output.json,mof_json_store\10.1039_d2cc00213b\synthesis_004.json,yes,Fe3+ with H2-BDHA attempts were unsuccessful,SUM-1(Zr)-b,,Cd(CH3COO)2·2H2O,,2.3 mg (1.0×10−5 mol) dissolved in DMF (1 mL),5000,mmol,nan,,,,,nan,,,,,"benzene-1,4-dihydroxamic acid",H2-BDHA,6.7 mg (3.4×10−5 mol) in DMF (1 mL),6.7,mg,,,,,,,,,,,hydrochloric acid (37%),HCl,200 μL (37%),,,water,H2O,600 μL,,,"N,N-dimethylformamide",DMF,2 mL (total),2.0,,,,,100.0,100 °C,7.0,7 h,4-mL glass vial (open vial),static,DMF,washed; 3× stated,100 °C under vacuum for 12 h after acetone exchange,100.0,12.0,nanoplates,,avg thickness ~163 nm,kag,Zr4+ mononuclear 8-O node chelated by four hydroxamates,"a=23.168(2) Å, b=23.168(2) Å, c=8.0801(11) Å, P6/mmm",,,not_reported,yes,,,10.1039/d2cc00213b,ok,
10.1039/d2cc00213b,downloaded\10.1039_d2cc00213b.pdf,SI downloaded\10.1039_d2cc00213b_SI.pdf,mof_json_store\10.1039_d2cc00213b\raw_output.json,mof_json_store\10.1039_d2cc00213b\synthesis_005.json,yes,Fe3+ with H2-BDHA attempts were unsuccessful,SUM-1(Zr)-c,,Cu(ClO4)2·6H2O,,2.3 mg (1.0×10−5 mol) dissolved in DMF (1 mL),5000,mmol,nan,,,,,nan,,,,,"benzene-1,4-dihydroxamic acid",H2-BDHA,6.7 mg (3.4×10−5 mol) in DMF (1 mL),6.7,mg,,,,,,,,,,,hydrochloric acid (37%),HCl,200 μL (37%),,,water,H2O,800 μL,,,"N,N-dimethylformamide",DMF,2 mL (total),2.0,,,,,100.0,100 °C,7.0,7 h,4-mL glass vial (open vial),static,DMF,washed; 3× stated,100 °C under vacuum for 12 h after acetone exchange,100.0,12.0,nanoplates,,avg thickness ~51 nm,kag,Zr4+ mononuclear 8-O node chelated by four hydroxamates,"a=23.168(2) Å, b=23.168(2) Å, c=8.0801(11) Å, P6/mmm",,1316.0,not_reported,yes,,,10.1039/d2cc00213b,ok,
10.1039/c5ce01302j,downloaded\10.1039_c5ce01302j.pdf,SI downloaded\10.1039_c5ce01302j_SI.pdf,mof_json_store\10.1039_c5ce01302j\raw_output.json,mof_json_store\10.1039_c5ce01302j\synthesis_001.json,no,,,1060203,Cd(CH3COO)2·2H2O,,0.1 mmol,0.1,mmol,nan,,,,,nan,,,,,"1,5-naphthalenedisulfonate","1,5-NDS","0.15 mmol, 0.0498 g",0.15,mmol,"1H-imidazo[4,5-f][1,10]-phenanthroline",IP,"0.1 mmol, 0.0220 g",0.1,mmol,,,,,,sodium hydroxide (aqueous),,"1 mol L−1, 0.10 mL",0.1,mmol,,,,,,water,H2O,10 mL,10.0,,,,,180.0,180 °C,72.0,3 days,Teflon-lined stainless steel autoclave,,,,,,,block-shaped crystals,56–62%,0.40 × 0.20 × 0.15 mm,,LnO4N4 8-coordinate node; 3-connected 2D layer (63),"a=17.3644(8) Å, b=16.2122(8) Å, c=16.2003(8) Å, β=103.517(10)°, P21/c",,,not_reported,not_reported,,luminescence,10.1039/c5ce01302j,ok,
10.1039/c5ce01302j,downloaded\10.1039_c5ce01302j.pdf,SI downloaded\10.1039_c5ce01302j_SI.pdf,mof_json_store\10.1039_c5ce01302j\raw_output.json,mof_json_store\10.1039_c5ce01302j\synthesis_002.json,no,,,1060204,Zn(NO3)2·6H2O,,0.1 mmol,0.1,mmol,nan,,,,,nan,,,,,"1,5-naphthalenedisulfonate","1,5-NDS","0.15 mmol, 0.0498 g",0.15,mmol,"1H-imidazo[4,5-f][1,10]-phenanthroline",IP,"0.1 mmol, 0.0220 g",0.1,mmol,,,,,,sodium hydroxide (aqueous),,"1 mol L−1, 0.10 mL",0.1,mmol,,,,,,water,H2O,10 mL,10.0,,,,,180.0,180 °C,72.0,3 days,Teflon-lined stainless steel autoclave,,,,,,,block-shaped crystals,56–62%,0.35 × 0.18 × 0.13 mm,,LnO4N4 8-coordinate node; 3-connected 2D layer (63),"a=17.3435(16) Å, b=16.1923(16) Å, c=16.0934(14) Å, β=103.429(2)°, P21/c",,,not_reported,not_reported,,luminescence;white_light_emission,10.1039/c5ce01302j,ok,
10.1039/c5ce01302j,downloaded\10.1039_c5ce01302j.pdf,SI downloaded\10.1039_c5ce01302j_SI.pdf,mof_json_store\10.1039_c5ce01302j\raw_output.json,mof_json_store\10.1039_c5ce01302j\synthesis_003.json,no,,,1060205,Zn(NO3)2·6H2O,,0.1 mmol,0.1,mmol,nan,,,,,nan,,,,,"1,5-naphthalenedisulfonate","1,5-NDS","0.15 mmol, 0.0498 g",0.15,mmol,"1H-imidazo[4,5-f][1,10]-phenanthroline",IP,"0.1 mmol, 0.0220 g",0.1,mmol,,,,,,sodium hydroxide (aqueous),,"1 mol L−1, 0.10 mL",0.1,mmol,,,,,,water,H2O,10 mL,10.0,,,,,180.0,180 °C,72.0,3 days,Teflon-lined stainless steel autoclave,,,,,,,block-shaped crystals,56–62%,0.38 × 0.22 × 0.10 mm,,LnO4N4 8-coordinate node; 3-connected 2D layer (63),"a=17.3174(17) Å, b=16.1834(16) Å, c=16.0660(14) Å, β=103.431(2)°, P21/c",,,not_reported,not_reported,394.0,luminescence,10.1039/c5ce01302j,ok,
10.1039/c5ce01302j,downloaded\10.1039_c5ce01302j.pdf,SI downloaded\10.1039_c5ce01302j_SI.pdf,mof_json_store\10.1039_c5ce01302j\raw_output.json,mof_json_store\10.1039_c5ce01302j\synthesis_004.json,no,,,1060206,Zn(CH3COO)2·2H2O,,0.1 mmol,0.1,mmol,nan,,,,,nan,,,,,"1,5-naphthalenedisulfonate","1,5-NDS","0.15 mmol, 0.0498 g",0.15,mmol,"1H-imidazo[4,5-f][1,10]-phenanthroline",IP,"0.1 mmol, 0.0220 g",0.1,mmol,,,,,,sodium hydroxide (aqueous),,"1 mol L−1, 0.10 mL",0.1,mmol,,,,,,water,H2O,10 mL,10.0,,,,,180.0,180 °C,72.0,3 days,Teflon-lined stainless steel autoclave,,,,,,,block-shaped crystals,56–62%,0.35 × 0.15 × 0.10 mm,,LnO4N4 8-coordinate node; 3-connected 2D layer (63),"a=17.2968(15) Å, b=16.1959(14) Å, c=16.0280(14) Å, β=103.363(2)°, P21/c",,,not_reported,not_reported,,luminescence,10.1039/c5ce01302j,ok,
10.1039/c5ce01302j,downloaded\10.1039_c5ce01302j.pdf,SI downloaded\10.1039_c5ce01302j_SI.pdf,mof_json_store\10.1039_c5ce01302j\raw_output.json,mof_json_store\10.1039_c5ce01302j\synthesis_005.json,no,,,1060207,Zn(CH3COO)2·2H2O,,0.1 mmol,0.1,mmol,nan,,,,,nan,,,,,"1,5-naphthalenedisulfonate","1,5-NDS","0.15 mmol, 0.0498 g",0.15,mmol,"1H-imidazo[4,5-f][1,10]-phenanthroline",IP,"0.1 mmol, 0.0220 g",0.1,mmol,,,,,,sodium hydroxide (aqueous),,"1 mol L−1, 0.10 mL",0.1,mmol,,,,,,water,H2O,10 mL,10.0,,,,,180.0,180 °C,72.0,3 days,Teflon-lined stainless steel autoclave,,,,,,,block-shaped crystals,56–62%,0.40 × 0.15 × 0.10 mm,,LnO4N4 8-coordinate node; 3-connected 2D layer (63),"a=17.2852(19) Å, b=16.1853(17) Å, c=15.9746(17) Å, β=103.335(2)°, P21/c",,,not_reported,not_reported,,luminescence,10.1039/c5ce01302j,ok,
10.1039/c5ce01302j,downloaded\10.1039_c5ce01302j.pdf,SI downloaded\10.1039_c5ce01302j_SI.pdf,mof_json_store\10.1039_c5ce01302j\raw_output.json,mof_json_store\10.1039_c5ce01302j\synthesis_006.json,no,,,1060208,Ni(CH3COO)2·4H2O,,0.1 mmol,0.1,mmol,nan,,,,,nan,,,,,"1,5-naphthalenedisulfonate","1,5-NDS","0.15 mmol, 0.0498 g",0.15,mmol,"1H-imidazo[4,5-f][1,10]-phenanthroline",IP,"0.1 mmol, 0.0220 g",0.1,mmol,,,,,,sodium hydroxide (aqueous),,"1 mol L−1, 0.10 mL",0.1,mmol,,,,,,water,H2O,10 mL,10.0,,,,,180.0,180 °C,72.0,3 days,Teflon-lined stainless steel autoclave,,,,,,,block-shaped crystals,56–62%,0.38 × 0.16 × 0.12 mm,,LnO4N4 8-coordinate node; 3-connected 2D layer (63),"a=17.2839(8) Å, b=16.1782(6) Å, c=16.0035(6) Å, β=103.316(10)°, P21/c",,,not_reported,not_reported,,luminescence,10.1039/c5ce01302j,ok,
10.1039/c5ce02520f,downloaded\10.1039_c5ce02520f.pdf,SI downloaded\10.1039_c5ce02520f_SI.pdf,mof_json_store\10.1039_c5ce02520f\raw_output.json,mof_json_store\10.1039_c5ce02520f\synthesis_002.json,no,,,,ZrCl4,,"67.6 mg, 308 mmol",308,mmol,nan,,,,,nan,,,,,[Ni(H2L1)]·2H2O,4,"133 mg, 154 mmol",133.0,mg,,,,,,,,,,,sodium hydroxide (1 M),NaOH,"1 M, to pH 6.5",,,,,,,,water,H2O,,,,,,,85.0,,12.0,12 h,,,water,several times,,,,plate-shaped crystals,52.0,,,,"a=11.360(3) Å, b=22.080(3) Å, c=15.560(3) Å, β=90.20(3)°, P21/n",,,not_reported,not_reported,,,10.1039/c5ce02520f,ok,
10.1039/d3ce00881a,downloaded\10.1039_d3ce00881a.pdf,SI downloaded\10.1039_d3ce00881a_SI.pdf,mof_json_store\10.1039_d3ce00881a\raw_output.json,mof_json_store\10.1039_d3ce00881a\synthesis_001.json,yes,L3/L3Me gave no crystalline product; L2 often amorphous aside from few crystals,MnMOF-1,,ZnCl2,,24.2 mg (0.12 mmol),0.12,mmol,nan,,,,,nan,,,,,"bis-[4-(4-carboxyphenyl)-3,5-dimethylpyrazolyl]methane",L2Me,31.6 mg (0.071 mmol),0.071,mmol,,,,,,,,,,,,,,,,,,,,,"N,N-dimethylformamide",DMF,4 mL,4.0,water,H2O,2 mL,2.0,100.0,100 °C,36.0,36 hours,non-pressurised scintillation vial,sonicated 15 min; static,DMF,3×,,,,colourless plate-shaped crystals,,,,Mn3 trinuclear node capped by bispyrazoles,,,,not_reported,not_reported,,,10.1039/d3ce00881a,ok,
10.1039/d3ce00881a,downloaded\10.1039_d3ce00881a.pdf,SI downloaded\10.1039_d3ce00881a_SI.pdf,mof_json_store\10.1039_d3ce00881a\raw_output.json,mof_json_store\10.1039_d3ce00881a\synthesis_002.json,yes,L3/L3Me gave no crystalline product; L2 often amorphous aside from few crystals,MnMOF-2D,2221561,Sm(NO3)3·6H2O,,24.2 mg (0.12 mmol),0.12,mmol,nan,,,,,nan,,,,,"bis-[4-(4-carboxyphenyl)-3,5-dimethylpyrazolyl]methane",L2Me,31.6 mg (0.071 mmol),0.071,mmol,,,,,,,,,,,,,,,,,,,,,"N,N-dimethylformamide",DMF,4 mL,4.0,water,H2O,2 mL,2.0,120.0,120 °C,36.0,36 hours,non-pressurised scintillation vial,static,,,,,,large colourless block-shaped crystals,,,,linear Mn(II) chains; square-pyramidal nodes with axial H2O,,,,not_reported,not_reported,,,10.1039/d3ce00881a,ok,
10.1039/d3ce00881a,downloaded\10.1039_d3ce00881a.pdf,SI downloaded\10.1039_d3ce00881a_SI.pdf,mof_json_store\10.1039_d3ce00881a\raw_output.json,mof_json_store\10.1039_d3ce00881a\synthesis_003.json,yes,L3/L3Me gave no crystalline product; L2 often amorphous aside from few crystals,MnMOF-L2,2221562,La(NO3)3·6H2O,,24.2 mg (0.12 mmol),0.12,mmol,nan,,,,,nan,,,,,bis-[4-(4-carboxyphenyl)pyrazolyl]methane,L2,27.8 mg (0.071 mmol),0.071,mmol,,,,,,,,,,,,,,,,,,,,,"N,N-dimethylformamide",DMF,4 mL,4.0,water,H2O,2 mL,2.0,100.0,100 °C,24.0,24 hours,non-pressurised scintillation vial,static,DMF,3×,,,,colourless plate-shaped single crystals,,,,2D layered with linear Mn(II) chains; axial H2O,,,,not_reported,not_reported,,,10.1039/d3ce00881a,ok,
10.1039/d3ce00881a,downloaded\10.1039_d3ce00881a.pdf,SI downloaded\10.1039_d3ce00881a_SI.pdf,mof_json_store\10.1039_d3ce00881a\raw_output.json,mof_json_store\10.1039_d3ce00881a\synthesis_004.json,yes,L3/L3Me gave no crystalline product; L2 often amorphous aside from few crystals,MnMOF-L1Me,2221563,Nd(NO3)3·6H2O,,24.2 mg (0.12 mmol),0.12,mmol,nan,,,,,nan,,,,,"1,1-methylenebis(3,5-dimethyl-1H-pyrazole-4-carboxylic acid)",L1Me,20.8 mg (0.071 mmol),0.071,mmol,,,,,,,,,,,,,,,,,,,,,"N,N-dimethylformamide",DMF,4 mL,4.0,water,H2O,2 mL,2.0,100.0,100 °C,24.0,24 hours,non-pressurised scintillation vial,static,DMF,3×,,,,colourless rhombus-shaped single crystals,,,,Mn2 carboxylate-bridged chains; non-coordinated bispyrazoles,,,,not_reported,not_reported,,,10.1039/d3ce00881a,ok,
10.1039/d3ce00881a,downloaded\10.1039_d3ce00881a.pdf,SI downloaded\10.1039_d3ce00881a_SI.pdf,mof_json_store\10.1039_d3ce00881a\raw_output.json,mof_json_store\10.1039_d3ce00881a\synthesis_005.json,yes,L3/L3Me gave no crystalline product; L2 often amorphous aside from few crystals,MnMOF-L1-1,2221564,Zn(NO3)2·6H2O,,24.2 mg (0.12 mmol),0.12,mmol,K(OH),,,,,nan,,,,,bis-(4-carboxypyrazolyl)methane,L1,16.8 mg (0.071 mmol),0.071,mmol,,,,,,,,,,,,,,,,,,,,,"N,N-dimethylformamide",DMF,4 mL,4.0,water,H2O,2 mL,2.0,100.0,100 °C,24.0,24 hours,non-pressurised scintillation vial (tightly capped),static,DMF,3×,,,,colourless needle-shaped single crystals (clusters),,,,Mn2 cluster; H2O axial; H-bonded carboxylates,,,,not_reported,not_reported,,,10.1039/d3ce00881a,ok,
10.1039/d3ce00881a,downloaded\10.1039_d3ce00881a.pdf,SI downloaded\10.1039_d3ce00881a_SI.pdf,mof_json_store\10.1039_d3ce00881a\raw_output.json,mof_json_store\10.1039_d3ce00881a\synthesis_006.json,yes,L3/L3Me gave no crystalline product; L2 often amorphous aside from few crystals,MnMOF-L1-2,2221565,Zn(NO3)2·6H2O,,24.2 mg (0.12 mmol),0.12,mmol,Na(OH),,,,,nan,,,,,bis-(4-carboxypyrazolyl)methane,L1,16.8 mg (0.071 mmol),0.071,mmol,,,,,,,,,,,,,,,,,,,,,"N,N-dimethylformamide",DMF,4 mL,4.0,water,H2O,2 mL,2.0,100.0,100 °C,24.0,24 hours,non-pressurised scintillation vial (loosely capped),static,DMF,3×,,,,colourless block-shaped single crystals,,,,Mn2 cluster with two carboxylate bridges and one μ-H2O,,,,not_reported,not_reported,,,10.1039/d3ce00881a,ok,
10.1039/d3ce00881a,downloaded\10.1039_d3ce00881a.pdf,SI downloaded\10.1039_d3ce00881a_SI.pdf,mof_json_store\10.1039_d3ce00881a\raw_output.json,mof_json_store\10.1039_d3ce00881a\synthesis_007.json,yes,L3/L3Me gave no crystalline product; L2 often amorphous aside from few crystals,MnMOF-L1-3,2221566,ZrCl4,,24.2 mg (0.12 mmol),0.12,mmol,nan,,,,,nan,,,,,bis-(4-carboxypyrazolyl)methane,L1,16.8 mg (0.071 mmol),0.071,mmol,,,,,,,,,,,,,,,,,,,,,"N,N-dimethylformamide",DMF,4 mL,4.0,water,H2O,1 mL,1.0,100.0,100 °C,24.0,24 hours,non-pressurised scintillation vial (tightly capped),static,DMF,3×,,,,colourless rhombus-shaped single crystals,,,,Mn2 cluster similar to L1-2; terminal DMF ligand,,,,not_reported,not_reported,,,10.1039/d3ce00881a,ok,
10.1039/d3ce00881a,downloaded\10.1039_d3ce00881a.pdf,SI downloaded\10.1039_d3ce00881a_SI.pdf,mof_json_store\10.1039_d3ce00881a\raw_output.json,mof_json_store\10.1039_d3ce00881a\synthesis_008.json,yes,L3/L3Me gave no crystalline product; L2 often amorphous aside from few crystals,MnMOF-L4,2221567,ZrCl4,,20 mg (0.101 mmol),0.101,mmol,nan,,,,,nan,,,,,"1,1,2,2-tetrakis(4-carboxypyrazolyl)ethane",L4,10 mg (0.021 mmol),0.021,mmol,,,,,,,,,,,,,,,,,,,,,"N,N-dimethylformamide",DMF,2 mL,2.0,water,H2O,1 mL,1.0,100.0,100 °C,6.0,6 hours,non-pressurised scintillation vial,static,DMF,3×,"EtOH exchange at 25 °C (3× + 1× dry over 2 days), then 120 °C under vacuum for 3 h",120.0,3.0,colourless cube-shaped single crystals,,,,Mn2 cluster; 3D framework from tetratopic linker,,6.4,435.2,not_reported,not_reported,,,10.1039/d3ce00881a,ok,
10.1039/d3ce00881a,downloaded\10.1039_d3ce00881a.pdf,SI downloaded\10.1039_d3ce00881a_SI.pdf,mof_json_store\10.1039_d3ce00881a\raw_output.json,mof_json_store\10.1039_d3ce00881a\synthesis_009.json,yes,L3/L3Me gave no crystalline product; L2 often amorphous aside from few crystals,MnMOF-L5,2221568,ZrCl4,,8 mg (0.051 mmol),0.051,mmol,nan,,,,,nan,,,,,"1,1,2,2-tetrakis[4-(4-carboxyphenyl)pyrazolyl]ethane",L5,10 mg (0.013 mmol),0.013,mmol,,,,,,,,,,,glacial acetic acid,,50 μL,50.0,μL,,,,,,"N,N-dimethylformamide",DMF,1 mL,1.0,water,H2O,0.95 mL,0.95,100.0,100 °C,48.0,48 hours,non-pressurised scintillation vial,static,DMF,3×,"EtOH exchange at 25 °C (3× + 1× dry over 2 days), then 120 °C under vacuum for 3 h",120.0,3.0,clusters of colourless plate-shaped single crystals,,,,Mn2 binuclear nodes; 3D wine-rack framework,,11.8,950.9,not_reported,not_reported,,,10.1039/d3ce00881a,ok,
10.1002/chem.202200555,downloaded\10.1002_chem.202200555.pdf,SI downloaded\10.1002_chem.202200555_SI.pdf,mof_json_store\10.1002_chem.202200555\raw_output.json,mof_json_store\10.1002_chem.202200555\synthesis_001.json,yes,Only TFA modulator yielded X-PMOF nanosheets; AcOH/HCOOH did not give nanosheets.,F-PMOF,,ZrCl4,ZrCl4,10 mg (0.043 mmol),0.043,mmol,nan,,,,,nan,,,,,"5-(4-fluorophenyl)-10,15,20-tris(4-carboxyphenyl)porphyrin",F-TCPP,10 mg (0.012 mmol),0.012,mmol,,,,,,,,,,,trifluoroacetic acid,TFA,150 μL,150.0,μL,water,H2O,50 μL,50.0,μL,"N,N-dimethylformamide",DMF,3 mL,3.0,,,,,120.0,120 °C,32.0,32 h,,,,,135 °C under vacuum for 24 h,135.0,24.0,"dark purple lamellar nanosheets, flower-like aggregates",,thickness 20.5 ± 0.5 nm; ca. 2 μm aggregates,ftw,,,,473.0,not_reported,not_reported,249.0,,10.1002/chem.202200555,ok,
10.1002/chem.202200555,downloaded\10.1002_chem.202200555.pdf,SI downloaded\10.1002_chem.202200555_SI.pdf,mof_json_store\10.1002_chem.202200555\raw_output.json,mof_json_store\10.1002_chem.202200555\synthesis_002.json,yes,Only TFA modulator yielded X-PMOF nanosheets; AcOH/HCOOH did not give nanosheets.,Cl-PMOF,,ZrCl4,ZrCl4,10 mg (0.043 mmol),0.043,mmol,nan,,,,,nan,,,,,"5-(4-chlorophenyl)-10,15,20-tris(4-carboxyphenyl)porphyrin",Cl-TCPP,10 mg (0.012 mmol),0.012,mmol,,,,,,,,,,,trifluoroacetic acid,TFA,150 μL,150.0,μL,water,H2O,50 μL,50.0,μL,"N,N-dimethylformamide",DMF,3 mL,3.0,,,,,120.0,120 °C,32.0,32 h,,,,,135 °C under vacuum for 24 h,135.0,24.0,"dark purple lamellar nanosheets, flower-like aggregates",,thickness 12 ± 1 nm; ca. 2 μm aggregates,ftw,,,,661.0,not_reported,not_reported,249.0,,10.1002/chem.202200555,ok,
10.1002/chem.202200555,downloaded\10.1002_chem.202200555.pdf,SI downloaded\10.1002_chem.202200555_SI.pdf,mof_json_store\10.1002_chem.202200555\raw_output.json,mof_json_store\10.1002_chem.202200555\synthesis_003.json,yes,Only TFA modulator yielded X-PMOF nanosheets; AcOH/HCOOH did not give nanosheets.,Br-PMOF,,Nd2O3,ZrCl4,10 mg (0.043 mmol),0.043,mmol,nan,,,,,nan,,,,,"5-(4-bromophenyl)-10,15,20-tris(4-carboxyphenyl)porphyrin",Br-TCPP,10 mg (0.012 mmol),0.012,mmol,,,,,,,,,,,trifluoroacetic acid,TFA,150 μL,150.0,μL,water,H2O,50 μL,50.0,μL,"N,N-dimethylformamide",DMF,3 mL,3.0,,,,,120.0,120 °C,32.0,32 h,,,,,135 °C under vacuum for 24 h,135.0,24.0,"dark purple lamellar nanosheets, flower-like aggregates",46.0,thickness 4.5 ± 0.5 nm; ca. 2 μm aggregates,ftw,,,,565.0,not_reported,not_reported,249.0,,10.1002/chem.202200555,ok,
10.1002/chem.202200555,downloaded\10.1002_chem.202200555.pdf,SI downloaded\10.1002_chem.202200555_SI.pdf,mof_json_store\10.1002_chem.202200555\raw_output.json,mof_json_store\10.1002_chem.202200555\synthesis_004.json,yes,Only TFA modulator yielded X-PMOF nanosheets; AcOH/HCOOH did not give nanosheets.,F-PMOF(Ir),,Er2O3,ZrCl4,10 mg (0.043 mmol),0.043,mmol,nan,,,,,nan,,,,,"iridium(III) 5-(4-fluorophenyl)-10,15,20-tris(4-carboxyphenyl)porphyrin chloride",Ir(F-TCPP)Cl,,,,,,,,,,,,,,trifluoroacetic acid,TFA,150 μL,150.0,μL,water,H2O,50 μL,50.0,μL,"N,N-dimethylformamide",DMF,3 mL,3.0,,,,,120.0,120 °C,32.0,32 h,,,,,,,,lamellar nanosheets,,thickness 16.4 ± 0.2 nm,ftw,,,,,not_reported,not_reported,,CO2_reduction,10.1002/chem.202200555,ok,
10.1002/chem.202200555,downloaded\10.1002_chem.202200555.pdf,SI downloaded\10.1002_chem.202200555_SI.pdf,mof_json_store\10.1002_chem.202200555\raw_output.json,mof_json_store\10.1002_chem.202200555\synthesis_005.json,yes,Only TFA modulator yielded X-PMOF nanosheets; AcOH/HCOOH did not give nanosheets.,Cl-PMOF(Ir),,Yb2O3,ZrCl4,10 mg (0.043 mmol),0.043,mmol,nan,,,,,nan,,,,,"iridium(III) 5-(4-chlorophenyl)-10,15,20-tris(4-carboxyphenyl)porphyrin chloride",Ir(Cl-TCPP)Cl,,,,,,,,,,,,,,trifluoroacetic acid,TFA,150 μL,150.0,μL,water,H2O,50 μL,50.0,μL,"N,N-dimethylformamide",DMF,3 mL,3.0,,,,,120.0,120 °C,32.0,32 h,,,,,,,,lamellar nanosheets,,thickness 7.3 ± 0.2 nm,ftw,,,,,not_reported,not_reported,,CO2_reduction,10.1002/chem.202200555,ok,
10.1002/chem.202200555,downloaded\10.1002_chem.202200555.pdf,SI downloaded\10.1002_chem.202200555_SI.pdf,mof_json_store\10.1002_chem.202200555\raw_output.json,mof_json_store\10.1002_chem.202200555\synthesis_006.json,yes,Only TFA modulator yielded X-PMOF nanosheets; AcOH/HCOOH did not give nanosheets.,Br-PMOF(Ir),,Yb2O3,ZrCl4,10 mg (0.043 mmol),0.043,mmol,nan,,,,,nan,,,,,"iridium(III) 5-(4-bromophenyl)-10,15,20-tris(4-carboxyphenyl)porphyrin chloride",Ir(Br-TCPP)Cl,,,,,,,,,,,,,,trifluoroacetic acid,TFA,150 μL,150.0,μL,water,H2O,50 μL,50.0,μL,"N,N-dimethylformamide",DMF,3 mL,3.0,,,,,120.0,120 °C,32.0,32 h,,,,,,,,"red lamellar nanosheets, flower-like aggregates",41.7,thickness 4.5 ± 0.3 nm,ftw,,,,,not_reported,not_reported,,CO2_reduction,10.1002/chem.202200555,ok,
10.1039/c9sc02576f,downloaded\10.1039_c9sc02576f.pdf,SI downloaded\10.1039_c9sc02576f_SI.pdf,mof_json_store\10.1039_c9sc02576f\raw_output.json,mof_json_store\10.1039_c9sc02576f\synthesis_001.json,no,,MIL-101(Cr),,Yb2O3,,"1.0 g, 2.5 mmol",2.5,mmol,nan,,,,,nan,,,,,terephthalic acid,H2BDC,"0.415 g, 2.5 mmol",2.5,mmol,,,,,,,,,,,,,,,,,,,,,water,H2O,10 mL,10.0,,,,,200.0,200 °C,16.0,16 h,Teflon-lined autoclave,,"DMF, MeOH",3× each,150 °C for 10 h,150.0,10.0,,,,,,,,,,,,,10.1039/c9sc02576f,ok,
10.1039/c9sc02576f,downloaded\10.1039_c9sc02576f.pdf,SI downloaded\10.1039_c9sc02576f_SI.pdf,mof_json_store\10.1039_c9sc02576f\raw_output.json,mof_json_store\10.1039_c9sc02576f\synthesis_002.json,no,,MOF-801,,Cd(CH3COO)2,ZrCl4,18 mmol,18,mmol,nan,,,,,nan,,,,,fumaric acid,,18 mmol,18.0,mmol,,,,,,,,,,,acetic acid,,41.4 mL,41.4,mL,triethylamine,TEA,1.8 mL,1.8,mL,"N,N-dimethylformamide",DMF,600 mL,600.0,,,,,85.0,85 °C,18.0,18 h,vial,,"DMF, MeOH",3× each,150 °C for 10 h,150.0,10.0,,,,,,,,,,,,,10.1039/c9sc02576f,ok,
10.1039/c9sc02576f,downloaded\10.1039_c9sc02576f.pdf,SI downloaded\10.1039_c9sc02576f_SI.pdf,mof_json_store\10.1039_c9sc02576f\raw_output.json,mof_json_store\10.1039_c9sc02576f\synthesis_003.json,no,,MIL-96(Al),,Cd(NO3)2,,"375 mg, 1 mmol",1,mmol,nan,,,,,nan,,,,,"benzene-1,3,5-tricarboxylic acid",H3BTC,"210 mg, 1 mmol",1.0,mmol,,,,,,,,,,,acetic acid,,0.5 mL,0.5,mL,,,,,,water,H2O,6 mL,6.0,"N,N-dimethylformamide",DMF,6 mL,6.0,150.0,150 °C,2.0,2 h,Teflon-lined autoclave,,"DMF, MeOH",3× each,150 °C for 10 h,150.0,10.0,,,,,,,,,,,,,10.1039/c9sc02576f,ok,
10.1039/c9sc02576f,downloaded\10.1039_c9sc02576f.pdf,SI downloaded\10.1039_c9sc02576f_SI.pdf,mof_json_store\10.1039_c9sc02576f\raw_output.json,mof_json_store\10.1039_c9sc02576f\synthesis_004.json,no,,MIL-53(Cr),,Cd(NO3)2,,"800 mg, 2 mmol",2,mmol,nan,,,,,nan,,,,,terephthalic acid,H2BDC,"332 mg, 2 mmol",2.0,mmol,,,,,,,,,,,hydrofluoric acid (48%),HF,"34.8 µL, 2 mmol",2.0,mmol,,,,,,water,H2O,10 mL,10.0,,,,,220.0,220 °C,72.0,3 days,Teflon-lined autoclave,,"DMF, MeOH",3× each,150 °C for 10 h,150.0,10.0,,,,,,,,,,,,,10.1039/c9sc02576f,ok,
10.1039/c9sc02576f,downloaded\10.1039_c9sc02576f.pdf,SI downloaded\10.1039_c9sc02576f_SI.pdf,mof_json_store\10.1039_c9sc02576f\raw_output.json,mof_json_store\10.1039_c9sc02576f\synthesis_005.json,no,,UiO-66,,Cd(CH3COO)2·2H2O,ZrCl4,"58.26 mg, 25 mM in 10 mL DMF (≈0.25 mmol)",0.25,mmol,nan,,,,,nan,,,,,terephthalic acid,H2BDC,"41.53 mg, 25 mM in 10 mL DMF (≈0.25 mmol)",0.25,mmol,,,,,,,,,,,acetic acid,,1.37 mL,1.37,mL,,,,,,"N,N-dimethylformamide",DMF,10 mL,10.0,,,,,120.0,120 °C,12.0,12 h,vial,,"DMF, MeOH",3× each,150 °C for 10 h,150.0,10.0,,,,,,,,,,,,,10.1039/c9sc02576f,ok,
10.1039/c9sc02576f,downloaded\10.1039_c9sc02576f.pdf,SI downloaded\10.1039_c9sc02576f_SI.pdf,mof_json_store\10.1039_c9sc02576f\raw_output.json,mof_json_store\10.1039_c9sc02576f\synthesis_006.json,no,,ZIF-8,,Cd(CH3COO)2·2H2O,Zn(OAc)2·2H2O,274 mg in 10 mL H2O,1.09369,mmol,nan,,,,,nan,,,,,2-methylimidazole,2-MeIM,2.68 g in 10 mL H2O,2.68,g,,,,,,,,,,,cetyltrimethylammonium bromide,CTAB,"0.583 mM, 8 mL aqueous solution",0.583,mM,,,,,,water,H2O,8 mL + 10 mL + 10 mL (total 28 mL),28.0,,,,,25,room temperature,3.0,3 h,,static,MeOH,several times,150 °C for 10 h,150.0,10.0,cubic,,,,,,,,,,,,10.1039/c9sc02576f,ok,
10.1039/c9sc02576f,downloaded\10.1039_c9sc02576f.pdf,SI downloaded\10.1039_c9sc02576f_SI.pdf,mof_json_store\10.1039_c9sc02576f\raw_output.json,mof_json_store\10.1039_c9sc02576f\synthesis_008.json,no,,Ni-MOF-74,,La2O3,Ni(OAc)2·4H2O,"746 mg, 3 mmol (in 30 mL H2O)",3,mmol,nan,,,,,nan,,,,,"2,5-dihydroxyterephthalic acid",,"549 mg, 3 mmol (in 30 mL THF)",3.0,mmol,,,,,,,,,,,,,,,,,,,,,water,H2O,30 mL,30.0,tetrahydrofuran,THF,30 mL,30.0,110.0,110 °C (oil bath),6.0,6 h,high-pressure glass vial (200 mL),stirred,"DMF, MeOH",several times,150 °C for 10 h,150.0,10.0,,,,,,,,,,,,,10.1039/c9sc02576f,ok,
10.1002/anie.202417658,downloaded\10.1002_anie.202417658.pdf,SI downloaded\10.1002_anie.202417658_SI.pdf,mof_json_store\10.1002_anie.202417658\raw_output.json,mof_json_store\10.1002_anie.202417658\synthesis_001.json,no,,SJTU-101,,Sm2O3,AgBF4,2.0 eq vs linker,,,nan,,,,,nan,,,,,"1,3,6,8-tetrakis(4-isocyano-3,5-dimethylphenyl)pyrene",Pyr-iCN,10 mg,,,,,,,,,,,,,,,,,,,,,,,chloroform,CHCl3,5 mL (bottom phase),5.0,toluene,,AgBF4 in toluene (upper phase),,25,room temperature (ambient),24.0,24 h,,static,"toluene, dichloromethane",,,,,angular bulk structures,,,,linear Ag–C coordination (2-connected Ag),"a=23.1 Å, b=23.0 Å, c=8.1 Å, α=80.8°, β=81.6°, γ=87.7°, P1",16.9,97.0,not_reported,not_reported,300.0,CO2_reduction;electrocatalysis,10.1002/anie.202417658,ok,
10.1002/anie.202417658,downloaded\10.1002_anie.202417658.pdf,SI downloaded\10.1002_anie.202417658_SI.pdf,mof_json_store\10.1002_anie.202417658\raw_output.json,mof_json_store\10.1002_anie.202417658\synthesis_002.json,no,,SJTU-102,,La2O3,AgBF4,2.0 eq vs linker,,,nan,,,,,nan,,,,,"4,4’,4’’,4’’’-(ethene-1,1,2,2-tetrayl)tetraisocyanobenzene",Tpe-iCN,10 mg,,,,,,,,,,,,,,,,,,,,,,,chloroform,CHCl3,5 mL (bottom phase),5.0,toluene,,AgBF4 in toluene (upper phase),,25,room temperature (ambient),24.0,24 h,,static,"toluene, dichloromethane",,,,,thin rhombus-shaped flakes,,,,linear Ag–C coordination (2-connected Ag),"a=18.3 Å, b=18.3 Å, c=8.5 Å, α=62.5°, β=63.6°, γ=74.3° (triclinic)",14.8,36.6,not_reported,not_reported,300.0,CO2_reduction;electrocatalysis,10.1002/anie.202417658,ok,
10.1039/d2cc03285f,downloaded\10.1039_d2cc03285f.pdf,SI downloaded\10.1039_d2cc03285f_SI.pdf,mof_json_store\10.1039_d2cc03285f\raw_output.json,mof_json_store\10.1039_d2cc03285f\synthesis_001.json,yes,ZrOCl2 + 100 equiv formic/acetic acid: no crystals; lowering modulator gave amorphous; UiO-66-87 sample was amorphous.,UiO-66-0,,La2O3,,"233 mg, 1 mmol",1,mmol,La(NO3)3·6H2O,,,,,nan,,,,,terephthalic acid,BDC,"166 mg, 1 mmol",1.0,mmol,adipic acid,,"146 mg, 1 mmol",1.0,mmol,,,,,,"hydrochloric acid (concentrated, 35 wt%)",HCl,"35 wt%, 100 μL",,,,,,,,"N,N-dimethylformamide",DMF,20 mL,20.0,,,,,130.0,130 °C,24.0,24 h,50 mL screw cap glass bottle,static,"DMF, EtOH, H2O","Rinse DMF ~5 mL; rinse EtOH ~20 mL; H2O 20 mL at 80 °C for 2 h, then rinse H2O",dried at 60 °C in oven for 1 h,60.0,1.0,white powder,,,,Zr6O4(OH)4 nodes (UiO-66),,,,not_reported,not_reported,,,10.1039/d2cc03285f,ok,
10.1039/d2cc03285f,downloaded\10.1039_d2cc03285f.pdf,SI downloaded\10.1039_d2cc03285f_SI.pdf,mof_json_store\10.1039_d2cc03285f\raw_output.json,mof_json_store\10.1039_d2cc03285f\synthesis_002.json,yes,ZrOCl2 + 100 equiv formic/acetic acid: no crystals; lowering modulator gave amorphous; UiO-66-87 sample was amorphous.,UiO-66-5,,Cd(NO3)2·4H2O,,"233 mg, 1 mmol",1,mmol,nan,,,,,nan,,,,,terephthalic acid,BDC,"149 mg, 0.9 mmol",0.9,mmol,adipic acid,,"160 mg, 1.1 mmol",1.1,mmol,,,,,,"hydrochloric acid (concentrated, 35 wt%)",HCl,"35 wt%, 100 μL",,,,,,,,"N,N-dimethylformamide",DMF,20 mL,20.0,,,,,130.0,130 °C,24.0,24 h,50 mL screw cap glass bottle,static,"DMF, EtOH, H2O","Rinse DMF ~5 mL; rinse EtOH ~20 mL; H2O 20 mL at 80 °C for 2 h, then rinse H2O",dried at 60 °C in oven for 1 h,60.0,1.0,white powder,,,,Zr6O4(OH)4 nodes (UiO-66),,,,not_reported,not_reported,,,10.1039/d2cc03285f,ok,
