Repository: zzhenglab/MOFinder

# MOFinder

MOFinder extracts MOF synthesis information from the literature, reconstructs evidence-supported negative reaction records, and prepares datasets for synthesis-outcome prediction.
[Web application](https://mofinder.chemistry.wustl.edu/) | [Demos](Demo/README.md) | [Source code](docs/source_to_code.md) | [Workflow guide](docs/workflow.md) | [Model evaluation](docs/evaluation.md)

## Quick start

The workflow runs through Python commands. Python 3.10 or newer is required. Clone the repository and initialize its related applications:

```bash
git clone --recurse-submodules https://github.com/zzhenglab/MOFinder.git
cd MOFinder
```

Start with the two offline demonstrations:

```bash

File: mof_extraction_1_2.csv (part 281 of 305)
doi,main_pdf,si_pdf,raw_output,parsed_json,article_trial_or_failure,article_trial_or_failure_notes,mof_name,crystal_code,metal_1,metal_1_abbr,metal_1_amount_text,metal_1_amount_value,metal_1_amount_unit,metal_2,metal_2_abbr,metal_2_amount_text,metal_2_amount_value,metal_2_amount_unit,metal_3,metal_3_abbr,metal_3_amount_text,metal_3_amount_value,metal_3_amount_unit,linker_1,linker_1_abbr,linker_1_amount_text,linker_1_amount_value,linker_1_amount_unit,linker_2,linker_2_abbr,linker_2_amount_text,linker_2_amount_value,linker_2_amount_unit,linker_3,linker_3_abbr,linker_3_amount_text,linker_3_amount_value,linker_3_amount_unit,modulator_1,modulator_1_abbr,modulator_1_amount_text,modulator_1_amount_value,modulator_1_amount_unit,modulator_2,modulator_2_abbr,modulator_2_amount_text,modulator_2_amount_value,modulator_2_amount_unit,solvent_main,solvent_main_abbr,solvent_main_amount_text,solvent_main_ml,solvent_secondary,solvent_secondary_abbr,solvent_secondary_amount_text,solvent_secondary_ml,temperature_c,temperature_c_text,time_h,time_text,vessel_type,stirring,washing_solvent,washing_cycles,activation_text,activation_temp_c,activation_time_h,crystal_morphology,yield_percent,crystal_size,topology_code,metal_cluster_connectivity,unit_cell_short,pore_diameter_A,BET_surface_area_m2g,air_stable,water_stable,tga_decomposition_temp_c,applications,reference,status,error
10.1039/d2cc03285f,downloaded\10.1039_d2cc03285f.pdf,SI downloaded\10.1039_d2cc03285f_SI.pdf,mof_json_store\10.1039_d2cc03285f\raw_output.json,mof_json_store\10.1039_d2cc03285f\synthesis_003.json,yes,ZrOCl2 + 100 equiv formic/acetic acid: no crystals; lowering modulator gave amorphous; UiO-66-87 sample was amorphous.,UiO-66-14,,Zn(NO3)2·6H2O,,"233 mg, 1 mmol",1,mmol,nan,,,,,nan,,,,,terephthalic acid,BDC,"132 mg, 0.8 mmol",0.8,mmol,adipic acid,,"175 mg, 1.2 mmol",1.2,mmol,,,,,,"hydrochloric acid (concentrated, 35 wt%)",HCl,"35 wt%, 100 μL",,,,,,,,"N,N-dimethylformamide",DMF,20 mL,20.0,,,,,130.0,130 °C,24.0,24 h,50 mL screw cap glass bottle,static,"DMF, EtOH, H2O","Rinse DMF ~5 mL; rinse EtOH ~20 mL; H2O 20 mL at 80 °C for 2 h, then rinse H2O",dried at 60 °C in oven for 1 h,60.0,1.0,white powder,,,,Zr6O4(OH)4 nodes (UiO-66),,,,not_reported,not_reported,,,10.1039/d2cc03285f,ok,
10.1039/d2cc03285f,downloaded\10.1039_d2cc03285f.pdf,SI downloaded\10.1039_d2cc03285f_SI.pdf,mof_json_store\10.1039_d2cc03285f\raw_output.json,mof_json_store\10.1039_d2cc03285f\synthesis_004.json,yes,ZrOCl2 + 100 equiv formic/acetic acid: no crystals; lowering modulator gave amorphous; UiO-66-87 sample was amorphous.,UiO-66-19,,Zn(NO3)2·6H2O,,"233 mg, 1 mmol",1,mmol,nan,,,,,nan,,,,,terephthalic acid,BDC,"116 mg, 0.7 mmol",0.7,mmol,adipic acid,,"190 mg, 1.3 mmol",1.3,mmol,,,,,,"hydrochloric acid (concentrated, 35 wt%)",HCl,"35 wt%, 100 μL",,,,,,,,"N,N-dimethylformamide",DMF,20 mL,20.0,,,,,130.0,130 °C,24.0,24 h,50 mL screw cap glass bottle,static,"DMF, EtOH, H2O","Rinse DMF ~5 mL; rinse EtOH ~20 mL; H2O 20 mL at 80 °C for 2 h, then rinse H2O",dried at 60 °C in oven for 1 h,60.0,1.0,white powder,,,,Zr6O4(OH)4 nodes (UiO-66),,,,not_reported,not_reported,,,10.1039/d2cc03285f,ok,
10.1039/d2cc03285f,downloaded\10.1039_d2cc03285f.pdf,SI downloaded\10.1039_d2cc03285f_SI.pdf,mof_json_store\10.1039_d2cc03285f\raw_output.json,mof_json_store\10.1039_d2cc03285f\synthesis_005.json,yes,ZrOCl2 + 100 equiv formic/acetic acid: no crystals; lowering modulator gave amorphous; UiO-66-87 sample was amorphous.,UiO-66-28,,Co,,"233 mg, 1 mmol",1,mmol,nan,,,,,nan,,,,,terephthalic acid,BDC,"100 mg, 0.6 mmol",0.6,mmol,adipic acid,,"204 mg, 1.4 mmol",1.4,mmol,,,,,,"hydrochloric acid (concentrated, 35 wt%)",HCl,"35 wt%, 100 μL",,,,,,,,"N,N-dimethylformamide",DMF,20 mL,20.0,,,,,130.0,130 °C,24.0,24 h,50 mL screw cap glass bottle,static,"DMF, EtOH, H2O","Rinse DMF ~5 mL; rinse EtOH ~20 mL; H2O 20 mL at 80 °C for 2 h, then rinse H2O",dried at 60 °C in oven for 1 h,60.0,1.0,white powder,,,,Zr6O4(OH)4 nodes (UiO-66),,,,not_reported,not_reported,,,10.1039/d2cc03285f,ok,
10.1039/d2cc03285f,downloaded\10.1039_d2cc03285f.pdf,SI downloaded\10.1039_d2cc03285f_SI.pdf,mof_json_store\10.1039_d2cc03285f\raw_output.json,mof_json_store\10.1039_d2cc03285f\synthesis_006.json,yes,ZrOCl2 + 100 equiv formic/acetic acid: no crystals; lowering modulator gave amorphous; UiO-66-87 sample was amorphous.,UiO-66-35,,Co,,"233 mg, 1 mmol",1,mmol,nan,,,,,nan,,,,,terephthalic acid,BDC,"83 mg, 0.5 mmol",0.5,mmol,adipic acid,,"219 mg, 1.5 mmol",1.5,mmol,,,,,,"hydrochloric acid (concentrated, 35 wt%)",HCl,"35 wt%, 100 μL",,,,,,,,"N,N-dimethylformamide",DMF,20 mL,20.0,,,,,130.0,130 °C,24.0,24 h,50 mL screw cap glass bottle,static,"DMF, EtOH, H2O","Rinse DMF ~5 mL; rinse EtOH ~20 mL; H2O 20 mL at 80 °C for 2 h, then rinse H2O",dried at 60 °C in oven for 1 h,60.0,1.0,white powder,,,,Zr6O4(OH)4 nodes (UiO-66),,,,not_reported,not_reported,,,10.1039/d2cc03285f,ok,
10.1039/d2cc03285f,downloaded\10.1039_d2cc03285f.pdf,SI downloaded\10.1039_d2cc03285f_SI.pdf,mof_json_store\10.1039_d2cc03285f\raw_output.json,mof_json_store\10.1039_d2cc03285f\synthesis_007.json,yes,ZrOCl2 + 100 equiv formic/acetic acid: no crystals; lowering modulator gave amorphous; UiO-66-87 sample was amorphous.,UiO-66-40,,Co,,"233 mg, 1 mmol",1,mmol,nan,,,,,nan,,,,,terephthalic acid,BDC,"66 mg, 0.4 mmol",0.4,mmol,adipic acid,,"234 mg, 1.6 mmol",1.6,mmol,,,,,,"hydrochloric acid (concentrated, 35 wt%)",HCl,"35 wt%, 100 μL",,,,,,,,"N,N-dimethylformamide",DMF,20 mL,20.0,,,,,130.0,130 °C,24.0,24 h,50 mL screw cap glass bottle,static,"DMF, EtOH, H2O","Rinse DMF ~5 mL; rinse EtOH ~20 mL; H2O 20 mL at 80 °C for 2 h, then rinse H2O",dried at 60 °C in oven for 1 h,60.0,1.0,white powder,,,,Zr6O4(OH)4 nodes (UiO-66),,,,not_reported,not_reported,,,10.1039/d2cc03285f,ok,
10.1039/d2cc03285f,downloaded\10.1039_d2cc03285f.pdf,SI downloaded\10.1039_d2cc03285f_SI.pdf,mof_json_store\10.1039_d2cc03285f\raw_output.json,mof_json_store\10.1039_d2cc03285f\synthesis_008.json,yes,ZrOCl2 + 100 equiv formic/acetic acid: no crystals; lowering modulator gave amorphous; UiO-66-87 sample was amorphous.,UiO-66-51,,Co,,"233 mg, 1 mmol",1,mmol,nan,,,,,nan,,,,,terephthalic acid,BDC,"50 mg, 0.3 mmol",0.3,mmol,adipic acid,,"248 mg, 1.7 mmol",1.7,mmol,,,,,,"hydrochloric acid (concentrated, 35 wt%)",HCl,"35 wt%, 100 μL",,,,,,,,"N,N-dimethylformamide",DMF,20 mL,20.0,,,,,130.0,130 °C,24.0,24 h,50 mL screw cap glass bottle,static,"DMF, EtOH, H2O","Rinse DMF ~5 mL; rinse EtOH ~20 mL; H2O 20 mL at 80 °C for 2 h, then rinse H2O",dried at 60 °C in oven for 1 h,60.0,1.0,white powder,,,,Zr6O4(OH)4 nodes (UiO-66),,,,not_reported,not_reported,,,10.1039/d2cc03285f,ok,
10.1039/d2cc03285f,downloaded\10.1039_d2cc03285f.pdf,SI downloaded\10.1039_d2cc03285f_SI.pdf,mof_json_store\10.1039_d2cc03285f\raw_output.json,mof_json_store\10.1039_d2cc03285f\synthesis_009.json,yes,ZrOCl2 + 100 equiv formic/acetic acid: no crystals; lowering modulator gave amorphous; UiO-66-87 sample was amorphous.,UiO-66-69,,Co,,"233 mg, 1 mmol",1,mmol,nan,,,,,nan,,,,,terephthalic acid,BDC,"33 mg, 0.2 mmol",0.2,mmol,adipic acid,,"262 mg, 1.8 mmol",1.8,mmol,,,,,,"hydrochloric acid (concentrated, 35 wt%)",HCl,"35 wt%, 100 μL",,,,,,,,"N,N-dimethylformamide",DMF,20 mL,20.0,,,,,130.0,130 °C,24.0,24 h,50 mL screw cap glass bottle,static,"DMF, EtOH, H2O","Rinse DMF ~5 mL; rinse EtOH ~20 mL; H2O 20 mL at 80 °C for 2 h, then rinse H2O",dried at 60 °C in oven for 1 h,60.0,1.0,white powder,,,,Zr6O4(OH)4 nodes (UiO-66),,,,not_reported,not_reported,,,10.1039/d2cc03285f,ok,
10.1039/d2cc03285f,downloaded\10.1039_d2cc03285f.pdf,SI downloaded\10.1039_d2cc03285f_SI.pdf,mof_json_store\10.1039_d2cc03285f\raw_output.json,mof_json_store\10.1039_d2cc03285f\synthesis_010.json,yes,ZrOCl2 + 100 equiv formic/acetic acid: no crystals; lowering modulator gave amorphous; UiO-66-87 sample was amorphous.,UiO-66-3Me-11,,Co,,"233 mg, 1 mmol",1,mmol,nan,,,,,nan,,,,,terephthalic acid,BDC,"166 mg, 1 mmol",1.0,mmol,3-methyladipic acid,,"160 mg, 1 mmol",1.0,mmol,,,,,,"hydrochloric acid (concentrated, 35 wt%)",HCl,"35 wt%, 100 μL",,,,,,,,"N,N-dimethylformamide",DMF,20 mL,20.0,,,,,130.0,130 °C,24.0,24 h,50 mL screw cap glass bottle,static,"DMF, EtOH, H2O","Rinse DMF ~5 mL; rinse EtOH ~20 mL; H2O 20 mL at 80 °C for 2 h, then rinse H2O",dried at 60 °C in oven for 1 h,60.0,1.0,white powder,,,,Zr6O4(OH)4 nodes (UiO-66),,,,not_reported,not_reported,,,10.1039/d2cc03285f,ok,
10.1039/d2cc03285f,downloaded\10.1039_d2cc03285f.pdf,SI downloaded\10.1039_d2cc03285f_SI.pdf,mof_json_store\10.1039_d2cc03285f\raw_output.json,mof_json_store\10.1039_d2cc03285f\synthesis_011.json,yes,ZrOCl2 + 100 equiv formic/acetic acid: no crystals; lowering modulator gave amorphous; UiO-66-87 sample was amorphous.,UiO-66-3Me-16,,CdCl2·6H2O,,"233 mg, 1 mmol",1,mmol,nan,,,,,nan,,,,,terephthalic acid,BDC,"132 mg, 0.8 mmol",0.8,mmol,3-methyladipic acid,,"192 mg, 1.2 mmol",1.2,mmol,,,,,,"hydrochloric acid (concentrated, 35 wt%)",HCl,"35 wt%, 100 μL",,,,,,,,"N,N-dimethylformamide",DMF,20 mL,20.0,,,,,130.0,130 °C,24.0,24 h,50 mL screw cap glass bottle,static,"DMF, EtOH, H2O","Rinse DMF ~5 mL; rinse EtOH ~20 mL; H2O 20 mL at 80 °C for 2 h, then rinse H2O",dried at 60 °C in oven for 1 h,60.0,1.0,white powder,,,,Zr6O4(OH)4 nodes (UiO-66),,,,not_reported,not_reported,,,10.1039/d2cc03285f,ok,
10.1039/d2cc03285f,downloaded\10.1039_d2cc03285f.pdf,SI downloaded\10.1039_d2cc03285f_SI.pdf,mof_json_store\10.1039_d2cc03285f\raw_output.json,mof_json_store\10.1039_d2cc03285f\synthesis_012.json,yes,ZrOCl2 + 100 equiv formic/acetic acid: no crystals; lowering modulator gave amorphous; UiO-66-87 sample was amorphous.,UiO-66-3Me-31,,ZnCl2,,"233 mg, 1 mmol",1,mmol,nan,,,,,nan,,,,,terephthalic acid,BDC,"100 mg, 0.6 mmol",0.6,mmol,3-methyladipic acid,,"224 mg, 1.4 mmol",1.4,mmol,,,,,,"hydrochloric acid (concentrated, 35 wt%)",HCl,"35 wt%, 100 μL",,,,,,,,"N,N-dimethylformamide",DMF,20 mL,20.0,,,,,130.0,130 °C,24.0,24 h,50 mL screw cap glass bottle,static,"DMF, EtOH, H2O","Rinse DMF ~5 mL; rinse EtOH ~20 mL; H2O 20 mL at 80 °C for 2 h, then rinse H2O",dried at 60 °C in oven for 1 h,60.0,1.0,white powder,,,,Zr6O4(OH)4 nodes (UiO-66),,,,not_reported,not_reported,,,10.1039/d2cc03285f,ok,
10.1021/acs.chemmater.2c02946,downloaded\10.1021_acs.chemmater.2c02946.pdf,SI downloaded\10.1021_acs.chemmater.2c02946_SI.pdf,mof_json_store\10.1021_acs.chemmater.2c02946\raw_output.json,mof_json_store\10.1021_acs.chemmater.2c02946\synthesis_001.json,yes,"Screened solvent ratios, linker ratios, and times for ZnO-to-ZIF-8; many conditions gave incomplete conversion (Tables S1–S3); solvothermal ZIF-8 at 72–96 h decreased conversion.",HKUST-1,,Fe(NO3)3·9H2O,CuO,"123.6 mg, 1.55 mmol",1.55,mmol,nan,,,,,nan,,,,,"benzene-1,3,5-tricarboxylic acid",H3BTC,"640.0 mg, 3.0 mmol",640.0,mg,,,,,,,,,,,,,,,,,,,,,bidistilled water,H2O,30 mL,30.0,,,,,25,room temperature,2.5,2.5 h,,stirred,"water, ethanol",,Soxhlet extraction in ethanol for 1 week,,168.0,turquoise product,,,,,,,1494.0,,,312.0,,10.1021/acs.chemmater.2c02946,ok,
10.1021/acs.chemmater.2c02946,downloaded\10.1021_acs.chemmater.2c02946.pdf,SI downloaded\10.1021_acs.chemmater.2c02946_SI.pdf,mof_json_store\10.1021_acs.chemmater.2c02946\raw_output.json,mof_json_store\10.1021_acs.chemmater.2c02946\synthesis_002.json,yes,"Screened solvent ratios, linker ratios, and times for ZnO-to-ZIF-8; many conditions gave incomplete conversion (Tables S1–S3); solvothermal ZIF-8 at 72–96 h decreased conversion.",MIL-53(Al),,Fe(NO3)3·9H2O,Al2O3,"29.7 mg, 0.3 mmol",0.3,mmol,FeCl3·6H2O,,,,,nan,,,,,terephthalic acid,H2BDC,"53.6 mg, 0.32 mmol",53.6,mg,,,,,,,,,,,,,,,,,,,,,bidistilled water,H2O,20 mL,20.0,,,,,125.0,"125 °C (heated within 5 min, then held 40 min)",0.667,40 min,Teflon-lined microwave reaction vessel,,"water, ethanol",,,,,white product,,,,,,,,,,,,10.1021/acs.chemmater.2c02946,ok,
10.1021/acs.chemmater.2c02946,downloaded\10.1021_acs.chemmater.2c02946.pdf,SI downloaded\10.1021_acs.chemmater.2c02946_SI.pdf,mof_json_store\10.1021_acs.chemmater.2c02946\raw_output.json,mof_json_store\10.1021_acs.chemmater.2c02946\synthesis_003.json,yes,"Screened solvent ratios, linker ratios, and times for ZnO-to-ZIF-8; many conditions gave incomplete conversion (Tables S1–S3); solvothermal ZIF-8 at 72–96 h decreased conversion.",MIL-53(Al)-NH2,,Fe(NO3)3·9H2O,Al2O3,"30.3 mg, 0.3 mmol",0.3,mmol,FeCl3·6H2O,,,,,nan,,,,,2-aminoterephthalic acid,H2BDC-NH2,"58.2 mg, 0.32 mmol",58.2,mg,,,,,,,,,,,,,,,,,,,,,bidistilled water,H2O,20 mL,20.0,,,,,125.0,"125 °C (heated within 5 min, then held 40 min)",0.667,40 min,Teflon-lined microwave reaction vessel,,ethanol,,,,,white product,,,,,,,,,,,,10.1021/acs.chemmater.2c02946,ok,
10.1021/acs.chemmater.2c02946,downloaded\10.1021_acs.chemmater.2c02946.pdf,SI downloaded\10.1021_acs.chemmater.2c02946_SI.pdf,mof_json_store\10.1021_acs.chemmater.2c02946\raw_output.json,mof_json_store\10.1021_acs.chemmater.2c02946\synthesis_004.json,yes,"Screened solvent ratios, linker ratios, and times for ZnO-to-ZIF-8; many conditions gave incomplete conversion (Tables S1–S3); solvothermal ZIF-8 at 72–96 h decreased conversion.",MIL-96(Al),,Fe(NO3)3·9H2O,Al2O3,"30.2 mg, 0.3 mmol",0.3,mmol,FeCl3·6H2O,,,,,nan,,,,,"benzene-1,3,5-tricarboxylic acid",H3BTC,"106.8 mg, 0.5 mmol",106.8,mg,,,,,,,,,,,acetic acid (2 M),AcOH,3.2 mL of 2 M AcOH,3.2,mL,,,,,,bidistilled water,H2O,16 mL,16.0,,,,,160.0,"160 °C (heated within 7 min, then held 40 min)",0.667,40 min,Teflon-lined microwave reaction vessel,,ethanol,,redispersed in 50 mL ethanol and stirred at room temperature overnight,,12.0,,,,,,,,,,,,,10.1021/acs.chemmater.2c02946,ok,
10.1021/acs.chemmater.2c02946,downloaded\10.1021_acs.chemmater.2c02946.pdf,SI downloaded\10.1021_acs.chemmater.2c02946_SI.pdf,mof_json_store\10.1021_acs.chemmater.2c02946\raw_output.json,mof_json_store\10.1021_acs.chemmater.2c02946\synthesis_005.json,yes,"Screened solvent ratios, linker ratios, and times for ZnO-to-ZIF-8; many conditions gave incomplete conversion (Tables S1–S3); solvothermal ZIF-8 at 72–96 h decreased conversion.",Co(btc) (new phase),,FeCl3·6H2O,Co3O4,"39.5 mg, 0.16 mmol",0.16,mmol,nan,,,,,nan,,,,,"benzene-1,3,5-tricarboxylic acid",H3BTC,"72.3 mg, 0.34 mmol",72.3,mg,,,,,,,,,,,nitric acid,HNO3,75.9 mg,75.9,mg,hydrofluoric acid,HF,63.0 mg,63.0,mg,"N,N-dimethylformamide",DMF,part of 1667 μL mixture (H2O/DMF/EtOH),,bidistilled water,H2O,part of 1667 μL mixture (H2O/DMF/EtOH),,120.0,120 °C for 24 h,24.0,24 h,20 mL Teflon-lined steel autoclave,,"water, ethanol",,,,,black-violet product,,,,2D periodic phase (layered),,,,,,325.0,,10.1021/acs.chemmater.2c02946,ok,
10.1021/acs.chemmater.2c02946,downloaded\10.1021_acs.chemmater.2c02946.pdf,SI downloaded\10.1021_acs.chemmater.2c02946_SI.pdf,mof_json_store\10.1021_acs.chemmater.2c02946\raw_output.json,mof_json_store\10.1021_acs.chemmater.2c02946\synthesis_006.json,yes,"Screened solvent ratios, linker ratios, and times for ZnO-to-ZIF-8; many conditions gave incomplete conversion (Tables S1–S3); solvothermal ZIF-8 at 72–96 h decreased conversion.",MIL-100(Fe),,Cu(NO3)2,Fe2O3,"79.6 mg, 0.5 mmol",0.5,mmol,nan,,,,,nan,,,,,"benzene-1,3,5-tricarboxylic acid",H3BTC,"141.2 mg, 0.67 mmol",141.2,mg,,,,,,,,,,,nitric acid,HNO3,69.2 mg,69.2,mg,hydrofluoric acid,HF,82.2 mg,82.2,mg,bidistilled water,H2O,5 mL,5.0,,,,,150.0,150 °C for 27 h,27.0,27 h,20 mL Teflon-lined steel autoclave,,water,,,,,orange product (with dark red phase also observed),,,,,,,2077.0,,,337.0,,10.1021/acs.chemmater.2c02946,ok,
10.1021/acs.chemmater.2c02946,downloaded\10.1021_acs.chemmater.2c02946.pdf,SI downloaded\10.1021_acs.chemmater.2c02946_SI.pdf,mof_json_store\10.1021_acs.chemmater.2c02946\raw_output.json,mof_json_store\10.1021_acs.chemmater.2c02946\synthesis_007.json,yes,"Screened solvent ratios, linker ratios, and times for ZnO-to-ZIF-8; many conditions gave incomplete conversion (Tables S1–S3); solvothermal ZIF-8 at 72–96 h decreased conversion.",ZIF-8,,Cu(NO3)2,ZnO,"81.7 mg, 1.0 mmol",1,mmol,Ag(NO3),,,,,nan,,,,,2-methylimidazole,HmIm,"206.6 mg, 2.52 mmol",206.6,mg,,,,,,,,,,,,,,,,,,,,,"N,N-dimethylformamide",DMF,15 mL,15.0,bidistilled water,H2O,5 mL,5.0,50.0,"50 °C (heated within 1 min), held 30 min",0.5,30 min,microwave reactor,stirred,"water, methanol",,,,,white product,,,,,,,,,,,,10.1021/acs.chemmater.2c02946,ok,
10.1021/acs.chemmater.2c02946,downloaded\10.1021_acs.chemmater.2c02946.pdf,SI downloaded\10.1021_acs.chemmater.2c02946_SI.pdf,mof_json_store\10.1021_acs.chemmater.2c02946\raw_output.json,mof_json_store\10.1021_acs.chemmater.2c02946\synthesis_008.json,yes,"Screened solvent ratios, linker ratios, and times for ZnO-to-ZIF-8; many conditions gave incomplete conversion (Tables S1–S3); solvothermal ZIF-8 at 72–96 h decreased conversion.",ZIF-7,,Cu(NO3)2,ZnO,"50.4 mg, 0.62 mmol",0.62,mmol,Ag(NO3),,,,,nan,,,,,benzimidazole,HbIm,"295.7 mg, 2.5 mmol",295.7,mg,,,,,,,,,,,,,,,,,,,,,"N,N-dimethylformamide",DMF,15 mL,15.0,bidistilled water,H2O,5 mL,5.0,90.0,"90 °C (heated within 1 min), held 30 min",0.5,30 min,microwave reactor,stirred,"DMF, methanol",,,,,white product,,,,,,,,,,,,10.1021/acs.chemmater.2c02946,ok,
10.1021/acs.chemmater.2c02946,downloaded\10.1021_acs.chemmater.2c02946.pdf,SI downloaded\10.1021_acs.chemmater.2c02946_SI.pdf,mof_json_store\10.1021_acs.chemmater.2c02946\raw_output.json,mof_json_store\10.1021_acs.chemmater.2c02946\synthesis_009.json,yes,"Screened solvent ratios, linker ratios, and times for ZnO-to-ZIF-8; many conditions gave incomplete conversion (Tables S1–S3); solvothermal ZIF-8 at 72–96 h decreased conversion.",ZIF-14,,Cu(NO3)2,ZnO,"24.8 mg, 3.0 mmol",3,mmol,Ag(NO3),,,,,nan,,,,,2-ethylimidazole,HeIm,"57.7 mg, 0.6 mmol",57.7,mg,,,,,,,,,,,,,,,,,,,,,ethanol,EtOH,7 mL,7.0,water,H2O,3 mL,3.0,120.0,"120 °C (heated within 2 min), held 45 min",0.75,45 min,microwave reactor,stirred,"water, methanol",,,,,white product,,,,,,,,,,,,10.1021/acs.chemmater.2c02946,ok,
10.1021/acs.chemmater.2c02946,downloaded\10.1021_acs.chemmater.2c02946.pdf,SI downloaded\10.1021_acs.chemmater.2c02946_SI.pdf,mof_json_store\10.1021_acs.chemmater.2c02946\raw_output.json,mof_json_store\10.1021_acs.chemmater.2c02946\synthesis_010.json,yes,"Screened solvent ratios, linker ratios, and times for ZnO-to-ZIF-8; many conditions gave incomplete conversion (Tables S1–S3); solvothermal ZIF-8 at 72–96 h decreased conversion.",ZIF-8,,Cu(NO3)2,ZnO,"75.1 mg, 0.92 mmol",0.92,mmol,Ag(NO3),,,,,nan,,,,,2-methylimidazole,HmIm,"821.0 mg, 10.0 mmol",821.0,mg,,,,,,,,,,,,,,,,,,,,,"N,N-dimethylformamide",DMF,20 mL,20.0,,,,,120.0,120 °C for 23 h,23.0,23 h,glass bottle (100 mL Schott),,"DMF, ethanol","2× DMF, 3× EtOH",,,,white product,,,,,,,,,,,,10.1021/acs.chemmater.2c02946,ok,
10.1021/acs.chemmater.2c02946,downloaded\10.1021_acs.chemmater.2c02946.pdf,SI downloaded\10.1021_acs.chemmater.2c02946_SI.pdf,mof_json_store\10.1021_acs.chemmater.2c02946\raw_output.json,mof_json_store\10.1021_acs.chemmater.2c02946\synthesis_011.json,yes,"Screened solvent ratios, linker ratios, and times for ZnO-to-ZIF-8; many conditions gave incomplete conversion (Tables S1–S3); solvothermal ZIF-8 at 72–96 h decreased conversion.",ZIF-8,,ZrCl4,ZnO,"75.1 mg, 0.92 mmol",0.92,mmol,nan,,,,,nan,,,,,2-methylimidazole,HmIm,"821.0 mg, 10.0 mmol",821.0,mg,,,,,,,,,,,,,,,,,,,,,"N,N-dimethylformamide",DMF,20 mL,20.0,,,,,120.0,120 °C for 48 h,48.0,48 h,glass bottle (100 mL Schott),,"DMF, ethanol","2× DMF, 3× EtOH",,,,white product,,,,,,,,,,,,10.1021/acs.chemmater.2c02946,ok,
10.1021/acs.chemmater.2c02946,downloaded\10.1021_acs.chemmater.2c02946.pdf,SI downloaded\10.1021_acs.chemmater.2c02946_SI.pdf,mof_json_store\10.1021_acs.chemmater.2c02946\raw_output.json,mof_json_store\10.1021_acs.chemmater.2c02946\synthesis_012.json,yes,"Screened solvent ratios, linker ratios, and times for ZnO-to-ZIF-8; many conditions gave incomplete conversion (Tables S1–S3); solvothermal ZIF-8 at 72–96 h decreased conversion.",ZIF-8,,ZrCl4,ZnO,"75.1 mg, 0.92 mmol",0.92,mmol,Ni(NO3)2·6H2O,,,,,nan,,,,,2-methylimidazole,HmIm,"821.0 mg, 10.0 mmol",821.0,mg,,,,,,,,,,,,,,,,,,,,,"N,N-dimethylformamide",DMF,20 mL,20.0,,,,,120.0,120 °C for 72 h,72.0,72 h,glass bottle (100 mL Schott),,"DMF, ethanol","2× DMF, 3× EtOH",,,,white product,,,,,,,,,,,,10.1021/acs.chemmater.2c02946,ok,
10.1021/acs.chemmater.2c02946,downloaded\10.1021_acs.chemmater.2c02946.pdf,SI downloaded\10.1021_acs.chemmater.2c02946_SI.pdf,mof_json_store\10.1021_acs.chemmater.2c02946\raw_output.json,mof_json_store\10.1021_acs.chemmater.2c02946\synthesis_013.json,yes,"Screened solvent ratios, linker ratios, and times for ZnO-to-ZIF-8; many conditions gave incomplete conversion (Tables S1–S3); solvothermal ZIF-8 at 72–96 h decreased conversion.",ZIF-8,,ZrCl4,ZnO,"75.1 mg, 0.92 mmol",0.92,mmol,Ni(NO3)2·6H2O,,,,,nan,,,,,2-methylimidazole,HmIm,"821.0 mg, 10.0 mmol",821.0,mg,,,,,,,,,,,,,,,,,,,,,"N,N-dimethylformamide",DMF,20 mL,20.0,,,,,120.0,120 °C for 96 h,96.0,96 h,glass bottle (100 mL Schott),,"DMF, ethanol","2× DMF, 3× EtOH",,,,white product,,,,,,,,,,,,10.1021/acs.chemmater.2c02946,ok,
10.1021/acs.chemmater.2c02946,downloaded\10.1021_acs.chemmater.2c02946.pdf,SI downloaded\10.1021_acs.chemmater.2c02946_SI.pdf,mof_json_store\10.1021_acs.chemmater.2c02946\raw_output.json,mof_json_store\10.1021_acs.chemmater.2c02946\synthesis_014.json,yes,"Screened solvent ratios, linker ratios, and times for ZnO-to-ZIF-8; many conditions gave incomplete conversion (Tables S1–S3); solvothermal ZIF-8 at 72–96 h decreased conversion.",ZIF-8,,ZrCl4,ZnO,8.4 mg,0.0360459,mmol,Ni(NO3)2·6H2O,,,,,nan,,,,,2-methylimidazole,HmIm,20.8 mg,20.8,mg,,,,,,,,,,,,,,,,,,,,,"N,N-dimethylformamide",DMF,564 μL,0.564,water,H2O,186 μL,0.186,50.0,50 °C for 15 min,0.25,15 min,microwave reaction vial,,ethanol,,,,,,,,,,,,,,,,,10.1021/acs.chemmater.2c02946,ok,
10.1021/cg401006d,downloaded\10.1021_cg401006d.pdf,SI downloaded\10.1021_cg401006d_SI.pdf,mof_json_store\10.1021_cg401006d\raw_output.json,mof_json_store\10.1021_cg401006d\synthesis_001.json,no,,,947486,Zn(CH3COO)2·2H2O,,1 mmol,1,mmol,nan,,,,,nan,,,,,"2,3-dimethylsuccinic acid","2,3-dms",1.5 mmol,1.5,mmol,,,,,,,,,,,pyridine,,0.1 mL (pH 3–4.5),,,,,,,,water,H2O,20 mL,20.0,,,,,180.0,180 °C,72.0,3 days,120 mL Teflon-lined Parr bomb (autoclave),stirred 30 min before sealing; static during heating,water,,dried at room temperature,,,,21.7,0.20 × 0.08 × 0.04 mm,bnn,edge-sharing [LnO8(H2O)] chains (1D),"a=8.3626, b=12.3940, c=12.8469 Å; α=61.599°, β=86.515°, γ=89.950°; P-1",,,not_reported,not_reported,387.0,,10.1021/cg401006d,ok,
10.1021/cg401006d,downloaded\10.1021_cg401006d.pdf,SI downloaded\10.1021_cg401006d_SI.pdf,mof_json_store\10.1021_cg401006d\raw_output.json,mof_json_store\10.1021_cg401006d\synthesis_002.json,no,,,,Cd(NO3)2·4H2O,,1 mmol,1,mmol,nan,,,,,nan,,,,,"2,3-dimethylsuccinic acid","2,3-dms",1.5 mmol,1.5,mmol,,,,,,,,,,,pyridine,,0.1 mL (pH 3–4.5),,,,,,,,water,H2O,20 mL,20.0,,,,,180.0,180 °C,72.0,3 days,120 mL Teflon-lined Parr bomb (autoclave),stirred 30 min before sealing; static during heating,water,,dried at room temperature,,,,36.0,,bnn,edge-sharing [LnO8(H2O)] chains (1D),,,,not_reported,not_reported,401.0,,10.1021/cg401006d,ok,
10.1021/cg401006d,downloaded\10.1021_cg401006d.pdf,SI downloaded\10.1021_cg401006d_SI.pdf,mof_json_store\10.1021_cg401006d\raw_output.json,mof_json_store\10.1021_cg401006d\synthesis_003.json,no,,,947487,Cu(NO3)2·3H2O,,1 mmol,1,mmol,nan,,,,,nan,,,,,"2,3-dimethylsuccinic acid","2,3-dms",1.5 mmol,1.5,mmol,,,,,,,,,,,pyridine,,0.1 mL (pH 3–4.5),,,,,,,,water,H2O,20 mL,20.0,,,,,180.0,180 °C,72.0,3 days,120 mL Teflon-lined Parr bomb (autoclave),stirred 30 min before sealing; static during heating,water,,dried at room temperature,,,,33.5,0.08 × 0.02 × 0.02 mm,bnn,edge-sharing [LnO8(H2O)] chains (1D),"a=8.222, b=12.342, c=12.768 Å; α=117.50°, β=93.64°, γ=90.02°; P-1",,,not_reported,not_reported,411.0,luminescence,10.1021/cg401006d,ok,
10.1021/cg401006d,downloaded\10.1021_cg401006d.pdf,SI downloaded\10.1021_cg401006d_SI.pdf,mof_json_store\10.1021_cg401006d\raw_output.json,mof_json_store\10.1021_cg401006d\synthesis_004.json,no,,,,Cu(OH)2,,1 mmol,1,mmol,nan,,,,,nan,,,,,"2,3-dimethylsuccinic acid","2,3-dms",1.5 mmol,1.5,mmol,,,,,,,,,,,pyridine,,0.1 mL (pH 3–4.5),,,,,,,,water,H2O,20 mL,20.0,,,,,180.0,180 °C,72.0,3 days,120 mL Teflon-lined Parr bomb (autoclave),stirred 30 min before sealing; static during heating,water,,dried at room temperature,,,,38.7,,bnn,edge-sharing [LnO8(H2O)] chains (1D),,,,not_reported,not_reported,415.0,luminescence,10.1021/cg401006d,ok,
10.1021/cg401006d,downloaded\10.1021_cg401006d.pdf,SI downloaded\10.1021_cg401006d_SI.pdf,mof_json_store\10.1021_cg401006d\raw_output.json,mof_json_store\10.1021_cg401006d\synthesis_005.json,no,,,,ZrCl4,,1 mmol,1,mmol,nan,,,,,nan,,,,,"2,3-dimethylsuccinic acid","2,3-dms",1.5 mmol,1.5,mmol,,,,,,,,,,,pyridine,,0.1 mL (pH 3–4.5),,,,,,,,water,H2O,20 mL,20.0,,,,,180.0,180 °C,72.0,3 days,120 mL Teflon-lined Parr bomb (autoclave),stirred 30 min before sealing; static during heating,water,,dried at room temperature,,,,31.3,,fni,edge-sharing [LnO8] chains (1D),"a=b=17.7605 Å, c=15.3612 Å; P43212",,,not_reported,not_reported,418.0,luminescence,10.1021/cg401006d,ok,
10.1021/cg401006d,downloaded\10.1021_cg401006d.pdf,SI downloaded\10.1021_cg401006d_SI.pdf,mof_json_store\10.1021_cg401006d\raw_output.json,mof_json_store\10.1021_cg401006d\synthesis_006.json,no,,,,ZrCl4,,1 mmol,1,mmol,nan,,,,,nan,,,,,"2,3-dimethylsuccinic acid","2,3-dms",1.5 mmol,1.5,mmol,,,,,,,,,,,pyridine,,0.1 mL (pH 3–4.5),,,,,,,,water,H2O,20 mL,20.0,,,,,180.0,180 °C,72.0,3 days,120 mL Teflon-lined Parr bomb (autoclave),stirred 30 min before sealing; static during heating,water,,dried at room temperature,,,,47.5,,fni,edge-sharing [LnO8] chains (1D),,,,not_reported,not_reported,429.0,,10.1021/cg401006d,ok,
10.1021/cg401006d,downloaded\10.1021_cg401006d.pdf,SI downloaded\10.1021_cg401006d_SI.pdf,mof_json_store\10.1021_cg401006d\raw_output.json,mof_json_store\10.1021_cg401006d\synthesis_007.json,no,,,947488,Zn(NO3)2·6H2O,,1 mmol,1,mmol,nan,,,,,nan,,,,,"2,3-dimethylsuccinic acid","2,3-dms",1.5 mmol,1.5,mmol,,,,,,,,,,,pyridine,,0.1 mL (pH 3–4.5),,,,,,,,water,H2O,20 mL,20.0,,,,,180.0,180 °C,72.0,3 days,120 mL Teflon-lined Parr bomb (autoclave),stirred 30 min before sealing; static during heating,water,,dried at room temperature,,,,42.8,0.12 × 0.08 × 0.04 mm,fni,edge-sharing [LnO8] chains (1D),"a=b=17.764 Å, c=15.355 Å; P43212",,,not_reported,not_reported,445.0,,10.1021/cg401006d,ok,
10.1021/cg401006d,downloaded\10.1021_cg401006d.pdf,SI downloaded\10.1021_cg401006d_SI.pdf,mof_json_store\10.1021_cg401006d\raw_output.json,mof_json_store\10.1021_cg401006d\synthesis_008.json,no,,,,HfCl4,,1 mmol,1,mmol,nan,,,,,nan,,,,,"2,3-dimethylsuccinic acid","2,3-dms",1.5 mmol,1.5,mmol,,,,,,,,,,,pyridine,,0.1 mL (pH 3–4.5),,,,,,,,water,H2O,20 mL,20.0,,,,,180.0,180 °C,72.0,3 days,120 mL Teflon-lined Parr bomb (autoclave),stirred 30 min before sealing; static during heating,water,,dried at room temperature,,,,36.5,,fni,edge-sharing [LnO8] chains (1D),,,,not_reported,not_reported,447.0,,10.1021/cg401006d,ok,
10.1021/cg401006d,downloaded\10.1021_cg401006d.pdf,SI downloaded\10.1021_cg401006d_SI.pdf,mof_json_store\10.1021_cg401006d\raw_output.json,mof_json_store\10.1021_cg401006d\synthesis_009.json,no,,,,HfCl4,,1 mmol,1,mmol,nan,,,,,nan,,,,,"2,3-dimethylsuccinic acid","2,3-dms",1.5 mmol,1.5,mmol,,,,,,,,,,,pyridine,,0.1 mL (pH 3–4.5),,,,,,,,water,H2O,20 mL,20.0,,,,,180.0,180 °C,72.0,3 days,120 mL Teflon-lined Parr bomb (autoclave),stirred 30 min before sealing; static during heating,water,,dried at room temperature,,,,45.9,,fni,edge-sharing [LnO8] chains (1D),,,,not_reported,not_reported,485.0,,10.1021/cg401006d,ok,
10.1021/acs.langmuir.2c00165,downloaded\10.1021_acs.langmuir.2c00165.pdf,SI downloaded\10.1021_acs.langmuir.2c00165_SI.pdf,mof_json_store\10.1021_acs.langmuir.2c00165\raw_output.json,mof_json_store\10.1021_acs.langmuir.2c00165\synthesis_001.json,no,,HKUST-1,,HfCl4,Cu(NO3)2·3H2O,0.2319 g,0.724004,mmol,nan,,,,,nan,,,,,"benzene-1,3,5-tricarboxylic acid",H3BTC,0.2017 g,0.2017,g,,,,,,,,,,,polyvinylpyrrolidone,PVP,0.24 g,0.24,g,,,,,,ethanol,EtOH,30 mL,30.0,,,,,80.0,80 °C,3.0,3 h,50 mL Teflon-lined stainless-steel autoclave,static,ethanol,~3×,overnight at 120 °C,120.0,,,,,,,,,565.0,not_reported,not_reported,,CO2_capture,10.1021/acs.langmuir.2c00165,ok,
10.1021/acs.langmuir.2c00165,downloaded\10.1021_acs.langmuir.2c00165.pdf,SI downloaded\10.1021_acs.langmuir.2c00165_SI.pdf,mof_json_store\10.1021_acs.langmuir.2c00165\raw_output.json,mof_json_store\10.1021_acs.langmuir.2c00165\synthesis_002.json,no,,HKUST-1,,HfCl4,Cu(NO3)2·3H2O,0.2319 g,0.724004,mmol,nan,,,,,nan,,,,,"benzene-1,3,5-tricarboxylic acid",H3BTC,0.2017 g,0.2017,g,,,,,,,,,,,polyvinylpyrrolidone,PVP,0.24 g,0.24,g,,,,,,ethanol,EtOH,30 mL,30.0,,,,,80.0,80 °C,5.0,5 h,50 mL Teflon-lined stainless-steel autoclave,static,ethanol,~3×,overnight at 120 °C,120.0,,,,,,,,,704.0,not_reported,not_reported,,CO2_capture,10.1021/acs.langmuir.2c00165,ok,
10.1021/acs.langmuir.2c00165,downloaded\10.1021_acs.langmuir.2c00165.pdf,SI downloaded\10.1021_acs.langmuir.2c00165_SI.pdf,mof_json_store\10.1021_acs.langmuir.2c00165\raw_output.json,mof_json_store\10.1021_acs.langmuir.2c00165\synthesis_003.json,no,,HKUST-1,,HfCl4,Cu(NO3)2·3H2O,0.2319 g,0.724004,mmol,nan,,,,,nan,,,,,"benzene-1,3,5-tricarboxylic acid",H3BTC,0.2017 g,0.2017,g,,,,,,,,,,,polyvinylpyrrolidone,PVP,0.24 g,0.24,g,,,,,,ethanol,EtOH,30 mL,30.0,,,,,80.0,80 °C,8.0,8 h,50 mL Teflon-lined stainless-steel autoclave,static,ethanol,~3×,overnight at 120 °C,120.0,,,,,,,,,731.0,not_reported,not_reported,,CO2_capture,10.1021/acs.langmuir.2c00165,ok,
10.1021/acs.langmuir.2c00165,downloaded\10.1021_acs.langmuir.2c00165.pdf,SI downloaded\10.1021_acs.langmuir.2c00165_SI.pdf,mof_json_store\10.1021_acs.langmuir.2c00165\raw_output.json,mof_json_store\10.1021_acs.langmuir.2c00165\synthesis_004.json,no,,HKUST-1,,HfCl4,Cu(NO3)2·3H2O,0.2319 g,0.724004,mmol,nan,,,,,nan,,,,,"benzene-1,3,5-tricarboxylic acid",H3BTC,0.2017 g,0.2017,g,,,,,,,,,,,polyvinylpyrrolidone,PVP,0.24 g,0.24,g,,,,,,ethanol,EtOH,30 mL,30.0,,,,,80.0,80 °C,14.0,14 h,50 mL Teflon-lined stainless-steel autoclave,static,ethanol,~3×,overnight at 120 °C,120.0,,,,,,,,,766.0,not_reported,not_reported,,CO2_capture,10.1021/acs.langmuir.2c00165,ok,
10.1021/acs.langmuir.2c00165,downloaded\10.1021_acs.langmuir.2c00165.pdf,SI downloaded\10.1021_acs.langmuir.2c00165_SI.pdf,mof_json_store\10.1021_acs.langmuir.2c00165\raw_output.json,mof_json_store\10.1021_acs.langmuir.2c00165\synthesis_005.json,no,,HKUST-1,,LaCl3,Cu(NO3)2·3H2O,0.2319 g,0.945512,mmol,nan,,,,,nan,,,,,"benzene-1,3,5-tricarboxylic acid",H3BTC,0.2017 g,0.2017,g,,,,,,,,,,,polyvinylpyrrolidone,PVP,0.24 g,0.24,g,,,,,,ethanol,EtOH,30 mL,30.0,,,,,80.0,80 °C,20.0,20 h,50 mL Teflon-lined stainless-steel autoclave,static,ethanol,~3×,overnight at 120 °C,120.0,,,,,,,,,796.0,not_reported,not_reported,,CO2_capture,10.1021/acs.langmuir.2c00165,ok,
10.1021/acs.langmuir.2c00165,downloaded\10.1021_acs.langmuir.2c00165.pdf,SI downloaded\10.1021_acs.langmuir.2c00165_SI.pdf,mof_json_store\10.1021_acs.langmuir.2c00165\raw_output.json,mof_json_store\10.1021_acs.langmuir.2c00165\synthesis_006.json,no,,HKUST-1,,Ce(NO3)3·6H2O,Cu(NO3)2·3H2O,0.2319 g,0.654676,mmol,nan,,,,,nan,,,,,"benzene-1,3,5-tricarboxylic acid",H3BTC,0.2017 g,0.2017,g,,,,,,,,,,,polyvinylpyrrolidone,PVP,0.24 g,0.24,g,,,,,,ethanol,EtOH,30 mL,30.0,,,,,100.0,100 °C,3.0,3 h,50 mL Teflon-lined stainless-steel autoclave,static,ethanol,~3×,overnight at 120 °C,120.0,,,,,,,,,645.0,not_reported,not_reported,,CO2_capture,10.1021/acs.langmuir.2c00165,ok,
10.1021/acs.langmuir.2c00165,downloaded\10.1021_acs.langmuir.2c00165.pdf,SI downloaded\10.1021_acs.langmuir.2c00165_SI.pdf,mof_json_store\10.1021_acs.langmuir.2c00165\raw_output.json,mof_json_store\10.1021_acs.langmuir.2c00165\synthesis_007.json,no,,HKUST-1,,PrCl3,Cu(NO3)2·3H2O,0.2319 g,0.937853,mmol,nan,,,,,nan,,,,,"benzene-1,3,5-tricarboxylic acid",H3BTC,0.2017 g,0.2017,g,,,,,,,,,,,polyvinylpyrrolidone,PVP,0.24 g,0.24,g,,,,,,ethanol,EtOH,30 mL,30.0,,,,,100.0,100 °C,5.0,5 h,50 mL Teflon-lined stainless-steel autoclave,static,ethanol,~3×,overnight at 120 °C,120.0,,,,,,,,,743.0,not_reported,not_reported,,CO2_capture,10.1021/acs.langmuir.2c00165,ok,
10.1021/acs.langmuir.2c00165,downloaded\10.1021_acs.langmuir.2c00165.pdf,SI downloaded\10.1021_acs.langmuir.2c00165_SI.pdf,mof_json_store\10.1021_acs.langmuir.2c00165\raw_output.json,mof_json_store\10.1021_acs.langmuir.2c00165\synthesis_008.json,no,,HKUST-1,,NdCl3,Cu(NO3)2·3H2O,0.2319 g,0.925383,mmol,nan,,,,,nan,,,,,"benzene-1,3,5-tricarboxylic acid",H3BTC,0.2017 g,0.2017,g,,,,,,,,,,,polyvinylpyrrolidone,PVP,0.24 g,0.24,g,,,,,,ethanol,EtOH,30 mL,30.0,,,,,100.0,100 °C,8.0,8 h,50 mL Teflon-lined stainless-steel autoclave,static,ethanol,~3×,overnight at 120 °C,120.0,,,,,,,,,842.0,not_reported,not_reported,,CO2_capture,10.1021/acs.langmuir.2c00165,ok,
10.1021/acs.langmuir.2c00165,downloaded\10.1021_acs.langmuir.2c00165.pdf,SI downloaded\10.1021_acs.langmuir.2c00165_SI.pdf,mof_json_store\10.1021_acs.langmuir.2c00165\raw_output.json,mof_json_store\10.1021_acs.langmuir.2c00165\synthesis_009.json,no,,HKUST-1,,SmCl3,Cu(NO3)2·3H2O,0.2319 g,0.903322,mmol,nan,,,,,nan,,,,,"benzene-1,3,5-tricarboxylic acid",H3BTC,0.2017 g,0.2017,g,,,,,,,,,,,polyvinylpyrrolidone,PVP,0.24 g,0.24,g,,,,,,ethanol,EtOH,30 mL,30.0,,,,,100.0,100 °C,14.0,14 h,50 mL Teflon-lined stainless-steel autoclave,static,ethanol,~3×,overnight at 120 °C,120.0,,,,,,,,,913.0,not_reported,not_reported,,CO2_capture,10.1021/acs.langmuir.2c00165,ok,
10.1021/acs.langmuir.2c00165,downloaded\10.1021_acs.langmuir.2c00165.pdf,SI downloaded\10.1021_acs.langmuir.2c00165_SI.pdf,mof_json_store\10.1021_acs.langmuir.2c00165\raw_output.json,mof_json_store\10.1021_acs.langmuir.2c00165\synthesis_010.json,no,,HKUST-1,,EuCl3,Cu(NO3)2·3H2O,0.2319 g,0.897713,mmol,nan,,,,,nan,,,,,"benzene-1,3,5-tricarboxylic acid",H3BTC,0.2017 g,0.2017,g,,,,,,,,,,,polyvinylpyrrolidone,PVP,0.24 g,0.24,g,,,,,,ethanol,EtOH,30 mL,30.0,,,,,100.0,100 °C,20.0,20 h,50 mL Teflon-lined stainless-steel autoclave,static,ethanol,~3×,overnight at 120 °C,120.0,,,,,,,,,976.0,not_reported,not_reported,,CO2_capture,10.1021/acs.langmuir.2c00165,ok,
10.1021/acs.langmuir.2c00165,downloaded\10.1021_acs.langmuir.2c00165.pdf,SI downloaded\10.1021_acs.langmuir.2c00165_SI.pdf,mof_json_store\10.1021_acs.langmuir.2c00165\raw_output.json,mof_json_store\10.1021_acs.langmuir.2c00165\synthesis_011.json,no,,HKUST-1,,GdCl3,Cu(NO3)2·3H2O,0.2319 g,0.879712,mmol,nan,,,,,nan,,,,,"benzene-1,3,5-tricarboxylic acid",H3BTC,0.2017 g,0.2017,g,,,,,,,,,,,polyvinylpyrrolidone,PVP,0.24 g,0.24,g,,,,,,ethanol,EtOH,30 mL,30.0,,,,,120.0,120 °C,3.0,3 h,50 mL Teflon-lined stainless-steel autoclave,static,ethanol,~3×,overnight at 120 °C,120.0,,,,,,,,,887.0,not_reported,not_reported,,CO2_capture,10.1021/acs.langmuir.2c00165,ok,
10.1021/acs.langmuir.2c00165,downloaded\10.1021_acs.langmuir.2c00165.pdf,SI downloaded\10.1021_acs.langmuir.2c00165_SI.pdf,mof_json_store\10.1021_acs.langmuir.2c00165\raw_output.json,mof_json_store\10.1021_acs.langmuir.2c00165\synthesis_012.json,no,,HKUST-1,,TbCl3,Cu(NO3)2·3H2O,0.2319 g,0.874158,mmol,nan,,,,,nan,,,,,"benzene-1,3,5-tricarboxylic acid",H3BTC,0.2017 g,0.2017,g,,,,,,,,,,,polyvinylpyrrolidone,PVP,0.24 g,0.24,g,,,,,,ethanol,EtOH,30 mL,30.0,,,,,120.0,120 °C,5.0,5 h,50 mL Teflon-lined stainless-steel autoclave,static,ethanol,~3×,overnight at 120 °C,120.0,,,,,,,,,1145.0,not_reported,not_reported,,CO2_capture,10.1021/acs.langmuir.2c00165,ok,
10.1021/acs.langmuir.2c00165,downloaded\10.1021_acs.langmuir.2c00165.pdf,SI downloaded\10.1021_acs.langmuir.2c00165_SI.pdf,mof_json_store\10.1021_acs.langmuir.2c00165\raw_output.json,mof_json_store\10.1021_acs.langmuir.2c00165\synthesis_013.json,no,,HKUST-1,,DyCl3,Cu(NO3)2·3H2O,0.2319 g,0.862534,mmol,nan,,,,,nan,,,,,"benzene-1,3,5-tricarboxylic acid",H3BTC,0.2017 g,0.2017,g,,,,,,,,,,,polyvinylpyrrolidone,PVP,0.24 g,0.24,g,,,,,,ethanol,EtOH,30 mL,30.0,,,,,120.0,120 °C,8.0,8 h,50 mL Teflon-lined stainless-steel autoclave,static,ethanol,~3×,overnight at 120 °C,120.0,,,,,,,,,1164.0,not_reported,not_reported,,CO2_capture,10.1021/acs.langmuir.2c00165,ok,
10.1021/acs.langmuir.2c00165,downloaded\10.1021_acs.langmuir.2c00165.pdf,SI downloaded\10.1021_acs.langmuir.2c00165_SI.pdf,mof_json_store\10.1021_acs.langmuir.2c00165\raw_output.json,mof_json_store\10.1021_acs.langmuir.2c00165\synthesis_014.json,no,,HKUST-1,,HoCl3,Cu(NO3)2·3H2O,0.2319 g,0.854808,mmol,nan,,,,,nan,,,,,"benzene-1,3,5-tricarboxylic acid",H3BTC,0.2017 g,0.2017,g,,,,,,,,,,,polyvinylpyrrolidone,PVP,0.24 g,0.24,g,,,,,,ethanol,EtOH,30 mL,30.0,,,,,120.0,120 °C,14.0,14 h,50 mL Teflon-lined stainless-steel autoclave,static,ethanol,~3×,overnight at 120 °C,120.0,,,,,,,,,1158.0,not_reported,not_reported,,CO2_capture,10.1021/acs.langmuir.2c00165,ok,
10.1021/acs.langmuir.2c00165,downloaded\10.1021_acs.langmuir.2c00165.pdf,SI downloaded\10.1021_acs.langmuir.2c00165_SI.pdf,mof_json_store\10.1021_acs.langmuir.2c00165\raw_output.json,mof_json_store\10.1021_acs.langmuir.2c00165\synthesis_015.json,no,,HKUST-1,,ErCl3,Cu(NO3)2·3H2O,0.2319 g,0.847532,mmol,nan,,,,,nan,,,,,"benzene-1,3,5-tricarboxylic acid",H3BTC,0.2017 g,0.2017,g,,,,,,,,,,,polyvinylpyrrolidone,PVP,0.24 g,0.24,g,,,,,,ethanol,EtOH,30 mL,30.0,,,,,120.0,120 °C,20.0,20 h,50 mL Teflon-lined stainless-steel autoclave,static,ethanol,~3×,overnight at 120 °C,120.0,,,,,,,,,1201.0,not_reported,not_reported,,CO2_capture,10.1021/acs.langmuir.2c00165,ok,
10.1021/acs.langmuir.2c00165,downloaded\10.1021_acs.langmuir.2c00165.pdf,SI downloaded\10.1021_acs.langmuir.2c00165_SI.pdf,mof_json_store\10.1021_acs.langmuir.2c00165\raw_output.json,mof_json_store\10.1021_acs.langmuir.2c00165\synthesis_018.json,no,,HKUST-1,,LuCl3,Cu(NO3)2·3H2O,0.2319 g,0.824311,mmol,nan,,,,,nan,,,,,"benzene-1,3,5-tricarboxylic acid",H3BTC,0.2017 g,0.2017,g,,,,,,,,,,,polyvinylpyrrolidone,PVP,0.24 g,0.24,g,,,,,,ethanol,EtOH,30 mL,30.0,,,,,100.0,100 °C,8.0,8 h,50 mL Teflon-lined stainless-steel autoclave,static,ethanol,~3×,overnight at 120 °C,120.0,,,,,,,,,842.0,not_reported,not_reported,,CO2_capture,10.1021/acs.langmuir.2c00165,ok,
10.1021/acs.langmuir.2c00165,downloaded\10.1021_acs.langmuir.2c00165.pdf,SI downloaded\10.1021_acs.langmuir.2c00165_SI.pdf,mof_json_store\10.1021_acs.langmuir.2c00165\raw_output.json,mof_json_store\10.1021_acs.langmuir.2c00165\synthesis_019.json,no,,HKUST-1,,ErCl3,Cu(NO3)2·3H2O,0.2319 g,0.847532,mmol,nan,,,,,nan,,,,,"benzene-1,3,5-tricarboxylic acid",H3BTC,0.2017 g,0.2017,g,,,,,,,,,,,polyvinylpyrrolidone,PVP,0.24 g,0.24,g,,,,,,ethanol,EtOH,30 mL,30.0,,,,,80.0,80 °C,3.0,3 h,50 mL Teflon-lined stainless-steel autoclave,static,ethanol,~3×,overnight at 120 °C,120.0,,,,,,,,,565.0,not_reported,not_reported,,CO2_capture,10.1021/acs.langmuir.2c00165,ok,
10.1021/acs.langmuir.2c00165,downloaded\10.1021_acs.langmuir.2c00165.pdf,SI downloaded\10.1021_acs.langmuir.2c00165_SI.pdf,mof_json_store\10.1021_acs.langmuir.2c00165\raw_output.json,mof_json_store\10.1021_acs.langmuir.2c00165\synthesis_020.json,no,,HKUST-1,,HoCl3,Cu(NO3)2·3H2O,0.2319 g,0.854808,mmol,nan,,,,,nan,,,,,"benzene-1,3,5-tricarboxylic acid",H3BTC,0.2017 g,0.2017,g,,,,,,,,,,,polyvinylpyrrolidone,PVP,0.24 g,0.24,g,,,,,,ethanol,EtOH,30 mL,30.0,,,,,100.0,100 °C,3.0,3 h,50 mL Teflon-lined stainless-steel autoclave,static,ethanol,~3×,overnight at 120 °C,120.0,,,,,,,,,645.0,not_reported,not_reported,,CO2_capture,10.1021/acs.langmuir.2c00165,ok,
10.1021/acs.langmuir.2c00165,downloaded\10.1021_acs.langmuir.2c00165.pdf,SI downloaded\10.1021_acs.langmuir.2c00165_SI.pdf,mof_json_store\10.1021_acs.langmuir.2c00165\raw_output.json,mof_json_store\10.1021_acs.langmuir.2c00165\synthesis_021.json,no,,HKUST-1,,DyCl3,Cu(NO3)2·3H2O,0.2319 g,0.862534,mmol,nan,,,,,nan,,,,,"benzene-1,3,5-tricarboxylic acid",H3BTC,0.2017 g,0.2017,g,,,,,,,,,,,polyvinylpyrrolidone,PVP,0.24 g,0.24,g,,,,,,ethanol,EtOH,30 mL,30.0,,,,,120.0,120 °C,3.0,3 h,50 mL Teflon-lined stainless-steel autoclave,static,ethanol,~3×,overnight at 120 °C,120.0,,,,,,,,,887.0,not_reported,not_reported,,CO2_capture,10.1021/acs.langmuir.2c00165,ok,
10.1021/acs.langmuir.2c00165,downloaded\10.1021_acs.langmuir.2c00165.pdf,SI downloaded\10.1021_acs.langmuir.2c00165_SI.pdf,mof_json_store\10.1021_acs.langmuir.2c00165\raw_output.json,mof_json_store\10.1021_acs.langmuir.2c00165\synthesis_022.json,no,,HKUST-1,,Cu(NO3)2·3H2O,Cu(NO3)2·3H2O,CCu = 0.192 mol/L,192,mmol,nan,,,,,nan,,,,,"benzene-1,3,5-tricarboxylic acid",H3BTC,0.2017 g,0.2017,g,,,,,,,,,,,polyvinylpyrrolidone,PVP,0.24 g,0.24,g,,,,,,ethanol,EtOH,30 mL,30.0,,,,,100.0,100 °C,8.0,8 h,50 mL Teflon-lined stainless-steel autoclave,static,ethanol,~3×,overnight at 120 °C,120.0,,,,,,,,,1032.0,not_reported,not_reported,,CO2_capture,10.1021/acs.langmuir.2c00165,ok,
10.1021/acscentsci.8b00722,downloaded\10.1021_acscentsci.8b00722.pdf,SI downloaded\10.1021_acscentsci.8b00722_SI.pdf,mof_json_store\10.1021_acscentsci.8b00722\raw_output.json,mof_json_store\10.1021_acscentsci.8b00722\synthesis_001.json,no,,MOF-5,,Cu(NO3)2·3H2O,,41.6 mg,0.198473,mmol,nan,,,,,nan,,,,,terephthalic acid,BDC,8.8 mg,8.8,mg,,,,,,,,,,,,,,,,,,,,,"N,N-diethylformamide",DEF,2 mL,2.0,,,,,85.0,85 °C,24.0,24 h,Pyrex vial,,DMF,3×,,,,colorless cubic crystals,,,,,,,,,,,,10.1021/acscentsci.8b00722,ok,
