Repository: zzhenglab/MOFinder

# MOFinder

MOFinder extracts MOF synthesis information from the literature, reconstructs evidence-supported negative reaction records, and prepares datasets for synthesis-outcome prediction.
[Web application](https://mofinder.chemistry.wustl.edu/) | [Demos](Demo/README.md) | [Source code](docs/source_to_code.md) | [Workflow guide](docs/workflow.md) | [Model evaluation](docs/evaluation.md)

## Quick start

The workflow runs through Python commands. Python 3.10 or newer is required. Clone the repository and initialize its related applications:

```bash
git clone --recurse-submodules https://github.com/zzhenglab/MOFinder.git
cd MOFinder
```

Start with the two offline demonstrations:

```bash

File: mof_extraction_1_2.csv (part 282 of 305)
doi,main_pdf,si_pdf,raw_output,parsed_json,article_trial_or_failure,article_trial_or_failure_notes,mof_name,crystal_code,metal_1,metal_1_abbr,metal_1_amount_text,metal_1_amount_value,metal_1_amount_unit,metal_2,metal_2_abbr,metal_2_amount_text,metal_2_amount_value,metal_2_amount_unit,metal_3,metal_3_abbr,metal_3_amount_text,metal_3_amount_value,metal_3_amount_unit,linker_1,linker_1_abbr,linker_1_amount_text,linker_1_amount_value,linker_1_amount_unit,linker_2,linker_2_abbr,linker_2_amount_text,linker_2_amount_value,linker_2_amount_unit,linker_3,linker_3_abbr,linker_3_amount_text,linker_3_amount_value,linker_3_amount_unit,modulator_1,modulator_1_abbr,modulator_1_amount_text,modulator_1_amount_value,modulator_1_amount_unit,modulator_2,modulator_2_abbr,modulator_2_amount_text,modulator_2_amount_value,modulator_2_amount_unit,solvent_main,solvent_main_abbr,solvent_main_amount_text,solvent_main_ml,solvent_secondary,solvent_secondary_abbr,solvent_secondary_amount_text,solvent_secondary_ml,temperature_c,temperature_c_text,time_h,time_text,vessel_type,stirring,washing_solvent,washing_cycles,activation_text,activation_temp_c,activation_time_h,crystal_morphology,yield_percent,crystal_size,topology_code,metal_cluster_connectivity,unit_cell_short,pore_diameter_A,BET_surface_area_m2g,air_stable,water_stable,tga_decomposition_temp_c,applications,reference,status,error
10.1021/acscentsci.8b00722,downloaded\10.1021_acscentsci.8b00722.pdf,SI downloaded\10.1021_acscentsci.8b00722_SI.pdf,mof_json_store\10.1021_acscentsci.8b00722\raw_output.json,mof_json_store\10.1021_acscentsci.8b00722\synthesis_002.json,no,,PCN-222,,Cu(NO3)2·3H2O,,70 mg,0.33397,mmol,nan,,,,,nan,,,,,tetrakis(4-carboxyphenyl)porphyrin,TCPP,50 mg,50.0,mg,,,,,,,,,,,benzoic acid,,2700 mg,2700.0,mg,,,,,,"N,N-diethylformamide",DEF,8 mL,8.0,,,,,120.0,120 °C,48.0,48 h,20 mL Pyrex vial,,,,,,,purple needle-shaped crystals,,,,,,,,,,,,10.1021/acscentsci.8b00722,ok,
10.1021/acscentsci.8b00722,downloaded\10.1021_acscentsci.8b00722.pdf,SI downloaded\10.1021_acscentsci.8b00722_SI.pdf,mof_json_store\10.1021_acscentsci.8b00722\raw_output.json,mof_json_store\10.1021_acscentsci.8b00722\synthesis_003.json,no,,MOF-5-NH2,,Cu(NO3)2·3H2O,,41.6 mg,0.198473,mmol,nan,,,,,nan,,,,,2-aminoterephthalic acid,BDC-NH2,10 mg,10.0,mg,,,,,,,,,,,,,,,,,,,,,"N,N-diethylformamide",DEF,2 mL,2.0,,,,,100.0,100 °C,24.0,24 h,Pyrex vial,,DMF,3×,,,,cubic crystals,,,,,,,,,,,,10.1021/acscentsci.8b00722,ok,
10.1021/acscentsci.8b00722,downloaded\10.1021_acscentsci.8b00722.pdf,SI downloaded\10.1021_acscentsci.8b00722_SI.pdf,mof_json_store\10.1021_acscentsci.8b00722\raw_output.json,mof_json_store\10.1021_acscentsci.8b00722\synthesis_004.json,no,,MOF-5-Br,,Cu(NO3)2·3H2O,,41.6 mg,0.198473,mmol,nan,,,,,nan,,,,,2-bromoterephthalic acid,BDC-Br,10 mg,10.0,mg,,,,,,,,,,,,,,,,,,,,,"N,N-diethylformamide",DEF,2 mL,2.0,,,,,100.0,100 °C,24.0,24 h,Pyrex vial,,DMF,3×,,,,cubic crystals,,,,,,,,,,,,10.1021/acscentsci.8b00722,ok,
10.1021/acscentsci.8b00722,downloaded\10.1021_acscentsci.8b00722.pdf,SI downloaded\10.1021_acscentsci.8b00722_SI.pdf,mof_json_store\10.1021_acscentsci.8b00722\raw_output.json,mof_json_store\10.1021_acscentsci.8b00722\synthesis_005.json,no,,"MOF-5-(1,4-NDC)",,Cu(NO3)2·3H2O,,41.6 mg,0.198473,mmol,nan,,,,,nan,,,,,"1,4-naphthalenedicarboxylic acid","1,4-NDC",12 mg,12.0,mg,,,,,,,,,,,,,,,,,,,,,"N,N-diethylformamide",DEF,2 mL,2.0,,,,,100.0,100 °C,24.0,24 h,Pyrex vial,,DMF,3×,,,,cubic crystals,,,,,,,,,,,,10.1021/acscentsci.8b00722,ok,
10.1021/acscentsci.8b00722,downloaded\10.1021_acscentsci.8b00722.pdf,SI downloaded\10.1021_acscentsci.8b00722_SI.pdf,mof_json_store\10.1021_acscentsci.8b00722\raw_output.json,mof_json_store\10.1021_acscentsci.8b00722\synthesis_006.json,no,,MOF-5-BPDC,,Cu(NO3)2·3H2O,,31 mg,0.147901,mmol,nan,,,,,nan,,,,,"biphenyl-4,4'-dicarboxylic acid",BPDC,5 mg,5.0,mg,,,,,,,,,,,,,,,,,,,,,"N,N-diethylformamide",DEF,16 mL,16.0,,,,,85.0,85 °C,24.0,24 h,Pyrex vial,,DMF,3×,,,,cubic crystals (interpenetrated framework),,,,,,,,,,,,10.1021/acscentsci.8b00722,ok,
10.1021/acscentsci.8b00722,downloaded\10.1021_acscentsci.8b00722.pdf,SI downloaded\10.1021_acscentsci.8b00722_SI.pdf,mof_json_store\10.1021_acscentsci.8b00722\raw_output.json,mof_json_store\10.1021_acscentsci.8b00722\synthesis_007.json,no,,MOF-177,,Cd(NO3)2·4H2O,,20 mg,0.0767811,mmol,nan,,,,,nan,,,,,"1,3,5-benzenetribenzoic acid",BTB,5 mg,5.0,mg,,,,,,,,,,,,,,,,,,,,,"N,N-diethylformamide",DEF,1 mL,1.0,,,,,100.0,100 °C,24.0,24 h,Pyrex vial,,DMF,3×,,,,crystals,,,,,,,,,,,,10.1021/acscentsci.8b00722,ok,
10.1021/acscentsci.8b00722,downloaded\10.1021_acscentsci.8b00722.pdf,SI downloaded\10.1021_acscentsci.8b00722_SI.pdf,mof_json_store\10.1021_acscentsci.8b00722\raw_output.json,mof_json_store\10.1021_acscentsci.8b00722\synthesis_008.json,no,,HKUST-1,,Co(CH3COO)2·4H2O,,0.49 g in 3 mL H2O,2.43681,mmol,nan,,,,,nan,,,,,"benzene-1,3,5-tricarboxylic acid",BTC,0.24 g in 3 mL EtOH,0.24,g,,,,,,,,,,,glacial acetic acid,HAc,12 mL,12.0,mL,,,,,,"N,N-dimethylformamide",DMF,3 mL,3.0,water,H2O,3 mL,3.0,55.0,55 °C,72.0,72 h,20 mL scintillation vial,,,,,,,crystals,,,,,,,,,,,,10.1021/acscentsci.8b00722,ok,
10.1021/acscentsci.8b00722,downloaded\10.1021_acscentsci.8b00722.pdf,SI downloaded\10.1021_acscentsci.8b00722_SI.pdf,mof_json_store\10.1021_acscentsci.8b00722\raw_output.json,mof_json_store\10.1021_acscentsci.8b00722\synthesis_009.json,no,,MOF-1114 (Yb),,Cu(CH3COO)2·1H2O,,116.5 mg (0.3 mmol),0.3,mmol,nan,,,,,nan,,,,,2-aminoterephthalic acid,BDC-NH2,13.6 mg (0.075 mmol),13.6,mg,,,,,,,,,,,,,,,,,,,,,"N,N-dimethylformamide",DMF,4.5 mL,4.5,water,H2O,0.25 mL,0.25,100.0,100 °C,12.0,12 h,20 mL Pyrex vial,,DMF,3×,,,,colorless crystals,80%,,,,,,,,,,,10.1021/acscentsci.8b00722,ok,
10.1021/acscentsci.8b00722,downloaded\10.1021_acscentsci.8b00722.pdf,SI downloaded\10.1021_acscentsci.8b00722_SI.pdf,mof_json_store\10.1021_acscentsci.8b00722\raw_output.json,mof_json_store\10.1021_acscentsci.8b00722\synthesis_010.json,no,,ZIF-8,,Cd(NO3)2·4H2O,,0.210 g (0.803 mmol),0.803,mmol,nan,,,,,nan,,,,,2-methylimidazole,mIM,0.060 g (0.731 mmol),0.06,g,,,,,,,,,,,,,,,,,,,,,"N,N-dimethylformamide",DMF,18 mL,18.0,,,,,140.0,140 °C,24.0,24 h,20 mL vial,,DMF,3×,,,,colorless polyhedral crystals,,,,,,,,,,,,10.1021/acscentsci.8b00722,ok,
10.1021/acscentsci.8b00722,downloaded\10.1021_acscentsci.8b00722.pdf,SI downloaded\10.1021_acscentsci.8b00722_SI.pdf,mof_json_store\10.1021_acscentsci.8b00722\raw_output.json,mof_json_store\10.1021_acscentsci.8b00722\synthesis_011.json,no,,UiO-66,,Cd(NO3)2·4H2O,ZrOCl2·8H2O,12 mg,0.0460687,mmol,nan,,,,,nan,,,,,terephthalic acid,BDC,5 mg,5.0,mg,,,,,,,,,,,acetic acid,HAc,2 mL,2.0,mL,,,,,,"N,N-diethylformamide",DEF,2 mL,2.0,,,,,135.0,135 °C,48.0,2 days,20 mL Pyrex vial,,DMF,3×,,,,colorless cubic block crystals,80%,,,Zr6O4(OH)4 SBU (UiO-type),,,,,,,,10.1021/acscentsci.8b00722,ok,
10.1021/acscentsci.8b00722,downloaded\10.1021_acscentsci.8b00722.pdf,SI downloaded\10.1021_acscentsci.8b00722_SI.pdf,mof_json_store\10.1021_acscentsci.8b00722\raw_output.json,mof_json_store\10.1021_acscentsci.8b00722\synthesis_012.json,no,,UiO-67,,Cd(NO3)2·4H2O,,100 mg,0.383906,mmol,nan,,,,,nan,,,,,"biphenyl-4,4'-dicarboxylic acid",BPDC,100 mg,100.0,mg,,,,,,,,,,,trifluoroacetic acid,TFA,2.0 mL,2.0,mL,,,,,,"N,N-dimethylformamide",DMF,15 mL,15.0,,,,,120.0,120 °C,120.0,5 days,Pyrex vial,,DMF,,,,,single crystals,,,fcu,Zr6O4(OH)4 12-connected SBU,,,,,,,,10.1021/acscentsci.8b00722,ok,
10.1021/acscentsci.8b00722,downloaded\10.1021_acscentsci.8b00722.pdf,SI downloaded\10.1021_acscentsci.8b00722_SI.pdf,mof_json_store\10.1021_acscentsci.8b00722\raw_output.json,mof_json_store\10.1021_acscentsci.8b00722\synthesis_013.json,no,,PCN-160,,VCl3,,200 mg,1.27145,mmol,nan,,,,,nan,,,,,"azobenzene-4,4′-dicarboxylic acid",AZDC,100 mg,100.0,mg,,,,,,,,,,,trifluoroacetic acid,TFA,1.0 mL,1.0,mL,,,,,,"N,N-dimethylformamide",DMF,20 mL,20.0,,,,,120.0,120 °C,72.0,72 h,Pyrex vial,,,,,,,red crystals,,,,Zr-based cluster,,,,,,,,10.1021/acscentsci.8b00722,ok,
10.1021/acscentsci.8b00722,downloaded\10.1021_acscentsci.8b00722.pdf,SI downloaded\10.1021_acscentsci.8b00722_SI.pdf,mof_json_store\10.1021_acscentsci.8b00722\raw_output.json,mof_json_store\10.1021_acscentsci.8b00722\synthesis_014.json,no,,MOF-808,,VCl3,ZrOCl2·8H2O,970 mg (3 mmol),3,mmol,nan,,,,,nan,,,,,"benzene-1,3,5-tricarboxylic acid",BTC,210 mg (1 mmol),210.0,mg,,,,,,,,,,,formic acid,FA,45 mL,45.0,mL,,,,,,"N,N-dimethylformamide",DMF,45 mL,45.0,,,,,130.0,130 °C,48.0,2 days,100 mL screw-capped glass jar,,"DMF, MeOH",several times,,,,white precipitate,,,,Zr6 cluster (MOF-808 type),,,,,,,,10.1021/acscentsci.8b00722,ok,
10.1021/acscentsci.8b00722,downloaded\10.1021_acscentsci.8b00722.pdf,SI downloaded\10.1021_acscentsci.8b00722_SI.pdf,mof_json_store\10.1021_acscentsci.8b00722\raw_output.json,mof_json_store\10.1021_acscentsci.8b00722\synthesis_015.json,no,,PCN-224,,VCl3,,30 mg,0.190717,mmol,nan,,,,,nan,,,,,tetrakis(4-carboxyphenyl)porphyrin,TCPP,10 mg,10.0,mg,,,,,,,,,,,benzoic acid,,600 mg,600.0,mg,,,,,,"N,N-dimethylformamide",DMF,3 mL,3.0,,,,,120.0,120 °C,24.0,24 h,Pyrex vial,,,,,,,cubic crystals,,,shp-a,Zr6 cluster,,,,,,,,10.1021/acscentsci.8b00722,ok,
10.1021/acscentsci.8b00722,downloaded\10.1021_acscentsci.8b00722.pdf,SI downloaded\10.1021_acscentsci.8b00722_SI.pdf,mof_json_store\10.1021_acscentsci.8b00722\raw_output.json,mof_json_store\10.1021_acscentsci.8b00722\synthesis_016.json,no,,PCN-250(Fe),,VCl3,,500 mg,3.17862,mmol,nan,,,,,nan,,,,,"azobenzene-3,3′,5,5′-tetracarboxylic acid",H4ABTC,100 mg,100.0,mg,,,,,,,,,,,acetic acid,HAc,10 mL,10.0,mL,,,,,,"N,N-dimethylformamide",DMF,20 mL,20.0,,,,,150.0,150 °C,24.0,24 h,Pyrex vial,,,,,,,dark red crystals,,,,Fe-based cluster,,,,,,,,10.1021/acscentsci.8b00722,ok,
10.1021/acscentsci.8b00722,downloaded\10.1021_acscentsci.8b00722.pdf,SI downloaded\10.1021_acscentsci.8b00722_SI.pdf,mof_json_store\10.1021_acscentsci.8b00722\raw_output.json,mof_json_store\10.1021_acscentsci.8b00722\synthesis_018.json,no,,PCN-222(Fe),,VCl3,,70 mg,0.445007,mmol,nan,,,,,nan,,,,,FeTCPPCl,FeTCPPCl,50 mg,50.0,mg,,,,,,,,,,,benzoic acid,,2400 mg,2400.0,mg,,,,,,"N,N-diethylformamide",DEF,8 mL,8.0,,,,,120.0,120 °C,48.0,48 h,20 mL Pyrex vial,,,,,,,microcrystals,,,,Zr-based cluster with metalloporphyrin linkers,,,,,,,catalysis,10.1021/acscentsci.8b00722,ok,
10.1021/acscatal.7b04189,downloaded\10.1021_acscatal.7b04189.pdf,SI downloaded\10.1021_acscatal.7b04189_SI.pdf,mof_json_store\10.1021_acscatal.7b04189\raw_output.json,mof_json_store\10.1021_acscatal.7b04189\synthesis_001.json,no,,TMOF-3,,Ba(OH)2,,"0.24 g, 1 mmol",1,mmol,nan,,,,,nan,,,,,"4,4'-bipyridine",bpy,"0.31 g, 2 mmol",2.0,mmol,"tetrasodium 1,2,4,5-benzenetetramethanesulfonate","1,2,4,5-BTMSNa4","0.54 g, 1 mmol",1.0,mmol,,,,,,,,,,,,,,,,water,H2O,10 mL,10.0,,,,,175.0,175 °C,72.0,72 h; cooled to room temperature at 5 °C/h,Teflon-lined autoclave,static,"water, acetone",2×20 mL each,"MeOH exchange 3 days (fresh every 12 h), then high vacuum at room temperature overnight",,,dark-blue block crystals,59.0,,pcu,"mononuclear Cu(II) nodes; (4,4)-connected [Cu(bpy)2]n layers pillared by BTMS","a=22.2892(9) Å, b=22.2235(8) Å, c=15.7911(7) Å, β=101.936(1)°, C2/c",,870.0,not_reported,yes,,CO2_capture,10.1021/acscatal.7b04189,ok,
10.1002/anie.202217864,downloaded\10.1002_anie.202217864.pdf,SI downloaded\10.1002_anie.202217864_SI.pdf,mof_json_store\10.1002_anie.202217864\raw_output.json,mof_json_store\10.1002_anie.202217864\synthesis_001.json,no,,FDM-91,2201633,Zn(CH3COO)2·2H2O,,600 mg (2.49 mmol),2.49,mmol,nan,,30.0 mg (0.124 mmol),0.124,mmol,nan,,,,,4-pyrazolecarboxylic acid,H2PyC,140 mg (1.25 mmol),1.25,mmol,,,,,,,,,,,,,,,,,,,,,"N,N-dimethylacetamide",DMA,9.3 mL,9.3,methanol,MeOH,6.2 mL,6.2,85.0,85 °C,72.0,72 h,20 mL vial,static,"DMA, acetone","rinsed with fresh DMA 3 times; acetone exchange for 3 days, 3× per day",100 °C under vacuum for 12 h,100.0,12.0,green cubic crystals,33.0,,hxl,"Al24 truncated cubic SBU, 6-connected","a=25.3954(7) Å, c=66.093(2) Å, R-3c",13.4,1046.0,no,yes,,,10.1002/anie.202217864,ok,
10.1002/ejic.201200106,downloaded\10.1002_ejic.201200106.pdf,SI downloaded\10.1002_ejic.201200106_SI.pdf,mof_json_store\10.1002_ejic.201200106\raw_output.json,mof_json_store\10.1002_ejic.201200106\synthesis_001.json,no,,V–MIL-101,,Zn(CH3COO)2·2H2O,,"200 mg, 1.27 mmol",1.27,mmol,nan,,,,,nan,,,,,terephthalic acid,BDC,"106 mg, 0.64 mmol",0.64,mmol,,,,,,,,,,,,,,,,,,,,,"N,N-dimethylformamide",DMF,2 mL,2.0,,,,,150.0,150 °C,24.0,24 h,Pyrex tube (10 mL),,DMF,"2×, 3 mL each",130 °C under dynamic vacuum for 12 h,130.0,12.0,green precipitate,31.0,,mtn,oxo-centered V3(μ3-O) trimer SBU; DMF/Cl terminal,"a=88.77(3) Å, cubic",,2118.0,no,no,320.0,CO2_capture,10.1002/ejic.201200106,ok,
10.1002/ejic.201200106,downloaded\10.1002_ejic.201200106.pdf,SI downloaded\10.1002_ejic.201200106_SI.pdf,mof_json_store\10.1002_ejic.201200106\raw_output.json,mof_json_store\10.1002_ejic.201200106\synthesis_002.json,no,,V–MIL-101–NH2,,Zn(CH3COO)2·2H2O,,"200 mg, 1.27 mmol",1.27,mmol,nan,,,,,nan,,,,,2-aminoterephthalic acid,BDC–NH2,"116 mg, 0.64 mmol",0.64,mmol,,,,,,,,,,,,,,,,,,,,,"N,N-dimethylformamide",DMF,2 mL,2.0,,,,,150.0,150 °C,24.0,24 h,Pyrex tube (10 mL),,DMF,"2×, 3 mL each",100 °C under dynamic vacuum for 12 h,100.0,12.0,green precipitate,29.0,,mtn,oxo-centered V3(μ3-O) trimer SBU; DMF/Cl terminal,,,1623.0,no,no,240.0,CO2_capture,10.1002/ejic.201200106,ok,
10.1021/ja4050828,downloaded\10.1021_ja4050828.pdf,SI downloaded\10.1021_ja4050828_SI.pdf,mof_json_store\10.1021_ja4050828\raw_output.json,mof_json_store\10.1021_ja4050828\synthesis_001.json,no,,NU-1000,,Zn(CH3COO)2·2H2O,,70 mg (0.30 mmol),0.3,mmol,nan,,,,,nan,,,,,"1,3,6,8-tetrakis(p-benzoic acid)pyrene",H4TBAPy,40 mg (0.06 mmol),0.06,mmol,,,,,,,,,,,benzoic acid,,2700 mg (22 mmol),22.0,mmol,,,,,,"N,N-diethylformamide",DEF,8 mL,8.0,,,,,120.0,120 °C,48.0,48 h,6-dram vial,"sonicated 20 min, then static heat","DMF, acetone",washed twice with DMF; washed twice with acetone; soaked in acetone 12 h,120 °C under vacuum for 12 h,120.0,12.0,yellow single crystals,,up to ~0.2 mm,,Zr6(μ3-OH)8(OH)8 node (octahedral Zr6 cluster),"a=39.3875(7), b=39.3875(7), c=16.4829(3) Å, P6/mmm",,2320.0,not_reported,not_reported,500.0,,10.1021/ja4050828,ok,
10.1021/ja4050828,downloaded\10.1021_ja4050828.pdf,SI downloaded\10.1021_ja4050828_SI.pdf,mof_json_store\10.1021_ja4050828\raw_output.json,mof_json_store\10.1021_ja4050828\synthesis_002.json,no,,NU-1000,,Zn(CH3COO)2·2H2O,,70 mg (0.30 mmol),0.3,mmol,nan,,,,,nan,,,,,"1,3,6,8-tetrakis(p-benzoic acid)pyrene",H4TBAPy,40 mg (0.06 mmol),0.06,mmol,,,,,,,,,,,benzoic acid,,2700 mg (22 mmol),22.0,mmol,,,,,,"N,N-dimethylformamide",DMF,8 mL,8.0,,,,,120.0,120 °C,48.0,48 h,6-dram vial,"sonicated 20 min, then static heat","DMF, acetone",washed twice with DMF; washed twice with acetone; soaked in acetone 12 h,120 °C under vacuum for 12 h,120.0,12.0,yellow polycrystalline powder,54.0,,,Zr6(μ3-OH)8(OH)8 node (octahedral Zr6 cluster),"a=39.3875(7), b=39.3875(7), c=16.4829(3) Å, P6/mmm",,2320.0,not_reported,not_reported,500.0,,10.1021/ja4050828,ok,
10.1002/zaac.202000063,downloaded\10.1002_zaac.202000063.pdf,SI downloaded\10.1002_zaac.202000063_SI.pdf,mof_json_store\10.1002_zaac.202000063\raw_output.json,mof_json_store\10.1002_zaac.202000063\synthesis_001.json,no,,,,Zn(CH3COO)2·2H2O,,"20.0 mg, 0.062 mmol",0.062,mmol,nan,,,,,nan,,,,,"1,4-naphthalenedicarboxylic acid","1,4-H2NDC","6.8 mg, 0.031 mmol",0.031,mmol,,,,,,,,,,,,,,,,,,,,,deionized water,H2O,1000 μL,1.0,,,,,180.0,180 °C,16.0,16 h at 180 °C (heated in 2 h; cooled in 6 h),Teflon-lined reactor,static,deionized water,,180 °C under reduced pressure (10−2 kPa) for 16 h,180.0,16.0,very small needle-shaped crystals,,"micron-sized, needle-shaped crystals",,isolated ScO6 octahedra chains,"a=8.968(4) Å, b=20.837(8) Å, c=9.898(4) Å, β=92.315(3)°, Cm",,,not_reported,yes,450.0,luminescence,10.1002/zaac.202000063,ok,
10.1021/acs.jchemed.6b00258,downloaded\10.1021_acs.jchemed.6b00258.pdf,SI downloaded\10.1021_acs.jchemed.6b00258_SI.pdf,mof_json_store\10.1021_acs.jchemed.6b00258\raw_output.json,mof_json_store\10.1021_acs.jchemed.6b00258\synthesis_001.json,no,,PCN-200,855259,Zn(CH3COO)2·2H2O,Cu(OAc)2,1 mmol,1,mmol,nan,,,,,nan,,,,,1H-tetrazole-5-carboxylic acid ethyl ester sodium salt,NaEttzc,1 mmol,1.0,mmol,"1,3-di(4-pyridyl)propane",dpp,0.5 mmol,0.5,mmol,,,,,,,,,,,,,,,,water,H2O,10 mL,10.0,,,,,100.0,100 °C,,overnight (after 30 min portionwise addition of dpp),capped scintillation vial,stirred,"water, EtOH, Et2O",3× each,80 °C under vacuum for 60 min,80.0,1.0,blue polycrystalline powder,95-100,,,,,4.0,157.0,not_reported,not_reported,218.0,CO2_capture,10.1021/acs.jchemed.6b00258,ok,
10.1021/acs.inorgchem.6b00296,downloaded\10.1021_acs.inorgchem.6b00296.pdf,SI downloaded\10.1021_acs.inorgchem.6b00296_SI.pdf,mof_json_store\10.1021_acs.inorgchem.6b00296\raw_output.json,mof_json_store\10.1021_acs.inorgchem.6b00296\synthesis_001.json,no,,MOF1,1439596,Zn(CH3COO)2·2H2O,,"14.5 mg, 0.05 mmol",0.05,mmol,nan,,,,,nan,,,,,"5,10,15,20-tetrakis(4-carboxyphenyl)porphyrin",H4TCPP,"16.0 mg, 0.02 mmol",0.02,mmol,,,,,,,,,,,,,,,,,,,,,"N,N-dimethylformamide",DMF,3 mL,3.0,water,H2O,2 mL,2.0,100.0,100 °C,72.0,3 days,Teflon vial sealed in stainless steel autoclave,static,,,353 K under vacuum (18 mTorr) for 20 h,80.0,20.0,red rod-like crystals,68.0,0.20 × 0.26 × 0.32 mm,kgd,"Ni3O16 6-connected node; (3,6)-connected net","a=10.1116(4), b=16.0288(7), c=17.8163(7) Å, α=92.999(2)°, β=102.940(2)°, γ=101.055(2)°, P-1",,80.4,not_reported,not_reported,400.0,photocatalysis;nitroaromatic_reduction,10.1021/acs.inorgchem.6b00296,ok,
10.1039/d1ra02938j,downloaded\10.1039_d1ra02938j.pdf,SI downloaded\10.1039_d1ra02938j_SI.pdf,mof_json_store\10.1039_d1ra02938j\raw_output.json,mof_json_store\10.1039_d1ra02938j\synthesis_001.json,yes,"Extensive screening of molar ratios, solvents, and 50–200 °C gave many powders, no product, or decomposition (Table S1); only selected conditions yielded crystals.",UPJS-13,,Zn(CH3COO)2·2H2O,,"6.5 mg, 0.022 mmol",0.022,mmol,nan,,,,,nan,,,,,"methanetetrayltetrakis(benzene-4,1-diyl)tetrakis(aza))tetrakis(methan-1-yl-1-yliden)tetrabenzoic acid",H4MTA,"10 mg, 0.011 mmol",10.0,mg,,,,,,,,,,,,,,,,,,,,,"N,N-dimethylformamide",DMF,6 cm3,6.0,water,H2O,0.5 cm3,0.5,80.0,80 °C,120.0,5 days,screw-capped vial,static,ethanol,briefly,dried in a stream of air,,,orange quasi-crystals,85.0,,,,,,,not_reported,not_reported,,CO2_capture;methane storage,10.1039/d1ra02938j,ok,
10.1039/d1ra02938j,downloaded\10.1039_d1ra02938j.pdf,SI downloaded\10.1039_d1ra02938j_SI.pdf,mof_json_store\10.1039_d1ra02938j\raw_output.json,mof_json_store\10.1039_d1ra02938j\synthesis_002.json,yes,"Extensive screening of molar ratios, solvents, and 50–200 °C gave many powders, no product, or decomposition (Table S1); only selected conditions yielded crystals.",UPJS-14,,Zn(NO3)2·6H2O,,"27 mg, 0.088 mmol",0.088,mmol,nan,,,,,nan,,,,,"methanetetrayltetrakis(benzene-4,1-diyl)tetrakis(aza))tetrakis(methan-1-yl-1-yliden)tetrabenzoic acid",H4MTA,"10 mg, 0.011 mmol",10.0,mg,,,,,,,,,,,,,,,,,,,,,"N,N-dimethylformamide",DMF,6 cm3,6.0,water,H2O,0.5 cm3,0.5,80.0,80 °C,120.0,5 days,screw-capped vial,static,ethanol,briefly,dried in a stream of air,,,orange quasi-crystals,89.0,,,,,,,not_reported,not_reported,,CO2_capture;methane storage,10.1039/d1ra02938j,ok,
10.1039/d4qi01368a,downloaded\10.1039_d4qi01368a.pdf,SI downloaded\10.1039_d4qi01368a_SI.pdf,mof_json_store\10.1039_d4qi01368a\raw_output.json,mof_json_store\10.1039_d4qi01368a\synthesis_001.json,no,,UiO-68-BTDB,,Zn(NO3)2·6H2O,,"11.2 mg, 0.048 mmol",0.048,mmol,nan,,,,,nan,,,,,"4,4′-(benzo[c][1,2,5]thiadiazole-4,7-diyl)dibenzoic acid",H2BTDB,0.07 mmol,0.07,mmol,,,,,,,,,,,benzoic acid,,"222.6 mg, 1.82 mmol",1.82,mmol,,,,,,"N,N-dimethylformamide",DMF,3 mL,3.0,,,,,120.0,120 °C,24.0,24 h,5 mL vial,,"DMF, acetone",several times,,,,,,,fcu,,,13.4,2484.0,not_reported,not_reported,450.0,photocatalysis,10.1039/d4qi01368a,ok,
10.1039/d4qi01368a,downloaded\10.1039_d4qi01368a.pdf,SI downloaded\10.1039_d4qi01368a_SI.pdf,mof_json_store\10.1039_d4qi01368a\raw_output.json,mof_json_store\10.1039_d4qi01368a\synthesis_002.json,no,,UiO-68,,Zn(NO3)2·6H2O,,"50.0 mg, 0.21 mmol",0.21,mmol,nan,,,,,nan,,,,,"1,4-di(4-carboxyphenyl)benzene",H2TPDC,"79 mg, 0.21 mmol",0.21,mmol,,,,,,,,,,,trifluoroacetic acid,TFA,"0.49 mL, 6.40 mmol",6.4,mmol,,,,,,"N,N-dimethylformamide",DMF,3.0 mL,3.0,,,,,150.0,150 °C,36.0,36 h,20 mL vial,,"DMF, acetone",several times,,,,,,,,,,,,not_reported,not_reported,,,10.1039/d4qi01368a,ok,
10.1039/d2cc03575h,downloaded\10.1039_d2cc03575h.pdf,SI downloaded\10.1039_d2cc03575h_SI.pdf,mof_json_store\10.1039_d2cc03575h\raw_output.json,mof_json_store\10.1039_d2cc03575h\synthesis_001.json,yes,"Using only 2-FBA, only 2,6-dFBA, TFA alone, or 2-FBA+TFA gave amorphous or mixed phases (e.g., Y-MOF-76); only 2,6-dFBA+TFA yielded pure Y-CU-45.",Y-CU-45 (RE analogue of MOF-808),2173554,Zn(NO3)2·6H2O,,"118.5 mg, 0.31 mmol",0.31,mmol,nan,,,,,nan,,,,,"benzene-1,3,5-tricarboxylic acid",BTC,"13.5 mg, 0.065 mmol",0.065,mmol,,,,,,,,,,,"2,6-difluorobenzoic acid","2,6-dFBA","242 mg, 1.53 mmol",1.53,mmol,trifluoroacetic acid,TFA,0.3 mL (3.92 mmol),3.92,mmol,"N,N-dimethylformamide",DMF,1.5 mL,1.5,,,,,130.0,130 °C,120.0,120 h (5 days),6-dram glass vial,static,"DMF, acetone",DMF 3× over 24 h; acetone 3× over 24 h,60 °C under vacuum for 24 h,60.0,24.0,light-yellow octahedral crystallites,,~25 µm,spn,Y6(μ3-X)8 6-connected cluster SBU,"a=b=c=36.079 Å, Fd-3m (cubic)",,1280.0,not_reported,not_reported,500.0,,10.1039/d2cc03575h,ok,
10.1002/chem.202303401,downloaded\10.1002_chem.202303401.pdf,SI downloaded\10.1002_chem.202303401_SI.pdf,mof_json_store\10.1002_chem.202303401\raw_output.json,mof_json_store\10.1002_chem.202303401\synthesis_001.json,no,,Ir–SiW,2232717,Zn(NO3)2·6H2O,,94.5 mg (0.3 mmol),0.3,mmol,nan,,140 mg (0.05 mmol),0.05,mmol,nan,,,,,[Ir(ppy)2(H2dcbpy)]Cl,H2L,74.5 mg (0.1 mmol),0.1,mmol,,,,,,,,,,,sodium hydroxide,,to adjust pH to 5.0,,,,,,,,water,H2O,40 mL,40.0,,,,,180.0,180 °C,72.0,3 days,100 mL Teflon-lined autoclave,"stirred overnight, then static",water,,air dried,,,orange-red bar crystals,27.6,0.38 × 0.22 × 0.18 mm,,{Zn2O9} cluster; 2D Zn/H2L layers; 3D POM@MOF via H-bonds,"a=11.985(3) Å, b=28.080(4) Å, c=24.024(4) Å, β=92.314(9)°, P21/n",,2.16,not_reported,not_reported,,photocatalysis,10.1002/chem.202303401,ok,
10.1021/acssuschemeng.8b03765,downloaded\10.1021_acssuschemeng.8b03765.pdf,SI downloaded\10.1021_acssuschemeng.8b03765_SI.pdf,mof_json_store\10.1021_acssuschemeng.8b03765\raw_output.json,mof_json_store\10.1021_acssuschemeng.8b03765\synthesis_001.json,yes,"Lower AcOH amounts (e.g., 15–35 equiv) gave mixed phases instead of single-phase products.",F4_MIL-140A(Ce),,Zn(NO3)2·6H2O,CAN,548 mg (1 mmol),1,mmol,nan,,,,,nan,,,,,tetrafluoroterephthalic acid,H2TFBDC,238 mg (1 mmol),1.0,mmol,,,,,,,,,,,,,,,,,,,,,deionized water,H2O,50 mL,50.0,,,,,110.0,110 °C (reflux),24.0,24 h,round-bottom flask,stirred,"water, acetone","H2O 3×, acetone 1×","dried in oven at 80 °C for 24 h; for gas sorption, activated at 120 °C under vacuum overnight",80.0,24.0,yellow solid,73.0,,,edge-sharing CeO7 μ3-oxo 1D IBU (rod),"a=25.8218(6) Å, b=11.6025(2) Å, c=8.0847(2) Å, β=96.049(2)°, C2/c",4.2,320.0,not_reported,not_reported,300.0,CO2_capture,10.1021/acssuschemeng.8b03765,ok,
10.1021/acssuschemeng.8b03765,downloaded\10.1021_acssuschemeng.8b03765.pdf,SI downloaded\10.1021_acssuschemeng.8b03765_SI.pdf,mof_json_store\10.1021_acssuschemeng.8b03765\raw_output.json,mof_json_store\10.1021_acssuschemeng.8b03765\synthesis_002.json,yes,"Lower AcOH amounts (e.g., 15–35 equiv) gave mixed phases instead of single-phase products.",F4_UiO-66(Ce),,Zn(CH3COO)2·2H2O,CAN,548 mg (1 mmol),1,mmol,nan,,,,,nan,,,,,tetrafluoroterephthalic acid,H2TFBDC,238 mg (1 mmol),1.0,mmol,,,,,,,,,,,acetic acid,AcOH,6 mL (100 mmol),100.0,mmol,,,,,,deionized water,H2O,45 mL,45.0,,,,,110.0,110 °C (reflux),24.0,24 h,round-bottom flask,stirred,"water, acetone","H2O 3×, acetone 1×","dried in oven at 80 °C for 24 h; for gas sorption, activated at 120 °C under vacuum overnight",80.0,24.0,yellow solid,66.0,,,Ce6O4(OH)4 12-connected SBU,"a=21.5416(6) Å, Fm-3m",6.0,641.0,not_reported,not_reported,280.0,CO2_capture,10.1021/acssuschemeng.8b03765,ok,
10.1021/jacs.6b11197,downloaded\10.1021_jacs.6b11197.pdf,SI downloaded\10.1021_jacs.6b11197_SI.pdf,mof_json_store\10.1021_jacs.6b11197\raw_output.json,mof_json_store\10.1021_jacs.6b11197\synthesis_001.json,no,,CAN-[Zn(Im)2],1509275,Zn(NO3)2·6H2O,,"0.4 mmol, 0.088 g",0.4,mmol,nan,,,,,nan,,,,,imidazole,Im,"2.0 mmol, 0.136 g",2.0,mmol,,,,,,,,,,,,,,,,,,,,,"N,N-dibutylformamide",DBF,8 mL (4 mL + 4 mL),8.0,,,,,40.0,40 °C,72.0,3 d,20 mL Teflon-lined stainless-steel autoclave,,acetone,3×,acetone solvent exchange 48 h; 50 °C under vacuum for 2 h,50.0,2.0,white rod-shaped crystals,,400–500 μm,CAN,,"a=9.6256(8), b=23.436(2), c=41.593(3), Pnma",13.2,1178.0,not_reported,not_reported,300.0,,10.1021/jacs.6b11197,ok,
10.1021/jacs.6b11197,downloaded\10.1021_jacs.6b11197.pdf,SI downloaded\10.1021_jacs.6b11197_SI.pdf,mof_json_store\10.1021_jacs.6b11197\raw_output.json,mof_json_store\10.1021_jacs.6b11197\synthesis_002.json,no,,AFI-[Zn(Im)2],1509111,Zn(CH3COO)2·2H2O,,"1.0 mmol, 0.220 g",1,mmol,nan,,,,,nan,,,,,imidazole,Im,"4.0 mmol, 0.272 g",4.0,mmol,,,,,,,,,,,,,,,,,,,,,"N,N-dipropylformamide",DPF,15 mL (5 mL + 10 mL),15.0,,,,,60.0,60 °C,72.0,3 d,20 mL Teflon-lined stainless-steel autoclave,,acetone,3×,acetone solvent exchange 48 h; 50 °C under vacuum for 2 h,50.0,2.0,rod-like powders,,50–100 μm,AFI,,"a=b=26.437, c=16.632, P6/mcc",15.6,1386.0,not_reported,not_reported,300.0,,10.1021/jacs.6b11197,ok,
10.1039/d2me00163b,downloaded\10.1039_d2me00163b.pdf,SI downloaded\10.1039_d2me00163b_SI.pdf,mof_json_store\10.1039_d2me00163b\raw_output.json,mof_json_store\10.1039_d2me00163b\synthesis_001.json,no,,MIL-53(Al),,Cu(NO3)2·3H2O,,1.3 g (3.5 mmol),3.5,mmol,nan,,,,,nan,,,,,terephthalic acid,BDC,1.3 g (7.8 mmol),7.8,mmol,,,,,,,,,,,,,,,,,,,,,"N,N-dimethylformamide",DMF,30 mL,30.0,,,,,120.0,,72.0,,screwcap bottle,static,"DMF, EtOH","3× each, 20 mL",60 °C under vacuum overnight,60.0,,nanocrystallites (<100 nm),,,,infinite AlO4(OH)2 chains,,,1315.0,,,,,10.1039/d2me00163b,ok,
10.1039/d2me00163b,downloaded\10.1039_d2me00163b.pdf,SI downloaded\10.1039_d2me00163b_SI.pdf,mof_json_store\10.1039_d2me00163b\raw_output.json,mof_json_store\10.1039_d2me00163b\synthesis_002.json,no,,ZIF-8,,Zn(NO3)2·6H2O,,1.6 g (5.4 mmol),5.4,mmol,nan,,,,,nan,,,,,2-methylimidazole,,8.8 g (107.2 mmol),107.2,mmol,,,,,,,,,,,,,,,,,,,,,methanol,MeOH,33.2 mL total (16.6 mL in each solution before mixing),33.2,water,H2O,4 mL total (2 mL in each solution before mixing),4.0,25,room temperature,24.0,,,stirred,"H2O, EtOH","3× each, 20 mL",60 °C overnight,60.0,,dodecahedra (~1 μm),,~1 μm,sod,ZnN4 tetrahedra,,12.0,2100.0,,,,,10.1039/d2me00163b,ok,
10.1039/c8cc04824j,downloaded\10.1039_c8cc04824j.pdf,SI downloaded\10.1039_c8cc04824j_SI.pdf,mof_json_store\10.1039_c8cc04824j\raw_output.json,mof_json_store\10.1039_c8cc04824j\synthesis_001.json,no,,ana-ZMOF,1849334,Co(NO3)2·6H2O,,0.1 mmol,0.1,mmol,nan,,,,,nan,,,,,"imidazole-4,5-dicarboxylic acid",ImDC,0.2 mmol,0.2,mmol,,,,,,,,,,,potassium chloride,,0.1 mmol,0.1,mmol,nitric acid,,0.1 mL of 3.5 M HNO3 in DMF,,,"N,N-dimethylformamide",DMF,2 mL,2.0,,,,,115.0,115 °C,48.0,48 h,20 mL vial,,"DMF, MeOH",DMF 3×; MeOH exchange 7 days (3× per day),105 °C under vacuum for 24 h,105.0,24.0,colorless cubic crystals,45.0,0.03 × 0.03 × 0.03 mm,ana,Y3+ 4-connected tetrahedral node; K+ extra-framework,"a=28.006(4) Å, cubic, Ia-3d, V=21966(9) Å3, Z=16",,102.0,not_reported,yes,300.0,paraffin_isomer_separation,10.1039/c8cc04824j,ok,
10.1021/acsanm.1c01499,downloaded\10.1021_acsanm.1c01499.pdf,SI downloaded\10.1021_acsanm.1c01499_SI.pdf,mof_json_store\10.1021_acsanm.1c01499\raw_output.json,mof_json_store\10.1021_acsanm.1c01499\synthesis_001.json,no,,ZIF-8,,Co(NO3)2·6H2O,,"1.17 g, 3.93 mmol",3.93,mmol,nan,,,,,nan,,,,,2-methylimidazole,2mim,"22.70 g, 276.50 mmol",276.5,mmol,,,,,,,,,,,,,,,,,,,,,deionized water,H2O,8 mL (Zn solution) + 80 mL (2mim solution),,,,,,25,RT,0.0833,stirred ~5 min before isolation,,stirred,"H2O, EtOH",,dried in 65 °C oven,65.0,,white crystalline powder,92.5,,,,,,1534.0,not_reported,not_reported,,,10.1021/acsanm.1c01499,ok,
10.1021/acsanm.1c01499,downloaded\10.1021_acsanm.1c01499.pdf,SI downloaded\10.1021_acsanm.1c01499_SI.pdf,mof_json_store\10.1021_acsanm.1c01499\raw_output.json,mof_json_store\10.1021_acsanm.1c01499\synthesis_002.json,no,,ZIF-8,,Cd(NO3)2·4H2O,,"247.5 mg, 0.83 mmol",0.83,mmol,Ca(NO3)2·4H2O,,,,,nan,,,,,2-methylimidazole,2mim,"136.6 mg, 1.66 mmol",1.66,mmol,,,,,,,,,,,sodium hydroxide,NaOH,"73.2 mg, 1.83 mmol",1.83,mmol,,,,,,deionized water,H2O,4 mL (2mim + NaOH solution),4.0,ethanol,EtOH,4 mL (Zn solution),4.0,25,RT,,instantaneous precipitation; briefly vortex mixed,,briefly vortexed,"H2O, EtOH",,dried under vacuum at room temperature overnight,,,white crystalline powder,85.3,,,,,,1051.0,not_reported,not_reported,,,10.1021/acsanm.1c01499,ok,
10.1021/acsanm.1c01499,downloaded\10.1021_acsanm.1c01499.pdf,SI downloaded\10.1021_acsanm.1c01499_SI.pdf,mof_json_store\10.1021_acsanm.1c01499\raw_output.json,mof_json_store\10.1021_acsanm.1c01499\synthesis_003.json,no,,ZIF-8,,Cu(NO3)2·2H2O,,"21.18 g, 71 mmol",71,mmol,nan,,,,,nan,,,,,2-methylimidazole,2mim,"11.69 g, 142 mmol",142.0,mmol,,,,,,,,,,,sodium hydroxide,NaOH,"6.26 g, 157 mmol",157.0,mmol,,,,,,deionized water,H2O,150 mL (2mim + NaOH solution),150.0,ethanol,EtOH,150 mL (Zn solution),150.0,25,RT,,instantaneous precipitation; briefly stirred,500 mL bottle,briefly stirred,"H2O, EtOH",,dried in 65 °C oven overnight,65.0,,white crystalline powder,95.1,,,,,,1552.0,not_reported,not_reported,,,10.1021/acsanm.1c01499,ok,
10.1021/acs.inorgchem.7b02235,downloaded\10.1021_acs.inorgchem.7b02235.pdf,SI downloaded\10.1021_acs.inorgchem.7b02235_SI.pdf,mof_json_store\10.1021_acs.inorgchem.7b02235\raw_output.json,mof_json_store\10.1021_acs.inorgchem.7b02235\synthesis_001.json,yes,Direct reactions of H3L and DABCO with mixed Zn(II)/Cu(II) salts gave unidentifiable precipitates; mixed-metal MOFs not obtained by direct synthesis.,Zn-1,,Cu(NO3)2·3H2O,,"44.6 mg, 0.15 mmol",0.15,mmol,nan,,,,,nan,,,,,"[1,1′:3′,1″-terphenyl]-4,4″,5′-tricarboxylic acid",,"36.2 mg, 0.1 mmol",0.1,mmol,"1,4-diazabicyclo[2.2.2]octane",DABCO,"11.2 mg, 0.1 mmol",0.1,mmol,,,,,,hydrochloric acid (concentrated),HCl,added until the mixture turned clear,,,,,,,,"N,N-dimethylformamide",DMF,"8 mL (from DMF/EtOH 1:1, total 16 mL)",8.0,ethanol,EtOH,"8 mL (from DMF/EtOH 1:1, total 16 mL)",8.0,90.0,90 °C,72.0,3 days,20 mL bottle,,,,,,,colorless block-shaped crystals,35.0,,,Zn2(CO2)4 paddlewheel SBU; DABCO pillars,"a=19.660(2), b=19.660(2), c=59.960(7) Å; I41/amd (tetragonal)",,59.0,not_reported,not_reported,350.0,CO2_capture;luminescence,10.1021/acs.inorgchem.7b02235,ok,
10.1039/d0nj00476f,downloaded\10.1039_d0nj00476f.pdf,SI downloaded\10.1039_d0nj00476f_SI.pdf,mof_json_store\10.1039_d0nj00476f\raw_output.json,mof_json_store\10.1039_d0nj00476f\synthesis_001.json,no,,MOF-545(H2),,Mn(CH3COO)2·4H2O,,0.0279 mmol,0.0279,mmol,nan,,,,,nan,,,,,tetracarboxylic porphyrin ligand,H2-TCPP,0.0190 mmol,0.019,mmol,,,,,,,,,,,formic acid,,1.3 mL,1.3,mL,,,,,,"N,N-dimethylformamide",DMF,3 mL,3.0,,,,,100.0,100 °C,48.0,2 days,20 mL Teflon autoclave,stirred 30 min before heating,"DMF, acetonitrile",several times,"immersed in methanol for guest exchange, then degassed at 100 °C under vacuum for 10 h",100.0,10.0,dark brown rod-shaped crystals,67.0,,csq,"Zr6–oxo cluster, 8-connected SBU",,,1870.0,not_reported,not_reported,,photopolymerization;ATRP,10.1039/d0nj00476f,ok,
10.1039/d0nj00476f,downloaded\10.1039_d0nj00476f.pdf,SI downloaded\10.1039_d0nj00476f_SI.pdf,mof_json_store\10.1039_d0nj00476f\raw_output.json,mof_json_store\10.1039_d0nj00476f\synthesis_002.json,no,,MOF-545(Zn),,NiCl2·6H2O,,0.0279 mmol,0.0279,mmol,nan,,,,,nan,,,,,zinc porphyrin ligand,Zn-TCPP,0.0190 mmol,0.019,mmol,,,,,,,,,,,formic acid,,1.3 mL,1.3,mL,,,,,,"N,N-dimethylformamide",DMF,3 mL,3.0,,,,,100.0,100 °C,48.0,2 days,20 mL Teflon autoclave,stirred 30 min before heating,"DMF, acetonitrile",several times,"immersed in methanol for guest exchange, then degassed at 100 °C under vacuum for 10 h",100.0,10.0,dark brown rod-shaped crystals,67.0,,csq,"Zr6–oxo cluster, 8-connected SBU",,,2710.0,not_reported,not_reported,,photopolymerization;ATRP,10.1039/d0nj00476f,ok,
10.1002/ejic.201402094,downloaded\10.1002_ejic.201402094.pdf,SI downloaded\10.1002_ejic.201402094_SI.pdf,mof_json_store\10.1002_ejic.201402094\raw_output.json,mof_json_store\10.1002_ejic.201402094\synthesis_001.json,no,,,977281,Zn(NO3)2·6H2O,Zn(NO3)2·6H2O,"0.059 g, 0.2 mmol",0.2,mmol,nan,,,,,nan,,,,,"5,5'-(2,3,5,6-tetramethyl-1,4-phenylene)bis(methylene)bis(azanediyl)diisophthalic acid",H4L,"0.052 g, 0.1 mmol",0.1,mmol,,,,,,,,,,,,,,,,,,,,,"N,N-dimethylformamide",DMF,10 mL,10.0,water,H2O,2 mL,2.0,100.0,100 °C,24.0,24 h,Teflon-lined stainless steel vessel (25 mL),stirred,,,,,,colorless crystals,34.0,0.10 × 0.10 × 0.10 mm,pts,Zn2O(COO)4 dinuclear SBU,"a=15.8430(9), b=11.3621(6), c=28.2091(18) Å, α=90°, β=105.531(2)°, γ=90°, C2/c",,,not_reported,not_reported,404.0,luminescence,10.1002/ejic.201402094,ok,
10.1002/ejic.201402094,downloaded\10.1002_ejic.201402094.pdf,SI downloaded\10.1002_ejic.201402094_SI.pdf,mof_json_store\10.1002_ejic.201402094\raw_output.json,mof_json_store\10.1002_ejic.201402094\synthesis_002.json,no,,,977282,Cr(NO3)3·9H2O,Zn(NO3)2·6H2O,"0.059 g, 0.2 mmol",0.2,mmol,nan,,,,,nan,,,,,"5,5'-(2,3,5,6-tetramethyl-1,4-phenylene)bis(methylene)bis(azanediyl)diisophthalic acid",H4L,"0.052 g, 0.1 mmol",0.1,mmol,"4,4'-bipyridine","4,4'-bpy","0.016 g, 0.1 mmol",0.1,mmol,,,,,,,,,,,,,,,,"N,N-dimethylformamide",DMF,9 mL,9.0,water,H2O,3 mL,3.0,100.0,100 °C,24.0,24 h,Teflon-lined stainless steel vessel (25 mL),stirred,,,,,,yellow plate crystals,51.0,0.20 × 0.20 × 0.10 mm,,two independent Zn nodes (3- and 4-connected),"a=9.572(2), b=14.718(4), c=19.571(5) Å, α=73.658(3)°, β=77.093(3)°, γ=80.260(3)°, P-1",,,not_reported,not_reported,425.0,luminescence,10.1002/ejic.201402094,ok,
10.1002/ejic.201402094,downloaded\10.1002_ejic.201402094.pdf,SI downloaded\10.1002_ejic.201402094_SI.pdf,mof_json_store\10.1002_ejic.201402094\raw_output.json,mof_json_store\10.1002_ejic.201402094\synthesis_003.json,no,,,977283,Zn(NO3)2·6H2O,Zn(NO3)2·6H2O,"0.059 g, 0.2 mmol",0.2,mmol,nan,,,,,nan,,,,,"5,5'-(2,3,5,6-tetramethyl-1,4-phenylene)bis(methylene)bis(azanediyl)diisophthalic acid",H4L,"0.052 g, 0.1 mmol",0.1,mmol,"2,2'-bipyridine","2,2'-bpy","0.016 g, 0.1 mmol",0.1,mmol,,,,,,,,,,,,,,,,"N,N-dimethylformamide",DMF,9 mL,9.0,water,H2O,3 mL,3.0,100.0,100 °C,24.0,24 h,Teflon-lined stainless steel vessel (25 mL),stirred,,,,,,yellow plate crystals,38.0,0.26 × 0.24 × 0.20 mm,,octahedral Zn nodes; 1D ladder SBU,"a=9.000(3), b=10.197(3), c=18.109(4) Å, α=100.459(7)°, β=90.851(9)°, γ=106.781(8)°, P-1",,,not_reported,not_reported,250.0,luminescence,10.1002/ejic.201402094,ok,
10.1021/acs.jchemed.9b00075,downloaded\10.1021_acs.jchemed.9b00075.pdf,SI downloaded\10.1021_acs.jchemed.9b00075_SI.pdf,mof_json_store\10.1021_acs.jchemed.9b00075\raw_output.json,mof_json_store\10.1021_acs.jchemed.9b00075\synthesis_001.json,no,,Eu-BTPCA,,Copper(II),,0.2 mmol (0.073 g),0.2,mmol,nan,,,,,nan,,,,,"1,1′,1″-(1,3,5-triazine-2,4,6-triyl)tripiperidine-4-carboxylic acid",H3BTPCA,0.2 mmol (0.093 g),0.2,mmol,,,,,,,,,,,,,,,,,,,,,"N,N-dimethylformamide",DMF,"5 mL (from 10 mL total, DMF/H2O 1:1 v/v)",5.0,water,H2O,"5 mL (from 10 mL total, DMF/H2O 1:1 v/v)",5.0,65.0,65 °C oil bath,72.0,3 days,glass vial (23 mL),"stirred 1 h at RT, then static",ethanol,3×,130 °C under vacuum for 24 h,130.0,24.0,white powder,,,,Eu3+ nine-coordinated; 1D channels along c,,,,not_reported,not_reported,400.0,luminescence;sensing,10.1021/acs.jchemed.9b00075,ok,
10.1021/acs.jchemed.9b00075,downloaded\10.1021_acs.jchemed.9b00075.pdf,SI downloaded\10.1021_acs.jchemed.9b00075_SI.pdf,mof_json_store\10.1021_acs.jchemed.9b00075\raw_output.json,mof_json_store\10.1021_acs.jchemed.9b00075\synthesis_002.json,no,,Eu-BTPCA,,Cu(NO3)2·3H2O,,0.2 mmol (0.073 g),0.2,mmol,nan,,,,,nan,,,,,"1,1′,1″-(1,3,5-triazine-2,4,6-triyl)tripiperidine-4-carboxylic acid",H3BTPCA,0.2 mmol (0.093 g),0.2,mmol,,,,,,,,,,,,,,,,,,,,,"N,N-dimethylformamide",DMF,"5 mL (from 10 mL total, DMF/H2O 1:1 v/v)",5.0,water,H2O,"5 mL (from 10 mL total, DMF/H2O 1:1 v/v)",5.0,65.0,65 °C oil bath,24.0,24 h,glass vial (23 mL),stirred,ethanol,3×,130 °C under vacuum for 24 h,130.0,24.0,white powder,,,,Eu3+ nine-coordinated; 1D channels along c,,,,not_reported,not_reported,400.0,luminescence;sensing,10.1021/acs.jchemed.9b00075,ok,
10.1021/acs.chemmater.6b01087,downloaded\10.1021_acs.chemmater.6b01087.pdf,SI downloaded\10.1021_acs.chemmater.6b01087_SI.pdf,mof_json_store\10.1021_acs.chemmater.6b01087\raw_output.json,mof_json_store\10.1021_acs.chemmater.6b01087\synthesis_001.json,no,,ZIF-8,,Gd(NO3)3·6H2O,,molar composition Zn(NO3)2·6H2O:2-methylimidazole:methanol = 1:8:1000 (total solution 200 mL),,,nan,,,,,nan,,,,,2-methylimidazole,,molar composition Zn(NO3)2·6H2O:2-methylimidazole:methanol = 1:8:1000,,,,,,,,,,,,,,,,,,,,,,,methanol,MeOH,200 mL,200.0,,,,,25,room temperature (RT),1.0,1 h,sealed glass beaker,stirred,methanol,,dried under air at 100 °C,100.0,,nanocrystals,,∼90 nm (nanometer range),sod,ZnN4 tetrahedra (zeolitic SBU),"cubic, a = 16.99 Å; I-43m or Im3m",,,not_reported,not_reported,450.0,,10.1021/acs.chemmater.6b01087,ok,
10.1021/acs.chemmater.6b01087,downloaded\10.1021_acs.chemmater.6b01087.pdf,SI downloaded\10.1021_acs.chemmater.6b01087_SI.pdf,mof_json_store\10.1021_acs.chemmater.6b01087\raw_output.json,mof_json_store\10.1021_acs.chemmater.6b01087\synthesis_003.json,no,,ZIF-8,,ZnCl2,,molar composition ZnCl2:HCOONa:2-methylimidazole:methanol = 1:2:2:320 (total solution 20 mL),,,nan,,,,,nan,,,,,2-methylimidazole,,molar composition ZnCl2:HCOONa:2-methylimidazole:methanol = 1:2:2:320,,,,,,,,,,,,,sodium formate,,molar composition ZnCl2:HCOONa:2-methylimidazole:methanol = 1:2:2:320,,,,,,,,methanol,MeOH,20 mL,20.0,,,,,100.0,100 °C in isothermal oven,19.0,19 h,PTFE-lined steel autoclave,static,methanol,,dried under air at 100 °C,100.0,,cubic single crystals observed,,∼1–20 μm,sod,ZnN4 tetrahedra (zeolitic SBU),"cubic, a = 17.02 Å; I-43m or Im3m",,,not_reported,not_reported,450.0,,10.1021/acs.chemmater.6b01087,ok,
10.1002/chem.201203093,downloaded\10.1002_chem.201203093.pdf,SI downloaded\10.1002_chem.201203093_SI.pdf,mof_json_store\10.1002_chem.201203093\raw_output.json,mof_json_store\10.1002_chem.201203093\synthesis_001.json,no,,,890888,Zn(NO3)2·6H2O,,"0.121 g, 0.50 mmol",0.5,mmol,nan,,,,,nan,,,,,"6,6’,6’’,6’’’-((5’-(4-(bis(6-carboxynaphthalen-2-yl)amino)phenyl)-[1,1’:3’,1’’-terphenyl]-4,4’’-diyl)bis(azanetriyl))tetrakis(2-naphthoic acid)",H6L,"0.137, 0.10 mmol",0.1,mmol,,,,,,,,,,,HBF4,,0.2 mL,0.2,mL,,,,,,"N,N-dimethylacetamide",DMAc,5 mL,5.0,,,,,85.0,358 K,72.0,72 h,Teflon-lined stainless steel container,,"DMA, EtOH, CH2Cl2",EtOH: 2× wash then 6× exchange over 3 d; CH2Cl2: 2× wash then 6× exchange over 3 d,393 K under vacuum overnight; additionally outgassed 12 h at 393 K before gas sorption,120.0,12.0,brown crystals,78.0,,,Cu2 paddle-wheel [Cu2(O2CR)4] SBU,"a=43.252(10) Å, c=20.463(6) Å, P6322",9.4,961.0,not_reported,not_reported,,desulfurization;hydrogen storage,10.1002/chem.201203093,ok,
10.1039/c6dt03632e,downloaded\10.1039_c6dt03632e.pdf,SI downloaded\10.1039_c6dt03632e_SI.pdf,mof_json_store\10.1039_c6dt03632e\raw_output.json,mof_json_store\10.1039_c6dt03632e\synthesis_001.json,no,,,990410,Zn(CH3COO)2·2H2O,Ag2O,"0.023 g, 0.1 mmol",0.1,mmol,nan,,,,,nan,,,,,mellitic acid,H6mel,"0.017 g, 0.05 mmol",0.05,mmol,,,,,,,,,,,aqueous NH3 solution,,excess aqueous NH3 solution,,,,,,,,methanol,MeOH,"MeOH/H2O (6 mL, 1:1 v/v)",3.0,water,H2O,"MeOH/H2O (6 mL, 1:1 v/v)",3.0,25.0,"room temperature, dark",168.0,1 week,,"stirred 15 min + 30 min, then static",,,,,,colorless prism crystals,65.0,,,,"a=9.6914(9) Å, b=17.9225(16) Å, c=13.0999(12) Å, α=90°, β=109.831(10)°, γ=90°, P21/c",,,,,,proton_conduction,10.1039/c6dt03632e,ok,
10.1039/b708104a,downloaded\10.1039_b708104a.pdf,,mof_json_store\10.1039_b708104a\raw_output.json,mof_json_store\10.1039_b708104a\synthesis_001.json,no,,,,Al2(SO4)3,,0.1 mmol,0.1,mmol,nan,,,,,nan,,,,,"2,2′,2″-[1,3,5-triazine-2,4,6-triyltris(thio)]tris-acetic acid",TTTA,"0.030 g, 0.1 mmol",0.1,mmol,,,,,,,,,,,,,,,,,,,,,water,H2O,10 mL,10.0,,,,,80.0,80 °C,24.0,1 d,Parr Teflon-lined stainless steel vessel,,water,,dried in air,,,,23.0,,,helical Ln2O2 chains pillared by TTTA,"a=8.8638(8), b=14.5474(14), c=15.4248(12), alpha=90, beta=121.174(4), gamma=90, P21/c",,,not_reported,not_reported,,,10.1039/b708104a,ok,
