Repository: zzhenglab/MOFinder

# MOFinder

MOFinder extracts MOF synthesis information from the literature, reconstructs evidence-supported negative reaction records, and prepares datasets for synthesis-outcome prediction.
[Web application](https://mofinder.chemistry.wustl.edu/) | [Demos](Demo/README.md) | [Source code](docs/source_to_code.md) | [Workflow guide](docs/workflow.md) | [Model evaluation](docs/evaluation.md)

## Quick start

The workflow runs through Python commands. Python 3.10 or newer is required. Clone the repository and initialize its related applications:

```bash
git clone --recurse-submodules https://github.com/zzhenglab/MOFinder.git
cd MOFinder
```

Start with the two offline demonstrations:

```bash

File: mof_extraction_1_2.csv (part 283 of 305)
doi,main_pdf,si_pdf,raw_output,parsed_json,article_trial_or_failure,article_trial_or_failure_notes,mof_name,crystal_code,metal_1,metal_1_abbr,metal_1_amount_text,metal_1_amount_value,metal_1_amount_unit,metal_2,metal_2_abbr,metal_2_amount_text,metal_2_amount_value,metal_2_amount_unit,metal_3,metal_3_abbr,metal_3_amount_text,metal_3_amount_value,metal_3_amount_unit,linker_1,linker_1_abbr,linker_1_amount_text,linker_1_amount_value,linker_1_amount_unit,linker_2,linker_2_abbr,linker_2_amount_text,linker_2_amount_value,linker_2_amount_unit,linker_3,linker_3_abbr,linker_3_amount_text,linker_3_amount_value,linker_3_amount_unit,modulator_1,modulator_1_abbr,modulator_1_amount_text,modulator_1_amount_value,modulator_1_amount_unit,modulator_2,modulator_2_abbr,modulator_2_amount_text,modulator_2_amount_value,modulator_2_amount_unit,solvent_main,solvent_main_abbr,solvent_main_amount_text,solvent_main_ml,solvent_secondary,solvent_secondary_abbr,solvent_secondary_amount_text,solvent_secondary_ml,temperature_c,temperature_c_text,time_h,time_text,vessel_type,stirring,washing_solvent,washing_cycles,activation_text,activation_temp_c,activation_time_h,crystal_morphology,yield_percent,crystal_size,topology_code,metal_cluster_connectivity,unit_cell_short,pore_diameter_A,BET_surface_area_m2g,air_stable,water_stable,tga_decomposition_temp_c,applications,reference,status,error
10.1039/b708104a,downloaded\10.1039_b708104a.pdf,,mof_json_store\10.1039_b708104a\raw_output.json,mof_json_store\10.1039_b708104a\synthesis_002.json,no,,,,Al(NO3)3·9H2O,,0.1 mmol,0.1,mmol,nan,,,,,nan,,,,,"2,2′,2″-[1,3,5-triazine-2,4,6-triyltris(thio)]tris-acetic acid",TTTA,"0.030 g, 0.1 mmol",0.1,mmol,,,,,,,,,,,,,,,,,,,,,water,H2O,10 mL,10.0,,,,,80.0,80 °C,24.0,1 d,Parr Teflon-lined stainless steel vessel,,water,,dried in air,,,,27.0,,,helical Ln2O2 chains pillared by TTTA,"a=8.8231(3), b=14.5403(6), c=15.3938(6), alpha=90, beta=121.0520(10), gamma=90, P21/c",,,not_reported,not_reported,330.0,,10.1039/b708104a,ok,
10.1039/b708104a,downloaded\10.1039_b708104a.pdf,,mof_json_store\10.1039_b708104a\raw_output.json,mof_json_store\10.1039_b708104a\synthesis_003.json,no,,,,Al(NO3)3·9H2O,,0.1 mmol,0.1,mmol,nan,,,,,nan,,,,,"2,2′,2″-[1,3,5-triazine-2,4,6-triyltris(thio)]tris-acetic acid",TTTA,"0.030 g, 0.1 mmol",0.1,mmol,,,,,,,,,,,,,,,,,,,,,water,H2O,10 mL,10.0,,,,,80.0,80 °C,24.0,1 d,Parr Teflon-lined stainless steel vessel,,water,,dried in air,,,,25.0,,,helical Ln2O2 chains pillared by TTTA,"a=8.8368(18), b=14.529(3), c=15.467(3), alpha=90, beta=121.30(3), gamma=90, P21/c",,,not_reported,not_reported,,,10.1039/b708104a,ok,
10.1039/d2ce01146h,downloaded\10.1039_d2ce01146h.pdf,SI downloaded\10.1039_d2ce01146h_SI.pdf,mof_json_store\10.1039_d2ce01146h\raw_output.json,mof_json_store\10.1039_d2ce01146h\synthesis_001.json,no,,CPM-5,,Co(NO3)2·6H2O,,"100 mg, 0.33 mmol",0.33,mmol,nan,,,,,nan,,,,,"benzene-1,3,5-tricarboxylic acid",BTC,"85 mg, 0.40 mmol",0.4,mmol,,,,,,,,,,,,,,,,,,,,,"N,N-dimethylformamide",DMF,4 mL,4.0,water,H2O,1 mL,1.0,120.0,120 °C,120.0,five days,sealed vial (20 mL),static,"DMF, EtOH",several times,dried in air,,,colorless crystals,80.0,,,monomeric {In(O2CR)4} and trimeric {In3(O)(O2CR)6(H2O)3} SBUs,,,,not_reported,not_reported,,luminescence,10.1039/d2ce01146h,ok,
10.1039/d2ce01146h,downloaded\10.1039_d2ce01146h.pdf,SI downloaded\10.1039_d2ce01146h_SI.pdf,mof_json_store\10.1039_d2ce01146h\raw_output.json,mof_json_store\10.1039_d2ce01146h\synthesis_002.json,no,,CPM-5-Cl,,FeCl3·6H2O,,"80 mg, 0.36 mmol",0.36,mmol,nan,,,,,nan,,,,,"benzene-1,3,5-tricarboxylic acid",BTC,"42 mg, 0.20 mmol",0.2,mmol,,,,,,,,,,,"hydrochloric acid, concentrated",HCl,two drops of concentrated HCl,,,,,,,,"N,N-dimethylformamide",DMF,4 mL,4.0,water,H2O,1 mL,1.0,120.0,120 °C,120.0,five days,sealed vial (20 mL),static,EtOH,EtOH exchange for 3 days,120 °C under high vacuum for 24 h,120.0,24.0,,60.0,,,monomeric {In(O2CR)4} and trimeric {In3(O)(O2CR)6(H2O)3} SBUs,,,456.0,not_reported,yes,330.0,blue_LED;temperature_sensing;Fe3+_sensing;luminescence,10.1039/d2ce01146h,ok,
10.1039/c4ce00181h,downloaded\10.1039_c4ce00181h.pdf,SI downloaded\10.1039_c4ce00181h_SI.pdf,mof_json_store\10.1039_c4ce00181h\raw_output.json,mof_json_store\10.1039_c4ce00181h\synthesis_001.json,no,,,,FeCl3·6H2O,Cu(NO3)2·2.5H2O,"6.5 mg, 0.022 mmol",0.022,mmol,nan,,,,,nan,,,,,"1,1,2,2-Tetrakis[4-(4-carboxyphenyl)-1H-pyrazol-1-yl]ethane",L,"10.0 mg, 0.013 mmol",0.013,mmol,,,,,,,,,,,acetic acid,AcOH,2 drops,,,,,,,,"N,N-dimethylformamide",DMF,1.5 mL,1.5,water,H2O,1 mL,1.0,100.0,100 °C,48.0,2 days,screw cap vial,sonicated 2 min; static,DMF,three times,,,,blue crystals,60.0,,,mononuclear Cu(II) square-pyramidal nodes; ligand acts 6-connected,"a=11.9272(15) Å, b=13.954(3) Å, c=20.185(2) Å, Pnnm",10.9,844.5,not_reported,not_reported,275.0,CO2_capture,10.1039/c4ce00181h,ok,
10.1039/c4ce00181h,downloaded\10.1039_c4ce00181h.pdf,SI downloaded\10.1039_c4ce00181h_SI.pdf,mof_json_store\10.1039_c4ce00181h\raw_output.json,mof_json_store\10.1039_c4ce00181h\synthesis_002.json,no,,,,Fe(NO3)3·9H2O,Zn(NO3)2·6H2O,"11.5 mg, 0.022 mmol",0.022,mmol,nan,,,,,nan,,,,,"1,1,2,2-Tetrakis[4-(4-carboxyphenyl)-1H-pyrazol-1-yl]ethane",L,"10.0 mg, 0.013 mmol",0.013,mmol,,,,,,,,,,,acetic acid,AcOH,2 drops,,,,,,,,"N,N-dimethylformamide",DMF,1.5 mL,1.5,water,H2O,1 mL,1.0,100.0,100 °C,48.0,2 days,screw cap vial,sonicated 2 min; static,DMF,three times,,,,colorless crystals,77.0,,,Zn2 dimer SBU bridged by μ2-carboxylates,"a=23.269(5) Å, b=10.602(2) Å, c=24.340(5) Å, β=111.28(3)°, C2/c",10.9,1075.4,not_reported,yes,,CO2_capture,10.1039/c4ce00181h,ok,
10.1039/c4ce00181h,downloaded\10.1039_c4ce00181h.pdf,SI downloaded\10.1039_c4ce00181h_SI.pdf,mof_json_store\10.1039_c4ce00181h\raw_output.json,mof_json_store\10.1039_c4ce00181h\synthesis_003.json,no,,,,Zn(NO3)2·6H2O,CdCl2·2.5H2O,"4.73 mg, 0.022 mmol",0.022,mmol,nan,,,,,nan,,,,,"1,1,2,2-Tetrakis[4-(4-carboxyphenyl)-1H-pyrazol-1-yl]ethane",L,"10.0 mg, 0.013 mmol",0.013,mmol,,,,,,,,,,,acetic acid,AcOH,2 drops,,,,,,,,"N,N-dimethylformamide",DMF,1.5 mL,1.5,water,H2O,1 mL,1.0,100.0,100 °C,48.0,2 days,screw cap vial,sonicated 2 min; static,DMF,three times,,,,colorless crystals,70.0,,,Cd2 dimer SBU bridged by μ2-carboxylates (7-coordinate Cd),"a=23.324(3) Å, b=10.2514(6) Å, c=25.426(2) Å, β=116.190(15)°, C2/c",10.9,571.7,not_reported,not_reported,,CO2_capture,10.1039/c4ce00181h,ok,
10.1021/acs.cgd.5c00081,downloaded\10.1021_acs.cgd.5c00081.pdf,SI downloaded\10.1021_acs.cgd.5c00081_SI.pdf,mof_json_store\10.1021_acs.cgd.5c00081\raw_output.json,mof_json_store\10.1021_acs.cgd.5c00081\synthesis_001.json,no,,[Zn8Na4(ImDC)12],2395281,Zn(ClO4)2·6H2O,,0.1487 g in 25 mL DMF,0.508599,mmol,nan,,0.1360 g in 25 mL MeOH (with linker),0.136,g,nan,,,,,"4,5-dicyanoimidazole",,0.236 g in 25 mL MeOH,0.236,g,,,,,,,,,,,,,,,,,,,,,"N,N-dimethylformamide",DMF,25 mL,25.0,methanol,MeOH,25 mL,25.0,150.0,150 °C,168.0,7 days,Teflon-lined stainless-steel autoclave,static,"DMF, MeOH, dichloromethane",three times,,,,cubic crystals,,,ACO,Zn–ImDC metal–organic cubes linked by Na(I),"a=19.9753(2) Å, cubic Im-3m, V=7970.4(2) Å3",6.3,720.0,not_reported,not_reported,380.0,,10.1021/acs.cgd.5c00081,ok,
10.1021/acs.cgd.5c00081,downloaded\10.1021_acs.cgd.5c00081.pdf,SI downloaded\10.1021_acs.cgd.5c00081_SI.pdf,mof_json_store\10.1021_acs.cgd.5c00081\raw_output.json,mof_json_store\10.1021_acs.cgd.5c00081\synthesis_002.json,no,,[Zn8Na4(ImDC)12],2395281,Cu(ClO4)2·6H2O,,0.1487 g in 5 mL DMF,0.511809,mmol,nan,,0.1360 g in 5 mL MeOH (with linker),0.136,g,nan,,,,,"4,5-dicyanoimidazole",,0.236 g in 5 mL MeOH,0.236,g,,,,,,,,,,,,,,,,,,,,,"N,N-dimethylformamide",DMF,5 mL,5.0,methanol,MeOH,5 mL,5.0,150.0,150 °C,24.0,1 day,Teflon-lined stainless-steel autoclave,static,"DMF, MeOH, dichloromethane",three times,"MeOH solvent exchange 3× for 12 h each, then 100 °C under high vacuum for 10 h",100.0,10.0,regular cubes,,∼5 μm,ACO,Zn–ImDC metal–organic cubes linked by Na(I),"a=19.9753(2) Å, cubic Im-3m, V=7970.4(2) Å3",6.3,720.0,not_reported,not_reported,380.0,,10.1021/acs.cgd.5c00081,ok,
10.1021/acsanm.0c01566,downloaded\10.1021_acsanm.0c01566.pdf,SI downloaded\10.1021_acsanm.0c01566_SI.pdf,mof_json_store\10.1021_acsanm.0c01566\raw_output.json,mof_json_store\10.1021_acsanm.0c01566\synthesis_001.json,no,,ZIF-8,,MnCl2·4H2O,,2.97 g (10 mmol),10,mmol,nan,,,,,nan,,,,,2-methylimidazole,,1.64 g (20 mmol),1.64,g,,,,,,,,,,,,,,,,,,,,,methanol,MeOH,200 mL,200.0,,,,,25,room temperature,24.0,24 h (after 0.5 h addition),,stirred,MeOH,several times,vacuum-dried overnight,,,white rhombic dodecahedra,,,,,,,1744.0,not_reported,not_reported,,,10.1021/acsanm.0c01566,ok,
10.1021/acsanm.0c01566,downloaded\10.1021_acsanm.0c01566.pdf,SI downloaded\10.1021_acsanm.0c01566_SI.pdf,mof_json_store\10.1021_acsanm.0c01566\raw_output.json,mof_json_store\10.1021_acsanm.0c01566\synthesis_002.json,no,,Zn-MOF-74,,Cr(NO3)3·9H2O,,4.52 g,16.6086,mmol,nan,,,,,nan,,,,,"2,5-dihydroxyterephthalic acid",,1.00 g,1.0,g,,,,,,,,,,,,,,,,,,,,,"N,N-dimethylformamide",DMF,100 mL,100.0,water,H2O,5 mL,5.0,110.0,110 °C,24.0,24 h,Teflon-lined autoclave,,"DMF, MeOH","DMF 3×, MeOH 2×; MeOH exchange 6 days (fresh solvent added 3×)",methanol removed under high vacuum (<1e-7 bar) at 150 °C,150.0,,,,,,,,10.3,,not_reported,not_reported,,,10.1021/acsanm.0c01566,ok,
10.1021/acssuschemeng.1c07977,downloaded\10.1021_acssuschemeng.1c07977.pdf,SI downloaded\10.1021_acssuschemeng.1c07977_SI.pdf,mof_json_store\10.1021_acssuschemeng.1c07977\raw_output.json,mof_json_store\10.1021_acssuschemeng.1c07977\synthesis_001.json,no,,Zn/Ni-MOF-2-NH2,,Cr(NO3)3·9H2O,,25 mg,0.0918617,mmol,nan,Ni(acac)2,37 mg,37.0,mg,nan,,,,,2-aminoterephthalic acid,NH2-BDC,13 mg,13.0,mg,,,,,,,,,,,,,,,,,,,,,ethanol,EtOH,9.6 mL,9.6,"N,N-dimethylformamide",DMF,8 mL,8.0,150.0,150 °C,4.0,4 h,,,ethanol,,70 °C under vacuum overnight,70.0,,hollow nanospheres,,~400 nm,,,,,180.0,not_reported,not_reported,,,10.1021/acssuschemeng.1c07977,ok,
10.1021/cg1015109,downloaded\10.1021_cg1015109.pdf,SI downloaded\10.1021_cg1015109_SI.pdf,mof_json_store\10.1021_cg1015109\raw_output.json,mof_json_store\10.1021_cg1015109\synthesis_001.json,no,,,800369,Cr(NO3)3·9H2O,,"72 mg, 0.24 mmol",0.24,mmol,nan,,,,,nan,,,,,pyromellitic acid,H4pyro,"79 mg, 0.32 mmol",0.32,mmol,bis(3-pyridylmethyl)piperazine,3-bpmp,"101 mg, 0.38 mmol",0.38,mmol,,,,,,,,,,,,,,,,water,H2O,8 mL,8.0,,,,,120.0,120 °C,65.0,65 h,23 mL Teflon-lined acid digestion bomb,static,"distilled water, acetone",,dried in air,,,colorless blocks,84.0,,tcs,ZnO5N octahedral; Zn five-connected,"a=7.7354(6) Å, b=11.3208(9) Å, c=11.4353(9) Å, α=69.001(1)°, β=89.672(1)°, γ=72.844(1)°, P-1",,,not_reported,not_reported,,luminescence,10.1021/cg1015109,ok,
10.1021/cg1015109,downloaded\10.1021_cg1015109.pdf,SI downloaded\10.1021_cg1015109_SI.pdf,mof_json_store\10.1021_cg1015109\raw_output.json,mof_json_store\10.1021_cg1015109\synthesis_002.json,no,,,800368,Bi(NO3)3·5H2O,,"76 mg, 0.26 mmol",0.26,mmol,nan,,,,,nan,,,,,pyromellitic acid,H4pyro,"76 mg, 0.30 mmol",0.3,mmol,bis(4-pyridylmethyl)piperazine,4-bpmp,"109 mg, 0.41 mmol",0.41,mmol,,,,,,,,,,,,,,,,water,H2O,8 mL,8.0,,,,,120.0,120 °C,65.0,65 h,23 mL Teflon-lined acid digestion bomb,static,"distilled water, acetone",,dried in air,,,colorless blocks,87.0,,,ZnO3N tetrahedral; Zn four-connected,"a=9.9681(6) Å, b=13.4652(8) Å, c=14.4896(9) Å, α=90°, β=97.655(1)°, γ=90°, P21/n",,,not_reported,not_reported,,luminescence,10.1021/cg1015109,ok,
10.1021/acs.cgd.9b00824,downloaded\10.1021_acs.cgd.9b00824.pdf,SI downloaded\10.1021_acs.cgd.9b00824_SI.pdf,mof_json_store\10.1021_acs.cgd.9b00824\raw_output.json,mof_json_store\10.1021_acs.cgd.9b00824\synthesis_001.json,no,,UiO-66-AB,,Zn(NO3)2·6H2O,,"322 mg, 1 mmol",1,mmol,nan,,,,,nan,,,,,terephthalic acid,H2BDC,"83 mg, 0.5 mmol",,,,,,,,,,,,,4-acetyl benzoic acid,AB,"82 mg, 0.5 mmol",,,hydrochloric acid,HCl,0.6 mL,,,"N,N-dimethylformamide",DMF,25 mL,25.0,,,,,120.0,120 °C,72.0,3 days,40 mL vial,static,"DMF, MeOH",Rinsed with DMF and MeOH; Soxhlet MeOH 24 h,120 °C under vacuum,120.0,,white powder,54.0,,,,,,1032.0,not_reported,not_reported,,CO2_capture,10.1021/acs.cgd.9b00824,ok,
10.1021/acs.cgd.9b00824,downloaded\10.1021_acs.cgd.9b00824.pdf,SI downloaded\10.1021_acs.cgd.9b00824_SI.pdf,mof_json_store\10.1021_acs.cgd.9b00824\raw_output.json,mof_json_store\10.1021_acs.cgd.9b00824\synthesis_002.json,no,,MIL-53(Al)-AB,,Zn(NO3)2·6H2O,AlCl3·6H2O,"241 mg, 1 mmol",1,mmol,nan,,,,,nan,,,,,terephthalic acid,H2BDC,"83 mg, 0.5 mmol",,,,,,,,,,,,,4-acetyl benzoic acid,AB,"82 mg, 0.5 mmol",,,,,,,,"N,N-dimethylformamide",DMF,25 mL,25.0,,,,,180.0,180 °C,72.0,3 days,40 mL vial,static,"DMF, MeOH",Rinsed with DMF and MeOH; Soxhlet MeOH 24 h,120 °C under vacuum,120.0,,white powder,62.0,,,,,,805.0,not_reported,not_reported,,CO2_capture,10.1021/acs.cgd.9b00824,ok,
10.1021/ja905009e,downloaded\10.1021_ja905009e.pdf,SI downloaded\10.1021_ja905009e_SI.pdf,mof_json_store\10.1021_ja905009e\raw_output.json,mof_json_store\10.1021_ja905009e\synthesis_001.json,yes,"Replacing TBA+ with NH4+, tetramethylammonium, or tetraethylammonium failed; yielded other products (e.g., blue 4e−-reduced PMo12 crystals).",Z-POMOF1,,Cr(NO3)3·9H2O,,"0.618 g, 3.50 mmol",3.5,mmol,nan,,"0.060 g, 0.62 mmol",0.62,mmol,nan,ZnCl2,"0.136 g, 1.00 mmol",1.0,mmol,terephthalic acid,BDC,"0.166 g, 1.00 mmol",1.0,mmol,,,,,,,,,,,tetrabutylammonium hydroxide (40 wt % in water),TBAOH,"160 µL, 0.24 mmol",0.24,mmol,hydrochloric acid (2 M),HCl,to pH 5 (2 M HCl),,,water,H2O,9 mL,9.0,,,,,180.0,180 °C,40.0,40 h at 180 °C (heated to 180 °C in 1 h; cooled to RT over 80 h),PTFE-lined stainless steel autoclave,stirred briefly before heating,ethanol,,,,,dark red to almost black hexagonal crystals,14.0,,,ε-Keggin {PMo12} Zn4-capped tetrahedral nodes linked by BDC; 3-fold interpenetrated,"monoclinic, C2/c; a=15.0956(11) Å, b=27.0921(19) Å, c=25.7271(18) Å, β=106.834(2)°",,,not_reported,not_reported,380.0,electrocatalysis;bromate_reduction,10.1021/ja905009e,ok,
10.1039/d3dt00380a,downloaded\10.1039_d3dt00380a.pdf,SI downloaded\10.1039_d3dt00380a_SI.pdf,mof_json_store\10.1039_d3dt00380a\raw_output.json,mof_json_store\10.1039_d3dt00380a\synthesis_001.json,yes,Reactions without HNO3 failed to afford a solid.,MIP-202-NO3,,Cr(NO3)3·9H2O,,"3.00 g, 10.0 mmol",10,mmol,nan,,,,,nan,,,,,L-aspartic acid,H2Asp,"2.80 g, 21.1 mmol",21.1,mmol,,,,,,,,,,,nitric acid (65%),HNO3,"1.25 mL (65%, 16 M, 20.0 mmol)",20.0,mmol,,,,,,water,H2O,8.25 mL,8.25,,,,,100.0,100 °C,1.0,1 h,,static (heated without stirring; initially stirred to dissolve),"water, ethanol",washed once in water (40 mL) and twice in ethanol (40 mL each),80 °C in oven overnight,80.0,,white solid; ill-defined nanocrystals,,<100 nm,fcu,Zr6O4(OH)4 12-connected SBU,,,,not_reported,no,,nitrate_release,10.1039/d3dt00380a,ok,
10.1039/d3dt00380a,downloaded\10.1039_d3dt00380a.pdf,SI downloaded\10.1039_d3dt00380a_SI.pdf,mof_json_store\10.1039_d3dt00380a\raw_output.json,mof_json_store\10.1039_d3dt00380a\synthesis_002.json,yes,Reactions without HNO3 failed to afford a solid.,MIP-202-Cl,,Cd(NO3)2·4H2O,ZrCl4,"1.17 g, 5.03 mmol",5.03,mmol,nan,,,,,nan,,,,,L-aspartic acid,H2Asp,"1.40 g, 10.5 mmol",10.5,mmol,,,,,,,,,,,,,,,,,,,,,water,H2O,2.5 mL + 2.5 mL,5.0,,,,,100.0,100 °C,24.0,24 h,,static (no stirring),water/ethanol 50:50,washed twice (20 mL each time),80 °C in oven overnight,80.0,,white solid,,,fcu,Zr6O4(OH)4 12-connected SBU,,,,not_reported,not_reported,,,10.1039/d3dt00380a,ok,
10.1039/c3dt52992d,,SI downloaded\10.1039_c3dt52992d_SI.pdf,mof_json_store\10.1039_c3dt52992d\raw_output.json,mof_json_store\10.1039_c3dt52992d\synthesis_001.json,no,,ZIF-71,,Cd(NO3)2·4H2O,,1 (molar ratio),,,nan,,,,,nan,,,,,"4,5-dichloroimidazole",Hdcim,4 (molar ratio),,,,,,,,,,,,,,,,,,,,,,,methanol,MeOH,1000 (molar ratio),,,,,,25,room temperature,1.0,1 h,,static,,,,,,rhombic dodecahedra,,,,,,,,not_reported,not_reported,,,10.1039/c3dt52992d,ok,
10.1039/c3dt52992d,,SI downloaded\10.1039_c3dt52992d_SI.pdf,mof_json_store\10.1039_c3dt52992d\raw_output.json,mof_json_store\10.1039_c3dt52992d\synthesis_002.json,no,,,,Cd(NO3)2·4H2O,,1 (molar ratio),,,nan,,,,,nan,,,,,"4,5-dichloroimidazole",Hdcim,4 (molar ratio),,,,,,,,,,,,,1-methylimidazole,1-mim,1 (molar ratio),,,,,,,,1-propanol,1-PrOH,1000 (molar ratio),,,,,,50.0,50 °C,0.167,10 min,,,,,,,,single crystals; birefringent,,,sod,,,,,not_reported,not_reported,,,10.1039/c3dt52992d,ok,
10.1039/c3dt52992d,,SI downloaded\10.1039_c3dt52992d_SI.pdf,mof_json_store\10.1039_c3dt52992d\raw_output.json,mof_json_store\10.1039_c3dt52992d\synthesis_003.json,no,,,,Co(NO3)2·6H2O,,1 (molar ratio),,,nan,,,,,nan,,,,,"4,5-dichloroimidazole",Hdcim,4 (molar ratio),,,,,,,,,,,,,1-methylimidazole,1-mim,1 (molar ratio),,,,,,,,1-propanol,1-PrOH,1000 (molar ratio),,,,,,50.0,50 °C,24.0,24 h,,,,,,,,single crystals; birefringent,,,sod,,,,,not_reported,not_reported,,,10.1039/c3dt52992d,ok,
10.1039/c3dt52992d,,SI downloaded\10.1039_c3dt52992d_SI.pdf,mof_json_store\10.1039_c3dt52992d\raw_output.json,mof_json_store\10.1039_c3dt52992d\synthesis_004.json,no,,,,La(NO3)3·6H2O,,1 (molar ratio),,,nan,,,,,nan,,,,,"4,5-dichloroimidazole",Hdcim,4 (molar ratio),,,,,,,,,,,,,1-methylimidazole,1-mim,3 (molar ratio),,,,,,,,1-propanol,1-PrOH,1000 (molar ratio),,,,,,50.0,50 °C,24.0,24 h,,,,,,,,single crystals; birefringent,,,sod,,,,,not_reported,not_reported,,,10.1039/c3dt52992d,ok,
10.1039/c3dt52992d,,SI downloaded\10.1039_c3dt52992d_SI.pdf,mof_json_store\10.1039_c3dt52992d\raw_output.json,mof_json_store\10.1039_c3dt52992d\synthesis_005.json,no,,,,La(NO3)3·6H2O,,1 (molar ratio),,,nan,,,,,nan,,,,,"4,5-dichloroimidazole",Hdcim,4 (molar ratio),,,,,,,,,,,,,1-methylimidazole,1-mim,4 (molar ratio),,,,,,,,1-propanol,1-PrOH,1000 (molar ratio),,,,,,50.0,50 °C,24.0,24 h,,,,,,,,single crystals; birefringent,,,sod,,,,,not_reported,not_reported,,,10.1039/c3dt52992d,ok,
10.1002/adfm.201503154,downloaded\10.1002_adfm.201503154.pdf,SI downloaded\10.1002_adfm.201503154_SI.pdf,mof_json_store\10.1002_adfm.201503154\raw_output.json,mof_json_store\10.1002_adfm.201503154\synthesis_001.json,yes,PCP-3 could not be obtained directly from H2L or H2L1 with Cu(II) salts; only via water-triggered transformation.,PCP-1,1407352,Cu(NO3)2·3H2O,,"241 mg, 1.0 mmol",1,mmol,nan,,,,,nan,,,,,5-(2-acetoxy-propionylamino)-isophthalic acid,H2L,"295 mg, 1.0 mmol",1.0,mmol,,,,,,,,,,,,,,,,,,,,,"N,N-dimethylacetamide",DMAc,"10 mL (in DMAc/H2O 2:1, 15 mL total)",10.0,water,H2O,"5 mL (in DMAc/H2O 2:1, 15 mL total)",5.0,90.0,90 °C,50.0,3000 minutes,Teflon-lined stainless steel autoclave (25 mL),,"DMAc, H2O",,,,,green hexagonal flake crystals,90.0,,,Cu2 paddle-wheel 4-connected SBU,"a=18.3573(2), b=18.3573(2), c=10.3869(2), α=90, β=90, γ=120; P3 (trigonal)",,,not_reported,not_reported,,,10.1002/adfm.201503154,ok,
10.1039/d2ra03131k,downloaded\10.1039_d2ra03131k.pdf,SI downloaded\10.1039_d2ra03131k_SI.pdf,mof_json_store\10.1039_d2ra03131k\raw_output.json,mof_json_store\10.1039_d2ra03131k\synthesis_001.json,no,,Zr-UiO-66,,Cu(NO3)2·3H2O,,378.1 mg,1.80391,mmol,nan,,,,,nan,,,,,terephthalic acid,BDC,539 mg,539.0,mg,,,,,,,,,,,acetic acid,,6.3 mL,6.3,mL,,,,,,"N,N-dimethylformamide",DMF,10 mL,10.0,,,,,120.0,120 °C,72.0,3 days,6 dr glass vial,,,,150 °C under vacuum overnight,150.0,,,,595 ± 120 nm,,,,,,,,,,10.1039/d2ra03131k,ok,
10.1039/d2ra03131k,downloaded\10.1039_d2ra03131k.pdf,SI downloaded\10.1039_d2ra03131k_SI.pdf,mof_json_store\10.1039_d2ra03131k\raw_output.json,mof_json_store\10.1039_d2ra03131k\synthesis_002.json,no,,Zr-UiO-66,,Cu(NO3)2·3H2O,,378.1 mg,1.80391,mmol,nan,,,,,nan,,,,,terephthalic acid,BDC,539 mg,539.0,mg,,,,,,,,,,,formic acid,,2.8 mL,2.8,mL,,,,,,"N,N-dimethylformamide",DMF,10 mL,10.0,,,,,120.0,120 °C,72.0,3 days,6 dr glass vial,,,,150 °C under vacuum overnight,150.0,,,,137 ± 40 nm,,,,,,,,,,10.1039/d2ra03131k,ok,
10.1039/d2ra03131k,downloaded\10.1039_d2ra03131k.pdf,SI downloaded\10.1039_d2ra03131k_SI.pdf,mof_json_store\10.1039_d2ra03131k\raw_output.json,mof_json_store\10.1039_d2ra03131k\synthesis_003.json,no,,Zr-UiO-66,,Cd(NO3)2·4H2O,,378.1 mg,1.45155,mmol,nan,,,,,nan,,,,,terephthalic acid,BDC,539 mg,539.0,mg,,,,,,,,,,,formic acid,,4.2 mL,4.2,mL,,,,,,"N,N-dimethylformamide",DMF,10 mL,10.0,,,,,120.0,120 °C,72.0,3 days,6 dr glass vial,,,,150 °C under vacuum overnight,150.0,,,,635 ± 110 nm,,,,,,,,,,10.1039/d2ra03131k,ok,
10.1021/cg9007119,downloaded\10.1021_cg9007119.pdf,SI downloaded\10.1021_cg9007119_SI.pdf,mof_json_store\10.1021_cg9007119\raw_output.json,mof_json_store\10.1021_cg9007119\synthesis_001.json,no,,,729887,Cu(NO3)2·3H2O,,"6.0 mg, 0.02 mmol",0.02,mmol,ZnO,,,,,nan,,,,,"2,6-diaminopurine",Hdap,"1.5 mg, 0.01 mmol",0.01,mmol,terephthalic acid,H2tp,"1.7 mg, 0.01 mmol",0.01,mmol,,,,,,triethylamine,,pH adjusted to ca. 6,,,,,,,,water,H2O,10 mL,10.0,,,,,160.0,160 °C,48.0,48 h,Parr Teflon-lined stainless steel vessel (23 mL),,,,,,,pale-yellow block-shaped crystals,70.0,,,[Zn2(μ2-Hdap)]4+ binuclear node; 8-connected self-penetrating,"a=7.3203(4) Å, b=19.1072(10) Å, c=15.7652(8) Å, β=101.7870(10)°, P21/n",,,not_reported,not_reported,170.0,luminescence,10.1021/cg9007119,ok,
10.1021/cg9007119,downloaded\10.1021_cg9007119.pdf,SI downloaded\10.1021_cg9007119_SI.pdf,mof_json_store\10.1021_cg9007119\raw_output.json,mof_json_store\10.1021_cg9007119\synthesis_002.json,no,,,729888,Eu2O3,,"6.0 mg, 0.02 mmol",0.02,mmol,Ag(NO3),,,,,nan,,,,,"2,6-diaminopurine",Hdap,"1.5 mg, 0.01 mmol",0.01,mmol,"benzene-1,3,5-tricarboxylic acid",H3tm,"1.1 mg, 0.005 mmol",0.005,mmol,,,,,,triethylamine,,pH adjusted to ca. 6,,,,,,,,water,H2O,10 mL,10.0,,,,,160.0,160 °C,72.0,72 h,Parr Teflon-lined stainless steel vessel (23 mL),,,,,,,pale-yellow strip-shaped single crystals,42.0,,,3D pillared-layer; [Zn2(μ2-Hdap)]4+ units with μ2-OH pillars,"a=9.0571(9) Å, b=16.8080(16) Å, c=10.9333(10) Å, β=98.9910(10)°, P21/c",,,not_reported,not_reported,370.0,luminescence,10.1021/cg9007119,ok,
10.1039/c5ra04033g,downloaded\10.1039_c5ra04033g.pdf,,mof_json_store\10.1039_c5ra04033g\raw_output.json,mof_json_store\10.1039_c5ra04033g\synthesis_001.json,yes,"At Hmim/Zn = 10, products were 2D layered or mixed/unknown phases; for Zn(NO3)2, ZnCl2, ZnBr2, ZnI2 pure ZIF-8 required Hmim/Zn ≥ 35.",ZIF-8,,Tb(NO3)3·6H2O,,293 mg,0.78546,mmol,Ag(NO3),,,,,nan,,,,,2-methylimidazole,Hmim,1.08 g,1.08,g,,,,,,,,,,,,,,,,,,,,,water,H2O,10 mL (metal solution) + 20 mL (linker solution); overall composition Zn/Hmim/H2O = 1/35/1280,30.0,,,,,25.0,room temperature (24–25 °C),24.0,24 h,,static,water,3×,Dried in air at 60 °C for 24 h,60.0,24.0,truncated rhombic dodecahedra,>90 (based on Zn),,sod,,,11.6,,not_reported,not_reported,,,10.1039/c5ra04033g,ok,
10.1021/acs.inorgchem.2c04483,downloaded\10.1021_acs.inorgchem.2c04483.pdf,SI downloaded\10.1021_acs.inorgchem.2c04483_SI.pdf,mof_json_store\10.1021_acs.inorgchem.2c04483\raw_output.json,mof_json_store\10.1021_acs.inorgchem.2c04483\synthesis_001.json,yes,Only benzoic acid modulator yielded crystals; no modulator or acetic/formic acid gave amorphous; <180 °C or higher metal:linker ratios reduced crystallinity.,Al(L1),,Al(NO3)3·9H2O,,0.017 g (0.045 mmol),0.045,mmol,nan,,,,,nan,,,,,H3BTBTB,L1,0.035 g (0.05 mmol),0.05,mmol,,,,,,,,,,,benzoic acid,,0.005 g (0.04 mmol),0.04,mmol,,,,,,"N,N-dimethylformamide",DMF,1 mL,1.0,,,,,180.0,180 °C,48.0,2 d,Teflon-lined autoclave (Parr bomb),,"DMF, acetone, CH2Cl2",DMF 4×/day 2 d; acetone 4×/day 4 d; CH2Cl2 2×/day 2 d,"supercritical CO2 exchange, then 60 °C under vacuum for 12 h",60.0,12.0,white microcrystalline; aggregated submicron particles,30.0,<1 μm,etb,[AlO6] octahedra bridged into 1D chains,"a=b=27.1818 Å, c=4.2465 Å, α=β=90°, γ=120°, P3 (No. 143)",25.0,1667.0,not_reported,yes,,CH4_storage;CO2_storage,10.1021/acs.inorgchem.2c04483,ok,
10.1021/acs.inorgchem.2c04483,downloaded\10.1021_acs.inorgchem.2c04483.pdf,SI downloaded\10.1021_acs.inorgchem.2c04483_SI.pdf,mof_json_store\10.1021_acs.inorgchem.2c04483\raw_output.json,mof_json_store\10.1021_acs.inorgchem.2c04483\synthesis_002.json,yes,Only benzoic acid modulator yielded crystals; no modulator or acetic/formic acid gave amorphous; <180 °C or higher metal:linker ratios reduced crystallinity.,Al(L2),,Al(NO3)3·9H2O,,0.017 g (0.045 mmol),0.045,mmol,nan,,,,,nan,,,,,H3BTCTB,L2,0.028 g (0.05 mmol),0.05,mmol,,,,,,,,,,,benzoic acid,,130 mg (1.06 mmol),1.06,mmol,,,,,,"N,N-dimethylformamide",DMF,5 mL,5.0,,,,,180.0,180 °C,48.0,2 d,Teflon-lined autoclave (Parr bomb),,"DMF, acetone, CH2Cl2",DMF 4×/day 2 d; acetone 4×/day 4 d; CH2Cl2 2×/day 2 d,"supercritical CO2 exchange, then 60 °C under vacuum for 12 h",60.0,12.0,white microcrystalline; needle-shaped particles,30.0,~2 μm length,etb,[AlO6] octahedra bridged into 1D chains,"a=b=19.8223 Å, c=3.9855 Å, α=β=90°, γ=120°, P3 (No. 143)",17.0,1702.0,not_reported,yes,,CH4_storage;CO2_storage,10.1021/acs.inorgchem.2c04483,ok,
10.1039/c6ra25156k,downloaded\10.1039_c6ra25156k.pdf,SI downloaded\10.1039_c6ra25156k_SI.pdf,mof_json_store\10.1039_c6ra25156k\raw_output.json,mof_json_store\10.1039_c6ra25156k\synthesis_001.json,no,,,1486620,Zn(CH3COO)2,,76 mg,0.414243,mmol,nan,,100 mg,100.0,mg,nan,,,,,"bis(3,5-dimethyl-1H-pyrazol-4-yl) methane",H2bdpm,20 mg,20.0,mg,,,,,,,,,,,hydrochloric acid,HCl,"1 M HCl, to pH ~2.4 (final pH 3.0)",,,,,,,,water,H2O,10 mL,10.0,,,,,160.0,160 °C,120.0,5 days,Teflon-lined autoclave (25 mL),static,,,,,,blue clavate crystals,,,,Cu2 nodes; SiW12 Keggin-linked 2D grid-like layer,"a=15.2377(13), b=18.6736(16), c=25.291(2) Å, β=97.928(2)°, Monoclinic, P21/n",,,not_reported,not_reported,,photocatalysis;electrocatalysis,10.1039/c6ra25156k,ok,
10.1039/c6ra25156k,downloaded\10.1039_c6ra25156k.pdf,SI downloaded\10.1039_c6ra25156k_SI.pdf,mof_json_store\10.1039_c6ra25156k\raw_output.json,mof_json_store\10.1039_c6ra25156k\synthesis_002.json,no,,,1509083,Zn(CH3COO)2,,76 mg,0.414243,mmol,nan,,100 mg,100.0,mg,nan,,,,,"bis(3,5-dimethyl-1H-pyrazol-4-yl) methane",H2bdpm,20 mg,20.0,mg,,,,,,,,,,,hydrochloric acid,HCl,"1 M HCl, to pH ~2.4 (final pH 3.0)",,,,,,,,water,H2O,10 mL,10.0,,,,,160.0,160 °C,120.0,5 days,Teflon-lined autoclave (25 mL),static,,,,,,green clavate crystals,,,,Nested [Cu4(H2bdpm)6]8+ cycles; layers linked by SiW12 to 3D,"a=35.318(5), b=23.532(5), c=23.250(5) Å, β=117.176(5)°, Monoclinic, C 2/c",,,not_reported,not_reported,,photocatalysis;electrocatalysis,10.1039/c6ra25156k,ok,
10.1039/c3ce41000e,downloaded\10.1039_c3ce41000e.pdf,SI downloaded\10.1039_c3ce41000e_SI.pdf,mof_json_store\10.1039_c3ce41000e\raw_output.json,mof_json_store\10.1039_c3ce41000e\synthesis_001.json,no,,,,Cu(NO3)2·3H2O,,0.030 g,0.14313,mmol,nan,,,,,nan,,,,,"4,4′-(diethynylanthracene-9,10-diyl) dibenzoic acid",H2L,0.010 g,0.01,g,,,,,,,,,,,nitric acid (HNO3),,"2 M, 1 mL",,,,,,,,"N,N-dimethylformamide",DMF,10 mL,10.0,water,H2O,3 mL,3.0,100.0,100 °C,96.0,4 d,Pyrex tube,static,DMF,,,,,red blocks,36.0,,,,"a=18.4701(16), b=44.767(5), c=7.2462(8), Pnma",,,,,,,10.1039/c3ce41000e,ok,
10.1039/c3ce41000e,downloaded\10.1039_c3ce41000e.pdf,SI downloaded\10.1039_c3ce41000e_SI.pdf,mof_json_store\10.1039_c3ce41000e\raw_output.json,mof_json_store\10.1039_c3ce41000e\synthesis_002.json,no,,,,Ni(NO3)2·6H2O,,0.030 g,0.142319,mmol,Cu(NO3)2·3H2O,,,,,nan,,,,,"4,4′-(diethynylanthracene-9,10-diyl) dibenzoic acid",H2L,0.015 g,0.015,g,,,,,,,,,,,nitric acid (HNO3),,"2 M, 1 mL",,,,,,,,"N,N-dimethylformamide",DMF,10 mL,10.0,water,H2O,5 mL,5.0,85.0,85 °C,96.0,4 d,Pyrex tube,static,DMF,,MeOH solvent exchange then activated at 90 °C under vacuum for 12 h,90.0,12.0,red blocks,36.0,,,infinite Eu–(µ2-OOC) chain SBU,"a=9.9355(10), b=12.1661(13), c=23.473(3), α=75.392(2), β=80.660(2), γ=79.549(2), P-1",,455.0,not_reported,not_reported,,hydrogen_storage;CO2_capture,10.1039/c3ce41000e,ok,
10.1002/ejoc.201700990,downloaded\10.1002_ejoc.201700990.pdf,SI downloaded\10.1002_ejoc.201700990_SI.pdf,mof_json_store\10.1002_ejoc.201700990\raw_output.json,mof_json_store\10.1002_ejoc.201700990\synthesis_001.json,no,,bcmim-Ca1,,Cr(NO3)3·9H2O,,"500 mg, 5 mmol",5,mmol,nan,,,,,nan,,,,,"1,3-bis(carboxymethyl)imidazolium bromide",bcmim·HBr,1.320 g (5 mmol),5.0,mmol,,,,,,,,,,,,,,,,,,,,,water,H2O,25 mL,25.0,,,,,25.0,room temperature,,overnight,Petri dish,static,MeOH,twice,"Stirred in methanol for 6 h, centrifuged; procedure repeated twice; solids dried under reduced pressure.",,,colorless needles,,,,,,,,,,,,10.1002/ejoc.201700990,ok,
10.1002/ejoc.201700990,downloaded\10.1002_ejoc.201700990.pdf,SI downloaded\10.1002_ejoc.201700990_SI.pdf,mof_json_store\10.1002_ejoc.201700990\raw_output.json,mof_json_store\10.1002_ejoc.201700990\synthesis_002.json,no,,bcmim-Ba1,,Cr(NO3)3·9H2O,,"765 mg, 5 mmol",5,mmol,nan,,,,,nan,,,,,"1,3-bis(carboxymethyl)imidazolium bromide",bcmim·HBr,1.320 g (5 mmol),5.0,mmol,,,,,,,,,,,,,,,,,,,,,water,H2O,25 mL,25.0,,,,,25.0,room temperature,,overnight,Petri dish,static,MeOH,twice,"Stirred in methanol for 6 h, centrifuged; procedure repeated twice; solids dried under reduced pressure.",,,colorless needles,,,,,,,,,,,,10.1002/ejoc.201700990,ok,
10.1002/ejoc.201700990,downloaded\10.1002_ejoc.201700990.pdf,SI downloaded\10.1002_ejoc.201700990_SI.pdf,mof_json_store\10.1002_ejoc.201700990\raw_output.json,mof_json_store\10.1002_ejoc.201700990\synthesis_003.json,no,,bcmim-Ca2,1550368,Cu(NO3)2·3H2O,,"500 mg, 5 mmol",5,mmol,nan,,,,,nan,,,,,"1,3-bis(carboxymethyl)imidazolium chloride",bcmim·HCl,1.105 g (5 mmol),5.0,mmol,,,,,,,,,,,,,,,,,,,,,water,H2O,25 mL,25.0,,,,,25.0,room temperature,,overnight,Petri dish,static,MeOH,twice,"Stirred in methanol for 6 h, centrifuged; procedure repeated twice; solids dried under reduced pressure.",,,colorless needles,,,,,"monoclinic, P21/n; a=4.8879(6) Å, b=29.526(4) Å, c=7.1117(12) Å, β=93.693(2)°",,,,,,,10.1002/ejoc.201700990,ok,
10.1002/ejoc.201700990,downloaded\10.1002_ejoc.201700990.pdf,SI downloaded\10.1002_ejoc.201700990_SI.pdf,mof_json_store\10.1002_ejoc.201700990\raw_output.json,mof_json_store\10.1002_ejoc.201700990\synthesis_004.json,no,,bcmim-Ba2,,Zn(NO3)2·6H2O,,"765 mg, 5 mmol",5,mmol,nan,,,,,nan,,,,,"1,3-bis(carboxymethyl)imidazolium chloride",bcmim·HCl,1.105 g (5 mmol),5.0,mmol,,,,,,,,,,,,,,,,,,,,,water,H2O,25 mL,25.0,,,,,25.0,room temperature,,overnight,Petri dish,static,MeOH,twice,"Stirred in methanol for 6 h, centrifuged; procedure repeated twice; solids dried under reduced pressure.",,,colorless needles,,,,,,,,,,,,10.1002/ejoc.201700990,ok,
10.1002/ejoc.201700990,downloaded\10.1002_ejoc.201700990.pdf,SI downloaded\10.1002_ejoc.201700990_SI.pdf,mof_json_store\10.1002_ejoc.201700990\raw_output.json,mof_json_store\10.1002_ejoc.201700990\synthesis_005.json,no,,bcmim-Cu,,Co(NO3)2·6H2O,Cu(OAc)2,"2.06 g, 11.3 mmol",11.3,mmol,nan,,,,,nan,,,,,"1,3-bis(carboxymethyl)imidazole",bcmim,"2.00 g, 10.9 mmol",10.9,mmol,,,,,,,,,,,,,,,,,,,,,methanol,MeOH,200 mL,200.0,water,H2O,40 mL,40.0,25.0,room temperature,,overnight,,,"acetone, MeOH",MeOH wash repeated twice,"Rinsed with acetone; then stirred in methanol for 6 h, centrifuged; procedure repeated twice; solids dried under reduced pressure.",,,dark blue powder,,,,,,,,,,,,10.1002/ejoc.201700990,ok,
10.1039/c8nj05647a,downloaded\10.1039_c8nj05647a.pdf,SI downloaded\10.1039_c8nj05647a_SI.pdf,mof_json_store\10.1039_c8nj05647a\raw_output.json,mof_json_store\10.1039_c8nj05647a\synthesis_001.json,no,,Zn-MOF-1,1820496,Co(NO3)2·6H2O,,"0.1 mmol, 0.030 g",0.1,mmol,nan,,,,,nan,,,,,"4-(tetrazol-5-yl)phenyl-4,2′:6′,4″-terpyridine",L,"0.1 mmol, 0.038 g",0.1,mmol,terephthalic acid,TPA,"0.1 mmol, 0.016 g",0.1,mmol,,,,,,sodium hydroxide,NaOH,"1 mol L−1, 600 μL",0.6,mmol,,,,,,water,H2O,3 mL,3.0,ethanol,EtOH,3 mL,3.0,160.0,160 °C,72.0,3 days,23 mL Teflon-lined autoclave,stirred,,,,,,yellow plate crystals,66.0,,,Zn(II) tetrahedral 4-connected nodes; 2D double-layer honeycomb,"a=9.1505(10) Å, b=10.4512(11) Å, c=13.869(2) Å, α=108.994(13)°, β=101.343(12)°, γ=97.790(9)°, P-1",,,not_reported,yes,,luminescence;sensing,10.1039/c8nj05647a,ok,
10.1039/b817563b,downloaded\10.1039_b817563b.pdf,,mof_json_store\10.1039_b817563b\raw_output.json,mof_json_store\10.1039_b817563b\synthesis_001.json,no,,MIL-53(Ga),,Co(NO3)2·6H2O,,3.9 mmol,3.9,mmol,nan,,,,,nan,,,,,terephthalic acid,BDC,4.6 mmol,4.6,mmol,,,,,,,,,,,,,,,,,,,,,water,H2O,1111 mmol,,,,,,210.0,210 °C,3.5,3.5 h,,,DMF,hydrothermal exchange 36 h (0.5 g MIL-53 in 30 mL DMF),"Heated at 280 °C in air for 24 h to remove DMF; for gas sorption, degassed at 200 °C overnight under vacuum",280.0,24.0,,,,,infinite chains of trans corner-sharing GaO4(OH)2 octahedra via μ2-hydroxo bridges,,8.5,1140.0,not_reported,not_reported,340.0,,10.1039/b817563b,ok,
10.1039/b817563b,downloaded\10.1039_b817563b.pdf,,mof_json_store\10.1039_b817563b\raw_output.json,mof_json_store\10.1039_b817563b\synthesis_002.json,no,,MIL-53(Ga),,Zr(NO3)4,,3.9 mmol,3.9,mmol,nan,,,,,nan,,,,,methyl ester form of terephthalic acid,,4.1 mmol,4.1,mmol,,,,,,,,,,,hydrofluoric acid,HF,4.6 mmol,4.6,mmol,,,,,,water,H2O,1111 mmol,,,,,,210.0,210 °C,5.0,5 h,,,DMF,hydrothermal exchange 36 h (0.5 g MIL-53 in 30 mL DMF),"Heated at 280 °C in air for 24 h to remove DMF; for gas sorption, degassed at 200 °C overnight under vacuum",280.0,24.0,,,,,infinite chains of trans corner-sharing GaO4(OH)2 octahedra via μ2-hydroxo bridges,,8.5,1140.0,not_reported,not_reported,340.0,,10.1039/b817563b,ok,
10.1039/d3ta01574b,downloaded\10.1039_d3ta01574b.pdf,SI downloaded\10.1039_d3ta01574b_SI.pdf,mof_json_store\10.1039_d3ta01574b\raw_output.json,mof_json_store\10.1039_d3ta01574b\synthesis_001.json,no,,X-dia-2-Cd,2240524,Zr(NO3)4,,77 mg (0.25 mmol),0.25,mmol,nan,,,,,nan,,,,,4-((4-(1H-imidazol-1-yl)phenylimino)methyl)benzoic acid,HImibz,150 mg (0.5 mmol),0.5,mmol,,,,,,,,,,,,,,,,,,,,,"N,N-dimethylformamide",DMF,3 mL,3.0,,,,,105.0,105 °C,10.0,10 h,28-mL glass vial,"sonicated 30 s, then static",DMF,,Activated under vacuum at 373 K (100 °C) for 10 h (for sorption measurements),100.0,10.0,"pale brown, plate crystals",34.0,,dia,Cd(II) pseudotetrahedral 4-connected node; 8-fold interpenetrated,"a=22.6888(9) Å, b=11.2084(4) Å, c=19.6169(8) Å, Pnna (100 K)",2.96,,yes,yes,650.0,water_harvesting;CO2_capture;acetylene separation,10.1039/d3ta01574b,ok,
10.1039/c9dt00081j,downloaded\10.1039_c9dt00081j.pdf,SI downloaded\10.1039_c9dt00081j_SI.pdf,mof_json_store\10.1039_c9dt00081j\raw_output.json,mof_json_store\10.1039_c9dt00081j\synthesis_001.json,no,,,1879162,Zr(NO3)4,ZnO,"0.08 g, 1 mmol",1,mmol,nan,,,,,nan,,,,,1-hydroxyethylidenediphosphonate,HEDP,"0.5 mL, 60 wt% in water",,,,,,,,,,,,,lithium fluoride,LiF,"0.10 g, 4 mmol",0.1,g,,,,,,water,H2O,5 mL,5.0,,,,,145.0,145 °C,168.0,7 days,Teflon-lined autoclave (20 mL),static,,,,,,,46.0,,,ZnO4 and ZnO6 polyhedra; anionic Zn–HEDP layers,"a=8.1636(5) Å, b=11.8340(8) Å, c=15.8029(14) Å, α=70.886°, β=89.230(6)°, γ=79.109(5)°, P-1",,,not_reported,not_reported,,,10.1039/c9dt00081j,ok,
10.1039/c9dt00081j,downloaded\10.1039_c9dt00081j.pdf,SI downloaded\10.1039_c9dt00081j_SI.pdf,mof_json_store\10.1039_c9dt00081j\raw_output.json,mof_json_store\10.1039_c9dt00081j\synthesis_002.json,no,,,1879163,Zr(NO3)4,ZnO,"0.162 g, 2 mmol",2,mmol,nan,,,,,nan,,,,,1-hydroxyethylidenediphosphonate,HEDP,"0.22 g, 1 mmol",0.22,g,"1,4-di(pyridin-4-yl)benzene",pbyb,"0.04 g, 1.27 mmol",0.04,g,,,,,,lithium fluoride,LiF,"0.10 g, 4 mmol",0.1,g,,,,,,methanol,MeOH,4 mL,4.0,water,H2O,1 mL,1.0,145.0,145 °C,168.0,7 days,Teflon-lined autoclave (20 mL),static,,,,,,,53.0,,,ZnO4 tetrahedra; pillar–layer framework,"a=5.4607(3) Å, b=8.5135(5) Å, c=18.0158(11) Å, α=87.6780(10)°, β=82.1720(10)°, γ=81.0300(10)°, P-1",,,not_reported,not_reported,,photochromism,10.1039/c9dt00081j,ok,
10.1039/c9cc02861g,downloaded\10.1039_c9cc02861g.pdf,SI downloaded\10.1039_c9cc02861g_SI.pdf,mof_json_store\10.1039_c9cc02861g\raw_output.json,mof_json_store\10.1039_c9cc02861g\synthesis_001.json,yes,Attempts to synthesize ZnBLD using PET (ZnBLD-dPET) and PET+PLA (ZnBLD-dPET-dPLA) gave no product; undigested PET remained.,ZnBLD,,Zn(NO3)2·6H2O,,8 mmol,8,mmol,nan,,,,,nan,,,,,terephthalic acid,BDC,4 mmol,4.0,mmol,L-lactic acid,,4 mmol,4.0,mmol,,,,,,,,,,,,,,,,"N,N-dimethylformamide",DMF,80 mL,80.0,,,,,110.0,110 °C,48.0,2 days,sealed reaction vessel (200 mL),,DMF,,,,,needle crystals,,,,,,,,not_reported,not_reported,,chiral_separation,10.1039/c9cc02861g,ok,
10.1039/c9cc02861g,downloaded\10.1039_c9cc02861g.pdf,SI downloaded\10.1039_c9cc02861g_SI.pdf,mof_json_store\10.1039_c9cc02861g\raw_output.json,mof_json_store\10.1039_c9cc02861g\synthesis_002.json,yes,Attempts to synthesize ZnBLD using PET (ZnBLD-dPET) and PET+PLA (ZnBLD-dPET-dPLA) gave no product; undigested PET remained.,ZnBLD,,Zn(NO3)2·6H2O,,8 mmol,8,mmol,nan,,,,,nan,,,,,terephthalic acid,BDC,4 mmol,4.0,mmol,L-lactic acid,,4 mmol,4.0,mmol,,,,,,ethylene glycol,,4 mmol,4.0,mmol,,,,,,"N,N-dimethylformamide",DMF,80 mL,80.0,,,,,110.0,110 °C,48.0,2 days,sealed reaction vessel (200 mL),,DMF,,,,,needle crystals,,,,,,,,not_reported,not_reported,,chiral_separation,10.1039/c9cc02861g,ok,
10.1039/c9cc02861g,downloaded\10.1039_c9cc02861g.pdf,SI downloaded\10.1039_c9cc02861g_SI.pdf,mof_json_store\10.1039_c9cc02861g\raw_output.json,mof_json_store\10.1039_c9cc02861g\synthesis_003.json,yes,Attempts to synthesize ZnBLD using PET (ZnBLD-dPET) and PET+PLA (ZnBLD-dPET-dPLA) gave no product; undigested PET remained.,ZnBLD–dPLA,1908241,Co(NO3)2·6H2O,,8 mmol,8,mmol,nan,,,,,nan,,,,,terephthalic acid,BDC,4 mmol,4.0,mmol,polylactic acid (PLA) as L-lactic acid source,PLA,4 mmol lactic acid equivalent (from PLA),,,,,,,,,,,,,,,,,,"N,N-dimethylformamide",DMF,80 mL,80.0,,,,,110.0,110 °C,48.0,2 days,sealed reaction vessel (200 mL),,DMF,,,,,needle crystals,,,,,"a=10.3034(4), b=11.7652(9), c=20.3570(7) Å, P212121",,,not_reported,not_reported,,chiral_separation,10.1039/c9cc02861g,ok,
10.1039/c6tc05314a,downloaded\10.1039_c6tc05314a.pdf,SI downloaded\10.1039_c6tc05314a_SI.pdf,mof_json_store\10.1039_c6tc05314a\raw_output.json,mof_json_store\10.1039_c6tc05314a\synthesis_001.json,no,,[Zn2(Hbbim)2(bbim)]n,1492702,Ag(NO3),,"60.2 mg, 0.2 mmol",0.2,mmol,W12O40,,,,,NH4VO3,,,,,bisbenzimidazole,H2bbim,"23.9 mg, 0.1 mmol",0.1,mmol,,,,,,,,,,,,,,,,,,,,,water,H2O,7 mL,7.0,methanol,MeOH,5 mL,5.0,180.0,180 °C,72.0,72 h; slow cooling at 1.8 °C h−1,,,"deionized water, acetone",,dried in air,,,yellow crystals,70.5,0.40 x 0.21 x 0.05 mm,,"Zn1 4-connected, Zn2 5-connected; helical chains","a=9.6285(3) Å, b=9.8729(3) Å, c=10.6722(4) Å, α=99.852(2)°, β=96.899(2)°, γ=116.498(2)°, P1",,,not_reported,yes,450.0,low_k_dielectric,10.1039/c6tc05314a,ok,
10.1039/c2ce25482d,downloaded\10.1039_c2ce25482d.pdf,SI downloaded\10.1039_c2ce25482d_SI.pdf,mof_json_store\10.1039_c2ce25482d\raw_output.json,mof_json_store\10.1039_c2ce25482d\synthesis_002.json,yes,"At 120 or 180 °C yields were low with insoluble solids; varying Zn:tpcb:linker ratios gave low yields; 1,3-H2BDC gave only a small amount of uncharacterized crystals.",,,Co(NO3)2·6H2O,,"30 mg, 0.1 mmol",0.1,mmol,nan,,,,,nan,,,,,"biphenyl-4,4'-dicarboxylic acid","4,4′-H2BPDB","24 mg, 0.1 mmol",0.1,mmol,tetrakis(4-pyridyl)cyclobutane,tpcb,"18 mg, 0.05 mmol",0.05,mmol,,,,,,,,,,,,,,,,water,H2O,2.5 mL,2.5,acetonitrile,MeCN,0.5 mL,0.5,170.0,170 °C,24.0,1 day,Pyrex glass tube (sealed),static,"H2O, Et2O",,dried in air,,,colorless blocks,66.0,,,"Zn(II) nodes, 4-connected",,,,yes,yes,,luminescence,10.1039/c2ce25482d,ok,
10.1039/c2ce25482d,downloaded\10.1039_c2ce25482d.pdf,SI downloaded\10.1039_c2ce25482d_SI.pdf,mof_json_store\10.1039_c2ce25482d\raw_output.json,mof_json_store\10.1039_c2ce25482d\synthesis_003.json,yes,"At 120 or 180 °C yields were low with insoluble solids; varying Zn:tpcb:linker ratios gave low yields; 1,3-H2BDC gave only a small amount of uncharacterized crystals.",,,Co(NO3)2·6H2O,,"30 mg, 0.1 mmol",0.1,mmol,nan,,,,,nan,,,,,isophthalic acid,"5-CH3-1,3-H2BDC","18 mg, 0.1 mmol",0.1,mmol,tetrakis(4-pyridyl)cyclobutane,tpcb,"18 mg, 0.05 mmol",0.05,mmol,,,,,,,,,,,,,,,,water,H2O,2.5 mL,2.5,acetonitrile,MeCN,0.5 mL,0.5,170.0,170 °C,24.0,1 day,Pyrex glass tube (sealed),static,"H2O, Et2O",,dried in air,,,colorless blocks,90.0,,,Zn(II) tetrahedral and octahedral nodes (4-connected net),,,,yes,yes,,luminescence,10.1039/c2ce25482d,ok,
10.1039/c2ce25482d,downloaded\10.1039_c2ce25482d.pdf,SI downloaded\10.1039_c2ce25482d_SI.pdf,mof_json_store\10.1039_c2ce25482d\raw_output.json,mof_json_store\10.1039_c2ce25482d\synthesis_004.json,yes,"At 120 or 180 °C yields were low with insoluble solids; varying Zn:tpcb:linker ratios gave low yields; 1,3-H2BDC gave only a small amount of uncharacterized crystals.",,,Zn(NO3)2·6H2O,,"30 mg, 0.1 mmol",0.1,mmol,nan,,,,,nan,,,,,"benzene-1,3,5-tricarboxylic acid","1,3,5-H3BTC","21 mg, 0.1 mmol",0.1,mmol,tetrakis(4-pyridyl)cyclobutane,tpcb,"18 mg, 0.05 mmol",0.05,mmol,,,,,,,,,,,,,,,,water,H2O,2.5 mL,2.5,acetonitrile,MeCN,0.5 mL,0.5,170.0,170 °C,24.0,1 day,Pyrex glass tube (sealed),static,"H2O, Et2O",,dried in air,,,colorless blocks,86.0,,,"Zn(II) nodes, 4-connected",,,,yes,yes,,luminescence,10.1039/c2ce25482d,ok,
