Repository: zzhenglab/MOFinder

# MOFinder

MOFinder extracts MOF synthesis information from the literature, reconstructs evidence-supported negative reaction records, and prepares datasets for synthesis-outcome prediction.
[Web application](https://mofinder.chemistry.wustl.edu/) | [Demos](Demo/README.md) | [Source code](docs/source_to_code.md) | [Workflow guide](docs/workflow.md) | [Model evaluation](docs/evaluation.md)

## Quick start

The workflow runs through Python commands. Python 3.10 or newer is required. Clone the repository and initialize its related applications:

```bash
git clone --recurse-submodules https://github.com/zzhenglab/MOFinder.git
cd MOFinder
```

Start with the two offline demonstrations:

```bash

File: mof_extraction_1_2.csv (part 284 of 305)
doi,main_pdf,si_pdf,raw_output,parsed_json,article_trial_or_failure,article_trial_or_failure_notes,mof_name,crystal_code,metal_1,metal_1_abbr,metal_1_amount_text,metal_1_amount_value,metal_1_amount_unit,metal_2,metal_2_abbr,metal_2_amount_text,metal_2_amount_value,metal_2_amount_unit,metal_3,metal_3_abbr,metal_3_amount_text,metal_3_amount_value,metal_3_amount_unit,linker_1,linker_1_abbr,linker_1_amount_text,linker_1_amount_value,linker_1_amount_unit,linker_2,linker_2_abbr,linker_2_amount_text,linker_2_amount_value,linker_2_amount_unit,linker_3,linker_3_abbr,linker_3_amount_text,linker_3_amount_value,linker_3_amount_unit,modulator_1,modulator_1_abbr,modulator_1_amount_text,modulator_1_amount_value,modulator_1_amount_unit,modulator_2,modulator_2_abbr,modulator_2_amount_text,modulator_2_amount_value,modulator_2_amount_unit,solvent_main,solvent_main_abbr,solvent_main_amount_text,solvent_main_ml,solvent_secondary,solvent_secondary_abbr,solvent_secondary_amount_text,solvent_secondary_ml,temperature_c,temperature_c_text,time_h,time_text,vessel_type,stirring,washing_solvent,washing_cycles,activation_text,activation_temp_c,activation_time_h,crystal_morphology,yield_percent,crystal_size,topology_code,metal_cluster_connectivity,unit_cell_short,pore_diameter_A,BET_surface_area_m2g,air_stable,water_stable,tga_decomposition_temp_c,applications,reference,status,error
10.1021/cg901571m,downloaded\10.1021_cg901571m.pdf,SI downloaded\10.1021_cg901571m_SI.pdf,mof_json_store\10.1021_cg901571m\raw_output.json,mof_json_store\10.1021_cg901571m\synthesis_001.json,yes,NaOH or triethylamine base gave poor crystals for 4; azide used instead.,,,Cu(NO3)2·3H2O,,0.5 mmol,0.5,mmol,nan,,,,,nan,,,,,2-(1H-benzimidazol-2-ylthio)acetic acid,H2L,0.5 mmol,0.5,mmol,,,,,,,,,,,sodium azide,,1 mmol,1.0,mmol,,,,,,ethanol,EtOH,EtOH/H2O (V:V = 1:1),,water,H2O,EtOH/H2O (V:V = 1:1),,120.0,120 °C,48.0,48 h,Teflon-lined autoclave (autogenous pressure),static,"water, ethanol",,Ethanol soak then 100 °C under vacuum (~3 μmHg) for at least 5 h,100.0,5.0,black-purple crystals,50.0,,sod,tetrahedral CoII 4-connected nodes,"a=b=21.393(3) Å, c=11.998(2) Å, γ=120°, R3",,1.43,not_reported,not_reported,,hydrogen_storage,10.1021/cg901571m,ok,
10.1002/anie.202207467,downloaded\10.1002_anie.202207467.pdf,SI downloaded\10.1002_anie.202207467_SI.pdf,mof_json_store\10.1002_anie.202207467\raw_output.json,mof_json_store\10.1002_anie.202207467\synthesis_001.json,yes,bTZ:bIM < 1.5:1 gave ZIF-7 instead; replacing bIM with IM yielded a 2D ZIF.,ZIF-1001,2125937,FeCl3·6H2O,,"313.8 mg, 1.2 mmol",1.2,mmol,nan,,,,,nan,,,,,benzotriazole,bTZ,"200.1 mg, 1.68 mmol",1.68,mmol,benzimidazole,bIM,"88.61 mg, 0.75 mmol",0.75,mmol,,,,,,,,,,,,,,,,"N,N-dimethylformamide",DMF,12 mL,12.0,,,,,100.0,100 °C,48.0,48 h,20-mL glass vial (capped),static,"DMF, MeOH",DMF 6× (10 mL each); MeOH 6× per day for 5 days (10 mL each),120 °C under vacuum for 12 h,120.0,12.0,white prism-shaped crystals,30.0,,NPO,tetrahedral ZnII nodes,"a=9.5890(2) Å, b=16.090(3) Å, c=28.1537(5) Å; P212121",6.1,290.0,not_reported,yes,531.0,CO2_capture;ethane_separation,10.1002/anie.202207467,ok,
10.1002/anie.202207467,downloaded\10.1002_anie.202207467.pdf,SI downloaded\10.1002_anie.202207467_SI.pdf,mof_json_store\10.1002_anie.202207467\raw_output.json,mof_json_store\10.1002_anie.202207467\synthesis_002.json,yes,bTZ:bIM < 1.5:1 gave ZIF-7 instead; replacing bIM with IM yielded a 2D ZIF.,ZIF-1001,2125937,Mn(NO3)2·9H2O,,"1.8302 g, 7 mmol",7,mmol,nan,,,,,nan,,,,,benzotriazole,bTZ,"1.1436 g, 9.6 mmol",9.6,mmol,benzimidazole,bIM,"567.1 mg, 4.8 mmol",4.8,mmol,,,,,,tetrabutylammonium hydroxide,TBAH,"1 M, 3 mL",3.0,mL,,,,,,"N,N-dimethylformamide",DMF,70 mL,70.0,,,,,100.0,100 °C,48.0,48 h,100-mL glass vial (capped),static,"DMF, MeOH",DMF 6×; MeOH 6× each day for 5 days,120 °C under vacuum for 12 h,120.0,12.0,white prism-shaped crystals,,,NPO,tetrahedral ZnII nodes,"a=9.5890(2) Å, b=16.090(3) Å, c=28.1537(5) Å; P212121",6.1,290.0,not_reported,yes,531.0,CO2_capture;ethane_separation,10.1002/anie.202207467,ok,
10.1002/anie.202207467,downloaded\10.1002_anie.202207467.pdf,SI downloaded\10.1002_anie.202207467_SI.pdf,mof_json_store\10.1002_anie.202207467\raw_output.json,mof_json_store\10.1002_anie.202207467\synthesis_003.json,yes,bTZ:bIM < 1.5:1 gave ZIF-7 instead; replacing bIM with IM yielded a 2D ZIF.,ZIF-1002,2125938,Co(NO3)2·6H2O,,"313.8 mg, 1.2 mmol",1.2,mmol,nan,,,,,nan,,,,,benzotriazole,bTZ,"200.1 mg, 1.68 mmol",1.68,mmol,5-methylbenzimidazole,mbIM,"99.12 mg, 0.75 mmol",0.75,mmol,,,,,,tetrabutylammonium hydroxide,TBAH,"1 M, 0.25 mL",0.25,mL,,,,,,"N,N-dimethylformamide",DMF,12 mL,12.0,,,,,100.0,100 °C,48.0,48 h,20-mL glass vial (capped),static,"DMF, MeOH",DMF 6× (10 mL each); MeOH 6× per day for 5 days (10 mL each),120 °C under vacuum for 12 h,120.0,12.0,white prism-shaped crystals,33.0,,NPO,tetrahedral ZnII nodes,"a=9.591(5) Å, b=16.066(9) Å, c=28.285(16) Å; P212121",,,not_reported,yes,503.0,CO2_capture;ethane_separation,10.1002/anie.202207467,ok,
10.1002/anie.202207467,downloaded\10.1002_anie.202207467.pdf,SI downloaded\10.1002_anie.202207467_SI.pdf,mof_json_store\10.1002_anie.202207467\raw_output.json,mof_json_store\10.1002_anie.202207467\synthesis_004.json,yes,bTZ:bIM < 1.5:1 gave ZIF-7 instead; replacing bIM with IM yielded a 2D ZIF.,ZIF-1003,2125943,Ni(NO3)2·6H2O,,"313.8 mg, 1.2 mmol",1.2,mmol,nan,,,,,nan,,,,,benzotriazole,bTZ,"200.1 mg, 1.68 mmol",1.68,mmol,5-bromobenzimidazole,bbIM,"144.77 mg, 0.75 mmol",0.75,mmol,,,,,,tetrabutylammonium hydroxide,TBAH,"1 M, 0.25 mL",0.25,mL,,,,,,"N,N-dimethylformamide",DMF,12 mL,12.0,,,,,100.0,100 °C,48.0,48 h,20-mL glass vial (capped),static,"DMF, MeOH",DMF 6× (10 mL each); MeOH 6× per day for 5 days (10 mL each),120 °C under vacuum for 12 h,120.0,12.0,yellow prism-shaped crystals,25.0,,NPO,tetrahedral ZnII nodes,"a=9.5768(7) Å, b=16.0804(13) Å, c=28.405(2) Å; P212121",,,not_reported,yes,517.0,CO2_capture;ethane_separation,10.1002/anie.202207467,ok,
10.1002/anie.202207467,downloaded\10.1002_anie.202207467.pdf,SI downloaded\10.1002_anie.202207467_SI.pdf,mof_json_store\10.1002_anie.202207467\raw_output.json,mof_json_store\10.1002_anie.202207467\synthesis_005.json,yes,bTZ:bIM < 1.5:1 gave ZIF-7 instead; replacing bIM with IM yielded a 2D ZIF.,ZIF-1004,2125939,Mn(NO3)2·9H2O,,"313.8 mg, 1.2 mmol",1.2,mmol,nan,,,,,nan,,,,,benzotriazole,bTZ,"200.1 mg, 1.68 mmol",1.68,mmol,5-chlorobenzimidazole,cbIM,"114.44 mg, 0.75 mmol",0.75,mmol,,,,,,tetrabutylammonium hydroxide,TBAH,"1 M, 0.25 mL",0.25,mL,,,,,,"N,N-dimethylformamide",DMF,12 mL,12.0,,,,,100.0,100 °C,48.0,48 h,20-mL glass vial (capped),static,"DMF, MeOH",DMF 6× (10 mL each); MeOH 6× per day for 5 days (10 mL each),120 °C under vacuum for 12 h,120.0,12.0,white prism-shaped crystals,28.0,,NPO,tetrahedral ZnII nodes,"a=9.591(9) Å, b=16.0985(17) Å, c=28.400(3) Å; P212121",,,not_reported,yes,521.0,CO2_capture;ethane_separation,10.1002/anie.202207467,ok,
10.1002/ejic.201600902,downloaded\10.1002_ejic.201600902.pdf,SI downloaded\10.1002_ejic.201600902_SI.pdf,mof_json_store\10.1002_ejic.201600902\raw_output.json,mof_json_store\10.1002_ejic.201600902\synthesis_001.json,no,,[Zn(L)(dmf)2]n,1481724,Co(NO3)2·6H2O,,"29 mg, 0.10 mmol",0.1,mmol,nan,,,,,nan,,,,,"3,3′′-dipropoxy-[1,1′:4′,1′′-terphenyl]-4,4′′-dicarboxylic acid",H2L,"43 mg, 0.10 mmol",0.1,mmol,,,,,,,,,,,28% aqueous ammonia,,0.2 mL + 0.3 mL,0.5,mL,,,,,,methanol,MeOH,"DMF/MeOH 1:2 v/v, 4 mL total",4.0,"N,N-dimethylformamide",DMF,"DMF/MeOH 1:2 v/v, 4 mL total",4.0,75.0,75 °C,48.0,48 h,"8 mL glass vessel, sealed",,,,,,,colorless crystals,64.0,,,mononuclear Zn nodes; chelating bidentate carboxylates; 1D zigzag chain,"Monoclinic, C2/c; a=20.843(2) Å, b=7.5333(8) Å, c=21.522(2) Å, β=117.785(4)°",,,not_reported,not_reported,462.0,cyanosilylation catalysis,10.1002/ejic.201600902,ok,
10.1002/ejic.201600902,downloaded\10.1002_ejic.201600902.pdf,SI downloaded\10.1002_ejic.201600902_SI.pdf,mof_json_store\10.1002_ejic.201600902\raw_output.json,mof_json_store\10.1002_ejic.201600902\synthesis_002.json,no,,"[Zn2(L)(NO3)2(4,4′-bipyridine)2]n·n(DMF)",1481725,Zn(NO3)2·6H2O,,"29.0 mg, 0.10 mmol",0.1,mmol,nan,,,,,nan,,,,,"3,3′′-dipropoxy-[1,1′:4′,1′′-terphenyl]-4,4′′-dicarboxylic acid",H2L,"43 mg, 0.10 mmol",0.1,mmol,"4,4'-bipyridine","4,4′-bipy","31 mg, 0.20 mmol",0.2,mmol,,,,,,,,,,,,,,,,methanol,MeOH,"DMF/MeOH/H2O 1:4:0.1 v/v, 5 mL total",5.0,"N,N-dimethylformamide",DMF,"DMF/MeOH/H2O 1:4:0.1 v/v, 5 mL total",5.0,70.0,70 °C,48.0,48 h,"8 mL glass vessel, sealed",,,,,,,blocklike colorless crystals,42.0,,,"C2O4Zn2 dinuclear SBU linked by L2− and 4,4′-bipyridine (2D rectangular grid)","Triclinic, P-1; a=8.8446(14) Å, b=10.3406(16) Å, c=15.243(3) Å, α=72.325(5)°, β=88.210(6)°, γ=72.480(5)°",,,not_reported,not_reported,185.0,cyanosilylation catalysis,10.1002/ejic.201600902,ok,
10.1002/ejic.201600902,downloaded\10.1002_ejic.201600902.pdf,SI downloaded\10.1002_ejic.201600902_SI.pdf,mof_json_store\10.1002_ejic.201600902\raw_output.json,mof_json_store\10.1002_ejic.201600902\synthesis_003.json,no,,[Cu(L)(H2O)2]n·2n(H2O),1481726,core,,"23.0 mg, 0.10 mmol",0.1,mmol,Zn(NO3)2·6H2O,,,,,nan,,,,,"3,3′′-dipropoxy-[1,1′:4′,1′′-terphenyl]-4,4′′-dicarboxylic acid",H2L,"43 mg, 0.10 mmol",0.1,mmol,,,,,,,,,,,,,,,,,,,,,ethanol,EtOH,"DMF/EtOH/H2O 1:4:0.1 v/v, 4 mL total",4.0,"N,N-dimethylformamide",DMF,"DMF/EtOH/H2O 1:4:0.1 v/v, 4 mL total",4.0,75.0,75 °C,48.0,48 h,"8 mL glass vessel, sealed",,,,,,,platelike green crystals,68.0,,,square-planar Cu nodes bridged by carboxylate to form 1D linear chains; coordinated and lattice water present,"Triclinic, P-1; a=5.7076(3) Å, b=8.0943(5) Å, c=15.5824(9) Å, α=80.959(2)°, β=79.768(2)°, γ=80.756(2)°",,,not_reported,not_reported,414.0,cyanosilylation catalysis,10.1002/ejic.201600902,ok,
10.1039/c9sc03080h,downloaded\10.1039_c9sc03080h.pdf,SI downloaded\10.1039_c9sc03080h_SI.pdf,mof_json_store\10.1039_c9sc03080h\raw_output.json,mof_json_store\10.1039_c9sc03080h\synthesis_001.json,no,,PCN-822(Zr),1908132,core,ZrCl4,"10 mg, 0.043 mmol",0.043,mmol,Zn(NO3)2·6H2O,,,,,nan,,,,,"4,4',4'',4'''-((2,7-di-tert-butylpyrene-4,5,9,10-tetrayl)tetrakis(ethyne-2,1-diyl))-tetrabenzoic acid",H4BPETB,"5 mg, 0.006 mmol",0.006,mmol,,,,,,,,,,,trifluoroacetic acid,TFA,290 μL,290.0,μL,,,,,,"N,N-dimethylformamide",DMF,2 mL,2.0,,,,,120.0,120 °C,96.0,4 days,4 mL Pyrex vial,static,DMF,3×,,,,yellow crystals,3 mg,,sqc,Zr6(μ3-O)4(μ3-OH)4 8-connected SBU,"tetragonal, I41/amd, a=15.0920(12) Å, c=98.494(7) Å, V=22434(4) Å3",,,not_reported,yes,450.0,,10.1039/c9sc03080h,ok,
10.1021/cg101453m,downloaded\10.1021_cg101453m.pdf,SI downloaded\10.1021_cg101453m_SI.pdf,mof_json_store\10.1021_cg101453m\raw_output.json,mof_json_store\10.1021_cg101453m\synthesis_001.json,yes,Hydrothermal in H2O at pH 2.6 or 4.7 did not yield 1 or 2; obtained other Zn CPs instead.,1,797574,Chromium(III),,"0.704 g, 2.37 mmol",2.37,mmol,nan,,,,,nan,,,,,"2,6-bis(imidazol-1-yl)pyridine","2,6-bip","0.500 g, 2.37 mmol",2.37,mmol,terephthalic acid,BDC,"0.393 g, 2.37 mmol",2.37,mmol,,,,,,triethylamine,,added until pH 7–9,,,,,,,,water,H2O,10 mL,10.0,,,,,140.0,140 °C,72.0,"heated to 140 °C in 12 h, held 72 h; slow cooled to RT at 8.33 °C/h",Teflon-lined autoclave,static,"H2O, MeOH (dry), DMF",,dried in air,,,colorless crystals,67.0,0.25 × 0.20 × 0.15 mm,,"Zn(II) 4-connected nodes; undulating 2D (4,4) net, 2-fold interpenetrated","a=9.272(2) Å, b=10.852(3) Å, c=11.186(3) Å, α=87.315(6)°, β=72.896(6)°, γ=69.683(6)°, triclinic P1",,,not_reported,not_reported,298.0,,10.1021/cg101453m,ok,
10.1021/cg101453m,downloaded\10.1021_cg101453m.pdf,SI downloaded\10.1021_cg101453m_SI.pdf,mof_json_store\10.1021_cg101453m\raw_output.json,mof_json_store\10.1021_cg101453m\synthesis_002.json,yes,Hydrothermal in H2O at pH 2.6 or 4.7 did not yield 1 or 2; obtained other Zn CPs instead.,2,797575,Zn(NO3)2·6H2O,,"0.202 g, 0.679 mmol",0.679,mmol,nan,,,,,nan,,,,,"2,6-bis(imidazol-1-yl)pyridine","2,6-bip","0.143 g, 0.679 mmol",0.679,mmol,terephthalic acid,BDC,"0.112 g, 0.679 mmol",0.679,mmol,,,,,,,,,,,,,,,,"N,N-dimethylformamide",DMF,10 mL,10.0,,,,,140.0,140 °C,72.0,"heated to 140 °C in 24 h, held 72 h; slow cooled to RT at 4.16 °C/h",Teflon-lined autoclave,static,"H2O, MeOH (dry), DMF",,dried in air,,,pale-yellow crystals,92.0,0.25 × 0.20 × 0.20 mm,,"Zn(II) 4-connected nodes; undulating 2D (4,4) net, non-interpenetrating","a=6.5769(11) Å, b=10.8765(18) Å, c=15.686(3) Å, α=98.094(5)°, β=101.276(3)°, γ=96.389(4)°, triclinic P1",,,not_reported,not_reported,385.0,,10.1021/cg101453m,ok,
10.1021/cg101453m,downloaded\10.1021_cg101453m.pdf,SI downloaded\10.1021_cg101453m_SI.pdf,mof_json_store\10.1021_cg101453m\raw_output.json,mof_json_store\10.1021_cg101453m\synthesis_003.json,yes,Hydrothermal in H2O at pH 2.6 or 4.7 did not yield 1 or 2; obtained other Zn CPs instead.,3,797576,Zn(NO3)2·6H2O,,"0.845 g, 2.84 mmol",2.84,mmol,nan,,,,,nan,,,,,"2,6-bis(imidazol-1-yl)pyridine","2,6-bip","0.60 g, 2.84 mmol",2.84,mmol,"benzene-1,3,5-tricarboxylic acid",BTC,"0.596 g, 2.84 mmol",2.84,mmol,,,,,,triethylamine,,added until pH 7–9,,,,,,,,water,H2O,30 mL,30.0,,,,,140.0,140 °C,72.0,"heated to 140 °C in 24 h, held 72 h; slow cooled to RT at 4.16 °C/h",Teflon-lined autoclave,static,"H2O, MeOH (dry), DMF",,dried in air,,,colorless crystals,68.0,0.25 × 0.20 × 0.18 mm,,octahedral [Zn2(CO2)4O2] SBU + Zn(II) tetrahedral nodes,"a=11.526(2) Å, b=14.485(3) Å, c=13.108(3) Å, β=95.727(4)°, monoclinic P21/c",,,not_reported,not_reported,312.0,,10.1021/cg101453m,ok,
10.1002/adma.202211302,downloaded\10.1002_adma.202211302.pdf,SI downloaded\10.1002_adma.202211302_SI.pdf,mof_json_store\10.1002_adma.202211302\raw_output.json,mof_json_store\10.1002_adma.202211302\synthesis_003.json,yes,Solvothermal (120 °C) with Al2(SO4)3/DMF/H2O gave unidentified crust; reflux route for MIL-53-muc gave poor crystallinity; water-only Al(OH)3 route for MIP-211 showed impurities in PXRD.,MIL-53-muc,,Zn(NO3)2·6H2O,,1.2 g (3.2 mmol),3.2,mmol,nan,,,,,nan,,,,,"t,t-muconic acid",H2muc,0.5 g (3.52 mmol),3.52,mmol,,,,,,,,,,,,,,,,,,,,,water,H2O,11.2 mL,11.2,"N,N-dimethylformamide",DMF,3.8 mL,3.8,120.0,120 °C,6.0,6 h,Teflon-lined autoclave,static,"DMF, water",3× each,,,,rectangular prismatic microcrystals,69.0,≈0.3 µm wide × ≈0.5–2 µm long,,rod-like chains of trans-µ-OH-connected corner-sharing AlO6 octahedra,"a=15.0562 Å, b=16.2430 Å, c=6.6740 Å, β=112.76°, C2/m",8.5,1500.0,not_reported,not_reported,350.0,,10.1002/adma.202211302,ok,
10.1021/jacs.1c11836,downloaded\10.1021_jacs.1c11836.pdf,SI downloaded\10.1021_jacs.1c11836_SI.pdf,mof_json_store\10.1021_jacs.1c11836\raw_output.json,mof_json_store\10.1021_jacs.1c11836\synthesis_001.json,no,,NU-700,2121001,Ni(NO3)2·6H2O,,10 mg,0.0474396,mmol,nan,,,,,nan,,,,,PCP-based ditopic dicarboxylate linker L1,L1,10 mg,10.0,mg,,,,,,,,,,,formic acid,HCOOH,400 b5L,,,,,,,,"N,N-dimethylformamide",DMF,1 mL,1.0,,,,,120.0,120 b0C oven,48.0,2 days,1.5-dram vial,,acetone,3 d7 (6 h each),dynamic vacuum at 25 b0C for 10 h after acetone exchange,25.0,10.0,colorless hexagonal thin crystals,65.0,,,Zr6O4(OH)4 9-connected SBU; 2D net,"a=b=23.6267, c=48.2982 c5, P-3c1 (100 K)",,1320.0,not_reported,not_reported,,water_harvesting,10.1021/jacs.1c11836,ok,
10.1021/jacs.1c11836,downloaded\10.1021_jacs.1c11836.pdf,SI downloaded\10.1021_jacs.1c11836_SI.pdf,mof_json_store\10.1021_jacs.1c11836\raw_output.json,mof_json_store\10.1021_jacs.1c11836\synthesis_002.json,no,,NU-405,2121003,Co(NO3)2·6H2O,,10 mg,0.0473857,mmol,nan,,,,,nan,,,,,PCP-based ditopic dicarboxylate linker L1,L1,10 mg,10.0,mg,,,,,,,,,,,acetic acid,HAc,500 b5L,,,,,,,,"N,N-dimethylformamide",DMF,1 mL,1.0,,,,,120.0,120 b0C oven,24.0,1 day,1.5-dram vial,,,,supercritical CO2 activation; then dynamic vacuum at 25 b0C for 2 h,25.0,2.0,colorless octahedral crystals,77.0,,fcu,Zr6O8 12-connected SBU,"a=b=c=33.0395 c5, Pn-3 (100 K)",,2430.0,not_reported,not_reported,,water_harvesting,10.1021/jacs.1c11836,ok,
10.1021/jacs.1c11836,downloaded\10.1021_jacs.1c11836.pdf,SI downloaded\10.1021_jacs.1c11836_SI.pdf,mof_json_store\10.1021_jacs.1c11836\raw_output.json,mof_json_store\10.1021_jacs.1c11836\synthesis_003.json,no,,NU-1800,2121006,Fe(SO4)·7H2O,,5 mg,0.0274702,mmol,nan,,,,,nan,,,,,PCP-based pseudo-para tetracarboxylate linker L2,L2,5 mg,5.0,mg,,,,,,,,,,,acetic acid,HAc,0.12 mL,0.12,mL,,,,,,"N,N-dimethylformamide",DMF,1 mL,1.0,,,,,120.0,120 b0C oven,72.0,3 days,1.5-dram vial,,,,supercritical CO2 activation; then dynamic vacuum at 25 b0C for 2 h,25.0,2.0,colorless octahedral crystals,84.0,,flu,Zr6O8 8-connected SBU,"a=19.7633, b=26.0683, c=35.3983 c5, Fmmm (100 K)",,1960.0,not_reported,not_reported,,water_harvesting,10.1021/jacs.1c11836,ok,
10.1021/jacs.1c11836,downloaded\10.1021_jacs.1c11836.pdf,SI downloaded\10.1021_jacs.1c11836_SI.pdf,mof_json_store\10.1021_jacs.1c11836\raw_output.json,mof_json_store\10.1021_jacs.1c11836\synthesis_004.json,no,,NU-913 (HAc-modulated),2121005,Ni(CH3COO)2·4H2O,,60 mg,0.298741,mmol,nan,,,,,nan,,,,,PCP-based pseudo-ortho tetracarboxylate linker L3,L3,30 mg,30.0,mg,,,,,,,,,,,acetic acid,HAc,2 mL,2.0,mL,,,,,,"N,N-dimethylformamide",DMF,4 mL,4.0,,,,,120.0,120 b0C oven,48.0,2 days,6-dram vial,,acetone,3 d7 (6 h each),degassed at 120 b0C under dynamic vacuum for 10 h after acetone exchange,120.0,10.0,white powder and rod-shaped crystals,60.0,,scu,Zr6O8 8-connected SBU,"a=25.9052, b=32.1806, c=12.2659 c5, Cmmm (100 K)",,2030.0,not_reported,not_reported,,water_harvesting,10.1021/jacs.1c11836,ok,
10.1021/jacs.1c11836,downloaded\10.1021_jacs.1c11836.pdf,SI downloaded\10.1021_jacs.1c11836_SI.pdf,mof_json_store\10.1021_jacs.1c11836\raw_output.json,mof_json_store\10.1021_jacs.1c11836\synthesis_005.json,no,,NU-913 (TFA-modulated),,Cu(NO3)2·1H2O,,60 mg,0.291874,mmol,nan,,,,,nan,,,,,PCP-based pseudo-ortho tetracarboxylate linker L3,L3,30 mg,30.0,mg,,,,,,,,,,,trifluoroacetic acid,TFA,1 mL,1.0,mL,,,,,,"N,N-dimethylformamide",DMF,10 mL,10.0,,,,,120.0,120 b0C oven,48.0,2 days,6-dram vial,,acetone,3 d7 (6 h each),degassed at 120 b0C under dynamic vacuum for 10 h after acetone exchange,120.0,10.0,white powders,75.0,,scu,Zr6O8 8-connected SBU,isostructural to NU-913 (Cmmm),,1830.0,not_reported,not_reported,,water_harvesting,10.1021/jacs.1c11836,ok,
10.1021/jacs.1c11836,downloaded\10.1021_jacs.1c11836.pdf,SI downloaded\10.1021_jacs.1c11836_SI.pdf,mof_json_store\10.1021_jacs.1c11836\raw_output.json,mof_json_store\10.1021_jacs.1c11836\synthesis_006.json,no,,NU-602,2121004,Zn(CH3COO)2,,10 mg,0.0545056,mmol,nan,,,,,nan,,,,,PCP-based pseudo-ortho tetracarboxylate linker L3,L3,10 mg,10.0,mg,,,,,,,,,,,acetic acid,HAc,500 b5L,,,,,,,,"N,N-diethylformamide",DEF,1 mL,1.0,,,,,120.0,120 b0C oven,48.0,2 days,1.5-dram vial,,acetone,3 d7 (6 h each),degassed at 120 b0C under dynamic vacuum for 10 h after acetone exchange,120.0,10.0,colorless cubic crystals,89.0,,she,Zr6 6-connected SBU,"a=b=c=33.0234 c5, Pm-3m (Hf isostructural; 100 K)",,1810.0,not_reported,not_reported,,water_harvesting,10.1021/jacs.1c11836,ok,
10.1021/acsami.4c16851,downloaded\10.1021_acsami.4c16851.pdf,SI downloaded\10.1021_acsami.4c16851_SI.pdf,mof_json_store\10.1021_acsami.4c16851\raw_output.json,mof_json_store\10.1021_acsami.4c16851\synthesis_001.json,yes,"MIL-125-NH2@6 synthesis gave amorphous, non-crystalline product; attributed to shorter reaction time.",MIL-125-NH2,,Mn(CH3COO)2·4H2O,,0.143 mL (0.468 mmol),0.468,mmol,nan,,,,,nan,,,,,2-aminoterephthalic acid,NH2–H2BDC,0.143 g (0.788 mmol),0.143,g,,,,,,,,,,,,,,,,,,,,,"N,N-dimethylformamide",DMF,2.0 mL,2.0,methanol,MeOH,0.5 mL,0.5,120.0,120 °C,72.0,72 h,3-dram scintillation vial,,,,150 °C under vacuum for 12 h (degassed prior to N2 sorption),150.0,12.0,octahedra and disk-like crystals with round edges,,~0.75 μm (average),,,,13.12,1304.0,not_reported,not_reported,350.0,,10.1021/acsami.4c16851,ok,
10.1021/acsami.4c16851,downloaded\10.1021_acsami.4c16851.pdf,SI downloaded\10.1021_acsami.4c16851_SI.pdf,mof_json_store\10.1021_acsami.4c16851\raw_output.json,mof_json_store\10.1021_acsami.4c16851\synthesis_006.json,yes,"MIL-125-NH2@6 synthesis gave amorphous, non-crystalline product; attributed to shorter reaction time.",Ni-BTC,,In(NO3)3·5H2O,,0.256 g,0.783097,mmol,nan,,,,,nan,,,,,"benzene-1,3,5-tricarboxylic acid",H3BTC,0.103 g,0.103,g,,,,,,,,,,,,,,,,,,,,,methanol,MeOH,14.0 mL,14.0,,,,,150.0,150 °C,24.0,24 h,Teflon-lined autoclave (stainless steel reactor),,methanol,several times,dried under vacuum at 60 °C,60.0,,,,,,,,,,not_reported,not_reported,,,10.1021/acsami.4c16851,ok,
10.1021/acsami.7b06041,downloaded\10.1021_acsami.7b06041.pdf,SI downloaded\10.1021_acsami.7b06041_SI.pdf,mof_json_store\10.1021_acsami.7b06041\raw_output.json,mof_json_store\10.1021_acsami.7b06041\synthesis_001.json,yes,Cr3O-BPDC and Cr-containing BDC syntheses gave gels; authors varied ratios/solvents/modulators/temperatures to crystallize 1.,Fe3O-BPDC (MIL-126 type analogue),1539823,Ni(CH3COO)2,,10 mg,0.0565674,mmol,nan,,,,,nan,,,,,"biphenyl-4,4'-dicarboxylic acid",BPDC,10 mg,10.0,mg,,,,,,,,,,,acetic acid,,0.15 mL,0.15,mL,,,,,,"N,N-dimethylformamide",DMF,2 mL,2.0,,,,,150.0,150 °C,48.0,48 h,glass vial,static,,,150 °C under vacuum for 16 h,150.0,16.0,red brown crystals,,,,M3(μ3-O) trimer SBU,P43212,,1690.0,not_reported,not_reported,340.0,CO2_capture,10.1021/acsami.7b06041,ok,
10.1021/acsami.7b06041,downloaded\10.1021_acsami.7b06041.pdf,SI downloaded\10.1021_acsami.7b06041_SI.pdf,mof_json_store\10.1021_acsami.7b06041\raw_output.json,mof_json_store\10.1021_acsami.7b06041\synthesis_002.json,yes,Cr3O-BPDC and Cr-containing BDC syntheses gave gels; authors varied ratios/solvents/modulators/temperatures to crystallize 1.,Fe2CrO-BPDC (MIL-126 type analogue),,Cu(NO3)2·3H2O,,10 mg,0.04771,mmol,nan,,,,,nan,,,,,"biphenyl-4,4'-dicarboxylic acid",BPDC,10 mg,10.0,mg,,,,,,,,,,,acetic acid,,0.15 mL,0.15,mL,,,,,,"N,N-dimethylformamide",DMF,2 mL,2.0,,,,,150.0,150 °C,48.0,48 h,glass vial,static,,,150 °C under vacuum for 16 h,150.0,16.0,,,,,M3(μ3-O) trimer SBU,P43212,,2000.0,not_reported,not_reported,340.0,CO2_capture,10.1021/acsami.7b06041,ok,
10.1021/acsami.7b06041,downloaded\10.1021_acsami.7b06041.pdf,SI downloaded\10.1021_acsami.7b06041_SI.pdf,mof_json_store\10.1021_acsami.7b06041\raw_output.json,mof_json_store\10.1021_acsami.7b06041\synthesis_003.json,yes,Cr3O-BPDC and Cr-containing BDC syntheses gave gels; authors varied ratios/solvents/modulators/temperatures to crystallize 1.,Fe2CoO-BPDC (MIL-126 type analogue),,Co(NO3)2·6H2O,,10 mg,0.0473857,mmol,nan,,,,,nan,,,,,"biphenyl-4,4'-dicarboxylic acid",BPDC,10 mg,10.0,mg,,,,,,,,,,,acetic acid,,0.15 mL,0.15,mL,,,,,,"N,N-dimethylformamide",DMF,2 mL,2.0,,,,,150.0,150 °C,48.0,48 h,glass vial,static,,,150 °C under vacuum for 16 h,150.0,16.0,,,,,M3(μ3-O) trimer SBU,P43212,,1327.0,not_reported,not_reported,340.0,CO2_capture,10.1021/acsami.7b06041,ok,
10.1021/acsami.7b06041,downloaded\10.1021_acsami.7b06041.pdf,SI downloaded\10.1021_acsami.7b06041_SI.pdf,mof_json_store\10.1021_acsami.7b06041\raw_output.json,mof_json_store\10.1021_acsami.7b06041\synthesis_004.json,yes,Cr3O-BPDC and Cr-containing BDC syntheses gave gels; authors varied ratios/solvents/modulators/temperatures to crystallize 1.,Fe2NiO-BPDC (MIL-126 type analogue),,Ni(NO3)2·6H2O,,10 mg,0.0474396,mmol,nan,,,,,nan,,,,,"biphenyl-4,4'-dicarboxylic acid",BPDC,10 mg,10.0,mg,,,,,,,,,,,acetic acid,,0.15 mL,0.15,mL,,,,,,"N,N-dimethylformamide",DMF,2 mL,2.0,,,,,150.0,150 °C,48.0,48 h,glass vial,static,,,150 °C under vacuum for 16 h,150.0,16.0,,,,,M3(μ3-O) trimer SBU,P43212,,830.0,not_reported,not_reported,340.0,CO2_capture,10.1021/acsami.7b06041,ok,
10.1021/acsami.7b06041,downloaded\10.1021_acsami.7b06041.pdf,SI downloaded\10.1021_acsami.7b06041_SI.pdf,mof_json_store\10.1021_acsami.7b06041\raw_output.json,mof_json_store\10.1021_acsami.7b06041\synthesis_005.json,yes,Cr3O-BPDC and Cr-containing BDC syntheses gave gels; authors varied ratios/solvents/modulators/temperatures to crystallize 1.,Fe3O-BDC (MIL-88 type),,Zn(NO3)2·6H2O,,10 mg,0.045981,mmol,nan,,,,,nan,,,,,terephthalic acid,BDC,10 mg,10.0,mg,,,,,,,,,,,acetic acid,,0.2 mL,0.2,mL,,,,,,"N,N-dimethylformamide",DMF,2 mL,2.0,,,,,150.0,150 °C,24.0,24 h,glass vial,static,,,,,,,,,,M3(μ3-O) trimer SBU,P63/mmc,,,not_reported,not_reported,,CO2_capture,10.1021/acsami.7b06041,ok,
10.1021/acsami.7b06041,downloaded\10.1021_acsami.7b06041.pdf,SI downloaded\10.1021_acsami.7b06041_SI.pdf,mof_json_store\10.1021_acsami.7b06041\raw_output.json,mof_json_store\10.1021_acsami.7b06041\synthesis_006.json,yes,Cr3O-BPDC and Cr-containing BDC syntheses gave gels; authors varied ratios/solvents/modulators/temperatures to crystallize 1.,Fe2CoO-BDC (MIL-88 type),,Cu(NO3)2·3H2O,,10 mg,0.04771,mmol,nan,,,,,nan,,,,,terephthalic acid,BDC,10 mg,10.0,mg,,,,,,,,,,,acetic acid,,0.2 mL,0.2,mL,,,,,,"N,N-dimethylformamide",DMF,2 mL,2.0,,,,,150.0,150 °C,24.0,24 h,glass vial,static,,,,,,,,,,M3(μ3-O) trimer SBU,P63/mmc,,,not_reported,not_reported,,CO2_capture,10.1021/acsami.7b06041,ok,
10.1021/acsami.7b06041,downloaded\10.1021_acsami.7b06041.pdf,SI downloaded\10.1021_acsami.7b06041_SI.pdf,mof_json_store\10.1021_acsami.7b06041\raw_output.json,mof_json_store\10.1021_acsami.7b06041\synthesis_007.json,yes,Cr3O-BPDC and Cr-containing BDC syntheses gave gels; authors varied ratios/solvents/modulators/temperatures to crystallize 1.,Fe2NiO-BDC (MIL-88 type),,ZrOCl2·8H2O,,10 mg,0.0475614,mmol,nan,,,,,nan,,,,,terephthalic acid,BDC,10 mg,10.0,mg,,,,,,,,,,,acetic acid,,0.2 mL,0.2,mL,,,,,,"N,N-dimethylformamide",DMF,2 mL,2.0,,,,,150.0,150 °C,24.0,24 h,glass vial,static,,,,,,,,,,M3(μ3-O) trimer SBU,P63/mmc,,,not_reported,not_reported,,CO2_capture,10.1021/acsami.7b06041,ok,
10.1021/acsami.7b06041,downloaded\10.1021_acsami.7b06041.pdf,SI downloaded\10.1021_acsami.7b06041_SI.pdf,mof_json_store\10.1021_acsami.7b06041\raw_output.json,mof_json_store\10.1021_acsami.7b06041\synthesis_008.json,yes,Cr3O-BPDC and Cr-containing BDC syntheses gave gels; authors varied ratios/solvents/modulators/temperatures to crystallize 1.,Fe2Co(bipydc) MOF (new structure),1539825,Mn(SO4)·1H2O,,10 mg,0.0591668,mmol,MoO3,,,,,nan,,,,,"2,2′-bipyridine-5,5′-dicarboxylic acid",BipyDC,10 mg,10.0,mg,,,,,,,,,,,acetic acid,,0.02 mL,0.02,mL,,,,,,"N,N-diethylformamide",DEF,2 mL,2.0,,,,,180.0,180 °C,72.0,72 h,glass vial,static,,,,,,,,,,linear trimer chain with μ2-oxo bridges,P43212,,508.0,not_reported,not_reported,,CO2_capture,10.1021/acsami.7b06041,ok,
10.1002/anie.201308589,downloaded\10.1002_anie.201308589.pdf,SI downloaded\10.1002_anie.201308589_SI.pdf,mof_json_store\10.1002_anie.201308589\raw_output.json,mof_json_store\10.1002_anie.201308589\synthesis_001.json,yes,"Replacing DMF with DMAC gave amorphous FeIII-ICP, not crystalline MOF.",MOF-5,,Mn(SO4)·1H2O,,11.6 mg,0.0686334,mmol,Mo12O40,,,,,nan,,,,,terephthalic acid,H2BDC,2.4 mg,2.4,mg,,,,,,,,,,,poly(vinylpyrrolidone) (MW ≈ 30000),PVP,150 mg,150.0,mg,,,,,,"N,N-dimethylformamide",DMF,"DMF–ethanol mixture (6.4 mL, v/v = 5:3)",,ethanol,EtOH,"DMF–ethanol mixture (6.4 mL, v/v = 5:3)",,150.0,150 °C,12.0,12 h,Teflon-lined stainless-steel autoclave (12 mL),,"DMF, ethanol",several times,,,,hollow nanospheres,,diameter ≈ 135 nm,,,,,,not_reported,not_reported,,,10.1002/anie.201308589,ok,
10.1002/anie.201308589,downloaded\10.1002_anie.201308589.pdf,SI downloaded\10.1002_anie.201308589_SI.pdf,mof_json_store\10.1002_anie.201308589\raw_output.json,mof_json_store\10.1002_anie.201308589\synthesis_002.json,yes,"Replacing DMF with DMAC gave amorphous FeIII-ICP, not crystalline MOF.",FeII-MOF-5,,FeSO4·7H2O,,11.6 mg,0.0637308,mmol,MoO3,,14.5 mg,14.5,mg,nan,,,,,terephthalic acid,H2BDC,2.4 mg,2.4,mg,,,,,,,,,,,poly(vinylpyrrolidone) (MW ≈ 30000),PVP,150 mg,150.0,mg,,,,,,"N,N-dimethylformamide",DMF,"DMF–ethanol mixture (6.4 mL, v/v = 5:3)",,ethanol,EtOH,"DMF–ethanol mixture (6.4 mL, v/v = 5:3)",,150.0,150 °C,12.0,12 h,Teflon-lined stainless-steel autoclave (12 mL),,"DMF, ethanol",several times,,,,hollow nanospheres,,,,,,,,not_reported,not_reported,,,10.1002/anie.201308589,ok,
10.1002/anie.201308589,downloaded\10.1002_anie.201308589.pdf,SI downloaded\10.1002_anie.201308589_SI.pdf,mof_json_store\10.1002_anie.201308589\raw_output.json,mof_json_store\10.1002_anie.201308589\synthesis_003.json,yes,"Replacing DMF with DMAC gave amorphous FeIII-ICP, not crystalline MOF.",FeIII-MOF-5,,ZrCl4,Fe(acac)3,60 mg,0.257471,mmol,nan,,46.4 mg,46.4,mg,nan,,,,,terephthalic acid,H2BDC,9.6 mg,9.6,mg,,,,,,,,,,,poly(vinylpyrrolidone) (MW ≈ 30000),PVP,200 mg,200.0,mg,,,,,,"N,N-dimethylformamide",DMF,"DMF–ethanol mixture (25.6 mL, v/v = 5:3)",,ethanol,EtOH,"DMF–ethanol mixture (25.6 mL, v/v = 5:3)",,100.0,100 °C,6.0,6 h,Teflon-lined stainless-steel autoclave (40 mL),,"DMF, ethanol",several times,,,,hollow octahedral nanostructures,,,,,,39.0,484.0,not_reported,not_reported,,,10.1002/anie.201308589,ok,
10.1002/anie.201308589,downloaded\10.1002_anie.201308589.pdf,SI downloaded\10.1002_anie.201308589_SI.pdf,mof_json_store\10.1002_anie.201308589\raw_output.json,mof_json_store\10.1002_anie.201308589\synthesis_004.json,yes,"Replacing DMF with DMAC gave amorphous FeIII-ICP, not crystalline MOF.",FeIII-MOF-5,,ZrCl4,Fe(acac)3,60 mg,0.257471,mmol,nan,,46.4 mg,46.4,mg,nan,,,,,terephthalic acid,H2BDC,9.6 mg,9.6,mg,,,,,,,,,,,,,,,,,,,,,"N,N-dimethylformamide",DMF,"DMF–ethanol mixture (25.6 mL, v/v = 5:3)",,ethanol,EtOH,"DMF–ethanol mixture (25.6 mL, v/v = 5:3)",,100.0,100 °C,6.0,6 h,Teflon-lined stainless-steel autoclave (40 mL),,"DMF, ethanol",several times,dried in vacuum at 80 °C for 24 h,80.0,24.0,hollow octahedral nanostructures (aggregated without PVP),,,,,,,,not_reported,not_reported,,,10.1002/anie.201308589,ok,
10.1002/adma.202403328,downloaded\10.1002_adma.202403328.pdf,SI downloaded\10.1002_adma.202403328_SI.pdf,mof_json_store\10.1002_adma.202403328\raw_output.json,mof_json_store\10.1002_adma.202403328\synthesis_001.json,yes,Using previous approach (cooling at 5 °C h−1) gave mixed phases; adjusting to 2 °C h−1 afforded phase-pure HE-MOF-SC.,HE-MOF-SC,,ZrCl4,,19.7 mg,0.0845363,mmol,nan,,21.1 mg,21.1,mg,nan,,21.6 mg,21.6,mg,"1,3,6,8-tetrakis(p-benzoic acid)pyrene",H4TBAPy,133.2 mg,133.2,mg,,,,,,,,,,,,,,,,,,,,,"N,N-dimethylformamide",DMF,"2:1:1, 8 mL",4.0,"1,4-dioxane",,"2:1:1, 8 mL",2.0,150.0,150 °C,72.0,72 h,Teflon-lined stainless-steel autoclave (50 mL),static,DMF,four times,dried at room temperature,,,deep green rhombic crystals,,,,dinuclear paddle-wheel nodes (P2/m 2D layers),P2/m,,,not_reported,yes,450.0,photocatalysis;HER,10.1002/adma.202403328,ok,
10.1002/adma.202403328,downloaded\10.1002_adma.202403328.pdf,SI downloaded\10.1002_adma.202403328_SI.pdf,mof_json_store\10.1002_adma.202403328\raw_output.json,mof_json_store\10.1002_adma.202403328\synthesis_002.json,yes,Using previous approach (cooling at 5 °C h−1) gave mixed phases; adjusting to 2 °C h−1 afforded phase-pure HE-MOF-SC.,Ni-MOF-SC,,ZrCl4,,78.9 mg,0.338574,mmol,nan,,,,,nan,,,,,"1,3,6,8-tetrakis(p-benzoic acid)pyrene",H4TBAPy,133.2 mg,133.2,mg,,,,,,,,,,,,,,,,,,,,,"N,N-dimethylformamide",DMF,"2:1:1, 8 mL",4.0,"1,4-dioxane",,"2:1:1, 8 mL",2.0,150.0,150 °C,72.0,72 h,Teflon-lined stainless-steel autoclave (50 mL),static,DMF,four times,dried at room temperature,,,light green powder,,,,dinuclear paddle-wheel nodes,,,,not_reported,not_reported,,photocatalysis;HER,10.1002/adma.202403328,ok,
10.1002/adma.202403328,downloaded\10.1002_adma.202403328.pdf,SI downloaded\10.1002_adma.202403328_SI.pdf,mof_json_store\10.1002_adma.202403328\raw_output.json,mof_json_store\10.1002_adma.202403328\synthesis_003.json,yes,Using previous approach (cooling at 5 °C h−1) gave mixed phases; adjusting to 2 °C h−1 afforded phase-pure HE-MOF-SC.,Mn-MOF-SC,,ZrCl4,,50.7 mg,0.217563,mmol,nan,,,,,nan,,,,,"1,3,6,8-tetrakis(p-benzoic acid)pyrene",H4TBAPy,133.2 mg,133.2,mg,,,,,,,,,,,,,,,,,,,,,"N,N-dimethylformamide",DMF,"2:1:1, 8 mL",4.0,"1,4-dioxane",,"2:1:1, 8 mL",2.0,150.0,150 °C,72.0,72 h,Teflon-lined stainless-steel autoclave (50 mL),static,DMF,four times,dried at room temperature,,,yellow powder,,,,dinuclear paddle-wheel nodes,"a=6.9458(13) Å, b=15.842(3) Å, c=11.136(2) Å, β=102.821(19)°, P2/m",,,not_reported,not_reported,,photocatalysis;HER,10.1002/adma.202403328,ok,
10.1002/adma.202403328,downloaded\10.1002_adma.202403328.pdf,SI downloaded\10.1002_adma.202403328_SI.pdf,mof_json_store\10.1002_adma.202403328\raw_output.json,mof_json_store\10.1002_adma.202403328\synthesis_004.json,yes,Using previous approach (cooling at 5 °C h−1) gave mixed phases; adjusting to 2 °C h−1 afforded phase-pure HE-MOF-SC.,Zn-MOF-SC,,ZrCl4,,86.3 mg,0.370329,mmol,nan,,,,,nan,,,,,"1,3,6,8-tetrakis(p-benzoic acid)pyrene",H4TBAPy,133.2 mg,133.2,mg,,,,,,,,,,,,,,,,,,,,,"N,N-dimethylformamide",DMF,"2:1:1, 8 mL",4.0,"1,4-dioxane",,"2:1:1, 8 mL",2.0,150.0,150 °C,72.0,72 h,Teflon-lined stainless-steel autoclave (50 mL),static,DMF,four times,dried at room temperature,,,yellow powder,,,,dinuclear paddle-wheel nodes,,,,not_reported,not_reported,,photocatalysis;HER,10.1002/adma.202403328,ok,
10.1002/adma.202403328,downloaded\10.1002_adma.202403328.pdf,SI downloaded\10.1002_adma.202403328_SI.pdf,mof_json_store\10.1002_adma.202403328\raw_output.json,mof_json_store\10.1002_adma.202403328\synthesis_005.json,yes,Using previous approach (cooling at 5 °C h−1) gave mixed phases; adjusting to 2 °C h−1 afforded phase-pure HE-MOF-SC.,Co-MOF-SC,,Zn(NO3)2,,84.4 mg,0.445647,mmol,nan,,,,,nan,,,,,"1,3,6,8-tetrakis(p-benzoic acid)pyrene",H4TBAPy,133.2 mg,133.2,mg,,,,,,,,,,,,,,,,,,,,,"N,N-dimethylformamide",DMF,"2:1:1, 8 mL",4.0,"1,4-dioxane",,"2:1:1, 8 mL",2.0,150.0,150 °C,72.0,72 h,Teflon-lined stainless-steel autoclave (50 mL),static,DMF,four times,dried at room temperature,,,deep green powder,,,,dinuclear paddle-wheel nodes,,,,not_reported,not_reported,,photocatalysis;HER,10.1002/adma.202403328,ok,
10.1002/chem.201703126,downloaded\10.1002_chem.201703126.pdf,SI downloaded\10.1002_chem.201703126_SI.pdf,mof_json_store\10.1002_chem.201703126\raw_output.json,mof_json_store\10.1002_chem.201703126\synthesis_001.json,yes,"One-pot syntheses of Cu, Co, and Ni analogues under similar conditions gave only precipitates.",NH2-MOF (1) [Zn2(L1)(dbtcb)],1558809,Zn(NO3)2,,"51 mg, 0.17 mmol",0.17,mmol,nan,,,,,nan,,,,,"1,4-dibromo-2,3,5,6-tetrakis(4-carboxyphenyl)benzene",H4DBTCB,"62 mg, 0.085 mmol",0.085,mmol,"2,5-bis(4-pyridyl)aniline",L1,"45 mg, 0.128 mmol",0.128,mmol,,,,,,hydrochloric acid (concentrated),HCl,30 μL (conc.),,,,,,,,"N,N-dimethylformamide",DMF,18 mL,18.0,,,,,80.0,80 °C,72.0,3 days,glass vials (10 mL),static,DMF,4× over 2 days,,,,yellow crystals,,,,"Zn2(COO)4 paddle-wheel SBU, pillared-layer","a=11.285(6) Å, b=15.848(9) Å, c=18.348(11) Å, Pmmm",,,not_reported,not_reported,,luminescence,10.1002/chem.201703126,ok,
10.1002/chem.201703126,downloaded\10.1002_chem.201703126.pdf,SI downloaded\10.1002_chem.201703126_SI.pdf,mof_json_store\10.1002_chem.201703126\raw_output.json,mof_json_store\10.1002_chem.201703126\synthesis_002.json,yes,"One-pot syntheses of Cu, Co, and Ni analogues under similar conditions gave only precipitates.",Ac-MOF (2) [Zn2(L2)(dbtcb)],1558810,Mn(CH3COO)2,,"51 mg, 0.17 mmol",0.17,mmol,nan,,,,,nan,,,,,"1,4-dibromo-2,3,5,6-tetrakis(4-carboxyphenyl)benzene",H4DBTCB,"62 mg, 0.085 mmol",0.085,mmol,"N-acetyl-2,5-bis(4-pyridyl)aniline",L2,"52 mg, 0.128 mmol",0.128,mmol,,,,,,hydrochloric acid (concentrated),HCl,30 μL (conc.),,,,,,,,"N,N-dimethylformamide",DMF,18 mL,18.0,,,,,80.0,80 °C,72.0,3 days,glass vials (10 mL),static,DMF,4× over 2 days,,,,nearly colorless crystals,,,,"Zn2(COO)4 paddle-wheel SBU, pillared-layer","a=11.1591(7) Å, b=15.9324(13) Å, c=18.3536(19) Å, Pmmm",,,not_reported,not_reported,,luminescence,10.1002/chem.201703126,ok,
10.1002/chem.201703126,downloaded\10.1002_chem.201703126.pdf,SI downloaded\10.1002_chem.201703126_SI.pdf,mof_json_store\10.1002_chem.201703126\raw_output.json,mof_json_store\10.1002_chem.201703126\synthesis_003.json,yes,"One-pot syntheses of Cu, Co, and Ni analogues under similar conditions gave only precipitates.",MTV-MOF (3) [Zn2(L1)x(L2)1−x(dbtcb)],,Cd(CH3COO)2,,"51 mg, 0.17 mmol (procedure similar to 1)",0.17,mmol,nan,,,,,nan,,,,,"1,4-dibromo-2,3,5,6-tetrakis(4-carboxyphenyl)benzene",H4DBTCB,"62 mg, 0.085 mmol (procedure similar to 1)",0.085,mmol,"2,5-bis(4-pyridyl)aniline",L1,0.064 mmol,0.064,mmol,"N-acetyl-2,5-bis(4-pyridyl)aniline",L2,0.0064 mmol,0.0064,mmol,hydrochloric acid (concentrated),HCl,30 μL (conc.) (procedure similar to 1),,,,,,,,"N,N-dimethylformamide",DMF,18 mL (procedure similar to 1),18.0,,,,,80.0,80 °C,72.0,3 days,glass vials (10 mL),static,DMF,4× over 2 days (procedure similar to 1),,,,orange crystals,,,,"Zn2(COO)4 paddle-wheel SBU, pillared-layer",,,,not_reported,not_reported,,luminescence,10.1002/chem.201703126,ok,
10.1039/c1jm14791a,downloaded\10.1039_c1jm14791a.pdf,SI downloaded\10.1039_c1jm14791a_SI.pdf,mof_json_store\10.1039_c1jm14791a\raw_output.json,mof_json_store\10.1039_c1jm14791a\synthesis_001.json,no,,,834509,Co(CH3COO)2,,"0.141 g, 0.47 mmol",0.47,mmol,nan,,,,,nan,,,,,terephthalic acid,"2,3-BME-bdc",0.47 mmol,0.47,mmol,"4,4'-bipyridine",bipy,"0.074 g, 0.47 mmol",0.47,mmol,,,,,,,,,,,,,,,,"N,N-dimethylformamide",DMF,20 mL,20.0,ethanol,EtOH,10 mL,10.0,85.0,85 °C,48.0,48 h,screw jar,,"DMF, CHCl3",DMF 3×; CHCl3 exchange 3 days (change every 24 h),130 °C under vacuum (~10^-3 mbar) for 24 h,130.0,24.0,colorless block-like crystals,,,,"Zn2 paddlewheel SBU (pillared square-grid, non-interpenetrated)","a=b=10.773 Å, c=13.947 Å; P4/mmm",,,not_reported,not_reported,200.0,,10.1039/c1jm14791a,ok,
10.1039/c1jm14791a,downloaded\10.1039_c1jm14791a.pdf,SI downloaded\10.1039_c1jm14791a_SI.pdf,mof_json_store\10.1039_c1jm14791a\raw_output.json,mof_json_store\10.1039_c1jm14791a\synthesis_002.json,no,,,,Zn(CH3COO)2·2H2O,,"0.141 g, 0.47 mmol",0.47,mmol,nan,,,,,nan,,,,,terephthalic acid,"2,6-BME-bdc",0.47 mmol,0.47,mmol,"4,4'-bipyridine",bipy,"0.074 g, 0.47 mmol",0.47,mmol,,,,,,,,,,,,,,,,"N,N-dimethylformamide",DMF,20 mL,20.0,ethanol,EtOH,10 mL,10.0,85.0,85 °C,48.0,48 h,screw jar,,"DMF, CHCl3",DMF 3×; CHCl3 exchange 3 days (change every 24 h),130 °C under vacuum (~10^-3 mbar) for 24 h,130.0,24.0,colorless microcrystals,,,,carboxylate-bridged rod SBU (syn–anti bridges and chelating),"a=b=53.06 Å, c=17.83 Å; R-3c",,,not_reported,not_reported,300.0,CO2_capture,10.1039/c1jm14791a,ok,
10.1039/c1jm14791a,downloaded\10.1039_c1jm14791a.pdf,SI downloaded\10.1039_c1jm14791a_SI.pdf,mof_json_store\10.1039_c1jm14791a\raw_output.json,mof_json_store\10.1039_c1jm14791a\synthesis_003.json,no,,,834510,Zn(CH3COO)2·2H2O,,"0.141 g, 0.47 mmol",0.47,mmol,nan,,,,,nan,,,,,terephthalic acid,DM-bdc,0.47 mmol,0.47,mmol,"4,4'-bipyridine",bipy,"0.074 g, 0.47 mmol",0.47,mmol,,,,,,,,,,,,,,,,"N,N-dimethylformamide",DMF,20 mL,20.0,ethanol,EtOH,10 mL,10.0,85.0,85 °C,48.0,48 h,screw jar,,"DMF, CHCl3",DMF 3×; CHCl3 exchange 3 days (change every 24 h),130 °C under vacuum (~10^-3 mbar) for 24 h,130.0,24.0,colorless block-like crystals,,,,"Zn2 paddlewheel SBU (pillared square-grid, 2-fold interpenetrated)","a=11.78 Å, b=18.24 Å, c=8.28 Å, β=123.97°; C2/m",,0.0,not_reported,not_reported,,,10.1039/c1jm14791a,ok,
10.1039/c1jm14791a,downloaded\10.1039_c1jm14791a.pdf,SI downloaded\10.1039_c1jm14791a_SI.pdf,mof_json_store\10.1039_c1jm14791a\raw_output.json,mof_json_store\10.1039_c1jm14791a\synthesis_004.json,no,,,,Zn(CH3COO)2·2H2O,,"0.141 g, 0.47 mmol",0.47,mmol,nan,,,,,nan,,,,,terephthalic acid,DE-bdc,0.47 mmol,0.47,mmol,"4,4'-bipyridine",bipy,"0.074 g, 0.47 mmol",0.47,mmol,,,,,,,,,,,,,,,,"N,N-dimethylformamide",DMF,20 mL,20.0,ethanol,EtOH,10 mL,10.0,85.0,85 °C,48.0,48 h,screw jar,,"DMF, CHCl3",DMF 3×; CHCl3 exchange 3 days (change every 24 h),130 °C under vacuum (~10^-3 mbar) for 24 h,130.0,24.0,colorless microcrystals,,,,carboxylate-bridged rod SBU (syn–anti bridges and chelating),"a=b=53.75 Å, c=17.82 Å; R-3c",,133.0,not_reported,not_reported,,CO2_capture,10.1039/c1jm14791a,ok,
10.1039/c1jm14791a,downloaded\10.1039_c1jm14791a.pdf,SI downloaded\10.1039_c1jm14791a_SI.pdf,mof_json_store\10.1039_c1jm14791a\raw_output.json,mof_json_store\10.1039_c1jm14791a\synthesis_005.json,no,,,,Zn(CH3COO)2·2H2O,,"0.141 g, 0.47 mmol",0.47,mmol,nan,,,,,nan,,,,,terephthalic acid,DP-bdc,0.47 mmol,0.47,mmol,"4,4'-bipyridine",bipy,"0.074 g, 0.47 mmol",0.47,mmol,,,,,,,,,,,,,,,,"N,N-dimethylformamide",DMF,20 mL,20.0,ethanol,EtOH,10 mL,10.0,85.0,85 °C,48.0,48 h,screw jar,,"DMF, CHCl3",DMF 3×; CHCl3 exchange 3 days (change every 24 h),130 °C under vacuum (~10^-3 mbar) for 24 h,130.0,24.0,colorless microcrystals,,,,carboxylate-bridged rod SBU (syn–anti bridges and chelating),"a=b=53.70 Å, c=17.78 Å; R-3c",,,not_reported,not_reported,,CO2_capture,10.1039/c1jm14791a,ok,
