Repository: zzhenglab/MOFinder

# MOFinder

MOFinder extracts MOF synthesis information from the literature, reconstructs evidence-supported negative reaction records, and prepares datasets for synthesis-outcome prediction.
[Web application](https://mofinder.chemistry.wustl.edu/) | [Demos](Demo/README.md) | [Source code](docs/source_to_code.md) | [Workflow guide](docs/workflow.md) | [Model evaluation](docs/evaluation.md)

## Quick start

The workflow runs through Python commands. Python 3.10 or newer is required. Clone the repository and initialize its related applications:

```bash
git clone --recurse-submodules https://github.com/zzhenglab/MOFinder.git
cd MOFinder
```

Start with the two offline demonstrations:

```bash

File: mof_extraction_1_2.csv (part 285 of 305)
doi,main_pdf,si_pdf,raw_output,parsed_json,article_trial_or_failure,article_trial_or_failure_notes,mof_name,crystal_code,metal_1,metal_1_abbr,metal_1_amount_text,metal_1_amount_value,metal_1_amount_unit,metal_2,metal_2_abbr,metal_2_amount_text,metal_2_amount_value,metal_2_amount_unit,metal_3,metal_3_abbr,metal_3_amount_text,metal_3_amount_value,metal_3_amount_unit,linker_1,linker_1_abbr,linker_1_amount_text,linker_1_amount_value,linker_1_amount_unit,linker_2,linker_2_abbr,linker_2_amount_text,linker_2_amount_value,linker_2_amount_unit,linker_3,linker_3_abbr,linker_3_amount_text,linker_3_amount_value,linker_3_amount_unit,modulator_1,modulator_1_abbr,modulator_1_amount_text,modulator_1_amount_value,modulator_1_amount_unit,modulator_2,modulator_2_abbr,modulator_2_amount_text,modulator_2_amount_value,modulator_2_amount_unit,solvent_main,solvent_main_abbr,solvent_main_amount_text,solvent_main_ml,solvent_secondary,solvent_secondary_abbr,solvent_secondary_amount_text,solvent_secondary_ml,temperature_c,temperature_c_text,time_h,time_text,vessel_type,stirring,washing_solvent,washing_cycles,activation_text,activation_temp_c,activation_time_h,crystal_morphology,yield_percent,crystal_size,topology_code,metal_cluster_connectivity,unit_cell_short,pore_diameter_A,BET_surface_area_m2g,air_stable,water_stable,tga_decomposition_temp_c,applications,reference,status,error
10.1039/c1jm14791a,downloaded\10.1039_c1jm14791a.pdf,SI downloaded\10.1039_c1jm14791a_SI.pdf,mof_json_store\10.1039_c1jm14791a\raw_output.json,mof_json_store\10.1039_c1jm14791a\synthesis_006.json,no,,,,Zn(CH3COO)2·2H2O,,"0.141 g, 0.47 mmol",0.47,mmol,nan,,,,,nan,,,,,terephthalic acid,DB-bdc,0.47 mmol,0.47,mmol,"4,4'-bipyridine",bipy,"0.074 g, 0.47 mmol",0.47,mmol,,,,,,,,,,,,,,,,"N,N-dimethylformamide",DMF,20 mL,20.0,ethanol,EtOH,10 mL,10.0,85.0,85 °C,48.0,48 h,screw jar,,"DMF, CHCl3",DMF 3×; CHCl3 exchange 3 days (change every 24 h),130 °C under vacuum (~10^-3 mbar) for 24 h,130.0,24.0,colorless microcrystals,,,,carboxylate-bridged rod SBU (syn–anti bridges and chelating),"a=b=53.80 Å, c=17.76 Å; R-3c",,35.0,not_reported,not_reported,,CO2_capture,10.1039/c1jm14791a,ok,
10.1021/acsomega.2c00416,downloaded\10.1021_acsomega.2c00416.pdf,,mof_json_store\10.1021_acsomega.2c00416\raw_output.json,mof_json_store\10.1021_acsomega.2c00416\synthesis_001.json,no,,MOF-5,,Zn(CH3COO)2·2H2O,,"1.5 M in DMF, 20 mL",30,mmol,nan,,,,,nan,,,,,terephthalic acid,BDC,"1.5 M in DMF, 20 mL",30.0,mmol,,,,,,,,,,,,,,,,,,,,,"N,N-dimethylformamide",DMF,20 mL for each of two solutions (total 40 mL),40.0,,,,,140.0,140 °C,24.0,24 h,autoclave,,DMF,2–5×,dried,,,,,,,,,,3.05,not_reported,not_reported,474.55,,10.1021/acsomega.2c00416,ok,
10.1039/c4ce00835a,downloaded\10.1039_c4ce00835a.pdf,SI downloaded\10.1039_c4ce00835a_SI.pdf,mof_json_store\10.1039_c4ce00835a\raw_output.json,mof_json_store\10.1039_c4ce00835a\synthesis_001.json,yes,At 85 °C for 1 gave Zn–tib without H2BDC–NH2; at 150 °C for 2 only amorphous powders.,,,Zn(CH3COO)2·2H2O,,"28.8 mg, 0.1 mmol",0.1,mmol,nan,,,,,nan,,,,,"1,3,5-tris(1-imidazolyl)benzene",tib,"13.8 mg, 0.05 mmol",0.05,mmol,2-aminoterephthalic acid,H2BDC-NH2,"9.0 mg, 0.05 mmol",0.05,mmol,,,,,,,,,,,,,,,,water,H2O,6 mL,6.0,"N,N-diethylformamide",DEF,2 mL,2.0,150.0,150 °C,72.0,3 days,Teflon-lined stainless steel autoclave,,,,heated under high vacuum for 10 h at the corresponding temperature,,10.0,yellow block crystals,42.0,,,"Zn3(OCO)4(μ2-OH)2 trinuclear SBU; 3,4,6-connected; 3-fold interpenetrated","a=11.539(3), b=11.562(3), c=14.283(3) Å, α=99.419(3)°, β=96.191(3)°, γ=117.938(3)°, P-1",,,yes,not_reported,300.0,luminescence,10.1039/c4ce00835a,ok,
10.1039/c4ce00835a,downloaded\10.1039_c4ce00835a.pdf,SI downloaded\10.1039_c4ce00835a_SI.pdf,mof_json_store\10.1039_c4ce00835a\raw_output.json,mof_json_store\10.1039_c4ce00835a\synthesis_002.json,yes,At 85 °C for 1 gave Zn–tib without H2BDC–NH2; at 150 °C for 2 only amorphous powders.,,,Zn(CH3COO)2·2H2O,,"28.8 mg, 0.1 mmol",0.1,mmol,nan,,,,,nan,,,,,"1,3,5-tris(1-imidazolyl)benzene",tib,"13.8 mg, 0.05 mmol",0.05,mmol,2-aminoterephthalic acid,H2BDC-NH2,"9.0 mg, 0.05 mmol",0.05,mmol,,,,,,,,,,,,,,,,water,H2O,6 mL,6.0,"N,N-dimethylformamide",DMF,2 mL,2.0,85.0,85 °C,72.0,3 days,Teflon-lined stainless steel autoclave,,,,heated under high vacuum for 10 h at the corresponding temperature,,10.0,yellow crystals,48.0,,,"dinuclear Zn2(BDC-NH2)2 4-connected node; (3,4)-connected 2D net","a=7.999(10), b=11.703(5), c=17.386(2) Å, α=104.387(2)°, β=98.557(2)°, γ=96.306(2)°, P-1",,,yes,not_reported,340.0,luminescence,10.1039/c4ce00835a,ok,
10.1039/c4ce00835a,downloaded\10.1039_c4ce00835a.pdf,SI downloaded\10.1039_c4ce00835a_SI.pdf,mof_json_store\10.1039_c4ce00835a\raw_output.json,mof_json_store\10.1039_c4ce00835a\synthesis_003.json,yes,At 85 °C for 1 gave Zn–tib without H2BDC–NH2; at 150 °C for 2 only amorphous powders.,,,NH4)2Ce(NO3)6,,"28.8 mg, 0.1 mmol",0.1,mmol,nan,,,,,nan,,,,,"1,3,5-tris(1-imidazolyl)benzene",tib,"13.8 mg, 0.05 mmol",0.05,mmol,4-hydroxyterephthalic acid,H2BDC-OH,"9.0 mg, 0.05 mmol",0.05,mmol,,,,,,,,,,,,,,,,water,H2O,6 mL,6.0,"N,N-dimethylformamide",DMF,2 mL,2.0,85.0,85 °C,72.0,3 days,Teflon-lined stainless steel autoclave,,,,heated under high vacuum for 10 h at the corresponding temperature,,10.0,colorless block crystals,78.0,,,2D 3-connected uninodal net; 3-fold interpenetrated,"a=14.6517(16), b=7.8277(8), c=22.551(2) Å, α=90°, β=90.01(2)°, γ=90°, P21/c",,,yes,not_reported,340.0,luminescence,10.1039/c4ce00835a,ok,
10.1039/c4ce00835a,downloaded\10.1039_c4ce00835a.pdf,SI downloaded\10.1039_c4ce00835a_SI.pdf,mof_json_store\10.1039_c4ce00835a\raw_output.json,mof_json_store\10.1039_c4ce00835a\synthesis_004.json,yes,At 85 °C for 1 gave Zn–tib without H2BDC–NH2; at 150 °C for 2 only amorphous powders.,,,NH4)2Ce(NO3)6,,"28.8 mg, 0.1 mmol",0.1,mmol,nan,,,,,nan,,,,,"1,3,5-tris(1-imidazolyl)benzene",tib,"13.8 mg, 0.05 mmol",0.05,mmol,2-nitroterephthalic acid,H2BDC-NO2,"10.6 mg, 0.05 mmol",0.05,mmol,,,,,,,,,,,,,,,,water,H2O,6 mL,6.0,"N,N-dimethylformamide",DMF,2 mL,2.0,85.0,85 °C,72.0,3 days,Teflon-lined stainless steel autoclave,,,,heated under high vacuum for 10 h at the corresponding temperature,,10.0,yellow block crystals,59.0,,,2D 4-connected uninodal net,"a=10.426(5), b=18.990(10), c=11.711(6) Å, α=90°, β=96.875(10)°, γ=90°, P21/n",,,yes,not_reported,380.0,luminescence,10.1039/c4ce00835a,ok,
10.1002/ejic.201600681,downloaded\10.1002_ejic.201600681.pdf,SI downloaded\10.1002_ejic.201600681_SI.pdf,mof_json_store\10.1002_ejic.201600681\raw_output.json,mof_json_store\10.1002_ejic.201600681\synthesis_001.json,no,,CPO-49-Zn,,NH4)2Ce(NO3)6,,"90 mg, 0.3 mmol",0.3,mmol,nan,,,,,nan,,,,,"4,4′-(1,2-dihydroxyethane-1,2-diyl)dibenzoic acid",H4dhdba,"30 mg, 0.1 mmol",0.1,mmol,,,,,,,,,,,,,,,,,,,,,"N,N-dimethylformamide",DMF,3 mL,3.0,water,H2O,0.05 mL,0.05,110.0,110 °C,24.0,1 d,glass vial (22 mL),stirred before heating,"DMF, chloroform",several times,90 °C under vacuum overnight after chloroform exchange,90.0,,colorless crystals,81.0,0.41 × 0.28 × 0.16 mm,,1D chains of condensed Zn polyhedra linked by Hdhdba and formate,"a=12.3341(7), b=10.8263(6), c=18.2036(11), β=93.488(1)°, P21/n",,730.0,not_reported,not_reported,440.0,,10.1002/ejic.201600681,ok,
10.1002/ejic.201600681,downloaded\10.1002_ejic.201600681.pdf,SI downloaded\10.1002_ejic.201600681_SI.pdf,mof_json_store\10.1002_ejic.201600681\raw_output.json,mof_json_store\10.1002_ejic.201600681\synthesis_002.json,no,,CPO-49-Zn,,NH4)2Ce(NO3)6,,"90 mg, 0.3 mmol",0.3,mmol,nan,,,,,nan,,,,,"4,4′-(1,2-dihydroxyethane-1,2-diyl)dibenzoic acid",H4dhdba,"90 mg, 0.3 mmol",0.3,mmol,,,,,,,,,,,,,,,,,,,,,"N,N-dimethylformamide",DMF,9 mL,9.0,,,,,110.0,110 °C,24.0,1 d,glass vial (22 mL),stirred before heating,"DMF, chloroform",several times,90 °C under vacuum overnight after chloroform exchange,90.0,,colorless crystals,,0.16 × 0.15 × 0.04 mm,,1D chains of condensed Zn polyhedra linked by Hdhdba and formate,"a=12.3341(7), b=10.8263(6), c=18.2036(11), β=93.488(1)°, P21/n",,730.0,not_reported,not_reported,440.0,,10.1002/ejic.201600681,ok,
10.1002/ejic.201600681,downloaded\10.1002_ejic.201600681.pdf,SI downloaded\10.1002_ejic.201600681_SI.pdf,mof_json_store\10.1002_ejic.201600681\raw_output.json,mof_json_store\10.1002_ejic.201600681\synthesis_003.json,no,,CPO-49-Mn,,NH4)2Ce(NO3)6,,"98 mg, 0.4 mmol (in H2O 0.9 mL)",0.4,mmol,nan,,,,,nan,,,,,"4,4′-(1,2-dihydroxyethane-1,2-diyl)dibenzoic acid",H4dhdba,"60 mg, 0.2 mmol",0.2,mmol,,,,,,,,,,,,,,,,,,,,,"N,N-dimethylformamide",DMF,9 mL,9.0,water,H2O,0.9 mL,0.9,160.0,160 °C,72.0,3 d,glass vial (22 mL),stirred 5 min before heating,"DMF, chloroform",several times,90 °C under vacuum overnight after chloroform exchange,90.0,,colorless crystals,10–15 mg,0.40 × 0.31 × 0.27 mm,,1D chains of condensed Mn polyhedra linked by Hdhdba and formate,"a=12.1117(15), b=11.1419(14), c=18.742(2), β=93.472(2)°, P21/n",,578.0,not_reported,not_reported,400.0,,10.1002/ejic.201600681,ok,
10.1002/ejic.201600681,downloaded\10.1002_ejic.201600681.pdf,SI downloaded\10.1002_ejic.201600681_SI.pdf,mof_json_store\10.1002_ejic.201600681\raw_output.json,mof_json_store\10.1002_ejic.201600681\synthesis_004.json,no,,CPO-49-Mn,,NH4)2Ce(NO3)6,,"98 mg, 0.4 mmol (in H2O 0.3 mL)",0.4,mmol,nan,,,,,nan,,,,,"4,4′-(1,2-dihydroxyethane-1,2-diyl)dibenzoic acid",H4dhdba,"60 mg, 0.2 mmol",0.2,mmol,,,,,,,,,,,formic acid,,0.2 mmol,0.2,mmol,,,,,,"N,N-dimethylformamide",DMF,3 mL,3.0,water,H2O,0.3 mL,0.3,160.0,160 °C,72.0,3 d,glass vial (22 mL),stirred 5 min before heating,"DMF, chloroform",several times,90 °C under vacuum overnight after chloroform exchange,90.0,,colorless crystals,33.0,0.23 × 0.18 × 0.09 mm,,1D chains of condensed Mn polyhedra linked by Hdhdba and formate,"a=12.1117(15), b=11.1419(14), c=18.742(2), β=93.472(2)°, P21/n",,578.0,not_reported,not_reported,400.0,,10.1002/ejic.201600681,ok,
10.1021/acs.inorgchem.7b03063,downloaded\10.1021_acs.inorgchem.7b03063.pdf,SI downloaded\10.1021_acs.inorgchem.7b03063_SI.pdf,mof_json_store\10.1021_acs.inorgchem.7b03063\raw_output.json,mof_json_store\10.1021_acs.inorgchem.7b03063\synthesis_001.json,yes,"Using H3L-MCl linkers gave dark, amorphous solids (no MOF).",2-PdX,,ZnCl2,,0.030 g (0.129 mmol),0.129,mmol,nan,,,,,nan,,,,,H3L-PdI,,0.043 mmol in DMF (2 mL),0.043,mmol,,,,,,,,,,,acetic acid (glacial),AcOH,1.6 mL,,,,,,,,"N,N-dimethylformamide",DMF,4.4 mL in reactor + 2 mL linker solution,6.4,,,,,120.0,120 °C,16.0,16 h,20 mL glass screw-top scintillation vial with Teflon-lined screw cap,static,"DMF, acetone","DMF 3×, acetone 3×; soak in acetone ~16 h",150 °C under vacuum (10^-4 Torr) for 16 h,150.0,16.0,bright yellow microcrystalline powder,,,,Zr6O4(OH)4 cluster,"a=16.76 Å, cubic, Pm-3 (Pawley)",,922.0,yes,not_reported,,Lewis_acid_catalysis,10.1021/acs.inorgchem.7b03063,ok,
10.1021/acs.inorgchem.7b03063,downloaded\10.1021_acs.inorgchem.7b03063.pdf,SI downloaded\10.1021_acs.inorgchem.7b03063_SI.pdf,mof_json_store\10.1021_acs.inorgchem.7b03063\raw_output.json,mof_json_store\10.1021_acs.inorgchem.7b03063\synthesis_002.json,yes,"Using H3L-MCl linkers gave dark, amorphous solids (no MOF).",2-PtX,,ZnCl2,,0.030 g (0.129 mmol),0.129,mmol,nan,,,,,nan,,,,,H3L-PtI,,0.043 mmol in DMF (2 mL),0.043,mmol,,,,,,,,,,,acetic acid (glacial),AcOH,1.6 mL,,,,,,,,"N,N-dimethylformamide",DMF,4.4 mL in reactor + 2 mL linker solution,6.4,,,,,120.0,120 °C,16.0,16 h,20 mL glass screw-top scintillation vial with Teflon-lined screw cap,static,"DMF, acetone","DMF 3×, acetone 3×; soak in acetone ~16 h",150 °C under vacuum (10^-4 Torr) for 16 h,150.0,16.0,white microcrystalline powder,,,,Zr6O4(OH)4 cluster,"a=16.81 Å, cubic, Pm-3 (Pawley)",,726.0,yes,not_reported,,Lewis_acid_catalysis,10.1021/acs.inorgchem.7b03063,ok,
10.1039/c7dt03474a,downloaded\10.1039_c7dt03474a.pdf,SI downloaded\10.1039_c7dt03474a_SI.pdf,mof_json_store\10.1039_c7dt03474a\raw_output.json,mof_json_store\10.1039_c7dt03474a\synthesis_001.json,no,,[Zn(HPSer)]n,1567558,ZnCl2,,"68 mg, 0.5 mmol",0.5,mmol,nan,,,,,nan,,,,,phosphoserine,H3PSer,"92 mg, 0.5 mmol",0.5,mmol,,,,,,,,,,,,,,,,,,,,,water,H2O,H2O:DMF 1:0.06 (40 mL total),,"N,N-dimethylformamide",DMF,H2O:DMF 1:0.06 (40 mL total),,85.0,85 °C,6.0,6 h,scintillation vial,,,,,,,white crystals,91.0,,,ZnO4 tetrahedra linked to PO4; pillared by carboxylates,"a=5.1818(6) Å, b=7.6909(9) Å, c=17.7166(15) Å, α=90°, β=90°, γ=90°, P212121",,,not_reported,yes,300.0,proton_conduction,10.1039/c7dt03474a,ok,
10.1039/c7dt03474a,downloaded\10.1039_c7dt03474a.pdf,SI downloaded\10.1039_c7dt03474a_SI.pdf,mof_json_store\10.1039_c7dt03474a\raw_output.json,mof_json_store\10.1039_c7dt03474a\synthesis_002.json,no,,[Co(HPSer)]n,1567559,ZnCl2,,"47 mg, 0.2 mmol",0.2,mmol,nan,,,,,nan,,,,,phosphoserine,H3PSer,"37 mg, 0.2 mmol",0.2,mmol,,,,,,,,,,,,,,,,,,,,,ethanol,EtOH,H2O:EtOH 1:5,,water,H2O,H2O:EtOH 1:5,,85.0,85 °C,8.0,8 h,scintillation vial,,,,,,,blue crystals,57.0,,,CoO4 tetrahedra linked to PO4; pillared by carboxylates,"a=5.202(4) Å, b=7.7413(4) Å, c=17.7009(13) Å, α=90°, β=90°, γ=90°, P212121",,,not_reported,no,250.0,magnetism,10.1039/c7dt03474a,ok,
10.1039/c7dt03474a,downloaded\10.1039_c7dt03474a.pdf,SI downloaded\10.1039_c7dt03474a_SI.pdf,mof_json_store\10.1039_c7dt03474a\raw_output.json,mof_json_store\10.1039_c7dt03474a\synthesis_003.json,no,,[Co(HPSer)(H2O)2]n,1567557,Co(NO3)2·6H2O,,"95 mg, 0.4 mmol",0.4,mmol,nan,,,,,nan,,,,,phosphoserine,H3PSer,"74 mg, 0.4 mmol",0.4,mmol,,,,,,,,,,,triethylamine,TEA,"80 μL, to adjust pH ≈ 4.5",,,,,,,,water,H2O,H2O:EtOH 1:1,,ethanol,EtOH,H2O:EtOH 1:1,,90.0,90 °C,56.0,56 h,scintillation vial,,,,,,,small pink crystals,75.0,,,CoO6 octahedra linked to PO4; pillared by carboxylates,"a=5.4432(4) Å, b=9.9568(7) Å, c=7.6434(7) Å, β=98.030(8)°, P21",,,not_reported,yes,180.0,proton_conduction;magnetism,10.1039/c7dt03474a,ok,
10.1039/c7dt03474a,downloaded\10.1039_c7dt03474a.pdf,SI downloaded\10.1039_c7dt03474a_SI.pdf,mof_json_store\10.1039_c7dt03474a\raw_output.json,mof_json_store\10.1039_c7dt03474a\synthesis_004.json,no,,[Mn(HPSer)(H2O)]n,1563742,Nd(NO3)3,,"122 mg, 0.5 mmol",0.5,mmol,nan,,,,,nan,,,,,phosphoserine,H3PSer,"92 mg, 0.5 mmol",0.5,mmol,,,,,,,,,,,,,,,,,,,,,water,H2O,H2O:MeCN 2:1,,acetonitrile,MeCN,H2O:MeCN 2:1,,85.0,85 °C,56.0,56 h,scintillation vial,,,,,,,white crystals,90.0,,,MnO6 octahedra linked to PO4; carboxylate bridges,"a=5.6064(11) Å, b=12.4389(2) Å, c=75.3710(10) Å, β=105.7562(10)°, P21",,,not_reported,yes,215.0,proton_conduction;magnetism,10.1039/c7dt03474a,ok,
10.1021/acs.inorgchem.3c03901,downloaded\10.1021_acs.inorgchem.3c03901.pdf,SI downloaded\10.1021_acs.inorgchem.3c03901_SI.pdf,mof_json_store\10.1021_acs.inorgchem.3c03901\raw_output.json,mof_json_store\10.1021_acs.inorgchem.3c03901\synthesis_001.json,no,,Zn-MOF,2303125,Nd(NO3)3,,"0.36 mmol, 0.107 g, 4 mL of H2O",0.36,mmol,nan,,,,,nan,,,,,1-(4-carboxyphenyl)-5-mercapto-1H-tetrazole,CPMT,"0.36 mmol, 0.08 g, 4 mL of DMF",0.36,mmol,"4,4'-bipyridine",bipy,"0.358 mmol, 0.056 g, 4 mL of DMF",0.358,mmol,,,,,,,,,,,,,,,,"N,N-dimethylformamide",DMF,8 mL total (4 mL with CPMT + 4 mL with bipy),8.0,water,H2O,4 mL,4.0,80.0,80 °C,24.0,24 h,Teflon vial (15 mL),"stirred 15 min, then static",ethanol,3× with 10 mL EtOH; then solvent exchange in fresh EtOH for 24 h,dried at 80 °C for 24 h after ethanol exchange,80.0,24.0,pale-yellow crystals,83.0,,,"dinuclear Zn2 units linked by CPMT and bipy; 2,2,4-connected net","Monoclinic, C2/c: a=15.6181(18) Å, b=16.6184(19) Å, c=14.7259(16) Å, β=112.022(13)°",,10.0,not_reported,yes,252.0,CO2_capture,10.1021/acs.inorgchem.3c03901,ok,
10.1039/c2ce26532j,downloaded\10.1039_c2ce26532j.pdf,SI downloaded\10.1039_c2ce26532j_SI.pdf,mof_json_store\10.1039_c2ce26532j\raw_output.json,mof_json_store\10.1039_c2ce26532j\synthesis_001.json,yes,Direct one-pot attempts to synthesize 2 gave flocculent deposits; XRPD did not match 2 (see ESI entries).,,893929,W12O40·15H2O,,0.03 mmol in CH3OH (6 mL),0.03,mmol,Co(CH3COO)2·4H2O,,,,,nan,,,,,"4,4'-bis(imidazol-1-yl)-biphenyl",L,0.06 mmol in CHCl3 (6 mL),0.06,mmol,,,,,,,,,,,,,,,,,,,,,chloroform,CHCl3,"6 mL (solution of L); buffer layer CH3OH/CHCl3 1:1, 8 mL used",6.0,methanol,MeOH,"6 mL (solution of Cd(ClO4)2·6H2O); buffer layer CH3OH/CHCl3 1:1, 8 mL used",6.0,25,room temperature,672.0,ca. four weeks,glass tube,static,,,Evacuated at 80 °C under vacuum for 24 h (for luminescence measurements),80.0,24.0,colorless block single crystals,40.0,,,"CdII octahedral node (4 N + 2 O from ClO4−, weak Cd–O) forming 2D (4,4) layers","a=7.1159(14) Å, b=17.478(3) Å, c=15.208(3) Å, β=96.66(3)°, C2/m",,,not_reported,not_reported,345.0,luminescence,10.1039/c2ce26532j,ok,
10.1039/c2ce26532j,downloaded\10.1039_c2ce26532j.pdf,SI downloaded\10.1039_c2ce26532j_SI.pdf,mof_json_store\10.1039_c2ce26532j\raw_output.json,mof_json_store\10.1039_c2ce26532j\synthesis_002.json,yes,Direct one-pot attempts to synthesize 2 gave flocculent deposits; XRPD did not match 2 (see ESI entries).,,893930,W12O40·15H2O,1,0.03 mmol dissolved in DMF (8 mL),0.03,mmol,Ni(NO3)2·6H2O,,,,,nan,,,,,"4,4'-bis(imidazol-1-yl)-biphenyl",L,,,,,,,,,,,,,,ammonium chloride,NH4Cl,0.09 mmol in H2O (4 mL),0.09,mmol,,,,,,"N,N-dimethylformamide",DMF,8 mL (solution of precursor 1),8.0,water,H2O,4 mL (NH4Cl aqueous solution),4.0,25,room temperature,840.0,ca. five weeks,glass tube,static,,,Evacuated at 80 °C under vacuum for 24 h (for luminescence measurements),80.0,24.0,colorless block single crystals,20.0,,,6-connected CdII nodes (4 N + 2 Cl) linked into self-catenated net,"a=10.558(2) Å, b=25.831(5) Å, c=16.593(3) Å, β=96.93(3)°, P2/n",,,not_reported,not_reported,,luminescence,10.1039/c2ce26532j,ok,
10.1039/c2ce25906k,downloaded\10.1039_c2ce25906k.pdf,SI downloaded\10.1039_c2ce25906k_SI.pdf,mof_json_store\10.1039_c2ce25906k\raw_output.json,mof_json_store\10.1039_c2ce25906k\synthesis_002.json,no,,,871662,W18O62·15H2O,,"18 mg, 0.1 mmol",0.1,mmol,Ni(NO3)2·6H2O,,,,,nan,,,,,tetrakis(3-pyridyloxymethyl)methane,TPOM2,"5.5 mg, 0.025 mmol",0.025,mmol,,,,,,,,,,,benzoic acid (benzoate in product),,"8 mg, 0.05 mmol",0.05,mmol,,,,,,water,H2O,"part of 12 mL, CH3OH/H2O 1:5 v/v (≈10 mL H2O)",10.0,methanol,MeOH,"part of 12 mL, CH3OH/H2O 1:5 v/v (≈2 mL MeOH)",2.0,130.0,130 °C,72.0,3 days,Teflon-lined autoclave (25 mL),static,mother liquor,,,,,needle-like crystals,41.0,0.30 × 0.20 × 0.20 mm,,,"a=10.206(2), b=15.624(3), c=18.387(4) Å, α=114.58(3)°, β=90.86(3)°, γ=106.10(3)°, P-1",,,not_reported,not_reported,,,10.1039/c2ce25906k,ok,
10.1039/c2ce25906k,downloaded\10.1039_c2ce25906k.pdf,SI downloaded\10.1039_c2ce25906k_SI.pdf,mof_json_store\10.1039_c2ce25906k\raw_output.json,mof_json_store\10.1039_c2ce25906k\synthesis_003.json,no,,,871663,Mg(CH3COO)2·4H2O,,"18 mg, 0.1 mmol",0.1,mmol,nan,,,,,nan,,,,,tetrakis(3-pyridyloxymethyl)methane,TPOM2,"5.5 mg, 0.025 mmol",0.025,mmol,terephthalic acid,H2BDC,"10 mg, 0.05 mmol",0.05,mmol,,,,,,,,,,,,,,,,water,H2O,"part of 12 mL, DMF/MeOH/H2O 1:1:4 v/v/v (≈8 mL H2O)",8.0,"N,N-dimethylformamide",DMF,"part of 12 mL, DMF/MeOH/H2O 1:1:4 v/v/v (≈2 mL DMF)",2.0,140.0,140 °C,72.0,3 days,Teflon-lined autoclave (25 mL),static,mother liquor,,"For sorption studies: soaked in DMF, MeOH, and CH2Cl2, then vacuum-dried at RT and at 120 °C overnight",120.0,,block-like crystals,60.0,0.20 × 0.20 × 0.10 mm,,Zn2(OOC)4 paddlewheel SBU (6-connected),"a=13.3766(16), b=15.5057(15), c=14.3145(19) Å, β=112.973(14)°, P2/m",5.5,980.0,not_reported,not_reported,,hydrogen storage,10.1039/c2ce25906k,ok,
10.1039/c2ce25906k,downloaded\10.1039_c2ce25906k.pdf,SI downloaded\10.1039_c2ce25906k_SI.pdf,mof_json_store\10.1039_c2ce25906k\raw_output.json,mof_json_store\10.1039_c2ce25906k\synthesis_005.json,no,,,877831,Co(CH3COO)2·4H2O,,"18 mg, 0.1 mmol",0.1,mmol,nan,,,,,nan,,,,,tetrakis(4-pyridyloxymethyl)methane,TPOM,"5.5 mg, 0.025 mmol",0.025,mmol,,,,,,,,,,,benzoic acid (benzoate in product),,"8 mg, 0.05 mmol",0.05,mmol,,,,,,water,H2O,"part of 12 mL, CH3OH/H2O 1:5 v/v (≈10 mL H2O)",10.0,methanol,MeOH,"part of 12 mL, CH3OH/H2O 1:5 v/v (≈2 mL MeOH)",2.0,120.0,120 °C,72.0,3 days,Teflon-lined autoclave (25 mL),static,mother liquor,,,,,needle-like crystals,41.0,0.25 × 0.15 × 0.10 mm,,,"a=36.084(4), b=13.4813(7), c=24.878(3) Å, β=125.221(16)°, C2/c",,,not_reported,not_reported,,,10.1039/c2ce25906k,ok,
10.1039/c2ce25906k,downloaded\10.1039_c2ce25906k.pdf,SI downloaded\10.1039_c2ce25906k_SI.pdf,mof_json_store\10.1039_c2ce25906k\raw_output.json,mof_json_store\10.1039_c2ce25906k\synthesis_006.json,no,,,877832,Ni(CH3COO)2·4H2O,,"18 mg, 0.1 mmol",0.1,mmol,nan,,,,,nan,,,,,tetrakis(4-pyridyloxymethyl)methane,TPOM,"5.5 mg, 0.025 mmol",0.025,mmol,terephthalic acid,H2BDC,"10 mg, 0.05 mmol",0.05,mmol,,,,,,,,,,,,,,,,methanol,MeOH,"part of 8 mL, CH3OH/H2O 4:4 v/v (≈4 mL MeOH)",4.0,water,H2O,"part of 8 mL, CH3OH/H2O 4:4 v/v (≈4 mL H2O)",4.0,140.0,140 °C,72.0,3 days,Teflon-lined autoclave (25 mL),static,mother liquor,,,,,block-like crystals,60.0,0.25 × 0.15 × 0.10 mm,,Zn2(OOC)4 paddlewheel SBU,"a=9.1909(13), b=26.002(3), c=20.101(3) Å, β=102.787(14)°, C2/c",,,not_reported,not_reported,,,10.1039/c2ce25906k,ok,
10.1021/acs.inorgchem.0c02297,downloaded\10.1021_acs.inorgchem.0c02297.pdf,SI downloaded\10.1021_acs.inorgchem.0c02297_SI.pdf,mof_json_store\10.1021_acs.inorgchem.0c02297\raw_output.json,mof_json_store\10.1021_acs.inorgchem.0c02297\synthesis_001.json,yes,Using ZrCl4 for the triple-mixed MOF 4 gave amorphous phases; ZrOCl2·8H2O was required to obtain a crystalline product.,[Zr6O4(OH)4(SpSp)3.8Cl4.4] (1),2020561,Cu(CH3COO)2·1H2O,,"67.6 mg, 0.29 mmol",0.29,mmol,nan,,,,,nan,,,,,"2,2′-biselenophene-5,5′-dicarboxylic acid",H2SpSp,"100 mg, 0.29 mmol",0.29,mmol,,,,,,,,,,,hydrochloric acid (aq),HCl,"12 M, 0.5 mL",,,,,,,,"N,N-dimethylformamide",DMF,12.5 mL (5.5 mL then +7 mL),12.5,,,,,90.0,363 K,24.0,24 h,Teflon-lined stainless steel autoclave (~20 mL),static,"EtOH, petroleum ether",4× each (10 mL),403 K under high vacuum (10^-6 Torr) for 24 h,130.0,24.0,yellow powder,87.0,,fcu,Zr6O4(OH)4 12-connected SBU,"cubic, Pn3̅, a=25.7020(6) Å, V=16979(1) Å3, Z=24",,,not_reported,not_reported,419.0,luminescence,10.1021/acs.inorgchem.0c02297,ok,
10.1021/acs.inorgchem.0c02297,downloaded\10.1021_acs.inorgchem.0c02297.pdf,SI downloaded\10.1021_acs.inorgchem.0c02297_SI.pdf,mof_json_store\10.1021_acs.inorgchem.0c02297\raw_output.json,mof_json_store\10.1021_acs.inorgchem.0c02297\synthesis_002.json,yes,Using ZrCl4 for the triple-mixed MOF 4 gave amorphous phases; ZrOCl2·8H2O was required to obtain a crystalline product.,[Zr6O4(OH)4(SpSp)2.6(TpTp)1.3Cl4.2] (2),2020562,Zn(CH3COO)2·2H2O,,"70.0 mg, 0.30 mmol",0.3,mmol,nan,,,,,nan,,,,,"2,2′-biselenophene-5,5′-dicarboxylic acid",H2SpSp,"52.2 mg, 0.15 mmol",0.15,mmol,"2,2′-bithiophene-5,5′-dicarboxylic acid",H2TpTp,"38.1 mg, 0.15 mmol",0.15,mmol,,,,,,hydrochloric acid (aq),HCl,"12 M, 0.5 mL",,,,,,,,"N,N-dimethylformamide",DMF,12.5 mL (5.5 mL then +7 mL),12.5,,,,,90.0,363 K,24.0,24 h,Teflon-lined stainless steel autoclave (~20 mL),static,"EtOH, petroleum ether",4× each (10 mL),403 K under high vacuum (10^-6 Torr) for 24 h,130.0,24.0,,90.0,,fcu,Zr6O4(OH)4 12-connected SBU,"cubic, Pn3̅, a=25.546(1) Å, V=16671(3) Å3, Z=24",,,not_reported,not_reported,424.0,luminescence,10.1021/acs.inorgchem.0c02297,ok,
10.1021/acs.inorgchem.0c02297,downloaded\10.1021_acs.inorgchem.0c02297.pdf,SI downloaded\10.1021_acs.inorgchem.0c02297_SI.pdf,mof_json_store\10.1021_acs.inorgchem.0c02297\raw_output.json,mof_json_store\10.1021_acs.inorgchem.0c02297\synthesis_003.json,yes,Using ZrCl4 for the triple-mixed MOF 4 gave amorphous phases; ZrOCl2·8H2O was required to obtain a crystalline product.,[Zr6O4(OH)4(SpSp)2(TzTz)1.8Cl4.4] (3),2020563,Zn(CH3COO)2·2H2O,,"70.0 mg, 0.30 mmol",0.3,mmol,Mg(CH3COO)2·4H2O,,,,,nan,,,,,"2,2′-biselenophene-5,5′-dicarboxylic acid",H2SpSp,"52.2 mg, 0.15 mmol",0.15,mmol,"2,2′-bithiazole-5,5′-dicarboxylic acid",H2TzTz,"38.4 mg, 0.15 mmol",0.15,mmol,,,,,,hydrochloric acid (aq),HCl,"12 M, 0.5 mL",,,,,,,,"N,N-dimethylformamide",DMF,12.5 mL (5.5 mL then +7 mL),12.5,,,,,90.0,363 K,24.0,24 h,Teflon-lined stainless steel autoclave (~20 mL),static,"EtOH, petroleum ether",4× each (10 mL),403 K under high vacuum (10^-6 Torr) for 24 h,130.0,24.0,,92.0,,fcu,Zr6O4(OH)4 12-connected SBU,"cubic, Pn3̅, a=25.564(1) Å, V=16511(2) Å3, Z=24",,,not_reported,not_reported,403.0,luminescence,10.1021/acs.inorgchem.0c02297,ok,
10.1021/acs.inorgchem.0c02297,downloaded\10.1021_acs.inorgchem.0c02297.pdf,SI downloaded\10.1021_acs.inorgchem.0c02297_SI.pdf,mof_json_store\10.1021_acs.inorgchem.0c02297\raw_output.json,mof_json_store\10.1021_acs.inorgchem.0c02297\synthesis_004.json,yes,Using ZrCl4 for the triple-mixed MOF 4 gave amorphous phases; ZrOCl2·8H2O was required to obtain a crystalline product.,[Zr6O4(OH)4(SpSp)1.6(TpTp)1.2(TzTz)1.4Cl3.6] (4),2020564,Zn(CH3COO)2·2H2O,ZrOCl2·8H2O,"96.7 mg, 0.30 mmol",0.3,mmol,Mn(CH3COO)2·4H2O,,,,,nan,,,,,"2,2′-biselenophene-5,5′-dicarboxylic acid",H2SpSp,"34.8 mg, 0.10 mmol",0.1,mmol,"2,2′-bithiazole-5,5′-dicarboxylic acid",H2TzTz,"25.6 mg, 0.10 mmol",0.1,mmol,"2,2′-bithiophene-5,5′-dicarboxylic acid",H2TpTp,"25.4 mg, 0.10 mmol",0.1,mmol,hydrochloric acid (aq),HCl,"12 M, 0.5 mL",,,,,,,,"N,N-dimethylformamide",DMF,12.5 mL (5.5 mL then +7 mL),12.5,,,,,90.0,363 K,24.0,24 h,Teflon-lined stainless steel autoclave (~20 mL),static,"EtOH, petroleum ether",4× each (10 mL),403 K under high vacuum (10^-6 Torr) for 24 h,130.0,24.0,,85.0,,fcu,Zr6O4(OH)4 12-connected SBU,"cubic, Pn3̅, a=25.416(2) Å, V=16417(4) Å3, Z=24",,,not_reported,not_reported,419.0,luminescence,10.1021/acs.inorgchem.0c02297,ok,
10.1039/b710209g,downloaded\10.1039_b710209g.pdf,,mof_json_store\10.1039_b710209g\raw_output.json,mof_json_store\10.1039_b710209g\synthesis_002.json,yes,other bases (NaOH or TMA) gave no crystals for 2–7,,623313,Zn(CH3COO)2·2H2O,,0.1 mmol,0.1,mmol,Ni(CH3COO)2·4H2O,,,,,nan,,,,,anthracene-9-carboxylic acid,HL1,0.05 mmol,0.05,mmol,"4,4'-bipyridine","4,4′-bipy",0.05 mmol,0.05,mmol,,,,,,"2,6-dimethylpyridine",dmpy,ca. 0.05 mL,0.05,mL,,,,,,methanol,MeOH,10 mL,10.0,water,H2O,15 mL,15.0,25,RT,720.0,ca. one month,test tube,static,,,,,,,70.0,,,,,,,yes,not_reported,,luminescence,10.1039/b710209g,ok,
10.1039/b710209g,downloaded\10.1039_b710209g.pdf,,mof_json_store\10.1039_b710209g\raw_output.json,mof_json_store\10.1039_b710209g\synthesis_003.json,yes,other bases (NaOH or TMA) gave no crystals for 2–7,,623314,Zn(CH3COO)2·2H2O,,0.1 mmol,0.1,mmol,Cu(CH3COO)2·1H2O,,,,,nan,,,,,"anthracene-9,10-dicarboxylic acid",H2L2,0.05 mmol,0.05,mmol,,,,,,,,,,,"2,6-dimethylpyridine",dmpy,ca. 0.05 mL,0.05,mL,,,,,,ethanol,EtOH,10 mL,10.0,water,H2O,15 mL,15.0,25,RT,720.0,ca. one month,test tube,static,,,,,,yellow single crystals,40.0,,dia,Zn(II) 4-connected tetrahedral nodes,,,,yes,not_reported,,luminescence,10.1039/b710209g,ok,
10.1039/b710209g,downloaded\10.1039_b710209g.pdf,,mof_json_store\10.1039_b710209g\raw_output.json,mof_json_store\10.1039_b710209g\synthesis_004.json,yes,other bases (NaOH or TMA) gave no crystals for 2–7,,623315,Cu(CH3COO)2·1H2O,,0.1 mmol,0.1,mmol,Mg(CH3COO)2·4H2O,,,,,nan,,,,,"anthracene-9,10-dicarboxylic acid",H2L2,0.05 mmol,0.05,mmol,"2,2′-bipyridine","2,2′-bipy",0.05 mmol,0.05,mmol,,,,,,"2,6-dimethylpyridine",dmpy,ca. 0.05 mL,0.05,mL,,,,,,ethanol,EtOH,10 mL,10.0,water,H2O,15 mL,15.0,25,RT,720.0,ca. one month,test tube,static,,,,,,,60.0,,,dinuclear Zn2 nodes linked by L2 into 1-D chains,,,,yes,not_reported,,luminescence,10.1039/b710209g,ok,
10.1039/b710209g,downloaded\10.1039_b710209g.pdf,,mof_json_store\10.1039_b710209g\raw_output.json,mof_json_store\10.1039_b710209g\synthesis_005.json,yes,other bases (NaOH or TMA) gave no crystals for 2–7,,623316,Cu(CH3COO)2·1H2O,,0.1 mmol,0.1,mmol,Mg(CH3COO)2·4H2O,,,,,nan,,,,,"anthracene-9,10-dicarboxylic acid",H2L2,0.05 mmol,0.05,mmol,3-(2-pyridyl)pyrazole,Hpypz,0.05 mmol,0.05,mmol,,,,,,"2,6-dimethylpyridine",dmpy,ca. 0.05 mL,0.05,mL,,,,,,ethanol,EtOH,10 mL,10.0,water,H2O,15 mL,15.0,25,RT,720.0,ca. one month,test tube,static,,,,,,,50.0,,,dinuclear Zn2 nodes linked by L2 into 1-D chains,,,,yes,not_reported,,luminescence,10.1039/b710209g,ok,
10.1021/cg901259e,downloaded\10.1021_cg901259e.pdf,SI downloaded\10.1021_cg901259e_SI.pdf,mof_json_store\10.1021_cg901259e\raw_output.json,mof_json_store\10.1021_cg901259e\synthesis_001.json,yes,Substituting Zn with Cd or replacing tma with isophthalate did not yield the target framework.,Zn[Htma][ddm],699796,Cu(CH3COO)2·1H2O,,"98.7 mg, 0.5 mmol",0.5,mmol,Mg(CH3COO)2·4H2O,,,,,nan,,,,,"benzene-1,3,5-tricarboxylic acid",H3tma,"63 mg, 0.3 mmol",0.3,mmol,"p,p'-diamino-diphenyl-methane",ddm,"89.2 mg, 0.5 mmol",0.5,mmol,,,,,,,,,,,,,,,,water,H2O,5 mL,5.0,,,,,130.0,130 °C,96.0,4 days,25 mL Parr Teflon-lined stainless steel autoclave,static,"water, absolute alcohol",,,,,brown block-like crystals,29.0,0.20 × 0.20 × 0.18 mm,dia,tetrahedral Zn(II) nodes (4-connected),"a=5.4533(3) Å, b=17.593(1) Å, c=20.542(1) Å, P212121",,,yes,not_reported,297.0,luminescence,10.1021/cg901259e,ok,
10.1021/cg901259e,downloaded\10.1021_cg901259e.pdf,SI downloaded\10.1021_cg901259e_SI.pdf,mof_json_store\10.1021_cg901259e\raw_output.json,mof_json_store\10.1021_cg901259e\synthesis_002.json,yes,Substituting Zn with Cd or replacing tma with isophthalate did not yield the target framework.,Zn[Htma][ddm],699796,Cu(CH3COO)2·1H2O,,stoichiometric ratio 1:1:1:618 (relative to H3tma:ddm:Zn(OAc)2·2H2O:H2O),,,Mg(CH3COO)2·4H2O,,,,,nan,,,,,"benzene-1,3,5-tricarboxylic acid",H3tma,stoichiometric ratio 1:1:1:618,,,"p,p'-diamino-diphenyl-methane",ddm,stoichiometric ratio 1:1:1:618,,,,,,,,,,,,,,,,,,water,H2O,stoichiometric ratio component: 618 (relative to H3tma = 1),,,,,,130.0,130 °C,96.0,4 days,25 mL Parr Teflon-lined stainless steel autoclave,static,"water, absolute alcohol",,,,,brown block-like crystals,85.0,0.20 × 0.20 × 0.18 mm,dia,tetrahedral Zn(II) nodes (4-connected),"a=5.4533(3) Å, b=17.593(1) Å, c=20.542(1) Å, P212121",,,yes,not_reported,297.0,luminescence,10.1021/cg901259e,ok,
10.1039/c9nj00900k,downloaded\10.1039_c9nj00900k.pdf,SI downloaded\10.1039_c9nj00900k_SI.pdf,mof_json_store\10.1039_c9nj00900k\raw_output.json,mof_json_store\10.1039_c9nj00900k\synthesis_001.json,no,,UiO-66 (Zr),,Mn(CH3COO)2·4H2O,,10 mmol (3.22 g),10,mmol,Co(CH3COO)2·4H2O,,,,,nan,,,,,terephthalic acid,BDC,14.5 mmol (2.4 g),14.5,mmol,,,,,,,,,,,"hydrochloric acid, 37%",,1.5 mL,1.5,mL,glacial acetic acid,,2 mL,2.0,mL,"N,N-dimethylformamide",DMF,60 mL,60.0,,,,,100.0,100 °C,2.0,2 h,glass round-bottom flask; oven,stirred 30 min before heating,"DMF, MeOH","redispersed in DMF, then MeOH 3×",dried at 100 °C,100.0,,white homogeneous gel,,,,Zr6O4(OH)4 cluster,,,,not_reported,not_reported,585.2,,10.1039/c9nj00900k,ok,
10.1039/c9nj00900k,downloaded\10.1039_c9nj00900k.pdf,SI downloaded\10.1039_c9nj00900k_SI.pdf,mof_json_store\10.1039_c9nj00900k\raw_output.json,mof_json_store\10.1039_c9nj00900k\synthesis_002.json,no,,UiO-66-NH2 (Zr),,Mn(CH3COO)2·4H2O,,10 mmol (3.22 g),10,mmol,Cu(CH3COO)2·1H2O,,,,,nan,,,,,2-amino-terephthalic acid,NH2-BDC,10 mmol (1.82 g),10.0,mmol,,,,,,,,,,,acetic acid (glacial),,150 mmol (8.6 mL),150.0,mmol,,,,,,water,H2O,36 mL,36.0,,,,,100.0,100 °C,24.0,24 h,glass round-bottom flask; oven,stirred 15–20 min before heating,"H2O, EtOH",washed with water and ethanol at 70 °C,dried overnight at 100 °C,100.0,,gel precipitate,,,,Zr6O4(OH)4 cluster,,,,not_reported,not_reported,,,10.1039/c9nj00900k,ok,
10.1039/c5dt03955j,downloaded\10.1039_c5dt03955j.pdf,SI downloaded\10.1039_c5dt03955j_SI.pdf,mof_json_store\10.1039_c5dt03955j\raw_output.json,mof_json_store\10.1039_c5dt03955j\synthesis_004.json,yes,CPO-27(Mg) failed to crystallise in the two-step water-based room temperature method.,CPO-27(Zn),,Zn(NO3)2·6H2O,,1.14 g (5.2 × 10−3 mol) in 15 mL H2O,3000,mmol,nan,,,,,nan,,,,,"sodium 2,5-dihydroxyterephthalate dihydrate",dhtp,0.48 g (1.72 × 10−3 mol) in 15 mL H2O,1.72,mmol,,,,,,,,,,,,,,,,,,,,,water,H2O,15 mL (linker solution) + 15 mL (metal solution),,,,,,303.0,303 K,4.0,4 hours (typical),,stirred,water,,Activated at 423 K (150 °C) under vacuum for 8–12 h (for gas adsorption measurements),150.0,,,,,,,,,,,,,NO_delivery,10.1039/c5dt03955j,ok,
10.1039/c5dt03955j,downloaded\10.1039_c5dt03955j.pdf,SI downloaded\10.1039_c5dt03955j_SI.pdf,mof_json_store\10.1039_c5dt03955j\raw_output.json,mof_json_store\10.1039_c5dt03955j\synthesis_005.json,yes,CPO-27(Mg) failed to crystallise in the two-step water-based room temperature method.,CPO-27(Ni),,Zn(NO3)2·6H2O,,1.29 g (5.2 × 10−3 mol) in 15 mL H2O,3000,mmol,nan,,,,,nan,,,,,"sodium 2,5-dihydroxyterephthalate dihydrate",dhtp,0.48 g (1.72 × 10−3 mol) in 15 mL H2O,1.72,mmol,,,,,,,,,,,,,,,,,,,,,water,H2O,15 mL (linker solution) + 15 mL (metal solution),,,,,,323.0,323 K,4.0,4 hours (typical),,stirred,water,,Activated at 423 K (150 °C) under vacuum for 8–12 h (for gas adsorption measurements),150.0,,,,,,,,,,,,,NO_delivery,10.1039/c5dt03955j,ok,
10.1039/c5dt03955j,downloaded\10.1039_c5dt03955j.pdf,SI downloaded\10.1039_c5dt03955j_SI.pdf,mof_json_store\10.1039_c5dt03955j\raw_output.json,mof_json_store\10.1039_c5dt03955j\synthesis_008.json,yes,CPO-27(Mg) failed to crystallise in the two-step water-based room temperature method.,CPO-27(Zn),,Zn(NO3)2·6H2O,,1.14 g (5.2 × 10−3 mol) in 15 mL H2O,3000,mmol,nan,,,,,nan,,,,,"2,5-dihydroxyterephthalic acid",dhtp,"0.34 g (1.72 × 10−3 mol) dissolved in NaOH (0.46 M, 15 mL)",1.72,mmol,,,,,,,,,,,sodium hydroxide (aqueous),NaOH,"0.46 M, 15 mL",,,,,,,,water,H2O,15 mL (metal solution),15.0,,,,,25,room temperature,6.0,6 hours (typical),,stirred,water,,Activated at 423 K (150 °C) under vacuum for 8–12 h (for gas adsorption measurements),150.0,,,,,,,,,,,,,NO_delivery,10.1039/c5dt03955j,ok,
10.1039/c5dt03955j,downloaded\10.1039_c5dt03955j.pdf,SI downloaded\10.1039_c5dt03955j_SI.pdf,mof_json_store\10.1039_c5dt03955j\raw_output.json,mof_json_store\10.1039_c5dt03955j\synthesis_009.json,yes,CPO-27(Mg) failed to crystallise in the two-step water-based room temperature method.,CPO-27(Ni),,Zn(NO3)2·6H2O,,1.29 g (5.2 × 10−3 mol) in 15 mL H2O,3000,mmol,nan,,,,,nan,,,,,"2,5-dihydroxyterephthalic acid",dhtp,"0.34 g (1.72 × 10−3 mol) dissolved in NaOH (0.46 M, 15 mL)",1.72,mmol,,,,,,,,,,,sodium hydroxide (aqueous),NaOH,"0.46 M, 15 mL",,,,,,,,water,H2O,15 mL (metal solution),15.0,,,,,25,room temperature,6.0,6 hours (typical),,stirred,water,,Activated at 423 K (150 °C) under vacuum for 8–12 h (for gas adsorption measurements),150.0,,,,,,,,,,,,,NO_delivery,10.1039/c5dt03955j,ok,
10.1021/acs.inorgchem.2c04447,downloaded\10.1021_acs.inorgchem.2c04447.pdf,SI downloaded\10.1021_acs.inorgchem.2c04447_SI.pdf,mof_json_store\10.1021_acs.inorgchem.2c04447\raw_output.json,mof_json_store\10.1021_acs.inorgchem.2c04447\synthesis_001.json,yes,"With benzoic acid modulator, further increase led to a clear solution without any solid.",NU-51,2214859,Zn(NO3)2·6H2O,,"stock A: 0.0875 mmol/mL in DMF, 0.4 mL added (0.035 mmol)",0.035,mmol,nan,,,,,nan,,,,,"1,3,5,7-adamantane tetracarboxylic acid",H4ATC,"stock B: 0.0175 mmol/mL in DMF, 0.4 mL added (0.0070 mmol)",0.007,mmol,,,,,,,,,,,formic acid,,0.2 mL,,,,,,,,"N,N-dimethylformamide",DMF,from stock solutions (0.8 mL total),0.8,water,H2O,0.1 mL,0.1,120.0,120 °C,72.0,3 days,"glass vial (1.5-dram), sealed",static,"DMF, acetone","DMF 5 mL × 3; acetone 5 mL × 3; soak in acetone overnight, then acetone × 3",120 °C under dynamic vacuum overnight,120.0,,block-shaped crystals,,,flu,"Th2(COO)8(DMF)2 dimer, 8-connected SBU",triclinic P-1,4.1,,not_reported,not_reported,,,10.1021/acs.inorgchem.2c04447,ok,
10.1021/acs.inorgchem.2c04447,downloaded\10.1021_acs.inorgchem.2c04447.pdf,SI downloaded\10.1021_acs.inorgchem.2c04447_SI.pdf,mof_json_store\10.1021_acs.inorgchem.2c04447\raw_output.json,mof_json_store\10.1021_acs.inorgchem.2c04447\synthesis_003.json,yes,"With benzoic acid modulator, further increase led to a clear solution without any solid.",NU-53,2214951,Stainless,,"stock A: 0.0875 mmol/mL in DMF, 0.4 mL added (0.035 mmol)",0.035,mmol,nan,,,,,nan,,,,,"1,3,5,7-adamantane tetracarboxylic acid",H4ATC,"stock B: 0.0175 mmol/mL in DMF, 0.4 mL added (0.0070 mmol)",0.007,mmol,,,,,,,,,,,acetic acid,,0.2 mL,,,,,,,,"N,N-dimethylformamide",DMF,from stock solutions (0.8 mL total),0.8,water,H2O,0.1 mL,0.1,120.0,120 °C,24.0,1 day,"glass vial (1.5-dram), sealed",static,"DMF, acetone","DMF 5 mL × 3; acetone 5 mL × 3; soak in acetone overnight, then acetone × 3",120 °C under dynamic vacuum overnight,120.0,,octahedral crystals,,,dia,8-coordinated monomeric Th center,cubic F-43m,3.5,,not_reported,not_reported,,,10.1021/acs.inorgchem.2c04447,ok,
10.1021/acs.inorgchem.2c04447,downloaded\10.1021_acs.inorgchem.2c04447.pdf,SI downloaded\10.1021_acs.inorgchem.2c04447_SI.pdf,mof_json_store\10.1021_acs.inorgchem.2c04447\raw_output.json,mof_json_store\10.1021_acs.inorgchem.2c04447\synthesis_004.json,yes,"With benzoic acid modulator, further increase led to a clear solution without any solid.",NU-53,2214951,Stainless,,"stock A: 0.0875 mmol/mL in DMF, 0.4 mL added (0.035 mmol)",0.035,mmol,nan,,,,,nan,,,,,"1,3,5,7-adamantane tetracarboxylic acid",H4ATC,"stock B: 0.0175 mmol/mL in DMF, 0.4 mL added (0.0070 mmol)",0.007,mmol,,,,,,,,,,,trifluoroacetic acid,TFA,0.125 mL,,,,,,,,"N,N-dimethylformamide",DMF,from stock solutions (0.8 mL total),0.8,water,H2O,0.1 mL,0.1,120.0,120 °C,24.0,1 day,"glass vial (1.5-dram), sealed",static,"DMF, acetone","DMF 5 mL × 3; acetone 5 mL × 3; soak in acetone overnight, then acetone × 3",120 °C under dynamic vacuum overnight,120.0,,octahedral crystals,,,dia,8-coordinated monomeric Th center,cubic F-43m,3.5,,not_reported,not_reported,,,10.1021/acs.inorgchem.2c04447,ok,
10.1021/acs.inorgchem.2c04447,downloaded\10.1021_acs.inorgchem.2c04447.pdf,SI downloaded\10.1021_acs.inorgchem.2c04447_SI.pdf,mof_json_store\10.1021_acs.inorgchem.2c04447\raw_output.json,mof_json_store\10.1021_acs.inorgchem.2c04447\synthesis_005.json,yes,"With benzoic acid modulator, further increase led to a clear solution without any solid.",NU-53,2214951,Stainless,,"stock A: 0.0875 mmol/mL in DMF, 0.4 mL added (0.035 mmol)",0.035,mmol,nan,,,,,nan,,,,,"1,3,5,7-adamantane tetracarboxylic acid",H4ATC,"stock B: 0.0175 mmol/mL in DMF, 0.4 mL added (0.0070 mmol)",0.007,mmol,,,,,,,,,,,benzoic acid,BA,"solution C: 0.50 g/mL in DMF (4.1 mmol/mL), 0.9 mL added (3.69 mmol)",3.69,mmol,,,,,,"N,N-dimethylformamide",DMF,from stock solutions and BA solution (1.7 mL total),1.7,water,H2O,0.1 mL,0.1,120.0,120 °C,48.0,2 days,"glass vial (1.5-dram), sealed",static,"DMF, acetone","DMF 5 mL × 3; acetone 5 mL × 3; soak in acetone overnight, then acetone × 3",120 °C under dynamic vacuum overnight,120.0,,octahedral crystals,,,dia,8-coordinated monomeric Th center,cubic F-43m,3.5,,not_reported,not_reported,,,10.1021/acs.inorgchem.2c04447,ok,
10.1021/acs.inorgchem.2c04447,downloaded\10.1021_acs.inorgchem.2c04447.pdf,SI downloaded\10.1021_acs.inorgchem.2c04447_SI.pdf,mof_json_store\10.1021_acs.inorgchem.2c04447\raw_output.json,mof_json_store\10.1021_acs.inorgchem.2c04447\synthesis_006.json,yes,"With benzoic acid modulator, further increase led to a clear solution without any solid.",NU-54,2214860,Stainless,,"stock A: 0.0875 mmol/mL in DMF, 0.4 mL added (0.035 mmol)",0.035,mmol,nan,,,,,nan,,,,,"1,3,5,7-adamantane tetracarboxylic acid",H4ATC,"stock B: 0.0175 mmol/mL in DMF, 0.4 mL added (0.0070 mmol)",0.007,mmol,,,,,,,,,,,acetic acid,,0.45 mL,,,,,,,,"N,N-dimethylformamide",DMF,from stock solutions (0.8 mL total),0.8,water,H2O,0.1 mL,0.1,120.0,120 °C,72.0,3 days,"glass vial (1.5-dram), sealed",static,"DMF, acetone","DMF 5 mL × 3; acetone 5 mL × 3; soak in acetone overnight, then acetone × 3",120 °C under dynamic vacuum overnight,120.0,,rod-shaped crystals,,,,1D ThO10 chains; 10-coordinated Th,monoclinic I2/a,,,not_reported,not_reported,,,10.1021/acs.inorgchem.2c04447,ok,
10.1021/acs.inorgchem.2c04447,downloaded\10.1021_acs.inorgchem.2c04447.pdf,SI downloaded\10.1021_acs.inorgchem.2c04447_SI.pdf,mof_json_store\10.1021_acs.inorgchem.2c04447\raw_output.json,mof_json_store\10.1021_acs.inorgchem.2c04447\synthesis_007.json,yes,"With benzoic acid modulator, further increase led to a clear solution without any solid.",NU-55,2214861,FeCl3·6H2O,,"stock A: 0.0875 mmol/mL in DMF, 0.4 mL added (0.035 mmol)",0.035,mmol,nan,,,,,nan,,,,,"1,3,5,7-adamantane tetracarboxylic acid",H4ATC,"stock B: 0.0175 mmol/mL in DMF, 0.4 mL added (0.0070 mmol)",0.007,mmol,,,,,,,,,,,trifluoroacetic acid,TFA,0.175 mL,,,,,,,,"N,N-dimethylformamide",DMF,from stock solutions (0.8 mL total),0.8,water,H2O,0.1 mL,0.1,120.0,120 °C,72.0,3 days,"glass vial (1.5-dram), sealed",static,"DMF, acetone","DMF 5 mL × 3; acetone 5 mL × 3; soak in acetone overnight, then acetone × 3",120 °C under dynamic vacuum overnight,120.0,,block crystals,,,flu,"Th2(COO)10(DMF)2(H2O)2 dimer, 8-connected SBU",triclinic P-1,4.0,,not_reported,not_reported,,,10.1021/acs.inorgchem.2c04447,ok,
