Repository: zzhenglab/MOFinder

# MOFinder

MOFinder extracts MOF synthesis information from the literature, reconstructs evidence-supported negative reaction records, and prepares datasets for synthesis-outcome prediction.
[Web application](https://mofinder.chemistry.wustl.edu/) | [Demos](Demo/README.md) | [Source code](docs/source_to_code.md) | [Workflow guide](docs/workflow.md) | [Model evaluation](docs/evaluation.md)

## Quick start

The workflow runs through Python commands. Python 3.10 or newer is required. Clone the repository and initialize its related applications:

```bash
git clone --recurse-submodules https://github.com/zzhenglab/MOFinder.git
cd MOFinder
```

Start with the two offline demonstrations:

```bash

File: mof_extraction_1_2.csv (part 286 of 305)
doi,main_pdf,si_pdf,raw_output,parsed_json,article_trial_or_failure,article_trial_or_failure_notes,mof_name,crystal_code,metal_1,metal_1_abbr,metal_1_amount_text,metal_1_amount_value,metal_1_amount_unit,metal_2,metal_2_abbr,metal_2_amount_text,metal_2_amount_value,metal_2_amount_unit,metal_3,metal_3_abbr,metal_3_amount_text,metal_3_amount_value,metal_3_amount_unit,linker_1,linker_1_abbr,linker_1_amount_text,linker_1_amount_value,linker_1_amount_unit,linker_2,linker_2_abbr,linker_2_amount_text,linker_2_amount_value,linker_2_amount_unit,linker_3,linker_3_abbr,linker_3_amount_text,linker_3_amount_value,linker_3_amount_unit,modulator_1,modulator_1_abbr,modulator_1_amount_text,modulator_1_amount_value,modulator_1_amount_unit,modulator_2,modulator_2_abbr,modulator_2_amount_text,modulator_2_amount_value,modulator_2_amount_unit,solvent_main,solvent_main_abbr,solvent_main_amount_text,solvent_main_ml,solvent_secondary,solvent_secondary_abbr,solvent_secondary_amount_text,solvent_secondary_ml,temperature_c,temperature_c_text,time_h,time_text,vessel_type,stirring,washing_solvent,washing_cycles,activation_text,activation_temp_c,activation_time_h,crystal_morphology,yield_percent,crystal_size,topology_code,metal_cluster_connectivity,unit_cell_short,pore_diameter_A,BET_surface_area_m2g,air_stable,water_stable,tga_decomposition_temp_c,applications,reference,status,error
10.1021/cg700822y,downloaded\10.1021_cg700822y.pdf,SI downloaded\10.1021_cg700822y_SI.pdf,mof_json_store\10.1021_cg700822y\raw_output.json,mof_json_store\10.1021_cg700822y\synthesis_001.json,no,,,,Cd(CH3COO)2·2H2O,,"0.15 g, 0.38 mmol",0.38,mmol,nan,,,,,nan,,,,,tris-{2-(4-carboxyphenoxy)ethyl}amine,ptaH3,"0.13 g, 0.25 mmol",0.25,mmol,,,,,,,,,,,pyridine,,2 mL,2.0,mL,,,,,,tetrahydrofuran,THF,10 mL,10.0,water,H2O,aqueous metal salt solution (volume not stated),,25,RT,,stirred 2 h at RT; crystals after 48 h slow evaporation at RT,,stirred,,,,,,colorless rectangular crystals,80.0,,,,"triclinic, P-1; a=10.900(5) Å, b=12.738(5) Å, c=12.821(5) Å, alpha=104.64(5)°, beta=114.11(5)°, gamma=94.67(5)°",,8.0,yes,not_reported,250.0,CO2_capture,10.1021/cg700822y,ok,
10.1021/cg700822y,downloaded\10.1021_cg700822y.pdf,SI downloaded\10.1021_cg700822y_SI.pdf,mof_json_store\10.1021_cg700822y\raw_output.json,mof_json_store\10.1021_cg700822y\synthesis_002.json,no,,,,Mn(CH3COO)2·4H2O,,0.38 mmol,0.38,mmol,nan,,,,,nan,,,,,tris-{2-(4-carboxyphenoxy)ethyl}amine,ptaH3,0.25 mmol,0.25,mmol,,,,,,,,,,,,,,,,,,,,,water,H2O,5 mL,5.0,,,,,180.0,"180 °C (hydrothermal, autogenous pressure)",72.0,72 h,,,,,,,,,60.0,,,,"triclinic, P-1; a=10.900(5) Å, b=12.738(5) Å, c=12.821(5) Å, alpha=104.64(5)°, beta=114.11(5)°, gamma=94.67(5)°",,8.0,yes,not_reported,250.0,CO2_capture,10.1021/cg700822y,ok,
10.1021/cg700822y,downloaded\10.1021_cg700822y.pdf,SI downloaded\10.1021_cg700822y_SI.pdf,mof_json_store\10.1021_cg700822y\raw_output.json,mof_json_store\10.1021_cg700822y\synthesis_004.json,no,,,,CuSO4·5H2O,,0.38 mmol,0.38,mmol,nan,,,,,nan,,,,,tris-{2-(4-carboxyphenoxy)ethyl}amine,ptaH3,0.25 mmol,0.25,mmol,,,,,,,,,,,,,,,,,,,,,water,H2O,5 mL,5.0,,,,,180.0,"180 °C (hydrothermal, autogenous pressure)",72.0,72 h,,,,,,,,,60.0,,,,"triclinic, P-1; a=11.329(5) Å, b=12.372(5) Å, c=13.340(4) Å, alpha=110.228(5)°, beta=94.941(4)°, gamma=103.332(5)°",,,yes,not_reported,270.0,,10.1021/cg700822y,ok,
10.1002/adma.202308427,downloaded\10.1002_adma.202308427.pdf,SI downloaded\10.1002_adma.202308427_SI.pdf,mof_json_store\10.1002_adma.202308427\raw_output.json,mof_json_store\10.1002_adma.202308427\synthesis_001.json,no,,Zr-ODB-hz (hcp),,Zn(CH3COO)2·2H2O,,64 mg,0.314499,mmol,nan,,,,,nan,,,,,"4,4′-oxalyldibenzoic acid",ODB,60 mg,60.0,mg,,,,,,,,,,,hydrazine hydrate (NH2–NH2),,0.096 mL,0.096,mL,formic acid,,0.25 mL,0.25,mL,"N,N-dimethylformamide",DMF,2 mL,2.0,water,H2O,0.035 mL,0.035,120.0,120 °C,24.0,24 h,20 mL sealed vial,,"DMF, acetone",DMF 5×5 mL; acetone 3×5 mL,,,,disk-shaped nanosheets,,,,Zr12 18-connected SBU (hcp),,,582.0,not_reported,not_reported,420.0,,10.1002/adma.202308427,ok,
10.1002/adma.202308427,downloaded\10.1002_adma.202308427.pdf,SI downloaded\10.1002_adma.202308427_SI.pdf,mof_json_store\10.1002_adma.202308427\raw_output.json,mof_json_store\10.1002_adma.202308427\synthesis_003.json,no,,Zr-ODB-hz (fcu) nano-octahedron,,Zn(CH3COO)2·2H2O,,40 mg,0.196562,mmol,nan,,,,,nan,,,,,"4,4′-oxalyldibenzoic acid",ODB,30 mg,30.0,mg,,,,,,,,,,,hydrazine hydrate (NH2–NH2),,0.020 mL,0.02,mL,acetic acid,,0.2 mL,0.2,mL,"N,N-dimethylformamide",DMF,4 mL,4.0,,,,,100.0,100 °C,24.0,24 h,20 mL sealed vial,,"DMF, acetone",DMF 5×5 mL; acetone 3×5 mL,,,,nano-octahedron,,,,Zr6O4(OH)4 12-connected SBU (fcu),,,,not_reported,not_reported,,,10.1002/adma.202308427,ok,
10.1002/adma.202308427,downloaded\10.1002_adma.202308427.pdf,SI downloaded\10.1002_adma.202308427_SI.pdf,mof_json_store\10.1002_adma.202308427\raw_output.json,mof_json_store\10.1002_adma.202308427\synthesis_005.json,no,,Zr-ODB-ha (hcp) nanosheets,,Zn(CH3COO)2·2H2O,,90 mg,0.442265,mmol,nan,,,,,nan,,,,,"4,4′-oxalyldibenzoic acid",ODB,71 mg,71.0,mg,,,,,,,,,,,hydroxylamine (NH2–OH),,0.17 mL,0.17,mL,formic acid,,0.25 mL,0.25,mL,"N,N-dimethylformamide",DMF,2 mL,2.0,water,H2O,0.035 mL,0.035,120.0,120 °C,24.0,24 h,20 mL sealed vial,,"DMF, acetone",DMF 5×5 mL; acetone 3×5 mL,,,,nanosheets,,,,hcp phase (Zr-based),,,,not_reported,not_reported,,,10.1002/adma.202308427,ok,
10.1002/adma.202308427,downloaded\10.1002_adma.202308427.pdf,SI downloaded\10.1002_adma.202308427_SI.pdf,mof_json_store\10.1002_adma.202308427\raw_output.json,mof_json_store\10.1002_adma.202308427\synthesis_006.json,no,,Zr-ODB-ha (fcu) nano-octahedron,,Zn(CH3COO)2·2H2O,,40 mg,0.196562,mmol,nan,,,,,nan,,,,,"4,4′-oxalyldibenzoic acid",ODB,30 mg,30.0,mg,,,,,,,,,,,hydroxylamine (NH2–OH),,0.020 mL,0.02,mL,trifluoroacetic acid (TFA),TFA,0.1 mL,0.1,mL,"N,N-dimethylformamide",DMF,5 mL,5.0,,,,,80.0,80 °C,120.0,5 days,20 mL sealed vial,,"DMF, acetone",DMF 5×5 mL; acetone 3×5 mL,,,,nano-octahedron,,,,Zr6O4(OH)4 12-connected SBU (fcu),,,,not_reported,not_reported,,,10.1002/adma.202308427,ok,
10.1002/adma.202308427,downloaded\10.1002_adma.202308427.pdf,SI downloaded\10.1002_adma.202308427_SI.pdf,mof_json_store\10.1002_adma.202308427\raw_output.json,mof_json_store\10.1002_adma.202308427\synthesis_007.json,no,,Hf-ODB-hz (hcp) nanosheets,,Zn(CH3COO)2·2H2O,,64 mg,0.314499,mmol,nan,,,,,nan,,,,,"4,4′-oxalyldibenzoic acid",ODB,60 mg,60.0,mg,,,,,,,,,,,hydrazine hydrate (NH2–NH2),,0.096 mL,0.096,mL,formic acid,,0.25 mL,0.25,mL,"N,N-dimethylformamide",DMF,2 mL,2.0,water,H2O,0.035 mL,0.035,120.0,120 °C,24.0,24 h,20 mL sealed vial,,"DMF, acetone",DMF 5×5 mL; acetone 3×5 mL,,,,disk-shaped nanosheets,,,,hcp phase (Hf-based),,,,not_reported,not_reported,,,10.1002/adma.202308427,ok,
10.1039/c8cc07709f,downloaded\10.1039_c8cc07709f.pdf,SI downloaded\10.1039_c8cc07709f_SI.pdf,mof_json_store\10.1039_c8cc07709f\raw_output.json,mof_json_store\10.1039_c8cc07709f\synthesis_001.json,yes,"At 220 °C without water and Zr:BDC = 1:1, the product was amorphous.",UiO-66,,Zn(CH3COO)2·2H2O,,1 (molar ratio),,,nan,,,,,nan,,,,,terephthalic acid,BDC,1 (molar ratio),,,,,,,,,,,,,water,H2O,3 (molar ratio),,,,,,,,"N,N-dimethylformamide",DMF,300 (molar ratio),,,,,,120.0,120 °C,24.0,24 h,glass flask,,"DMF, MeOH",DMF 2×; MeOH 1×,150 °C in air,150.0,,square bipyramids,,100–150 nm,fcu,Zr6O4(OH)4 12-connected SBU,,,1155.0,,,,,10.1039/c8cc07709f,ok,
10.1039/c8cc07709f,downloaded\10.1039_c8cc07709f.pdf,SI downloaded\10.1039_c8cc07709f_SI.pdf,mof_json_store\10.1039_c8cc07709f\raw_output.json,mof_json_store\10.1039_c8cc07709f\synthesis_002.json,yes,"At 220 °C without water and Zr:BDC = 1:1, the product was amorphous.",UiO-66,,Zn(CH3COO)2·2H2O,,1 (molar ratio),,,nan,,,,,nan,,,,,terephthalic acid,BDC,1 (molar ratio),,,,,,,,,,,,,,,,,,,,,,,"N,N-dimethylformamide",DMF,300 (molar ratio),,,,,,120.0,120 °C,24.0,24 h,glass flask,,"DMF, MeOH",DMF 2×; MeOH 1×,150 °C in air,150.0,,,,,fcu,Zr6O4(OH)4 12-connected SBU,,,954.0,,,,,10.1039/c8cc07709f,ok,
10.1039/c8cc07709f,downloaded\10.1039_c8cc07709f.pdf,SI downloaded\10.1039_c8cc07709f_SI.pdf,mof_json_store\10.1039_c8cc07709f\raw_output.json,mof_json_store\10.1039_c8cc07709f\synthesis_003.json,yes,"At 220 °C without water and Zr:BDC = 1:1, the product was amorphous.",UiO-66,,Zn(CH3COO)2·2H2O,,1 (molar ratio),,,nan,,,,,nan,,,,,terephthalic acid,BDC,2 (molar ratio),,,,,,,,,,,,,water,H2O,3 (molar ratio),,,,,,,,"N,N-dimethylformamide",DMF,300 (molar ratio),,,,,,120.0,120 °C,24.0,24 h,glass flask,,"DMF, MeOH",DMF 2×; MeOH 1×,150 °C in air,150.0,,square bipyramids,,100–150 nm,fcu,Zr6O4(OH)4 12-connected SBU,,,1058.0,,,,,10.1039/c8cc07709f,ok,
10.1039/c8cc07709f,downloaded\10.1039_c8cc07709f.pdf,SI downloaded\10.1039_c8cc07709f_SI.pdf,mof_json_store\10.1039_c8cc07709f\raw_output.json,mof_json_store\10.1039_c8cc07709f\synthesis_004.json,yes,"At 220 °C without water and Zr:BDC = 1:1, the product was amorphous.",UiO-66,,Zn(CH3COO)2·2H2O,,1 (molar ratio),,,nan,,,,,nan,,,,,terephthalic acid,BDC,2 (molar ratio),,,,,,,,,,,,,,,,,,,,,,,"N,N-dimethylformamide",DMF,300 (molar ratio),,,,,,120.0,120 °C,24.0,24 h,glass flask,,"DMF, MeOH",DMF 2×; MeOH 1×,150 °C in air,150.0,,ill-defined shapes,,,fcu,Zr6O4(OH)4 12-connected SBU,,,1017.0,,,,,10.1039/c8cc07709f,ok,
10.1039/c8cc07709f,downloaded\10.1039_c8cc07709f.pdf,SI downloaded\10.1039_c8cc07709f_SI.pdf,mof_json_store\10.1039_c8cc07709f\raw_output.json,mof_json_store\10.1039_c8cc07709f\synthesis_005.json,yes,"At 220 °C without water and Zr:BDC = 1:1, the product was amorphous.",UiO-66,,Zn(CH3COO)2·2H2O,,1 (molar ratio),,,nan,,,,,nan,,,,,terephthalic acid,BDC,1 (molar ratio),,,,,,,,,,,,,water,H2O,3 (molar ratio),,,,,,,,"N,N-dimethylformamide",DMF,300 (molar ratio),,,,,,220.0,220 °C,,,Teflon-lined autoclave,,"DMF, MeOH",DMF 2×; MeOH 1×,150 °C in air,150.0,,,,,fcu,Zr6O4(OH)4 12-connected SBU,,,630.0,,,,,10.1039/c8cc07709f,ok,
10.1039/c8cc07709f,downloaded\10.1039_c8cc07709f.pdf,SI downloaded\10.1039_c8cc07709f_SI.pdf,mof_json_store\10.1039_c8cc07709f\raw_output.json,mof_json_store\10.1039_c8cc07709f\synthesis_006.json,yes,"At 220 °C without water and Zr:BDC = 1:1, the product was amorphous.",UiO-66,,Cd(NO3)2·4H2O,,1 (molar ratio),,,nan,,,,,nan,,,,,terephthalic acid,BDC,2 (molar ratio),,,,,,,,,,,,,water,H2O,3 (molar ratio),,,,,,,,"N,N-dimethylformamide",DMF,300 (molar ratio),,,,,,220.0,220 °C,,,Teflon-lined autoclave,,"DMF, MeOH",DMF 2×; MeOH 1×,150 °C in air,150.0,,square bipyramids,,100–150 nm,fcu,Zr6O4(OH)4 12-connected SBU,,,718.0,,,,,10.1039/c8cc07709f,ok,
10.1039/c8cc07709f,downloaded\10.1039_c8cc07709f.pdf,SI downloaded\10.1039_c8cc07709f_SI.pdf,mof_json_store\10.1039_c8cc07709f\raw_output.json,mof_json_store\10.1039_c8cc07709f\synthesis_008.json,yes,"At 220 °C without water and Zr:BDC = 1:1, the product was amorphous.",MIL-140A,,Li(ClO4)·3H2O,,1 (molar ratio),,,nan,,,,,nan,,,,,terephthalic acid,BDC,2 (molar ratio),,,,,,,,,,,,,monoclinic ZrO2 nanoparticles (M-ZrO2),,small amount,,,,,,,,"N,N-dimethylformamide",DMF,300 (molar ratio),,,,,,220.0,220 °C,,,Teflon-lined autoclave,,"DMF, MeOH",DMF 2×; MeOH 1×,150 °C in air,150.0,,,,,,ZrO oxo-bridged chains (rod SBU),,,,,,,,10.1039/c8cc07709f,ok,
10.1039/c8cc07709f,downloaded\10.1039_c8cc07709f.pdf,SI downloaded\10.1039_c8cc07709f_SI.pdf,mof_json_store\10.1039_c8cc07709f\raw_output.json,mof_json_store\10.1039_c8cc07709f\synthesis_009.json,yes,"At 220 °C without water and Zr:BDC = 1:1, the product was amorphous.",UiO-66,,K(OH),,1 (molar ratio),,,nan,,,,,nan,,,,,terephthalic acid,BDC,2 (molar ratio),,,,,,,,,,,,,tetragonal ZrO2 nanoparticles (T-ZrO2),,small amount,,,,,,,,"N,N-dimethylformamide",DMF,300 (molar ratio),,,,,,220.0,220 °C,,,Teflon-lined autoclave,,"DMF, MeOH",DMF 2×; MeOH 1×,150 °C in air,150.0,,,,,fcu,Zr6O4(OH)4 12-connected SBU,,,,,,,,10.1039/c8cc07709f,ok,
10.1039/d2ce00722c,downloaded\10.1039_d2ce00722c.pdf,SI downloaded\10.1039_d2ce00722c_SI.pdf,mof_json_store\10.1039_d2ce00722c\raw_output.json,mof_json_store\10.1039_d2ce00722c\synthesis_001.json,yes,Attempted several hydrothermal reactions; five were fruitful and reproducible.,,2125521,K(OH),ZnCl2,"27.3 mg, 0.2 mmol",0.2,mmol,nan,,,,,nan,,,,,"3-(2,5-dicarboxyphenoxy)phthalic acid",H4dpa,"69.2 mg, 0.2 mmol",0.2,mmol,"2,2′-bipyridine",bipy,"31.2 mg, 0.2 mmol",0.2,mmol,,,,,,sodium hydroxide,NaOH,"16.0 mg, 0.4 mmol",0.4,mmol,,,,,,water,H2O,10 mL,10.0,,,,,160.0,160 °C,72.0,3 days,Teflon-lined stainless steel autoclave (25 mL),"stirred 15 min, then static",water (distilled),"washed, then dried",dried in air,,,colourless block-shaped crystals,55.0,,,,"Monoclinic, P21/c; a=16.2368(6) Å, b=21.9026(9) Å, c=14.2576(6) Å; α=90°, β=90.123(4)°, γ=90°",,,not_reported,not_reported,173.0,Knoevenagel catalysis;luminescence,10.1039/d2ce00722c,ok,
10.1039/d2ce00722c,downloaded\10.1039_d2ce00722c.pdf,SI downloaded\10.1039_d2ce00722c_SI.pdf,mof_json_store\10.1039_d2ce00722c\raw_output.json,mof_json_store\10.1039_d2ce00722c\synthesis_002.json,yes,Attempted several hydrothermal reactions; five were fruitful and reproducible.,,2125522,K(OH),ZnCl2,"27.3 mg, 0.2 mmol",0.2,mmol,nan,,,,,nan,,,,,"3-(2,5-dicarboxyphenoxy)phthalic acid",H4dpa,"34.6 mg, 0.1 mmol",0.1,mmol,"2,2′-bipyridine",bipy,"31.2 mg, 0.2 mmol",0.2,mmol,,,,,,sodium hydroxide,NaOH,"16.0 mg, 0.4 mmol",0.4,mmol,,,,,,water,H2O,10 mL,10.0,,,,,160.0,160 °C,72.0,3 days,Teflon-lined stainless steel autoclave (25 mL),"stirred 15 min, then static",water (distilled),"washed, then dried",dried in air,,,colourless block-shaped crystals,53.0,,,,"Monoclinic, P21/n; a=11.2220(6) Å, b=24.6834(15) Å, c=13.1944(9) Å; α=90°, β=108.141(7)°, γ=90°",,,not_reported,not_reported,281.0,Knoevenagel catalysis;luminescence,10.1039/d2ce00722c,ok,
10.1039/d2ce00722c,downloaded\10.1039_d2ce00722c.pdf,SI downloaded\10.1039_d2ce00722c_SI.pdf,mof_json_store\10.1039_d2ce00722c\raw_output.json,mof_json_store\10.1039_d2ce00722c\synthesis_003.json,yes,Attempted several hydrothermal reactions; five were fruitful and reproducible.,,2125523,K(OH),ZnCl2,"27.3 mg, 0.2 mmol",0.2,mmol,nan,,,,,nan,,,,,"3-(2,5-dicarboxyphenoxy)phthalic acid",H4dpa,"34.6 mg, 0.1 mmol",0.1,mmol,bis(4-pyridyl)amine,bpa,"34.2 mg, 0.2 mmol",0.2,mmol,,,,,,sodium hydroxide,NaOH,"16.0 mg, 0.4 mmol",0.4,mmol,,,,,,water,H2O,10 mL,10.0,,,,,160.0,160 °C,72.0,3 days,Teflon-lined stainless steel autoclave (25 mL),"stirred 15 min, then static",water (distilled),"washed, then dried",dried in air,,,colourless block-shaped crystals,50.0,,,,"Triclinic, P-1; a=8.1811(3) Å, b=14.8958(8) Å, c=15.0957(8) Å; α=117.148(5)°, β=99.183(4)°, γ=90.486(4)°",,,not_reported,not_reported,401.0,Knoevenagel catalysis;luminescence,10.1039/d2ce00722c,ok,
10.1039/d2ce00722c,downloaded\10.1039_d2ce00722c.pdf,SI downloaded\10.1039_d2ce00722c_SI.pdf,mof_json_store\10.1039_d2ce00722c\raw_output.json,mof_json_store\10.1039_d2ce00722c\synthesis_004.json,yes,Attempted several hydrothermal reactions; five were fruitful and reproducible.,,2125524,K(OH),ZnCl2,"27.3 mg, 0.2 mmol",0.2,mmol,nan,,,,,nan,,,,,"5-(2,5-dicarboxyphenoxy)isophthalic acid",H4dia,"34.6 mg, 0.10 mmol",0.1,mmol,"2,2′-bipyridine",bipy,"31.2 mg, 0.20 mmol",0.2,mmol,,,,,,sodium hydroxide,NaOH,"16.0 mg, 0.40 mmol",0.4,mmol,,,,,,water,H2O,10 mL,10.0,,,,,160.0,160 °C,72.0,3 days,Teflon-lined stainless steel autoclave (25 mL),"stirred 15 min, then static",water (distilled),"washed, then dried",dried in air,,,colourless block-shaped crystals,45.0,,,,"Triclinic, P-1; a=10.8238(7) Å, b=12.9013(7) Å, c=13.2592(7) Å; α=63.377(5)°, β=85.794(5)°, γ=78.292(5)°",,,not_reported,not_reported,354.0,Knoevenagel catalysis;luminescence,10.1039/d2ce00722c,ok,
10.1039/d2ce00722c,downloaded\10.1039_d2ce00722c.pdf,SI downloaded\10.1039_d2ce00722c_SI.pdf,mof_json_store\10.1039_d2ce00722c\raw_output.json,mof_json_store\10.1039_d2ce00722c\synthesis_005.json,yes,Attempted several hydrothermal reactions; five were fruitful and reproducible.,,2125525,K(OH),ZnCl2,"27.3 mg, 0.2 mmol",0.2,mmol,nan,,,,,nan,,,,,"5-(2,5-dicarboxyphenoxy)isophthalic acid",H4dia,"34.6 mg, 0.10 mmol",0.1,mmol,pyridine,py,"0.5 mL, 6.05 mmol",6.05,mmol,,,,,,,,,,,,,,,,water,H2O,10 mL,10.0,,,,,160.0,160 °C,72.0,3 days,Teflon-lined stainless steel autoclave (25 mL),"stirred 15 min, then static",water (distilled),"washed, then dried",dried in air,,,colourless block-shaped crystals,52.0,,,,"Monoclinic, P21/c; a=13.9820(8) Å, b=8.5001(5) Å, c=20.1799(18) Å; α=90°, β=92.702(7)°, γ=90°",,,not_reported,not_reported,333.0,Knoevenagel catalysis;luminescence,10.1039/d2ce00722c,ok,
10.1039/c5sc00614g,downloaded\10.1039_c5sc00614g.pdf,SI downloaded\10.1039_c5sc00614g_SI.pdf,mof_json_store\10.1039_c5sc00614g\raw_output.json,mof_json_store\10.1039_c5sc00614g\synthesis_001.json,no,,Y-ftw-MOF-1,,K(OH),,0.5 mL of 0.068 M in DMF (0.034 mmol),0.034,mmol,nan,,,,,nan,,,,,"1,2,4,5-tetrakis[(4-carboxy)phenoxymethyl]benzene",TetPOMB,"11.5 mg, 0.017 mmol",0.017,mmol,,,,,,,,,,,2-fluorobenzoic acid,2-FBA,0.5 mL of 1 M in DMF (0.5 mmol),0.5,mmol,,,,,,"N,N-dimethylformamide",DMF,1.0 mL,1.0,,,,,115.0,115 °C,48.0,2 days,23 mL glass scintillation vial,static,,,,,,colorless cubic block shaped crystals,,,ftw,RE6(μ3-OH)8(O2C–)12 12-connected SBU,"a=19.3042(5) Å, cubic Pm-3m",,,not_reported,not_reported,,,10.1039/c5sc00614g,ok,
10.1039/c5sc00614g,downloaded\10.1039_c5sc00614g.pdf,SI downloaded\10.1039_c5sc00614g_SI.pdf,mof_json_store\10.1039_c5sc00614g\raw_output.json,mof_json_store\10.1039_c5sc00614g\synthesis_002.json,no,,Yb-ftw-MOF-1,,K(OH),,0.5 mL of 0.068 M in DMF (0.034 mmol),0.034,mmol,nan,,,,,nan,,,,,"1,2,4,5-tetrakis[(4-carboxy)phenoxymethyl]benzene",TetPOMB,"11.5 mg, 0.017 mmol",0.017,mmol,,,,,,,,,,,2-fluorobenzoic acid,2-FBA,0.5 mL of 1 M in DMF (0.5 mmol),0.5,mmol,,,,,,"N,N-dimethylformamide",DMF,1.0 mL,1.0,,,,,115.0,115 °C,48.0,2 days,23 mL glass scintillation vial,static,,,,,,colorless cubic block shaped crystals,,,ftw,RE6(μ3-OH)8(O2C–)12 12-connected SBU,,,,not_reported,not_reported,,,10.1039/c5sc00614g,ok,
10.1039/c5sc00614g,downloaded\10.1039_c5sc00614g.pdf,SI downloaded\10.1039_c5sc00614g_SI.pdf,mof_json_store\10.1039_c5sc00614g\raw_output.json,mof_json_store\10.1039_c5sc00614g\synthesis_003.json,no,,Tb-ftw-MOF-1,,Cr(NO3)3·9H2O,,0.5 mL of 0.068 M in DMF (0.034 mmol),0.034,mmol,nan,,,,,nan,,,,,"1,2,4,5-tetrakis[(4-carboxy)phenoxymethyl]benzene",TetPOMB,"11.5 mg, 0.017 mmol",0.017,mmol,,,,,,,,,,,2-fluorobenzoic acid,2-FBA,0.5 mL of 1 M in DMF (0.5 mmol),0.5,mmol,,,,,,"N,N-dimethylformamide",DMF,1.0 mL,1.0,,,,,115.0,115 °C,48.0,2 days,23 mL glass scintillation vial,static,,,,,,colorless cubic block shaped crystals,,,ftw,RE6(μ3-OH)8(O2C–)12 12-connected SBU,,,,not_reported,not_reported,,,10.1039/c5sc00614g,ok,
10.1039/c5sc00614g,downloaded\10.1039_c5sc00614g.pdf,SI downloaded\10.1039_c5sc00614g_SI.pdf,mof_json_store\10.1039_c5sc00614g\raw_output.json,mof_json_store\10.1039_c5sc00614g\synthesis_004.json,no,,Y-ftw-MOF-2,,Gd(NO3)3·6H2O,,0.5 mL of 0.068 M in DMF (0.034 mmol),0.034,mmol,CuCl2·2H2O,,,,,nan,,,,,"3,3'',5,5''-tetrakis(4-carboxyphenyl)-p-terphenyl",TCPT,"8 mg, 0.011 mmol",0.011,mmol,,,,,,,,,,,2-fluorobenzoic acid,2-FBA,1.0 mL of 2 M in DMF (2.0 mmol),2.0,mmol,,,,,,"N,N-dimethylformamide",DMF,1.0 mL,1.0,,,,,115.0,115 °C,24.0,24 h,23 mL glass scintillation vial,static,"DMF, EtOH",DMF 3×20 mL over 3 days; EtOH exchange 3 days (solution refreshed several times daily),433 K under vacuum for 16 h after solvent exchange,160.0,16.0,colorless cubic block shaped crystals,,,ftw,RE6(μ3-OH)8(O2C–)12 12-connected SBU,"a=40.048(3) Å, cubic Im-3",,3690.0,not_reported,not_reported,,methane_storage;hydrocarbon_separation,10.1039/c5sc00614g,ok,
10.1039/c5sc00614g,downloaded\10.1039_c5sc00614g.pdf,SI downloaded\10.1039_c5sc00614g_SI.pdf,mof_json_store\10.1039_c5sc00614g\raw_output.json,mof_json_store\10.1039_c5sc00614g\synthesis_005.json,no,,Yb-ftw-MOF-2,,Zn(NO3)2·6H2O,,0.5 mL of 0.068 M in DMF (0.034 mmol),0.034,mmol,La(NO3)3·6H2O,,,,,nan,,,,,"3,3'',5,5''-tetrakis(4-carboxyphenyl)-p-terphenyl",TCPT,"8 mg, 0.011 mmol",0.011,mmol,,,,,,,,,,,2-fluorobenzoic acid,2-FBA,1.0 mL of 2 M in DMF (2.0 mmol),2.0,mmol,,,,,,"N,N-dimethylformamide",DMF,1.0 mL,1.0,,,,,115.0,115 °C,24.0,24 h,23 mL glass scintillation vial,static,,,,,,colorless cubic block shaped crystals,,,ftw,RE6(μ3-OH)8(O2C–)12 12-connected SBU,,,,not_reported,not_reported,,,10.1039/c5sc00614g,ok,
10.1039/c5sc00614g,downloaded\10.1039_c5sc00614g.pdf,SI downloaded\10.1039_c5sc00614g_SI.pdf,mof_json_store\10.1039_c5sc00614g\raw_output.json,mof_json_store\10.1039_c5sc00614g\synthesis_006.json,no,,Tb-ftw-MOF-2,,EuCl3·6H2O,,0.5 mL of 0.068 M in DMF (0.034 mmol),0.034,mmol,nan,,,,,nan,,,,,"3,3'',5,5''-tetrakis(4-carboxyphenyl)-p-terphenyl",TCPT,"8 mg, 0.011 mmol",0.011,mmol,,,,,,,,,,,2-fluorobenzoic acid,2-FBA,1.0 mL of 2 M in DMF (2.0 mmol),2.0,mmol,,,,,,"N,N-dimethylformamide",DMF,1.0 mL,1.0,,,,,115.0,115 °C,24.0,24 h,23 mL glass scintillation vial,static,,,,,,colorless cubic block shaped crystals,,,ftw,RE6(μ3-OH)8(O2C–)12 12-connected SBU,,,,not_reported,not_reported,,,10.1039/c5sc00614g,ok,
10.1039/c5sc00614g,downloaded\10.1039_c5sc00614g.pdf,SI downloaded\10.1039_c5sc00614g_SI.pdf,mof_json_store\10.1039_c5sc00614g\raw_output.json,mof_json_store\10.1039_c5sc00614g\synthesis_007.json,no,,Y-ftw-MOF-2 (Naphth),,Cd(NO3)2·4H2O,,0.5 mL of 0.068 M in DMF (0.034 mmol),0.034,mmol,nan,,,,,nan,,,,,"3',3'',5',5''-tetrakis(4-carboxyphenyl)-1,4-diphenylnaphthalene",TCDPN,"8.5 mg, 0.011 mmol",0.011,mmol,,,,,,,,,,,2-fluorobenzoic acid,2-FBA,1.0 mL of 2 M in DMF (2.0 mmol),2.0,mmol,,,,,,"N,N-dimethylformamide",DMF,0.5 mL,0.5,,,,,115.0,115 °C,24.0,24 h,23 mL glass scintillation vial,static,"DMF, acetone",DMF 3×20 mL over 3 days; acetone exchange 3 days (solution refreshed several times daily),413 K under vacuum for 16 h after solvent exchange,140.0,16.0,colorless cubic block shaped crystals,,,ftw,RE6(μ3-OH)8(O2C–)12 12-connected SBU,,,3040.0,not_reported,not_reported,,,10.1039/c5sc00614g,ok,
10.1039/c5sc00614g,downloaded\10.1039_c5sc00614g.pdf,SI downloaded\10.1039_c5sc00614g_SI.pdf,mof_json_store\10.1039_c5sc00614g\raw_output.json,mof_json_store\10.1039_c5sc00614g\synthesis_008.json,no,,Y-ftw-MOF-2 (Anth),,Zn(NO3)2·6H2O,,0.5 mL of 0.068 M in DMF (0.034 mmol),0.034,mmol,nan,,,,,nan,,,,,"3',3'',5',5''-tetrakis(4-carboxyphenyl)-9,10-diphenylanthracene",TCDPA,"9 mg, 0.011 mmol",0.011,mmol,,,,,,,,,,,2-fluorobenzoic acid,2-FBA,1.0 mL of 2 M in DMF (2.0 mmol),2.0,mmol,,,,,,"N,N-dimethylformamide",DMF,0.5 mL,0.5,,,,,115.0,115 °C,24.0,24 h,23 mL glass scintillation vial,static,"DMF, MeOH or EtOH",DMF 3×20 mL over 3 days; MeOH or EtOH exchange 3 days (solution refreshed several times daily),378 K under vacuum for 16 h after solvent exchange,105.0,16.0,pale yellow cubic block shaped crystals,,,ftw,RE6(μ3-OH)8(O2C–)12 12-connected SBU,,,2100.0,not_reported,not_reported,,,10.1039/c5sc00614g,ok,
10.1039/c5sc00614g,downloaded\10.1039_c5sc00614g.pdf,SI downloaded\10.1039_c5sc00614g_SI.pdf,mof_json_store\10.1039_c5sc00614g\raw_output.json,mof_json_store\10.1039_c5sc00614g\synthesis_009.json,no,,Y-ftw-MOF-3,,Zn(NO3)2·6H2O,,0.5 mL of 0.068 M in DMF (0.034 mmol),0.034,mmol,nan,,,,,nan,,,,,"3,3'',5,5''-tetrakis[2-(4-carboxyphenyl)ethynyl]-p-terphenyl",TCEPT,"9 mg, 0.011 mmol",0.011,mmol,,,,,,,,,,,2-fluorobenzoic acid,2-FBA,0.5 mL of 2 M in DMF (2.0 mmol),2.0,mmol,,,,,,"N,N-dimethylformamide",DMF,2.0 mL,2.0,,,,,115.0,115 °C,24.0,24 h,23 mL glass scintillation vial,static,DMF,washed with copious amounts of DMF to remove impurities,,,,pale yellow cubic block shaped crystals,,,ftw,RE6(μ3-OH)8(O2C–)12 12-connected SBU,"a=48.111(16) Å, cubic Im-3",,,not_reported,not_reported,,,10.1039/c5sc00614g,ok,
10.1021/cg2008655,downloaded\10.1021_cg2008655.pdf,SI downloaded\10.1021_cg2008655_SI.pdf,mof_json_store\10.1021_cg2008655\raw_output.json,mof_json_store\10.1021_cg2008655\synthesis_001.json,no,,Y(TATB)(H2O),827927,Zn(NO3)2·4H2O,,0.25 mmol,0.25,mmol,nan,,,,,nan,,,,,"4,4′,4″-s-triazine-2,4,6-triyl-tribenzoic acid",H3TATB,0.15 mmol,0.15,mmol,,,,,,,,,,,,,,,,,,,,,dimethyl sulfoxide,DMSO,3 mL (of 6 mL 1:1 DMSO/H2O mixture),3.0,water,H2O,3 mL (of 6 mL 1:1 DMSO/H2O mixture),3.0,120.0,120 °C,72.0,"3 days at 120 °C (heated to 120 °C in 4 h), then slow cooled 2 days",Teflon-lined stainless steel autoclave (20 mL),static,,,250 °C under vacuum (~1×10−7 mbar) for 12 h,250.0,12.0,white prismatic crystals,56.0,,,"infinite dinuclear-based lanthanide-carboxylate rods; (4,8)-connected net","a=22.128(1), b=28.524(1), c=29.033(2), Fddd",,144.84,yes,not_reported,550.0,CO2_capture;hydrogen_storage,10.1021/cg2008655,ok,
10.1021/cg2008655,downloaded\10.1021_cg2008655.pdf,SI downloaded\10.1021_cg2008655_SI.pdf,mof_json_store\10.1021_cg2008655\raw_output.json,mof_json_store\10.1021_cg2008655\synthesis_002.json,no,,Eu(TATB)(H2O),827928,Zn(NO3)2·4H2O,,0.25 mmol,0.25,mmol,nan,,,,,nan,,,,,"4,4′,4″-s-triazine-2,4,6-triyl-tribenzoic acid",H3TATB,0.15 mmol,0.15,mmol,,,,,,,,,,,,,,,,,,,,,dimethyl sulfoxide,DMSO,3 mL (of 6 mL 1:1 DMSO/H2O mixture),3.0,water,H2O,3 mL (of 6 mL 1:1 DMSO/H2O mixture),3.0,120.0,120 °C,72.0,"3 days at 120 °C (heated to 120 °C in 4 h), then slow cooled 2 days",Teflon-lined stainless steel autoclave (20 mL),static,,,250 °C under vacuum (~1×10−7 mbar) for 12 h,250.0,12.0,colorless prismatic crystals,49–66%,,,"infinite dinuclear-based lanthanide-carboxylate rods; (4,8)-connected net","a=22.252(4), b=28.629(5), c=29.191(5), Fddd",,,yes,not_reported,550.0,luminescence;magnetism,10.1021/cg2008655,ok,
10.1021/cg2008655,downloaded\10.1021_cg2008655.pdf,SI downloaded\10.1021_cg2008655_SI.pdf,mof_json_store\10.1021_cg2008655\raw_output.json,mof_json_store\10.1021_cg2008655\synthesis_003.json,no,,Gd(TATB)(H2O),827929,Fe(ClO4),,0.25 mmol,0.25,mmol,K2[Ni(CN)4,,,,,nan,,,,,"4,4′,4″-s-triazine-2,4,6-triyl-tribenzoic acid",H3TATB,0.15 mmol,0.15,mmol,,,,,,,,,,,,,,,,,,,,,dimethyl sulfoxide,DMSO,3 mL (of 6 mL 1:1 DMSO/H2O mixture),3.0,water,H2O,3 mL (of 6 mL 1:1 DMSO/H2O mixture),3.0,120.0,120 °C,72.0,"3 days at 120 °C (heated to 120 °C in 4 h), then slow cooled 2 days",Teflon-lined stainless steel autoclave (20 mL),static,,,250 °C under vacuum (~1×10−7 mbar) for 12 h,250.0,12.0,colorless prismatic crystals,49–66%,,,"infinite dinuclear-based lanthanide-carboxylate rods; (4,8)-connected net","a=22.245(6), b=28.583(7), c=29.143(1), Fddd",,,yes,not_reported,550.0,magnetism,10.1021/cg2008655,ok,
10.1021/cg2008655,downloaded\10.1021_cg2008655.pdf,SI downloaded\10.1021_cg2008655_SI.pdf,mof_json_store\10.1021_cg2008655\raw_output.json,mof_json_store\10.1021_cg2008655\synthesis_004.json,no,,Tb(TATB)(H2O),827930,CdCl2·5/2H2O,,0.25 mmol,0.25,mmol,nan,,,,,nan,,,,,"4,4′,4″-s-triazine-2,4,6-triyl-tribenzoic acid",H3TATB,0.15 mmol,0.15,mmol,,,,,,,,,,,,,,,,,,,,,dimethyl sulfoxide,DMSO,3 mL (of 6 mL 1:1 DMSO/H2O mixture),3.0,water,H2O,3 mL (of 6 mL 1:1 DMSO/H2O mixture),3.0,120.0,120 °C,72.0,"3 days at 120 °C (heated to 120 °C in 4 h), then slow cooled 2 days",Teflon-lined stainless steel autoclave (20 mL),static,,,250 °C under vacuum (~1×10−7 mbar) for 12 h,250.0,12.0,colorless prismatic crystals,49–66%,,,"infinite dinuclear-based lanthanide-carboxylate rods; (4,8)-connected net","a=22.200(4), b=28.614(2), c=29.122(9), Fddd",,,yes,not_reported,550.0,luminescence;magnetism,10.1021/cg2008655,ok,
10.1021/cg2008655,downloaded\10.1021_cg2008655.pdf,SI downloaded\10.1021_cg2008655_SI.pdf,mof_json_store\10.1021_cg2008655\raw_output.json,mof_json_store\10.1021_cg2008655\synthesis_005.json,no,,Dy(TATB)(H2O),827931,ZrCl4,,0.25 mmol,0.25,mmol,nan,,,,,nan,,,,,"4,4′,4″-s-triazine-2,4,6-triyl-tribenzoic acid",H3TATB,0.15 mmol,0.15,mmol,,,,,,,,,,,,,,,,,,,,,dimethyl sulfoxide,DMSO,3 mL (of 6 mL 1:1 DMSO/H2O mixture),3.0,water,H2O,3 mL (of 6 mL 1:1 DMSO/H2O mixture),3.0,120.0,120 °C,72.0,"3 days at 120 °C (heated to 120 °C in 4 h), then slow cooled 2 days",Teflon-lined stainless steel autoclave (20 mL),static,,,250 °C under vacuum (~1×10−7 mbar) for 12 h,250.0,12.0,colorless prismatic crystals,49–66%,,,"infinite dinuclear-based lanthanide-carboxylate rods; (4,8)-connected net","a=22.262(9), b=28.637(1), c=29.118(1), Fddd",,,yes,not_reported,550.0,magnetism,10.1021/cg2008655,ok,
10.1021/cg2008655,downloaded\10.1021_cg2008655.pdf,SI downloaded\10.1021_cg2008655_SI.pdf,mof_json_store\10.1021_cg2008655\raw_output.json,mof_json_store\10.1021_cg2008655\synthesis_006.json,no,,Ho(TATB)(H2O),827932,NH4)2Ce(NO3)6,,0.25 mmol,0.25,mmol,nan,,,,,nan,,,,,"4,4′,4″-s-triazine-2,4,6-triyl-tribenzoic acid",H3TATB,0.15 mmol,0.15,mmol,,,,,,,,,,,,,,,,,,,,,dimethyl sulfoxide,DMSO,3 mL (of 6 mL 1:1 DMSO/H2O mixture),3.0,water,H2O,3 mL (of 6 mL 1:1 DMSO/H2O mixture),3.0,120.0,120 °C,72.0,"3 days at 120 °C (heated to 120 °C in 4 h), then slow cooled 2 days",Teflon-lined stainless steel autoclave (20 mL),static,,,250 °C under vacuum (~1×10−7 mbar) for 12 h,250.0,12.0,pink prismatic crystals,49–66%,,,"infinite dinuclear-based lanthanide-carboxylate rods; (4,8)-connected net","a=22.154(9), b=28.577(1), c=29.053(1), Fddd",,,yes,not_reported,550.0,magnetism,10.1021/cg2008655,ok,
10.1021/cg2008655,downloaded\10.1021_cg2008655.pdf,SI downloaded\10.1021_cg2008655_SI.pdf,mof_json_store\10.1021_cg2008655\raw_output.json,mof_json_store\10.1021_cg2008655\synthesis_007.json,no,,Er(TATB)(H2O),827933,NH4)2Ce(NO3)6,,0.25 mmol,0.25,mmol,nan,,,,,nan,,,,,"4,4′,4″-s-triazine-2,4,6-triyl-tribenzoic acid",H3TATB,0.15 mmol,0.15,mmol,,,,,,,,,,,,,,,,,,,,,dimethyl sulfoxide,DMSO,3 mL (of 6 mL 1:1 DMSO/H2O mixture),3.0,water,H2O,3 mL (of 6 mL 1:1 DMSO/H2O mixture),3.0,120.0,120 °C,72.0,"3 days at 120 °C (heated to 120 °C in 4 h), then slow cooled 2 days",Teflon-lined stainless steel autoclave (20 mL),static,,,250 °C under vacuum (~1×10−7 mbar) for 12 h,250.0,12.0,pink prismatic crystals,49–66%,,,"infinite dinuclear-based lanthanide-carboxylate rods; (4,8)-connected net","a=22.153(5), b=28.595(3), c=29.043(3), Fddd",,,yes,not_reported,550.0,magnetism,10.1021/cg2008655,ok,
10.1021/cg100139p,downloaded\10.1021_cg100139p.pdf,SI downloaded\10.1021_cg100139p_SI.pdf,mof_json_store\10.1021_cg100139p\raw_output.json,mof_json_store\10.1021_cg100139p\synthesis_005.json,no,,,762844,NH4)2Ce(NO3)6,,0.1 mmol,0.1,mmol,nan,,,,,nan,,,,,"5-nitro-1,2,3-benzenetricarboxylic acid",H3nbta,0.1 mmol,0.1,mmol,"1,3-bi(4-pyridyl)propane",bpp,0.1 mmol,0.1,mmol,,,,,,KOH,,0.10 mmol,0.1,mmol,,,,,,water,H2O,15 mL,15.0,,,,,170.0,170 °C,96.0,4 days,Teflon-lined stainless steel vessel,static,,,,,,,38.0,,,,,,,,,,luminescence,10.1021/cg100139p,ok,
10.1021/ja404514r,downloaded\10.1021_ja404514r.pdf,SI downloaded\10.1021_ja404514r_SI.pdf,mof_json_store\10.1021_ja404514r\raw_output.json,mof_json_store\10.1021_ja404514r\synthesis_001.json,no,,UiO-66,,NH4)2Ce(NO3)6,,"0.080 g, 0.343 mmol",0.343,mmol,nan,,,,,nan,,,,,terephthalic acid,BDC,"0.057 g, 0.343 mmol",0.343,mmol,,,,,,,,,,,acetic acid,AcOH,0.7 mL,0.7,mL,,,,,,"N,N-dimethylformamide",DMF,20 mL,20.0,,,,,120.0,120 °C,24.0,24 h,Teflon-capped glass jar (120 mL),static,"DMF, acetone",DMF wash; acetone exchange six times in three days,250 °C under high dynamic vacuum (10^-7 torr) for 24 h,250.0,24.0,,,,,Zr6O4(OH)4 12-connected SBU,,,,not_reported,not_reported,,,10.1021/ja404514r,ok,
10.1021/ja404514r,downloaded\10.1021_ja404514r.pdf,SI downloaded\10.1021_ja404514r_SI.pdf,mof_json_store\10.1021_ja404514r\raw_output.json,mof_json_store\10.1021_ja404514r\synthesis_002.json,no,,UiO-66,,NH4)2Ce(NO3)6,,"0.169 g, 0.73 mmol",0.73,mmol,nan,,,,,nan,,,,,terephthalic acid,BDC,"0.121 g, 0.73 mmol",0.73,mmol,,,,,,,,,,,,,,,,,,,,,"N,N-dimethylformamide",DMF,38 mL,38.0,,,,,120.0,120 °C,24.0,24 h,Teflon-capped glass jar (60 mL),static,"DMF, acetone",DMF wash; acetone exchange six times in three days,250 °C under high dynamic vacuum (10^-7 torr) for 24 h,250.0,24.0,,,,,Zr6O4(OH)4 12-connected SBU,,,,not_reported,not_reported,,,10.1021/ja404514r,ok,
10.1021/ja404514r,downloaded\10.1021_ja404514r.pdf,SI downloaded\10.1021_ja404514r_SI.pdf,mof_json_store\10.1021_ja404514r\raw_output.json,mof_json_store\10.1021_ja404514r\synthesis_003.json,no,,UiO-66,,NH4)2Ce(NO3)6,,"0.169 g, 0.73 mmol",0.73,mmol,nan,,,,,nan,,,,,terephthalic acid,BDC,"0.121 g, 0.73 mmol",0.73,mmol,,,,,,,,,,,acetic acid,AcOH,0.7 mL,0.7,mL,,,,,,"N,N-dimethylformamide",DMF,38 mL,38.0,,,,,120.0,120 °C,24.0,24 h,Teflon-capped glass jar (60 mL),static,"DMF, acetone",DMF wash; acetone exchange six times in three days,250 °C under high dynamic vacuum (10^-7 torr) for 24 h,250.0,24.0,,,,,Zr6O4(OH)4 12-connected SBU,,,,not_reported,not_reported,,,10.1021/ja404514r,ok,
10.1021/ja404514r,downloaded\10.1021_ja404514r.pdf,SI downloaded\10.1021_ja404514r_SI.pdf,mof_json_store\10.1021_ja404514r\raw_output.json,mof_json_store\10.1021_ja404514r\synthesis_004.json,no,,UiO-66,,NH4)2Ce(NO3)6,,"0.169 g, 0.73 mmol",0.73,mmol,nan,,,,,nan,,,,,terephthalic acid,BDC,"0.121 g, 0.73 mmol",0.73,mmol,,,,,,,,,,,acetic acid,AcOH,1.4 mL,1.4,mL,,,,,,"N,N-dimethylformamide",DMF,38 mL,38.0,,,,,120.0,120 °C,24.0,24 h,Teflon-capped glass jar (60 mL),static,"DMF, acetone",DMF wash; acetone exchange six times in three days,250 °C under high dynamic vacuum (10^-7 torr) for 24 h,250.0,24.0,,,,,Zr6O4(OH)4 12-connected SBU,,,,not_reported,not_reported,,,10.1021/ja404514r,ok,
10.1021/ja404514r,downloaded\10.1021_ja404514r.pdf,SI downloaded\10.1021_ja404514r_SI.pdf,mof_json_store\10.1021_ja404514r\raw_output.json,mof_json_store\10.1021_ja404514r\synthesis_005.json,no,,UiO-66,,NH4)2Ce(NO3)6,,"0.169 g, 0.73 mmol",0.73,mmol,nan,,,,,nan,,,,,terephthalic acid,BDC,"0.121 g, 0.73 mmol",0.73,mmol,,,,,,,,,,,acetic acid,AcOH,2.1 mL,2.1,mL,,,,,,"N,N-dimethylformamide",DMF,38 mL,38.0,,,,,120.0,120 °C,24.0,24 h,Teflon-capped glass jar (60 mL),static,"DMF, acetone",DMF wash; acetone exchange six times in three days,250 °C under high dynamic vacuum (10^-7 torr) for 24 h,250.0,24.0,,,,,Zr6O4(OH)4 12-connected SBU,,,,not_reported,not_reported,,,10.1021/ja404514r,ok,
10.1039/d4dt00986j,downloaded\10.1039_d4dt00986j.pdf,SI downloaded\10.1039_d4dt00986j_SI.pdf,mof_json_store\10.1039_d4dt00986j\raw_output.json,mof_json_store\10.1039_d4dt00986j\synthesis_003.json,no,,MOF-3,2344977,Na2(C2O4),,"0.0241 g, 0.1 mmol",0.1,mmol,nan,,,,,nan,,,,,"1,4-cyclohexanedicarboxylic acid",,"0.0172 g, 0.1 mmol",0.0172,g,1H-pyrazole,HPyz,"0.0204 g, 0.3 mmol",0.0204,g,,,,,,,,,,,,,,,,methanol,MeOH,3 mL,3.0,"N,N-dimethylformamide",DMF,1 mL,1.0,80.0,80 °C,72.0,3 days,sealed bottle,stirred,MeOH,,,,,thick needle-shaped dark blue crystals,46.0,,,Cu3(μ3-OH)(μ-pyrazolate)3 SBU,"triclinic P-1; a=9.001(5), b=9.519(5), c=11.394(6) Å; α=88.919(12)°, β=85.325(12)°, γ=86.622(12)°; V=971.3(6) Å3",,,not_reported,not_reported,,4-NP_reduction;dye_degradation;magnetism,10.1039/d4dt00986j,ok,
10.1039/d4dt00986j,downloaded\10.1039_d4dt00986j.pdf,SI downloaded\10.1039_d4dt00986j_SI.pdf,mof_json_store\10.1039_d4dt00986j\raw_output.json,mof_json_store\10.1039_d4dt00986j\synthesis_004.json,no,,MOF-4,2344981,MnCl2,,"0.0241 g, 0.1 mmol (from same procedure as MOF-3)",0.1,mmol,nan,,,,,nan,,,,,5-sulfoisophthalic acid sodium salt,SIA,"0.0268 g, 0.1 mmol",0.0268,g,1H-pyrazole,HPyz,"0.0204 g, 0.3 mmol (from same procedure as MOF-3)",0.0204,g,,,,,,,,,,,,,,,,ethanol,EtOH,,,water,H2O,,,80.0,80 °C,72.0,3 days,sealed bottle,stirred,MeOH,,,,,block-shaped dark blue crystals,82.0,,,Cu3(μ3-OH)(μ-pyrazolate)3 SBU; additional Cu6 dimeric units present,"triclinic P-1; a=11.5378(11), b=15.7422(13), c=16.9487(16) Å; α=107.464(3)°, β=102.375(3)°, γ=96.080(3)°; V=2820.0(4) Å3",,,not_reported,not_reported,,4-NP_reduction;dye_degradation;magnetism,10.1039/d4dt00986j,ok,
10.1039/d4dt00986j,downloaded\10.1039_d4dt00986j.pdf,SI downloaded\10.1039_d4dt00986j_SI.pdf,mof_json_store\10.1039_d4dt00986j\raw_output.json,mof_json_store\10.1039_d4dt00986j\synthesis_005.json,no,,MOF-5,2344980,InCl3·4H2O,,"0.0241 g, 0.1 mmol (from same procedure as MOF-1)",0.1,mmol,nan,,,,,nan,,,,,"4,4'-sulfonyldibenzoic acid",SOA,"0.0268 g, 0.1 mmol",0.0268,g,1H-pyrazole,HPyz,"0.0204 g, 0.3 mmol (from same procedure as MOF-1)",0.0204,g,,,,,,,,,,,,,,,,methanol,MeOH,5 mL,5.0,water,H2O,,,70.0,70 °C,120.0,5 days,Teflon-lined autoclave,shaken,MeOH,,,,,block-shaped dark blue crystals,62.0,,,Cu3(μ3-OH)(μ-pyrazolate)3 SBU,"triclinic P-1; a=9.221(2), b=12.471(4), c=17.304(5) Å; α=77.215(8)°, β=88.784(7)°, γ=78.935(8)°; V=1904.0(9) Å3",,,not_reported,not_reported,,proton_conductivity;magnetism,10.1039/d4dt00986j,ok,
10.1039/c6ra17518j,downloaded\10.1039_c6ra17518j.pdf,SI downloaded\10.1039_c6ra17518j_SI.pdf,mof_json_store\10.1039_c6ra17518j\raw_output.json,mof_json_store\10.1039_c6ra17518j\synthesis_002.json,no,,,,MgCl2·6H2O,,"25.0 mg, 0.084 mmol",0.084,mmol,nan,,,,,nan,,,,,5-propionamidoisophthalic acid,H2L1,"20.0 mg, 0.084 mmol",,,"4,4'-bipyridine",bipy,"13.1 mg, 0.084 mmol",,,,,,,,aqueous ammonia (28%),,0.5 mL + 0.5 mL,,,,,,,,"N,N-dimethylformamide",DMF,1 mL; DMF/MeOH 1:1,1.0,methanol,MeOH,included in above 1:1 mixture,,75.0,75 °C,48.0,48 h,8 mL glass vessel,,,,,,,block-like colorless crystals,61.0,,,"2,4-connected binodal net; 2D stair-type network",,,,not_reported,not_reported,362.0,transesterification,10.1039/c6ra17518j,ok,
10.1039/c6ra17518j,downloaded\10.1039_c6ra17518j.pdf,SI downloaded\10.1039_c6ra17518j_SI.pdf,mof_json_store\10.1039_c6ra17518j\raw_output.json,mof_json_store\10.1039_c6ra17518j\synthesis_003.json,no,,,,CoSO4·7H2O,,"25.9 mg, 0.084 mmol",0.084,mmol,nan,,,,,nan,,,,,5-propionamidoisophthalic acid,H2L1,"20.0 mg, 0.084 mmol",,,,,,,,,,,,,,,,,,,,,,,methanol,MeOH,1.0 mL (within 2 mL DMF/MeOH/H2O = 0.5:1:0.5),1.0,"N,N-dimethylformamide",DMF,0.5 mL (within 2 mL mixture),0.5,75.0,75 °C,48.0,48 h,8 mL glass vessel,,,,,,,colorless crystals,68.0,,,4-connected uninodal net; 1D cyclic-type chain,,,,not_reported,not_reported,380.0,transesterification,10.1039/c6ra17518j,ok,
10.1039/b806297h,downloaded\10.1039_b806297h.pdf,,mof_json_store\10.1039_b806297h\raw_output.json,mof_json_store\10.1039_b806297h\synthesis_001.json,yes,Cu complexes required triethylamine; not obtained using a different base.,[Zn2(SA)(phen)2]·2H2O,681787,Mg(NO3)2·6H2O,,"59.5 mg, 0.2 mmol",0.2,mmol,nan,,,,,nan,,,,,"3,3′,4′,4″-diphenyl-sulfonetetracarboxylic acid",,"39.4 mg, 0.1 mmol",0.1,mmol,"1,10-phenanthroline",phen,"19.8 mg, 0.1 mmol",0.1,mmol,,,,,,NaOH,,"16.0 mg, 0.4 mmol",0.4,mmol,,,,,,deionized water,H2O,8 mL,8.0,,,,,140.0,140 °C,72.0,3 d,16 mL Teflon-lined stainless steel container,static,"water, ethanol",several times,,,,colorless needle crystals,63.0,,,dinuclear Zn2 units connected by SA4− into 2D layers,,,,yes,not_reported,310.0,luminescence,10.1039/b806297h,ok,
10.1039/b806297h,downloaded\10.1039_b806297h.pdf,,mof_json_store\10.1039_b806297h\raw_output.json,mof_json_store\10.1039_b806297h\synthesis_002.json,yes,Cu complexes required triethylamine; not obtained using a different base.,Zn2(FA)(phen)2(H2O)·H2O,681788,MnCl2·4H2O,,"59.5 mg, 0.2 mmol",0.2,mmol,nan,,,,,nan,,,,,"4,4′-(hexafluoroisopropylidene)diphthalic acid",H4FA,"48.0 mg, 0.1 mmol",0.1,mmol,"1,10-phenanthroline",phen,"19.8 mg, 0.1 mmol",0.1,mmol,,,,,,NaOH,,"16.0 mg, 0.4 mmol",0.4,mmol,,,,,,deionized water,H2O,8 mL,8.0,,,,,140.0,140 °C,72.0,3 d,16 mL Teflon-lined stainless steel container,static,"water, ethanol",several times,,,,colorless block crystals,71.0,,,binuclear Zn2 units linked by FA4− into 1D helical chains,,,,yes,not_reported,270.0,luminescence,10.1039/b806297h,ok,
10.1039/b806297h,downloaded\10.1039_b806297h.pdf,,mof_json_store\10.1039_b806297h\raw_output.json,mof_json_store\10.1039_b806297h\synthesis_003.json,yes,Cu complexes required triethylamine; not obtained using a different base.,Cu3(H2FA)3(phen)3·H2O,681789,MnCl2·4H2O,,"48.2 mg, 0.2 mmol",0.2,mmol,nan,,,,,nan,,,,,"4,4′-(hexafluoroisopropylidene)diphthalic acid",H4FA,"48.0 mg, 0.1 mmol",0.1,mmol,"1,10-phenanthroline",phen,"19.8 mg, 0.1 mmol",0.1,mmol,,,,,,triethylamine,,0.05 mL,0.05,mL,,,,,,deionized water,H2O,8 mL,8.0,,,,,140.0,140 °C,72.0,3 d,16 mL Teflon-lined stainless steel container,static,"water, ethanol",several times,,,,colorless platelet crystals,57.0,,,"2D framework; (3,4)-connected net from H2FA2− linkers and Cu nodes",,,,yes,not_reported,265.0,,10.1039/b806297h,ok,
10.1039/b806297h,downloaded\10.1039_b806297h.pdf,,mof_json_store\10.1039_b806297h\raw_output.json,mof_json_store\10.1039_b806297h\synthesis_004.json,yes,Cu complexes required triethylamine; not obtained using a different base.,"Cu(H2FA)(2,2′-bipy)·1.54H2O",681790,Zinc,,"48.2 mg, 0.2 mmol",0.2,mmol,nan,,,,,nan,,,,,"4,4′-(hexafluoroisopropylidene)diphthalic acid",H4FA,"48.0 mg, 0.1 mmol",0.1,mmol,"2,2′-bipyridine","2,2′-bipy","15.6 mg, 0.1 mmol",0.1,mmol,,,,,,triethylamine,,0.05 mL,0.05,mL,,,,,,deionized water,H2O,8 mL,8.0,,,,,140.0,140 °C,72.0,3 d,16 mL Teflon-lined stainless steel container,static,,,,,,blue block crystals,62.0,,,1D helical chains; polyrotaxane-like entanglement,,,,yes,not_reported,300.0,SHG,10.1039/b806297h,ok,
