Repository: zzhenglab/MOFinder

# MOFinder

MOFinder extracts MOF synthesis information from the literature, reconstructs evidence-supported negative reaction records, and prepares datasets for synthesis-outcome prediction.
[Web application](https://mofinder.chemistry.wustl.edu/) | [Demos](Demo/README.md) | [Source code](docs/source_to_code.md) | [Workflow guide](docs/workflow.md) | [Model evaluation](docs/evaluation.md)

## Quick start

The workflow runs through Python commands. Python 3.10 or newer is required. Clone the repository and initialize its related applications:

```bash
git clone --recurse-submodules https://github.com/zzhenglab/MOFinder.git
cd MOFinder
```

Start with the two offline demonstrations:

```bash

File: mof_extraction_1_2.csv (part 287 of 305)
doi,main_pdf,si_pdf,raw_output,parsed_json,article_trial_or_failure,article_trial_or_failure_notes,mof_name,crystal_code,metal_1,metal_1_abbr,metal_1_amount_text,metal_1_amount_value,metal_1_amount_unit,metal_2,metal_2_abbr,metal_2_amount_text,metal_2_amount_value,metal_2_amount_unit,metal_3,metal_3_abbr,metal_3_amount_text,metal_3_amount_value,metal_3_amount_unit,linker_1,linker_1_abbr,linker_1_amount_text,linker_1_amount_value,linker_1_amount_unit,linker_2,linker_2_abbr,linker_2_amount_text,linker_2_amount_value,linker_2_amount_unit,linker_3,linker_3_abbr,linker_3_amount_text,linker_3_amount_value,linker_3_amount_unit,modulator_1,modulator_1_abbr,modulator_1_amount_text,modulator_1_amount_value,modulator_1_amount_unit,modulator_2,modulator_2_abbr,modulator_2_amount_text,modulator_2_amount_value,modulator_2_amount_unit,solvent_main,solvent_main_abbr,solvent_main_amount_text,solvent_main_ml,solvent_secondary,solvent_secondary_abbr,solvent_secondary_amount_text,solvent_secondary_ml,temperature_c,temperature_c_text,time_h,time_text,vessel_type,stirring,washing_solvent,washing_cycles,activation_text,activation_temp_c,activation_time_h,crystal_morphology,yield_percent,crystal_size,topology_code,metal_cluster_connectivity,unit_cell_short,pore_diameter_A,BET_surface_area_m2g,air_stable,water_stable,tga_decomposition_temp_c,applications,reference,status,error
10.1039/b806297h,downloaded\10.1039_b806297h.pdf,,mof_json_store\10.1039_b806297h\raw_output.json,mof_json_store\10.1039_b806297h\synthesis_005.json,yes,Cu complexes required triethylamine; not obtained using a different base.,"[Cu2(SA)(4,4′-bipy)1.5]·2.7H2O",681791,Mg(NO3)4·4H2O,,"24.1 mg, 0.1 mmol",0.1,mmol,nan,,,,,nan,,,,,"3,3′,4′,4″-diphenyl-sulfonetetracarboxylic acid",,"39.4 mg, 0.1 mmol",0.1,mmol,"4,4'-bipyridine","4,4′-bipy","31.2 mg, 0.2 mmol",0.2,mmol,,,,,,triethylamine,,0.05 mL,0.05,mL,,,,,,deionized water,H2O,6 mL,6.0,methanol,MeOH,2 mL,2.0,140.0,140 °C,72.0,3 d,16 mL Teflon-lined stainless steel container,static,,,,,,blue pillar crystals,62.0,,,"Cu2 dinuclear units pillared by 4,4′-bipy into 3D net (4,7-connected)",,,,yes,not_reported,300.0,SHG,10.1039/b806297h,ok,
10.1039/b806297h,downloaded\10.1039_b806297h.pdf,,mof_json_store\10.1039_b806297h\raw_output.json,mof_json_store\10.1039_b806297h\synthesis_006.json,yes,Cu complexes required triethylamine; not obtained using a different base.,"[Zn2(SA)(4,4′-bipy)2]·8H2O",681792,Mg(NO3)4·4H2O,,"29.8 mg, 0.1 mmol",0.1,mmol,nan,,,,,nan,,,,,"3,3′,4′,4″-diphenyl-sulfonetetracarboxylic acid",,"39.4 mg, 0.1 mmol",0.1,mmol,"4,4'-bipyridine","4,4′-bipy","31.2 mg, 0.2 mmol",0.2,mmol,,,,,,NaOH,,adjusted to pH ca. 7 with NaOH (amount not specified),,,,,,,,deionized water,H2O,12 mL,12.0,,,,,140.0,140 °C,72.0,3 d,25 mL Teflon-lined stainless steel container,static,,,,,,colorless block crystals,59.0,,,"tetrahedral ZnN2O2 nodes; SA4− chains pillared by 4,4′-bipy into 3D framework",,,,yes,not_reported,290.0,luminescence,10.1039/b806297h,ok,
10.1021/acsmaterialslett.0c00264,downloaded\10.1021_acsmaterialslett.0c00264.pdf,SI downloaded\10.1021_acsmaterialslett.0c00264_SI.pdf,mof_json_store\10.1021_acsmaterialslett.0c00264\raw_output.json,mof_json_store\10.1021_acsmaterialslett.0c00264\synthesis_001.json,no,,"Fe-soc-MOF (PCN-250-Fe, Fe-MIL-127)",,Mg(NO3)4·4H2O,,"40 mg, 0.1 mmol",0.1,mmol,nan,,,,,nan,,,,,"3,3',5,5'-azobenzenetetracarboxylic acid",H4ABTC,"18 mg, 0.05 mmol",0.05,mmol,,,,,,,,,,,acetic acid,AcOH,0.2 mL,0.2,mL,,,,,,water,H2O,2 mL,2.0,,,,,80.0,80 °C,24.0,24 h,2-dram vial,stirred,"H2O, DMF, acetone",H2O 2×; DMF several times until colorless; acetone 4× over two days,250 °C under vacuum for 12 h,250.0,12.0,crystalline powder,62.0,several hundred nanometers,edq,Fe3 trimer SBU,,,1470.0,not_reported,not_reported,400.0,SO2_capture;NH3_capture;flue_gas_desulfurization,10.1021/acsmaterialslett.0c00264,ok,
10.1021/acsmaterialslett.0c00264,downloaded\10.1021_acsmaterialslett.0c00264.pdf,SI downloaded\10.1021_acsmaterialslett.0c00264_SI.pdf,mof_json_store\10.1021_acsmaterialslett.0c00264\raw_output.json,mof_json_store\10.1021_acsmaterialslett.0c00264\synthesis_002.json,no,,"Fe-soc-MOF (PCN-250-Fe, Fe-MIL-127)",,Mg(NO3)4·4H2O,,"400 mg, 1 mmol",1,mmol,nan,,,,,nan,,,,,"3,3',5,5'-azobenzenetetracarboxylic acid",H4ABTC,"180 mg, 0.5 mmol",0.5,mmol,,,,,,,,,,,acetic acid,AcOH,2 mL,2.0,mL,,,,,,water,H2O,20 mL,20.0,,,,,80.0,80 °C,24.0,24 h,8-dram vial,stirred,"H2O, DMF, acetone",H2O 2×; DMF several times until colorless; acetone 4× over two days,250 °C under vacuum for 12 h,250.0,12.0,crystalline powder,59.0,several hundred nanometers,edq,Fe3 trimer SBU,,,1470.0,not_reported,not_reported,400.0,SO2_capture;NH3_capture;flue_gas_desulfurization,10.1021/acsmaterialslett.0c00264,ok,
10.1021/acsmaterialslett.0c00264,downloaded\10.1021_acsmaterialslett.0c00264.pdf,SI downloaded\10.1021_acsmaterialslett.0c00264_SI.pdf,mof_json_store\10.1021_acsmaterialslett.0c00264\raw_output.json,mof_json_store\10.1021_acsmaterialslett.0c00264\synthesis_003.json,no,,"Fe-soc-MOF (PCN-250-Fe, Fe-MIL-127)",,Zn(CH3COO)2·4H2O,,"2.4 g, 6 mmol",6,mmol,Na(OH),,,,,nan,,,,,"3,3',5,5'-azobenzenetetracarboxylic acid",H4ABTC,"1.08 g, 3 mmol",3.0,mmol,,,,,,,,,,,acetic acid,AcOH,12 mL,12.0,mL,,,,,,water,H2O,120 mL,120.0,,,,,95.0,95 °C,24.0,24 h,250 mL glass bottle,stirred,"H2O, DMF, acetone",H2O 2×; DMF several times until colorless; acetone 4× over two days,250 °C under vacuum for 12 h,250.0,12.0,crystalline powder,53.0,several hundred nanometers,edq,Fe3 trimer SBU,,,1470.0,not_reported,not_reported,400.0,SO2_capture;NH3_capture;flue_gas_desulfurization,10.1021/acsmaterialslett.0c00264,ok,
10.1021/cg100865v,downloaded\10.1021_cg100865v.pdf,SI downloaded\10.1021_cg100865v_SI.pdf,mof_json_store\10.1021_cg100865v\raw_output.json,mof_json_store\10.1021_cg100865v\synthesis_001.json,no,,[(C3H7N6)2][Cd3(C3H6N6)2(H2O)4(SO4)4] (I),,Zn(NO3)2·6H2O,,"0.257 g, 0.33 mM",1.18171,mmol,nan,,,,,nan,,,,,melamine,,"0.126 g, 1 mM",0.126,g,,,,,,,,,,,,,,,,,,,,,water,H2O,7 mL,7.0,acetonitrile,CH3CN,5 mL,5.0,125.0,125 °C,144.0,6 days,PTFE-lined autoclave (23 mL),stirred before sealing; static during heating,H2O,,dried at ambient conditions,,,colorless rectangular crystals,92.0,,,CdO6 octahedra + SO4 tetrahedra; 2D cadmium–sulfate layers; melamine terminal,"a=6.8147(10), b=10.3938(15), c=14.487(2) Å, α=106.352(2)°, β=97.049(2)°, γ=107.237(2)°, P1",,,not_reported,not_reported,,dye_adsorption;cyanosilylation,10.1021/cg100865v,ok,
10.1039/c9gc03561c,downloaded\10.1039_c9gc03561c.pdf,SI downloaded\10.1039_c9gc03561c_SI.pdf,mof_json_store\10.1039_c9gc03561c\raw_output.json,mof_json_store\10.1039_c9gc03561c\synthesis_001.json,yes,Screening showed failures: Cu(ClO4)2 with excess pyrazine and no base (entry 12) and 0.1 h reaction time (entry 32) gave no CPL-1.,CPL-1,,Pb(CH3COO)2·3H2O,,51.2 mmol,51.2,mmol,nan,,,,,nan,,,,,"2,3-pyrazinedicarboxylic acid",pzdcH2,51.2 mmol,51.2,mmol,pyrazine,pz,51.2 mmol,51.2,mmol,,,,,,sodium hydroxide,NaOH,"2 N NaOH, adjusted to pH 6.4",,,,,,,,water,H2O,100 mL,100.0,,,,,25,room temperature,0.5,30 min,,,"water, EtOH",water 2×40 mL; EtOH 3×40 mL,vacuum drying at 50 °C overnight; optionally 120 °C under vacuum for 12 h before sorption,,,blue powder,95.0,,,Cu2 paddlewheel layers pillared by pyrazine,,,,not_reported,no,250.0,acetylene_storage;C2_separation,10.1039/c9gc03561c,ok,
10.1039/c6ra12410k,downloaded\10.1039_c6ra12410k.pdf,SI downloaded\10.1039_c6ra12410k_SI.pdf,mof_json_store\10.1039_c6ra12410k\raw_output.json,mof_json_store\10.1039_c6ra12410k\synthesis_001.json,no,,MOF-46,,InCl3,ZnO,"82 mg, 1 mmol",1,mmol,nan,,,,,nan,,,,,2-aminoterephthalic acid,BDC-NH2,"181 mg, 1 mmol",1.0,mmol,,,,,,,,,,,,,,,,,,,,,water,H2O,"DMF/H2O 1:2 v/v, total 48 mL",,"N,N-dimethylformamide",DMF,"DMF/H2O 1:2 v/v, total 48 mL",,25,room temperature,24.0,24 h,glass vial,stirred,"DMF, ethanol",DMF 4×; EtOH 2×,,,,"cream colored, rhombus microcrystals",,,,,"a=11.2043(9) Å, b=15.0516(12) Å, c=8.0275(7) Å, β=111.706(1)°, C2/m",,,not_reported,not_reported,,,10.1039/c6ra12410k,ok,
10.1039/c6ra12410k,downloaded\10.1039_c6ra12410k.pdf,SI downloaded\10.1039_c6ra12410k_SI.pdf,mof_json_store\10.1039_c6ra12410k\raw_output.json,mof_json_store\10.1039_c6ra12410k\synthesis_002.json,no,,MOF-46,,Co(NO3)2·6H2O,ZnO,"82 mg, 1 mmol",1,mmol,nan,,,,,nan,,,,,2-aminoterephthalic acid,BDC-NH2,"181 mg, 1 mmol",1.0,mmol,,,,,,,,,,,,,,,,,,,,,water,H2O,"H2O/DMF 2:1 v/v (equivalently DMF/H2O 1:2 v/v), total 48 mL",,"N,N-dimethylformamide",DMF,"H2O/DMF 2:1 v/v (equivalently DMF/H2O 1:2 v/v), total 48 mL",,25,room temperature,48.0,48 h (after 10 min sonication),glass vial,static,"DMF, ethanol",DMF 5×; EtOH 2×,,,,rhombus microcrystals,,,,,"a=11.2043(9) Å, b=15.0516(12) Å, c=8.0275(7) Å, β=111.706(1)°, C2/m",,,not_reported,not_reported,,,10.1039/c6ra12410k,ok,
10.1021/acs.cgd.8b01199,downloaded\10.1021_acs.cgd.8b01199.pdf,SI downloaded\10.1021_acs.cgd.8b01199_SI.pdf,mof_json_store\10.1021_acs.cgd.8b01199\raw_output.json,mof_json_store\10.1021_acs.cgd.8b01199\synthesis_003.json,yes,Attempts to obtain 2 from CuI + L + I2 failed; solvothermal CuI + L in CH3CN/DMF gave unidentified microcrystalline powder (not 6).,[CuIL]n (3),,Zn(NO3)2·6H2O,,"24 mg, 0.126 mmol",0.126,mmol,nan,,,,,nan,,,,,cyclic triimidazole,,"24 mg, 0.121 mmol",0.121,mmol,,,,,,,,,,,,,,,,,,,,,acetonitrile,CH3CN,4 mL + 4 mL (two solutions combined),8.0,,,,,25,RT,,a few months,glass vial (closed),,,,,,,colorless crystals,,0.40 × 0.24 × 0.20 mm,hcb,Cu2(μ-I)2 dimers linked by μ2-L into 2D layers,,,,not_reported,not_reported,,,10.1021/acs.cgd.8b01199,ok,
10.1021/cg4009703,downloaded\10.1021_cg4009703.pdf,SI downloaded\10.1021_cg4009703_SI.pdf,mof_json_store\10.1021_cg4009703\raw_output.json,mof_json_store\10.1021_cg4009703\synthesis_001.json,no,,,890457,Zn(NO3)2·6H2O,,"30.4 mg, 0.1 mmol",0.1,mmol,nan,,,,,nan,,,,,succinic acid,,"11.8 mg, 0.1 mmol",0.1,mmol,"1,2-bis(4-pyridyl)ethane",bpa,"37.2 mg, 0.2 mmol",0.2,mmol,,,,,,ammonium hydroxide,NH4OH,"12.7 μL, 0.1 mmol",0.1,mmol,,,,,,water,H2O,4 mL,4.0,acetonitrile,MeCN,4 mL (solution of bpa),4.0,25,RT,504.0,three weeks,,,,,,,,,72.0,0.20 × 0.10 × 0.08 mm,dia,ZnII 4-connected tetrahedral nodes,"a=10.895(2) Å, b=13.052(3) Å, c=13.536(3) Å, α=90.00°, β=95.74(3)°, γ=90.00°, P21/n",,,not_reported,not_reported,,luminescence,10.1021/cg4009703,ok,
10.1021/cg4009703,downloaded\10.1021_cg4009703.pdf,SI downloaded\10.1021_cg4009703_SI.pdf,mof_json_store\10.1021_cg4009703\raw_output.json,mof_json_store\10.1021_cg4009703\synthesis_002.json,no,,,890453,Zn(NO3)2·6H2O,,"21.2 mg, 0.07 mmol",0.07,mmol,nan,,,,,nan,,,,,fumaric acid,,"8.1 mg, 0.07 mmol",0.07,mmol,"1,2-bis(4-pyridyl)ethane",bpa,"37.2 mg, 0.2 mmol",0.2,mmol,,,,,,,,,,,,,,,,water,H2O,4 mL,4.0,acetonitrile,MeCN,4 mL (solution of bpa),4.0,25,RT,336.0,two weeks,,,,,,,,,46.0,0.10 × 0.10 × 0.02 mm,dia,ZnII 4-connected tetrahedral nodes,"a=8.5220(17) Å, b=9.0910(18) Å, c=11.361(2) Å, α=91.44(3)°, β=110.86(3)°, γ=98.38(3)°, P1̅",,,not_reported,not_reported,,luminescence,10.1021/cg4009703,ok,
10.1021/cg4009703,downloaded\10.1021_cg4009703.pdf,SI downloaded\10.1021_cg4009703_SI.pdf,mof_json_store\10.1021_cg4009703\raw_output.json,mof_json_store\10.1021_cg4009703\synthesis_003.json,no,,,890454,Zn(NO3)2·6H2O,,"30.4 mg, 0.1 mmol",0.1,mmol,nan,,,,,nan,,,,,glutaric acid,,"13.3 mg, 0.1 mmol",0.1,mmol,"1,2-bis(4-pyridyl)ethane",bpa,"37.2 mg, 0.2 mmol",0.2,mmol,,,,,,,,,,,,,,,,water,H2O,4 mL,4.0,acetonitrile,MeCN,4 mL (solution of bpa),4.0,25,RT,336.0,two weeks,,,,,,,,,67.0,0.20 × 0.10 × 0.10 mm,,ZnII 5-coordinate nodes (2-D layers),"a=11.025(2) Å, b=14.176(3) Å, c=16.191(3) Å, α=90.00°, β=95.50(3)°, γ=90.00°, P21/c",,,not_reported,not_reported,,luminescence,10.1021/cg4009703,ok,
10.1021/cg4009703,downloaded\10.1021_cg4009703.pdf,SI downloaded\10.1021_cg4009703_SI.pdf,mof_json_store\10.1021_cg4009703\raw_output.json,mof_json_store\10.1021_cg4009703\synthesis_004.json,no,,,890452,Zn(NO3)2·6H2O,,"30.4 mg, 0.1 mmol",0.1,mmol,nan,,,,,nan,,,,,adipic acid,,"14.6 mg, 0.1 mmol",0.1,mmol,"1,2-bis(4-pyridyl)ethane",bpa,"37.2 mg, 0.2 mmol",0.2,mmol,,,,,,,,,,,,,,,,water,H2O,10 mL,10.0,ethanol,EtOH,5 mL (solution of bpa),5.0,25,RT,168.0,one week,,,,,120 °C under high vacuum for 2 h,120.0,2.0,,86.0,0.55 × 0.45 × 0.40 mm,dia,ZnII 4-connected tetrahedral nodes,"a=10.5081(9) Å, b=16.6714(14) Å, c=12.2960(10) Å, α=90.00°, β=90.00°, γ=90.00°, Pnna",,,not_reported,not_reported,,CO2_capture;luminescence,10.1021/cg4009703,ok,
10.1021/cg4009703,downloaded\10.1021_cg4009703.pdf,SI downloaded\10.1021_cg4009703_SI.pdf,mof_json_store\10.1021_cg4009703\raw_output.json,mof_json_store\10.1021_cg4009703\synthesis_005.json,no,,,890455,MnCl2·4H2O,,"59.0 mg, 0.2 mmol",0.2,mmol,nan,,,,,nan,,,,,muconic acid,,"28.4 mg, 0.2 mmol",0.2,mmol,"1,2-bis(4-pyridyl)ethane",bpa,"73.7 mg, 0.4 mmol",0.4,mmol,,,,,,,,,,,,,,,,"N,N-dimethylformamide",DMF,20 mL,20.0,,,,,85.0,85 °C,72.0,72 h,Teflon-lined autoclave,static,,,120 °C under high vacuum for 2 h,120.0,2.0,,23.0,0.15 × 0.08 × 0.08 mm,dia,ZnII 4-connected tetrahedral nodes,"a=16.486(3) Å, b=14.244(3) Å, c=16.667(3) Å, α=90.00°, β=99.74(3)°, γ=90.00°, P21/c",,,not_reported,not_reported,,CO2_capture,10.1021/cg4009703,ok,
10.1016/j.ica.2018.07.030,downloaded\10.1016_j.ica.2018.07.030.pdf,SI downloaded\10.1016_j.ica.2018.07.030_SI.docx,mof_json_store\10.1016_j.ica.2018.07.030\raw_output.json,mof_json_store\10.1016_j.ica.2018.07.030\synthesis_001.json,no,,CoPy,,Mn(CH3COO)2·4H2O,,"0.0582 g, 0.2 mmol",0.2,mmol,nan,,,,,nan,,,,,"2,5-pyridinedicarboxylic acid","2,5-Pydc","0.0334 g, 0.2 mmol",0.2,mmol,,,,,,,,,,,,,,,,,,,,,water,H2O,10.0 mL,10.0,acetonitrile,CH3CN,2.0 mL,2.0,160.0,160 °C,72.0,three days,Teflon-lined 23 mL stainless steel autoclave,static,water,several times,Activated by heating at 200–250 °C to remove water and generate CUMs,,,reddish crystals,,0.33 × 0.26 × 0.21 mm,,Co(II) six-coordinate nodes,"a=7.3253(1) Å, b=9.3906(1) Å, c=13.8054(2) Å, P212121",,,not_reported,not_reported,,,10.1016/j.ica.2018.07.030,ok,
10.1016/j.inoche.2013.11.032,downloaded\10.1016_j.inoche.2013.11.032.pdf,,mof_json_store\10.1016_j.inoche.2013.11.032\raw_output.json,mof_json_store\10.1016_j.inoche.2013.11.032\synthesis_001.json,no,,,,CoCl2·6H2O,AgNO3,"0.17 g, 1.00 mmol",1,mmol,nan,,"0.3 g, 0.17 mmol",0.17,mmol,nan,,,,,5-phenyl-1H-tetrazole,ptzH,"0.065 g, 0.49 mmol",0.49,mmol,,,,,,,,,,,Nitric acid (1.0 M),HNO3,"1.0 mol·L−1, adjust to pH ≈ 1.7",,,,,,,,water,H2O,10 mL,10.0,,,,,170.0,170 °C,72.0,3 days,Teflon-lined autoclave,,H2O,,,,,red block crystals,54.0,,,,"a=14.301(5) Å, b=14.658(5) Å, c=20.059(5) Å, α=108.348(5)°, β=90.323(5)°, γ=107.607(5)°, P−1",,,not_reported,not_reported,,electrocatalysis,10.1016/j.inoche.2013.11.032,ok,
10.1016/j.solidstatesciences.2020.106292,downloaded\10.1016_j.solidstatesciences.2020.106292.pdf,,mof_json_store\10.1016_j.solidstatesciences.2020.106292\raw_output.json,mof_json_store\10.1016_j.solidstatesciences.2020.106292\synthesis_001.json,no,,MOF-5,,Ca(CO3),,0.9 g,8.99227,mmol,nan,,,,,nan,,,,,terephthalic acid,H2BDC,0.166 g,0.166,g,,,,,,,,,,,,,,,,,,,,,"N,N-dimethylformamide",DMF,98 mL,98.0,water,H2O,2 mL,2.0,110.0,110 °C (after 30 min at 75 °C),10.0,10 h (after 30 min stirring at 75 °C),200 mL bottle,vigorously stirred then static,"DMF (anhydrous), CH2Cl2 (anhydrous)",5× each with 100 mL,115 °C under vacuum for 20 h,115.0,20.0,white powder; nanocrystals with no defined morphology,,<100 nm,,,,,,not_reported,not_reported,,,10.1016/j.solidstatesciences.2020.106292,ok,
10.1016/j.inoche.2010.03.010,downloaded\10.1016_j.inoche.2010.03.010.pdf,,mof_json_store\10.1016_j.inoche.2010.03.010\raw_output.json,mof_json_store\10.1016_j.inoche.2010.03.010\synthesis_001.json,no,,ARL-4,,Ca(CO3),,2.5 g,24.9785,mmol,nan,,,,,nan,,,,,"pyridine-3,5-dicarboxylic acid",PDCA,0.30 g,0.3,g,,,,,,,,,,,lithium hydroxide monohydrate,,0.10 g,0.1,g,,,,,,deionized water,H2O,16.0 mL + 16.0 mL (total 32.0 mL),32.0,,,,,165.0,165 °C,72.0,3 days,Teflon-lined stainless steel autoclave (45 mL),static,H2O,rinsed,air-dry overnight,,,colorless needle-like crystals,58.1,0.10 × 0.07 × 0.04 mm (SCXRD fragment),,zig-zag La–carboxylate chains; μ2-H2O linked double chains (3-D framework),,,,not_reported,not_reported,360.0,,10.1016/j.inoche.2010.03.010,ok,
10.1016/j.inoche.2014.06.016,downloaded\10.1016_j.inoche.2014.06.016.pdf,SI downloaded\10.1016_j.inoche.2014.06.016_SI.doc,mof_json_store\10.1016_j.inoche.2014.06.016\raw_output.json,mof_json_store\10.1016_j.inoche.2014.06.016\synthesis_001.json,no,,{[Cd2(FDC)2(bpy)]·H2O}n,992906,Ca(CO3),,"0.05 mmol, 15.4 mg",0.05,mmol,nan,,,,,nan,,,,,"9-fluorenone-2,7-dicarboxylic acid",H2FDC,"13.4 mg, 0.05 mmol",0.05,mmol,"4,4'-bipyridine",bpy,"7.8 mg, 0.05 mmol",0.05,mmol,,,,,,sodium hydroxide,NaOH,"8.0 mg, 0.20 mmol",0.2,mmol,,,,,,water,H2O,10 mL,10.0,,,,,180.0,180 °C,72.0,3 days,Teflon-lined stainless steel vessel (25 mL),static,,,,,,light yellow block crystals,64.0,,pcu,tetranuclear [Cd4(COO)8] 6-connected node,"a=14.379(11), b=14.822(11), c=17.497(13) Å, β=108.401(8)°, P21/c",,,not_reported,not_reported,410.0,luminescence,10.1016/j.inoche.2014.06.016,ok,
10.1016/j.inoche.2012.10.005,downloaded\10.1016_j.inoche.2012.10.005.pdf,,mof_json_store\10.1016_j.inoche.2012.10.005\raw_output.json,mof_json_store\10.1016_j.inoche.2012.10.005\synthesis_001.json,no,,,888828,Ca(CO3),,"0.5 mmol, 0.146 g",0.5,mmol,nan,,,,,nan,,,,,"2,2-bis(4-carboxyphenyl)hexafluoropropane",H2hfipbb,"0.1 mmol, 0.039 g",0.1,mmol,D-(+)-camphoric acid,D-H2cam,"0.25 mmol, 0.05 g",0.25,mmol,"1,3-di(4-pyridyl)propane",bpp,"0.25 mmol, 0.0495 g",0.25,mmol,,,,,,,,,,,water,H2O,3 mL,3.0,ethanol,EtOH,3 mL,3.0,110.0,383 K,96.0,four days,13 mL Teflon reactor,stirred at RT until homogeneous; static on heating,,,dried in air,,,pink crystals,47.0,,,Co3 6-connected SBU,"Monoclinic P21, a=14.275(4), b=12.484(3), c=22.272(4) Å, V=3964.5(15) Å3, Z=2",,,not_reported,not_reported,,,10.1016/j.inoche.2012.10.005,ok,
10.1016/j.inoche.2015.03.028,downloaded\10.1016_j.inoche.2015.03.028.pdf,SI downloaded\10.1016_j.inoche.2015.03.028_SI.pdf,mof_json_store\10.1016_j.inoche.2015.03.028\raw_output.json,mof_json_store\10.1016_j.inoche.2015.03.028\synthesis_001.json,no,,[Cu(INAIP)]·DMA·H2O,966157,Ca(CO3),,0.1 mmol,0.1,mmol,nan,,,,,nan,,,,,5-(isonicotinamido)isophthalic acid,H2INAIP,0.1 mmol,0.1,mmol,,,,,,,,,,,,,,,,,,,,,"N,N-dimethylacetamide",DMA,8 mL,8.0,,,,,120.0,120 °C,72.0,3 days,15 mL Teflon-lined autoclave,,DMA,,190 °C under vacuum for 12 h,190.0,12.0,block blue crystals,45.0,0.26 × 0.22 × 0.16 mm,rtl,Cu2 paddle-wheel 6-connected SBU,"a=13.882(2) Å, b=13.365(3) Å, c=14.209(2) Å, β=112.046(2)°, P21/c",,106.6,not_reported,not_reported,345.0,CO2_capture;Knoevenagel_catalysis,10.1016/j.inoche.2015.03.028,ok,
10.1016/j.microc.2022.107618,downloaded\10.1016_j.microc.2022.107618.pdf,,mof_json_store\10.1016_j.microc.2022.107618\raw_output.json,mof_json_store\10.1016_j.microc.2022.107618\synthesis_001.json,no,,NH2-BDC-Eu-MOF,,Ca(CO3),,0.1 mmol,0.1,mmol,nan,,,,,nan,,,,,2-aminoterephthalic acid,NH2-BDC,0.1 mmol,0.1,mmol,,,,,,,,,,,,,,,,,,,,,"N,N-dimethylformamide",DMF,"DMF/H2O (9:1, v/v), total 30 mL",,water,H2O,"DMF/H2O (9:1, v/v), total 30 mL",,150.0,150 °C,12.0,"vigorously stirred 2 h, then heated 12 h",Teflon-lined autoclave,"stirred (preheating), static during solvothermal","DMF, ethanol",three times respectively,dried in a vacuum drying oven overnight,,,brown spherical particles,,~900 nm diameter,,,,,51.9476,not_reported,not_reported,,luminescence;sensing;DPA_detection,10.1016/j.microc.2022.107618,ok,
10.1016/j.inoche.2010.04.026,downloaded\10.1016_j.inoche.2010.04.026.pdf,SI downloaded\10.1016_j.inoche.2010.04.026_SI.pdf,mof_json_store\10.1016_j.inoche.2010.04.026\raw_output.json,mof_json_store\10.1016_j.inoche.2010.04.026\synthesis_001.json,no,,,750289,Ca(CO3),,"0.23 g, 1.0 mmol",1,mmol,nan,,,,,nan,,,,,"1,2,4-triazole",trz,"0.069 g, 1.0 mmol",1.0,mmol,adipic acid,adi,"0.073 g, 0.5 mmol",0.5,mmol,,,,,,sodium hydroxide,NaOH,"0.04 g, 1.0 mmol",1.0,mmol,,,,,,water,H2O,10 mL,10.0,,,,,180.0,180 °C,120.0,5 days,,,"water, ethanol",,dried in air,,,colorless block crystals,65.0,0.25 × 0.25 × 0.20 mm,,10-connected [Cd4Cl(CO2)2] tetranuclear cluster,"a=6.7298(13) Å, b=17.055(3) Å, c=11.582(2) Å, β=94.72(3)°, P21/m",,,not_reported,not_reported,295.0,luminescence,10.1016/j.inoche.2010.04.026,ok,
10.1016/j.jcou.2017.05.026,downloaded\10.1016_j.jcou.2017.05.026.pdf,,mof_json_store\10.1016_j.jcou.2017.05.026\raw_output.json,mof_json_store\10.1016_j.jcou.2017.05.026\synthesis_001.json,no,,Zn-ZIF-67,,Ca(CO3),,"1,39 mmol in 8 mL H2O",39,mmol,nan,,"0,174 mmol in 8 mL H2O",0.174,mmol,nan,,,,,2-methylimidazole,,67 mmol in 8 mL H2O,67.0,mmol,,,,,,,,,,,,,,,,,,,,,water,H2O,8 mL + 8 mL + 8 mL,,,,,,25,room temperature,24.0,24 hours,,stirred,MeOH,several times,activated at 200 °C under vacuum for 3 h (after drying at 70 °C under vacuum for 12 h),200.0,3.0,truncated rhombic crystals,,,,,,15.82,1881.0,not_reported,not_reported,,,10.1016/j.jcou.2017.05.026,ok,
10.1016/j.cclet.2013.06.025,downloaded\10.1016_j.cclet.2013.06.025.pdf,,mof_json_store\10.1016_j.cclet.2013.06.025\raw_output.json,mof_json_store\10.1016_j.cclet.2013.06.025\synthesis_001.json,no,,HNU-1,898581,Ca(CO3),,0.308 g,3.07735,mmol,nan,,0.1 g,0.1,g,nan,,,,,sodium oxalate,,0.268 g,0.268,g,,,,,,,,,,,,,,,,,,,,,water,H2O,10 mL,10.0,,,,,100.0,100 °C,96.0,4 days,Teflon-lined autoclave,static,water (distilled),,dried in air,,,yellow rod-shaped crystals,50.0,0.15 × 0.15 × 0.1 mm,sqp,dinuclear Cd(II) (Cd2) 5-connected SBU,"a=11.126(2), b=17.361(4), c=16.119(3) Å, β=102.40(3)°, C2/c",,,not_reported,not_reported,200.0,,10.1016/j.cclet.2013.06.025,ok,
10.1016/j.micromeso.2004.03.008,downloaded\10.1016_j.micromeso.2004.03.008.pdf,,mof_json_store\10.1016_j.micromeso.2004.03.008\raw_output.json,mof_json_store\10.1016_j.micromeso.2004.03.008\synthesis_001.json,no,,,217194,Ca(CO3),,"0.10 g, 0.4 mmol",0.4,mmol,nan,,,,,nan,,,,,rctt-tetrakis(4-pyridyl)cyclobutane,"4,4'-tpcb","0.14 g, 0.4 mmol",0.4,mmol,,,,,,,,,,,,,,,,,,,,,methanol,MeOH,20 mL,20.0,,,,,25,ambient temperature (RT),120.0,approximately five days,sealed 10 g sample vial,,,,heated to 140 °C in an oven (to evacuate solvent),140.0,,pink single-crystals,80.0,0.11 × 0.25 × 0.32 mm,,"alternating 4-connected Co(II) nodes and 4,4'-tpcb nodes; 2D (4,4) net","triclinic; a=9.006(2), b=9.127(2), c=9.129(2) Å, α=78.57(3)°, β=88.99(3)°, γ=88.98(3)°, Z=1",,,not_reported,not_reported,,,10.1016/j.micromeso.2004.03.008,ok,
10.1016/j.cjsc.2023.100125,downloaded\10.1016_j.cjsc.2023.100125.pdf,,mof_json_store\10.1016_j.cjsc.2023.100125\raw_output.json,mof_json_store\10.1016_j.cjsc.2023.100125\synthesis_001.json,no,,"{[Cd(1,4-bdc)(4-bpa)]·DMF}n (1)",2251596,Ca(CO3),,"3.1 mg, 0.01 mmol",0.01,mmol,nan,,,,,nan,,,,,terephthalic acid,BDC,"3.3 mg, 0.02 mmol",0.02,mmol,"1,2-bis(4-pyridyl)acetylene",4-bpa,"1.8 mg, 0.01 mmol",0.01,mmol,,,,,,,,,,,,,,,,"N,N-dimethylformamide",DMF,0.6 mL,0.6,water,H2O,0.9 mL,0.9,100.0,100 °C,24.0,24 h,thick Pyrex tube,static,EtOH,,"MeOH exchange for 3 days (fresh MeOH renewed 3× per day), then 120 °C under vacuum for 10 h",120.0,10.0,light yellow crystals,61.0,,pcu,,"monoclinic, C2/m, a=15.2261(8) Å, b=14.2562(8) Å, c=10.3818(6) Å, β=110.228(2)°",,,not_reported,not_reported,360.0,,10.1016/j.cjsc.2023.100125,ok,
10.1016/j.micromeso.2010.03.026,downloaded\10.1016_j.micromeso.2010.03.026.pdf,,mof_json_store\10.1016_j.micromeso.2010.03.026\raw_output.json,mof_json_store\10.1016_j.micromeso.2010.03.026\synthesis_001.json,no,,NKB-1,757192,Cu(SO4)·5H2O,,0.372 g,2.00339,mmol,sodium orthovanadate,,,,,nan,,,,,oxalic acid dihydrate,ox,0.189 g,0.189,g,,,,,,,,,,,Co(en)3Cl3,,0.150 g,0.15,g,,,,,,water,H2O,10 mL,10.0,,,,,120.0,120 °C,72.0,3 days,Teflon-lined autoclave,,distilled water,,air-dried,,,yellow polyhedral crystals,50.0,0.2 × 0.2 × 0.2 mm,gis,"8-coordinated In(C2O4)4, 4-connected node","a=21.750(3), b=21.750(3), c=12.335(3) Å, I41/amd",,,not_reported,not_reported,165.0,,10.1016/j.micromeso.2010.03.026,ok,
10.1016/j.inoche.2011.08.027,downloaded\10.1016_j.inoche.2011.08.027.pdf,,mof_json_store\10.1016_j.inoche.2011.08.027\raw_output.json,mof_json_store\10.1016_j.inoche.2011.08.027\synthesis_001.json,no,,,800276,Cu(NO3)2·3H2O,,"0.059 g, 0.2 mmol",0.2,mmol,nan,,,,,nan,,,,,"biphenyl-2,5,2',5'-tetracarboxylic acid",H4bptc,"0.033 g, 0.1 mmol",0.1,mmol,,,,,,,,,,,,,,,,,,,,,water,H2O,H2O/EtOH 2:1 v/v,,ethanol,EtOH,H2O/EtOH 2:1 v/v,,120.0,120 °C,72.0,72 h,Teflon-lined autoclave (25 mL),,,,,,,colourless block crystals,64.0,,,trinuclear Zn3 10-connected SBU,"monoclinic, C2/n, a=22.9839(9) Å, b=10.6211(4) Å, c=27.5720(14) Å, β=114.2760(10)°",,,not_reported,not_reported,340.0,luminescence,10.1016/j.inoche.2011.08.027,ok,
10.1016/j.inoche.2008.12.012,downloaded\10.1016_j.inoche.2008.12.012.pdf,SI downloaded\10.1016_j.inoche.2008.12.012_SI.doc,mof_json_store\10.1016_j.inoche.2008.12.012\raw_output.json,mof_json_store\10.1016_j.inoche.2008.12.012\synthesis_001.json,no,,1,710063,Cu(NO3)2·3H2O,,"27.0 mg, 0.1 mmol",0.1,mmol,nan,,,,,nan,,,,,"1,2,4-triazole",Htrz,"13.8 mg, 0.2 mmol",0.2,mmol,adipic acid,H2ap,"14.6 mg, 0.1 mmol",0.1,mmol,,,,,,triethylamine,,added slowly to adjust pH to ca. 7,,,,,,,,water,H2O,15 mL,15.0,,,,,160.0,160 °C,72.0,72 h,Parr Teflon-lined stainless steel vessel (23 mL),static,ethanol,,dried in air,,,colorless block-shaped crystals,56.0,,,pentanuclear Cd(II) cluster SBU,"a=9.0502(2), b=9.6651(2), c=13.104(2) Å, α=93.872(3), β=108.960(2), γ=113.967(2)°, triclinic, P-1",,,not_reported,not_reported,257.0,luminescence,10.1016/j.inoche.2008.12.012,ok,
10.1016/j.inoche.2009.09.031,downloaded\10.1016_j.inoche.2009.09.031.pdf,,mof_json_store\10.1016_j.inoche.2009.09.031\raw_output.json,mof_json_store\10.1016_j.inoche.2009.09.031\synthesis_001.json,no,,,,Cd(CH3COO)2·2H2O,InCl3·4H2O,"74.0 mg, 0.25 mmol",0.25,mmol,nan,,,,,nan,,,,,"4,4',4''-phosphoryltribenzoic acid",H3ptc,"102 mg, 0.25 mmol",0.25,mmol,,,,,,,,,,,sodium hydroxide,NaOH,"10 mg, 0.25 mmol",0.25,mmol,,,,,,water,H2O,8.0 mL,8.0,,,,,150.0,150 °C,96.0,96 h; cooled to room temperature at 6 °C h−1,30-mL Teflon-lined stainless steel vessel,,,,,,,colorless block crystals,60.0,,dia,mononuclear In(III) 4-connected (8-coordinate),"a=10.527(2) Å, b=9.3735(17) Å, c=10.527(2) Å, β=92.29°, P21",,,not_reported,not_reported,,luminescence,10.1016/j.inoche.2009.09.031,ok,
10.1016/j.dyepig.2019.108159,downloaded\10.1016_j.dyepig.2019.108159.pdf,SI downloaded\10.1016_j.dyepig.2019.108159_SI.doc,mof_json_store\10.1016_j.dyepig.2019.108159\raw_output.json,mof_json_store\10.1016_j.dyepig.2019.108159\synthesis_001.json,no,,,,Co(NO3)2·6H2O,,0.40 mmol,0.4,mmol,nan,,,,,nan,,,,,"tris(4-(1,2,4-triazol-1-yl)phenyl)amine",ttpa,0.20 mmol,0.2,mmol,"3,3',4,4'-biphenyltetracarboxylic acid",H4bptc,0.10 mmol,0.1,mmol,,,,,,sodium hydroxide,,0.38 mmol,0.38,mmol,,,,,,water,H2O,7.0 mL,7.0,"N,N-dimethylformamide",DMF,3.0 mL,3.0,105.0,105 °C,120.0,5 days,Teflon-lined stainless steel autoclave,,,,,,,purple crystals,38.0,,hcb,"2D (3,3)-connected Cu(I) cationic network; embedded [CuII2(bptc)2]4− dimers",,,,not_reported,yes,320.0,luminescence;sensing;photocatalysis,10.1016/j.dyepig.2019.108159,ok,
10.1016/j.ica.2013.11.014,downloaded\10.1016_j.ica.2013.11.014.pdf,SI downloaded\10.1016_j.ica.2013.11.014_SI.pdf,mof_json_store\10.1016_j.ica.2013.11.014\raw_output.json,mof_json_store\10.1016_j.ica.2013.11.014\synthesis_001.json,yes,"Single-solvent DMF or CH3CN, absence of H3PW12O40, or other acids did not yield the target phase/product.","In(OH)(H2O)(1,4-bdc)",928050,Zn(NO3)2·6H2O,,"0.05 g, 0.17 mmol",0.17,mmol,nan,,,,,nan,,,,,terephthalic acid,BDC,"0.03 g, 0.18 mmol",0.18,mmol,,,,,,,,,,,12-phosphotungstic acid (H3PW12O40·nH2O),H3PW12O40,0.01 g,,,,,,,,acetonitrile,CH3CN,5 mL,5.0,"N,N-dimethylformamide",DMF,1 mL,1.0,120.0,120 °C,96.0,4 days,23 mL Teflon-lined stainless steel autoclave,static,DMF,several times,"Freeze-drying activation with solvent exchanges (MeOH, CH2Cl2, benzene); dynamic vacuum 24 h at 0 °C, 24 h at RT; then 60 °C under vacuum for 16 h",60.0,16.0,colourless block crystals,70.0,,,In(OH)2(H2O)O4 pentagonal-bipyramidal In(III) centers linked into –In–OH–In– chains,Pnma (orthorhombic),,,not_reported,yes,,cyanosilylation,10.1016/j.ica.2013.11.014,ok,
10.1016/j.molstruc.2022.133799,downloaded\10.1016_j.molstruc.2022.133799.pdf,SI downloaded\10.1016_j.molstruc.2022.133799_SI.pdf,mof_json_store\10.1016_j.molstruc.2022.133799\raw_output.json,mof_json_store\10.1016_j.molstruc.2022.133799\synthesis_001.json,no,,HT-2,,Zn(NO3)2·6H2O,,"0.1 mmol, 0.017 g",0.1,mmol,nan,,,,,nan,,,,,"2,3-Pyrazindicarboxylic acid",H2pzdca,"0.2 mmol, 0.067 g",0.2,mmol,,,,,,,,,,,,,,,,,,,,,"N,N-dimethylformamide",DMF,3 mL,3.0,water,H2O,2 mL,2.0,140.0,140 °C,48.0,2 days,Teflon-lined autoclave,static,,,,,,dark blue blocks,59.0,0.4 × 0.29 × 0.19 mm,hxl,"octahedral Cu(II) nodes; 2D sheets (2,4-c net)","a=8.0170(10) Å, b=6.3236(8) Å, c=20.120(3) Å, α=90°, β=101.164(4)°, γ=90°, P21/c",,,not_reported,yes,300.0,dye_adsorption;dye_separation,10.1016/j.molstruc.2022.133799,ok,
10.1016/j.inoche.2008.12.002,downloaded\10.1016_j.inoche.2008.12.002.pdf,SI downloaded\10.1016_j.inoche.2008.12.002_SI.doc,mof_json_store\10.1016_j.inoche.2008.12.002\raw_output.json,mof_json_store\10.1016_j.inoche.2008.12.002\synthesis_001.json,no,,[Cu2(BPTC)(Im)4(H2O)(DMF)]n (1),703849,Zn(NO3)2·6H2O,,"0.02 g, 0.1 mmol",0.1,mmol,nan,,,,,nan,,,,,"biphenyl-3,3′,4,4′-tetracarboxylic acid",H4BPTC,"0.033 g, 0.1 mmol",0.1,mmol,imidazole,Im,"0.0136 g, 0.2 mmol",0.2,mmol,,,,,,nitric acid,HNO3,"0.75 M in DMF, 0.3 mL",0.225,mmol,,,,,,"N,N-dimethylformamide",DMF,2 mL,2.0,ethanol,EtOH,1 mL,1.0,85.0,85 °C,48.0,2 days,sealed 20 mL glass vial,static,,,,,,perfect blue block crystals,65.0,,,unsaturated CuII nodes (4- and 5-coordinate),"a=15.261(3), b=19.145(5), c=16.429(4) Å, β=110.620(5)°, P21/n",,,no,not_reported,150.0,,10.1016/j.inoche.2008.12.002,ok,
10.1016/j.inoche.2010.07.010,downloaded\10.1016_j.inoche.2010.07.010.pdf,,mof_json_store\10.1016_j.inoche.2010.07.010\raw_output.json,mof_json_store\10.1016_j.inoche.2010.07.010\synthesis_001.json,no,,,764132,Zn(NO3)2·6H2O,,"47.6 mg, 0.2 mmol",0.2,mmol,nan,,,,,nan,,,,,5-(4-pyridyl)tetrazolate,ptz,"in situ from 4-cyanopyridine (15.6 mg, 0.15 mmol) and NaN3 (10.0 mg, 0.15 mmol)",,,5-nitroisophthalic acid,H2nip,"21.0 mg, 0.1 mmol",0.1,mmol,,,,,,triethylamine,,added to adjust pH to 6 (amount not specified),,,,,,,,water,H2O,10 mL,10.0,,,,,180.0,180 °C,72.0,72 h,Parr Teflon-lined stainless steel vessel (23 mL),static (after brief initial stirring),,,,,,pink block-shaped crystals,53.0,,,Co3(μ3-OH) triangles forming corner-sharing Δ-chain; nip pillars,"orthorhombic, Pbca; a=20.6271(6), b=6.9247(2), c=26.0974(8) Å",,,not_reported,not_reported,285.0,,10.1016/j.inoche.2010.07.010,ok,
10.1016/j.inoche.2021.108584,downloaded\10.1016_j.inoche.2021.108584.pdf,SI downloaded\10.1016_j.inoche.2021.108584_SI.doc,mof_json_store\10.1016_j.inoche.2021.108584\raw_output.json,mof_json_store\10.1016_j.inoche.2021.108584\synthesis_001.json,no,,CZU-6,2064145,ZnF2,,"48.0 mg, 0.2 mmol",0.2,mmol,nan,,"20.0 mg, 0.1 mmol",0.1,mmol,nan,,,,,"1,4-bis(1,2,4-triazole-1-ylmethyl)-2,3,5,6-tetramethyl benzene",btmx,"29.8 mg, 0.1 mmol",0.1,mmol,,,,,,,,,,,1-methyl-3-ethylimidazolium bromide,EMIm-Br,"200.0 mg, 10.5 mmol",10.5,mmol,phosphoric acid (85%),,0.06 mL (three drops) of 85% H3PO4,0.06,mL,water,H2O,6 mL,6.0,,,,,180.0,180 °C,72.0,3 days,15 mL Teflon-lined autoclave,"stirred 1 h at RT, then static during hydrothermal step","distilled water, ethanol",,dried at room temperature,,,blue block-shaped crystals,43.0,,sqc,Strandberg-type [HP2Mo5O23] anion; [Cu2(H2O)2] cluster; Na2(HP2Mo5O23)2 subunit as 4-connected node,"a=14.9258(5) Å, b=15.4856(5) Å, c=16.6813(6) Å, α=81.704(3)°, β=79.625(3)°, γ=63.053(3)°, P-1",,,not_reported,not_reported,280.0,ring-opening polymerization,10.1016/j.inoche.2021.108584,ok,
10.1016/j.ica.2006.10.023,downloaded\10.1016_j.ica.2006.10.023.pdf,,mof_json_store\10.1016_j.ica.2006.10.023\raw_output.json,mof_json_store\10.1016_j.ica.2006.10.023\synthesis_001.json,no,,,611516,ZnF2,,"0.0380 g, 0.15 mmol",0.15,mmol,nan,,,,,nan,,,,,"pyrazine-2,6-dicarboxylic acid",H2pzda,"0.0204 g, 0.1 mmol",0.1,mmol,"4,4'-bipyridine","4,4'-bpy","0.0288 g, 0.15 mmol",0.15,mmol,,,,,,sodium hydroxide (aqueous solution),NaOH,"0.65 mol l−1, 0.3 mL",0.195,mmol,,,,,,water,H2O,8 mL,8.0,,,,,160.0,160 °C,96.0,"96 h; cooled at 10 °C/3 h to 100 °C, then slow cooling to room temperature",23 mL stainless steel reactor with a Teflon liner,static,deionized water,,dried in air,,,green needle-like crystals,27.0,,,,"a=11.096(2) Å, b=10.255(2) Å, c=15.695(3) Å, β=100.179(4)°, P2(1)/n",,,not_reported,not_reported,,,10.1016/j.ica.2006.10.023,ok,
10.1016/j.inoche.2008.04.016,downloaded\10.1016_j.inoche.2008.04.016.pdf,,mof_json_store\10.1016_j.inoche.2008.04.016\raw_output.json,mof_json_store\10.1016_j.inoche.2008.04.016\synthesis_001.json,no,,[Eu2(TFSA)3(phen)2]n,661702,Cd(NO3)2·4H2O,,"0.0735 g, 0.2 mmol",0.2,mmol,nan,,,,,nan,,,,,tetrafluorosuccinic acid,TFSA,"0.0570 g, 0.3 mmol",0.3,mmol,"1,10-phenanthroline",phen,"0.0769 g, 0.4 mmol",0.4,mmol,,,,,,sodium hydroxide aqueous solution,,"2 mol L−1, 0.40 mL",,,,,,,,deionized water,H2O,7 mL,7.0,,,,,110.0,110 °C,120.0,5 days,Teflon-lined stainless steel autoclave (25 mL),,,,,,,colorless block-like single crystals,48.0,,,"2D (4,4) grid; Eu(III) dimers as nodes","a=23.55(2), b=9.269(9), c=17.688(16) Å, β=101.237(15)°, C2/c",,,not_reported,not_reported,303.0,luminescence,10.1016/j.inoche.2008.04.016,ok,
10.1016/j.inoche.2008.04.016,downloaded\10.1016_j.inoche.2008.04.016.pdf,,mof_json_store\10.1016_j.inoche.2008.04.016\raw_output.json,mof_json_store\10.1016_j.inoche.2008.04.016\synthesis_002.json,no,,[Tb2(TFSA)3(phen)4(H2O)2]n,655773,Cd(NO3)2·4H2O,,"0.0729 g, 0.2 mmol",0.2,mmol,nan,,,,,nan,,,,,tetrafluorosuccinic acid,TFSA,"0.0570 g, 0.3 mmol",0.3,mmol,"1,10-phenanthroline",phen,"0.0769 g, 0.4 mmol",0.4,mmol,,,,,,sodium hydroxide aqueous solution,,"2 mol L−1, 0.33 mL",,,,,,,,deionized water,H2O,7 mL,7.0,,,,,110.0,110 °C,120.0,5 days,Teflon-lined stainless steel autoclave (25 mL),,,,,,,colorless block-like single crystals,51.0,,,"2D (6,3) honeycomb; Tb6(TFSA)6 ring SBU","a=12.538(4), b=8.873(3), c=26.683(9) Å, β=92.562(2)°, P21/c",,,not_reported,not_reported,261.0,luminescence,10.1016/j.inoche.2008.04.016,ok,
10.1016/j.synthmet.2011.11.035,downloaded\10.1016_j.synthmet.2011.11.035.pdf,,mof_json_store\10.1016_j.synthmet.2011.11.035\raw_output.json,mof_json_store\10.1016_j.synthmet.2011.11.035\synthesis_001.json,no,,,821040,Cd(NO3)2·4H2O,,molar ratio 1:1 (with H2PDA),,,nan,,,,,nan,,,,,"pyridine-2,6-dicarboxylic acid",H2PDA,molar ratio 1:1 (with Pr salt),,,,,,,,,,,,,,,,,,,,,,,water,H2O,10 mL,10.0,,,,,160.0,160 °C,72.0,3 days,Teflon-lined stainless steel autoclave,"stirred 20 min, then static",,,,,,green block crystals,,0.45 × 0.36 × 0.31 mm,,,"a=10.9916(5) Å, b=17.5108(8) Å, c=13.4590(6) Å, β=100.9860(10)°, P21/c",,,yes,not_reported,,,10.1016/j.synthmet.2011.11.035,ok,
10.1016/j.synthmet.2011.11.035,downloaded\10.1016_j.synthmet.2011.11.035.pdf,,mof_json_store\10.1016_j.synthmet.2011.11.035\raw_output.json,mof_json_store\10.1016_j.synthmet.2011.11.035\synthesis_002.json,no,,,832604,Cd(NO3)2·4H2O,,molar ratio 1:1 (with H2PDA),,,nan,,,,,nan,,,,,"pyridine-2,6-dicarboxylic acid",H2PDA,molar ratio 1:1 (with Eu salt),,,,,,,,,,,,,,,,,,,,,,,water,H2O,10 mL,10.0,,,,,160.0,160 °C,72.0,3 days,Teflon-lined stainless steel autoclave,"stirred 20 min, then static",,,,,,yellow block crystals,,0.48 × 0.38 × 0.26 mm,,,"a=10.9347(10) Å, b=17.4867(15) Å, c=13.2330(12) Å, β=101.5930(10)°, P21/c",,,yes,not_reported,,luminescence,10.1016/j.synthmet.2011.11.035,ok,
10.1016/j.inoche.2018.04.019,downloaded\10.1016_j.inoche.2018.04.019.pdf,SI downloaded\10.1016_j.inoche.2018.04.019_SI.docx,mof_json_store\10.1016_j.inoche.2018.04.019\raw_output.json,mof_json_store\10.1016_j.inoche.2018.04.019\synthesis_001.json,no,,,1819220,Zn(NO3)2·6H2O,CuI,"38 mg, 0.2 mmol",0.2,mmol,nan,,,,,nan,,,,,"3-(pyrazin-2-yl)-5-[4-(pyrid-4-yl)phenyl]-1,2,4-triazole",ppt,"30 mg, 0.1 mmol",0.1,mmol,,,,,,,,,,,hydroiodic acid (45 wt%),HI,"two drops, 45 wt%",,,,,,,,dimethyl sulfoxide,DMSO,5 mL,5.0,acetonitrile,MeCN,2 mL,2.0,120.0,120 °C,72.0,3 days,Teflon-lined stainless steel autoclave,static,,,,,,yellow crystals,67.0,,,discrete Cu2I2 moiety and infinite [CuI]n chain SBUs,"a=7.3533, b=10.4850, c=16.6092, alpha=86.037, beta=86.026, gamma=81.851, P-1",,,not_reported,not_reported,265.0,luminescence;photocatalysis,10.1016/j.inoche.2018.04.019,ok,
10.1016/j.ica.2020.119791,downloaded\10.1016_j.ica.2020.119791.pdf,,mof_json_store\10.1016_j.ica.2020.119791\raw_output.json,mof_json_store\10.1016_j.ica.2020.119791\synthesis_001.json,no,,{[Co4(glu)4(bpp)2]}n (1),1961438,Zn(NO3)2·6H2O,,"132 mg, 0.53 mmol",0.53,mmol,nan,,,,,nan,,,,,glutaric acid,H2glu,"70 mg, 0.53 mmol",0.53,mmol,"1,3-bis(4-pyridyl)propane",bpp,"105 mg, 0.53 mmol",0.53,mmol,,,,,,,,,,,,,,,,"N,N-dimethylformamide",DMF,10.0 mL,10.0,water,H2O,5.0 mL,5.0,100.0,100 °C,12.0,12 h at 100 °C; slow cooling to RT over 36 h,autoclave,,,,130 °C under vacuum for 12 h,130.0,12.0,purple needle-shaped crystals,32.0,0.66 × 0.24 × 0.22 mm,pcu,"[Co2(COO)4] 4,4-connected SBUs; pillared by bpp","a=10.5378(2) Å, b=27.9957(6) Å, c=16.7851(3) Å, β=105.850(6)°, P21/c",,0.0284,not_reported,not_reported,304.0,CO2_capture,10.1016/j.ica.2020.119791,ok,
10.1016/j.ica.2016.09.046,downloaded\10.1016_j.ica.2016.09.046.pdf,,mof_json_store\10.1016_j.ica.2016.09.046\raw_output.json,mof_json_store\10.1016_j.ica.2016.09.046\synthesis_001.json,no,,{[Ce(BTC)(H2O)]·DMF}n,,Cu(NO3)2·3H2O,,0.108 g (0.25 mmol),0.25,mmol,nan,,,,,nan,,,,,"benzene-1,3,5-tricarboxylic acid",BTC,0.105 g (0.5 mmol),0.5,mmol,,,,,,,,,,,tetramethylammonium hydroxide (10%),,0.3 mL of 10% solution (to adjust pH to ~5.2),0.3,mL,,,,,,"N,N-dimethylformamide",DMF,2 mL (solution A) + 4 mL (solution B),,water,H2O,1 mL (added after mixing A and B),1.0,100.0,100 °C,17.0,17 h,125 mL Teflon vessel (air oven),static,"DMF, ethanol",rinsed,dried at 160 °C for 19 h; then degassed in vacuum at 300 °C for 3 h (before BET),300.0,3.0,needle-shaped particles,,length 2–5 μm; diameter 40–300 nm,,,"tetragonal, P43 (non-centrosymmetric chiral)",14.0,806.0,not_reported,not_reported,,heavy_metal_removal;Nd_removal,10.1016/j.ica.2016.09.046,ok,
10.1016/j.jcou.2020.101177,downloaded\10.1016_j.jcou.2020.101177.pdf,SI downloaded\10.1016_j.jcou.2020.101177_SI.docx,mof_json_store\10.1016_j.jcou.2020.101177\raw_output.json,mof_json_store\10.1016_j.jcou.2020.101177\synthesis_001.json,no,,Cu(IN)-MOF,,Cd(CH3COO)2·2H2O,,"0.5 mmol, 0.10 g",0.5,mmol,nan,,,,,nan,,,,,isonicotinic acid,IN,"0.5 mmol, 0.062 g",0.5,mmol,,,,,,,,,,,,,,,,,,,,,"N,N-dimethylformamide",DMF,10 mL,10.0,,,,,125.0,125 °C (ramp 1 °C/min),24.0,24 h at 125 °C; cool to RT within 24 h,Teflon-lined autoclave (15 mL),pre-stirred 30 min; static in autoclave,"DMF, methanol","DMF 4× (10 mL), MeOH 2×",Dried at 70 °C under vacuum overnight; then activated at 150 °C under dynamic vacuum for 6 h,150.0,6.0,greenish powder; 2D square plate-like crystals,,~400 nm plates (thin),,dinuclear Cu(II) nodes,,,64.0,yes,yes,300.0,carboxylation;CO2_conversion,10.1016/j.jcou.2020.101177,ok,
10.1016/j.inoche.2009.08.030,downloaded\10.1016_j.inoche.2009.08.030.pdf,,mof_json_store\10.1016_j.inoche.2009.08.030\raw_output.json,mof_json_store\10.1016_j.inoche.2009.08.030\synthesis_001.json,no,,ARL-3,,MnCl2·4H2O,,1.5 g,10.0063,mmol,nan,,,,,nan,,,,,"3,5-pyridinedicarboxylic acid",pdc,0.25 g,0.25,g,,,,,,,,,,,,,,,,,,,,,deionized water,H2O,32.0 mL,32.0,,,,,130.0,130 °C,72.0,3 days,Teflon-lined stainless steel autoclave (45 mL),pre-stirred 15 min; static during heating,deionized water,rinsed,air-dried overnight,,,colorless needles,83.7,0.08 × 0.07 × 0.05 mm,,1-D cationic [Bi2O2]2+ chains,"Fdd2 (orthorhombic, acentric)",,,not_reported,not_reported,400.0,,10.1016/j.inoche.2009.08.030,ok,
10.1016/j.inoche.2009.08.030,downloaded\10.1016_j.inoche.2009.08.030.pdf,,mof_json_store\10.1016_j.inoche.2009.08.030\raw_output.json,mof_json_store\10.1016_j.inoche.2009.08.030\synthesis_002.json,no,,ARL-3,,MnCl2·4H2O,,1.5 g,10.0063,mmol,nan,,,,,nan,,,,,"3,5-pyridinedicarboxylic acid",pdc,0.25 g,0.25,g,,,,,,,,,,,,,,,,,,,,,deionized water,H2O,32.0 mL,32.0,,,,,165.0,165 °C,72.0,3 days,Teflon-lined stainless steel autoclave (45 mL),pre-stirred 15 min; static during heating,deionized water,rinsed,air-dried overnight,,,colorless needles,85.9,0.08 × 0.07 × 0.05 mm,,1-D cationic [Bi2O2]2+ chains,"Fdd2 (orthorhombic, acentric)",,,not_reported,not_reported,400.0,,10.1016/j.inoche.2009.08.030,ok,
10.1016/j.inoche.2009.08.030,downloaded\10.1016_j.inoche.2009.08.030.pdf,,mof_json_store\10.1016_j.inoche.2009.08.030\raw_output.json,mof_json_store\10.1016_j.inoche.2009.08.030\synthesis_003.json,no,,ARL-3,,CdCl2·1H2O,,1.5 g,7.45039,mmol,nan,,,,,nan,,,,,"3,5-pyridinedicarboxylic acid",pdc,0.25 g,0.25,g,,,,,,,,,,,,,,,,,,,,,deionized water,H2O,32.0 mL,32.0,,,,,200.0,200 °C,72.0,3 days,Teflon-lined stainless steel autoclave (45 mL),pre-stirred 15 min; static during heating,deionized water,rinsed,air-dried overnight,,,colorless needles,87.9,0.08 × 0.07 × 0.05 mm,,1-D cationic [Bi2O2]2+ chains,"Fdd2 (orthorhombic, acentric)",,,not_reported,not_reported,400.0,,10.1016/j.inoche.2009.08.030,ok,
