Repository: zzhenglab/MOFinder

# MOFinder

MOFinder extracts MOF synthesis information from the literature, reconstructs evidence-supported negative reaction records, and prepares datasets for synthesis-outcome prediction.
[Web application](https://mofinder.chemistry.wustl.edu/) | [Demos](Demo/README.md) | [Source code](docs/source_to_code.md) | [Workflow guide](docs/workflow.md) | [Model evaluation](docs/evaluation.md)

## Quick start

The workflow runs through Python commands. Python 3.10 or newer is required. Clone the repository and initialize its related applications:

```bash
git clone --recurse-submodules https://github.com/zzhenglab/MOFinder.git
cd MOFinder
```

Start with the two offline demonstrations:

```bash

File: mof_extraction_1_2.csv (part 288 of 305)
doi,main_pdf,si_pdf,raw_output,parsed_json,article_trial_or_failure,article_trial_or_failure_notes,mof_name,crystal_code,metal_1,metal_1_abbr,metal_1_amount_text,metal_1_amount_value,metal_1_amount_unit,metal_2,metal_2_abbr,metal_2_amount_text,metal_2_amount_value,metal_2_amount_unit,metal_3,metal_3_abbr,metal_3_amount_text,metal_3_amount_value,metal_3_amount_unit,linker_1,linker_1_abbr,linker_1_amount_text,linker_1_amount_value,linker_1_amount_unit,linker_2,linker_2_abbr,linker_2_amount_text,linker_2_amount_value,linker_2_amount_unit,linker_3,linker_3_abbr,linker_3_amount_text,linker_3_amount_value,linker_3_amount_unit,modulator_1,modulator_1_abbr,modulator_1_amount_text,modulator_1_amount_value,modulator_1_amount_unit,modulator_2,modulator_2_abbr,modulator_2_amount_text,modulator_2_amount_value,modulator_2_amount_unit,solvent_main,solvent_main_abbr,solvent_main_amount_text,solvent_main_ml,solvent_secondary,solvent_secondary_abbr,solvent_secondary_amount_text,solvent_secondary_ml,temperature_c,temperature_c_text,time_h,time_text,vessel_type,stirring,washing_solvent,washing_cycles,activation_text,activation_temp_c,activation_time_h,crystal_morphology,yield_percent,crystal_size,topology_code,metal_cluster_connectivity,unit_cell_short,pore_diameter_A,BET_surface_area_m2g,air_stable,water_stable,tga_decomposition_temp_c,applications,reference,status,error
10.1016/j.inoche.2011.06.009,downloaded\10.1016_j.inoche.2011.06.009.pdf,,mof_json_store\10.1016_j.inoche.2011.06.009\raw_output.json,mof_json_store\10.1016_j.inoche.2011.06.009\synthesis_001.json,no,,,,MnCl2·4H2O,,"0.09 g, 0.3 mmol",0.3,mmol,nan,,,,,nan,,,,,terephthalic acid,BDC,"0.026 g, 0.15 mmol",0.15,mmol,isonicotinic acid,int,"0.037 g, 0.3 mmol",0.3,mmol,,,,,,sodium hydroxide,NaOH,"0.02 g, 0.5 mmol",0.5,mmol,,,,,,"N,N-dimethylformamide",DMF,5 mL,5.0,ethanol,EtOH,1 mL,1.0,160.0,160 °C,72.0,3 days,Teflon-lined steel vessel,static,,,200 °C under high vacuum (10^-8 mbar) for 10 h,200.0,10.0,green crystals,66.0,,ncb,Ni3(μ3-OH) 9-connected SBU,"a=b=c=21.657(2) Å, cubic, I-43m",,,not_reported,not_reported,,CO2_capture,10.1016/j.inoche.2011.06.009,ok,
10.1016/j.inoche.2008.02.018,downloaded\10.1016_j.inoche.2008.02.018.pdf,SI downloaded\10.1016_j.inoche.2008.02.018_SI.doc,mof_json_store\10.1016_j.inoche.2008.02.018\raw_output.json,mof_json_store\10.1016_j.inoche.2008.02.018\synthesis_001.json,no,,,664669,NiCl2·6H2O,,"44 mg, 0.18 mmol",0.18,mmol,nan,,,,,nan,,,,,"benzene-1,3,5-tricarboxylic acid",H3btc,"39 mg, 0.18 mmol",0.18,mmol,"N,N'-bis(4-pyridylmethyl)piperazine",4-bpmp,"100 mg, 0.35 mmol",0.35,mmol,,,,,,,,,,,,,,,,water,H2O,10 mL,10.0,,,,,120.0,120 °C,66.0,66 h,23 mL Teflon-lined Parr acid digestion bomb,,"H2O, EtOH, acetone",,dried in air,,,orange-pink blocks,48.0,,,octahedral CoO4N2 nodes,"monoclinic, P21/c, a=21.447(6) Å, b=12.400(4) Å, c=10.359(3) Å, β=92.397(4)°, V=2752.6(16) Å3, Z=4",,,not_reported,not_reported,330.0,,10.1016/j.inoche.2008.02.018,ok,
10.1002/asia.202400501,,SI downloaded\10.1002_asia.202400501_SI.pdf,mof_json_store\10.1002_asia.202400501\raw_output.json,mof_json_store\10.1002_asia.202400501\synthesis_001.json,yes,"Other conditions reported: for compound 3, 2,5-BPTA 0.1 mmol + bpe 0.05 mmol gave a transparent solution; for Cd at 71 °C (bpmh 0.05 mmol) black solid; for Cu at 30 °C grey or sap green powder depending on Cu amount. Only listed conditions yielded crystals.",,,CoCl2·6H2O,,"0.012 g, 0.05 mmol in 1 mL of water",0.05,mmol,nan,,,,,nan,,,,,"2,5-BPTA",BPTA,"0.013 g, 0.05 mmol in 1 mL of DMF",0.05,mmol,"1,2-di(pyridin-4-yl)ethane",bpe,"0.008 g, 0.05 mmol in 1 mL of DMF",0.05,mmol,,,,,,,,,,,,,,,,"N,N-dimethylformamide",DMF,layering: 1 mL DMF (layer C) + 1 mL buffer solution of DMF and water (layer B),1.0,water,H2O,layering: 1 mL water (layer A) + present in 1 mL buffer (layer B),1.0,50.0,50 °C,,3-4 days,,,,,,,,"Colourless, cubic",,,,,,,,,,,,10.1002/asia.202400501,ok,
10.1002/asia.202400501,,SI downloaded\10.1002_asia.202400501_SI.pdf,mof_json_store\10.1002_asia.202400501\raw_output.json,mof_json_store\10.1002_asia.202400501\synthesis_002.json,yes,"Other conditions reported: for compound 3, 2,5-BPTA 0.1 mmol + bpe 0.05 mmol gave a transparent solution; for Cd at 71 °C (bpmh 0.05 mmol) black solid; for Cu at 30 °C grey or sap green powder depending on Cu amount. Only listed conditions yielded crystals.",,,ZnCl2,,"0.012 g, 0.05 mmol in 1 mL of water",0.05,mmol,nan,,,,,nan,,,,,"2,5-BPTA",BPTA,"0.013 g, 0.05 mmol in 1 mL of DMF",0.05,mmol,"1,2-di(pyridin-4-yl)ethane",bpe,"0.08 g, 0.05 mmol in 1 mL of DMF",0.05,mmol,,,,,,,,,,,,,,,,"N,N-dimethylformamide",DMF,layering: 1 mL DMF (layer C) + 1 mL buffer solution of DMF and water (layer B),1.0,water,H2O,layering: 1 mL water (layer A) + present in 1 mL buffer (layer B),1.0,75.0,75 °C,72.0,3 days,,,,,,,,"Colourless, cubic",,,,,,,,,,,,10.1002/asia.202400501,ok,
10.1002/asia.202400501,,SI downloaded\10.1002_asia.202400501_SI.pdf,mof_json_store\10.1002_asia.202400501\raw_output.json,mof_json_store\10.1002_asia.202400501\synthesis_003.json,yes,"Other conditions reported: for compound 3, 2,5-BPTA 0.1 mmol + bpe 0.05 mmol gave a transparent solution; for Cd at 71 °C (bpmh 0.05 mmol) black solid; for Cu at 30 °C grey or sap green powder depending on Cu amount. Only listed conditions yielded crystals.",,,NiCl2·6H2O,,"0.012 g, 0.05 mmol in 1 mL of water",0.05,mmol,nan,,,,,nan,,,,,"2,5-BPTA",BPTA,"0.013 g, 0.05 mmol in 1 mL of DMF",0.05,mmol,"1,2-di(pyridin-4-yl)ethane",bpe,"0.009 g, 0.05 mmol in 1 mL of DMF",0.05,mmol,,,,,,,,,,,,,,,,"N,N-dimethylformamide",DMF,layering: 1 mL DMF (layer C) + 1 mL buffer solution of DMF and water (layer B),1.0,water,H2O,layering: 1 mL water (layer A) + present in 1 mL buffer (layer B),1.0,50.0,50 °C,,2-3 days,,,,,,,,"Colourless, cubic",,,,,,,,,,,,10.1002/asia.202400501,ok,
10.1002/asia.202400501,,SI downloaded\10.1002_asia.202400501_SI.pdf,mof_json_store\10.1002_asia.202400501\raw_output.json,mof_json_store\10.1002_asia.202400501\synthesis_004.json,yes,"Other conditions reported: for compound 3, 2,5-BPTA 0.1 mmol + bpe 0.05 mmol gave a transparent solution; for Cd at 71 °C (bpmh 0.05 mmol) black solid; for Cu at 30 °C grey or sap green powder depending on Cu amount. Only listed conditions yielded crystals.",,,NiCl2·6H2O,,"0.012 g, 0.05 mmol in 1 mL of water",0.05,mmol,nan,,,,,nan,,,,,"2,5-BPTA",BPTA,"0.013 g, 0.05 mmol in 1 mL of DMF",0.05,mmol,"1,2-bis(pyridin-3-ylmethylene)hydrazine",bpmh,"0.008 g, 0.05 mmol in 1 mL of DMF",0.05,mmol,,,,,,,,,,,,,,,,"N,N-dimethylformamide",DMF,layering: 1 mL DMF (layer C) + 1 mL buffer solution of DMF and water (layer B),1.0,water,H2O,layering: 1 mL water (layer A) + present in 1 mL buffer (layer B),1.0,50.0,50 °C,96.0,4 days,,,,,,,,"Yellow, cubic",,,,,,,,,,,,10.1002/asia.202400501,ok,
10.1002/asia.202400501,,SI downloaded\10.1002_asia.202400501_SI.pdf,mof_json_store\10.1002_asia.202400501\raw_output.json,mof_json_store\10.1002_asia.202400501\synthesis_005.json,yes,"Other conditions reported: for compound 3, 2,5-BPTA 0.1 mmol + bpe 0.05 mmol gave a transparent solution; for Cd at 71 °C (bpmh 0.05 mmol) black solid; for Cu at 30 °C grey or sap green powder depending on Cu amount. Only listed conditions yielded crystals.",,,NiCl2·6H2O,,"0.012 g, 0.05 mmol in 1 mL of water",0.05,mmol,nan,,,,,nan,,,,,"2,5-BPTA",BPTA,"0.013 g, 0.05 mmol in 1 mL of DMF",0.05,mmol,"1,2-bis(pyridin-3-ylmethylene)hydrazine",bpmh,"0.008 g, 0.05 mmol in 1 mL of DMF",0.05,mmol,,,,,,,,,,,,,,,,"N,N-dimethylformamide",DMF,layering: 1 mL DMF (layer C) + 1 mL buffer solution of DMF and water (layer B),1.0,water,H2O,layering: 1 mL water (layer A) + present in 1 mL buffer (layer B),1.0,25,RT,,3-4 days,,,,,,,,"Blue, cubic",,,,,,,,,,,,10.1002/asia.202400501,ok,
10.1002/asia.202400501,,SI downloaded\10.1002_asia.202400501_SI.pdf,mof_json_store\10.1002_asia.202400501\raw_output.json,mof_json_store\10.1002_asia.202400501\synthesis_006.json,yes,"Other conditions reported: for compound 3, 2,5-BPTA 0.1 mmol + bpe 0.05 mmol gave a transparent solution; for Cd at 71 °C (bpmh 0.05 mmol) black solid; for Cu at 30 °C grey or sap green powder depending on Cu amount. Only listed conditions yielded crystals.",,,NiCl2·6H2O,,"0.012 g, 0.05 mmol in 1 mL of water",0.05,mmol,nan,,,,,nan,,,,,"2,5-BPTA",BPTA,"0.013 g, 0.05 mmol in 1 mL of DMF",0.05,mmol,"1,2-di(pyridin-4-yl)ethane",bpe,"0.016 g, 0.10 mmol in 1 mL of DMF",0.1,mmol,,,,,,,,,,,,,,,,"N,N-dimethylformamide",DMF,layering: 1 mL DMF (layer C) + 1 mL buffer solution of DMF and water (layer B),1.0,water,H2O,layering: 1 mL water (layer A) + present in 1 mL buffer (layer B),1.0,50.0,50 °C,,2-3 days,,,,,,,,"Colourless, cubic",,,,,,,,,,,,10.1002/asia.202400501,ok,
10.1002/asia.202400501,,SI downloaded\10.1002_asia.202400501_SI.pdf,mof_json_store\10.1002_asia.202400501\raw_output.json,mof_json_store\10.1002_asia.202400501\synthesis_007.json,yes,"Other conditions reported: for compound 3, 2,5-BPTA 0.1 mmol + bpe 0.05 mmol gave a transparent solution; for Cd at 71 °C (bpmh 0.05 mmol) black solid; for Cu at 30 °C grey or sap green powder depending on Cu amount. Only listed conditions yielded crystals.",,,ZrCl4,,"0.012 g, 0.05 mmol in 1 mL of water",0.05,mmol,Cu(NO3)2·3H2O,,,,,nan,,,,,"2,5-BPTA",BPTA,"0.013 g, 0.10 mmol in 1 mL of DMF",0.1,mmol,"1,2-di(pyridin-4-yl)ethane",bpe,"0.016 g, 0.10 mmol in 1 mL of DMF",0.1,mmol,,,,,,,,,,,,,,,,"N,N-dimethylformamide",DMF,layering: 1 mL DMF (layer C) + 1 mL buffer solution of DMF and water (layer B),1.0,water,H2O,layering: 1 mL water (layer A) + present in 1 mL buffer (layer B),1.0,50.0,50 °C,,2-3 days,,,,,,,,"Colourless, cubic",,,,,,,,,,,,10.1002/asia.202400501,ok,
10.1002/asia.202400501,,SI downloaded\10.1002_asia.202400501_SI.pdf,mof_json_store\10.1002_asia.202400501\raw_output.json,mof_json_store\10.1002_asia.202400501\synthesis_008.json,yes,"Other conditions reported: for compound 3, 2,5-BPTA 0.1 mmol + bpe 0.05 mmol gave a transparent solution; for Cd at 71 °C (bpmh 0.05 mmol) black solid; for Cu at 30 °C grey or sap green powder depending on Cu amount. Only listed conditions yielded crystals.",,,AlCl3·6H2O,,"0.012 g, 0.05 mmol in 1 mL of water",0.05,mmol,nan,,,,,nan,,,,,"2,5-BPTA",BPTA,"0.013 g, 0.05 mmol in 1 mL of DMF",0.05,mmol,"1,2-di(pyridin-4-yl)ethane",bpe,"0.009 g, 0.05 mmol in 1 mL of DMF",0.05,mmol,,,,,,,,,,,,,,,,"N,N-dimethylformamide",DMF,layering: 1 mL DMF (layer C) + 1 mL buffer solution of DMF and water (layer B),1.0,water,H2O,layering: 1 mL water (layer A) + present in 1 mL buffer (layer B),1.0,75.0,75 °C,,2-3 days,,,,,,,,"Colourless, cubic",,,,,,,,,,,,10.1002/asia.202400501,ok,
10.1002/asia.202400501,,SI downloaded\10.1002_asia.202400501_SI.pdf,mof_json_store\10.1002_asia.202400501\raw_output.json,mof_json_store\10.1002_asia.202400501\synthesis_009.json,yes,"Other conditions reported: for compound 3, 2,5-BPTA 0.1 mmol + bpe 0.05 mmol gave a transparent solution; for Cd at 71 °C (bpmh 0.05 mmol) black solid; for Cu at 30 °C grey or sap green powder depending on Cu amount. Only listed conditions yielded crystals.",,,AlCl3·6H2O,,"0.012 g, 0.05 mmol in 1 mL of water",0.05,mmol,nan,,,,,nan,,,,,"2,5-BPTA",BPTA,"0.013 g, 0.05 mmol in 1 mL of DMF",0.05,mmol,"1,2-bis(pyridin-3-ylmethylene)hydrazine",bpmh,"0.016 g, 0.10 mmol in 1 mL of DMF",0.1,mmol,,,,,,,,,,,,,,,,"N,N-dimethylformamide",DMF,layering: 1 mL DMF (layer C) + 1 mL buffer solution of DMF and water (layer B),1.0,water,H2O,layering: 1 mL water (layer A) + present in 1 mL buffer (layer B),1.0,50.0,50 °C,96.0,4 days,,,,,,,,"Yellow, cubic",,,,,,,,,,,,10.1002/asia.202400501,ok,
10.1016/j.inoche.2017.01.003,downloaded\10.1016_j.inoche.2017.01.003.pdf,SI downloaded\10.1016_j.inoche.2017.01.003_SI.docx,mof_json_store\10.1016_j.inoche.2017.01.003\raw_output.json,mof_json_store\10.1016_j.inoche.2017.01.003\synthesis_001.json,no,,,1448437,AlCl3·6H2O,,"0.20 mmol, 0.059 g",0.2,mmol,nan,,,,,nan,,,,,"4,4′-stilbenedicarboxylic acid",H2sbdc,"0.20 mmol, 0.054 g",0.2,mmol,"4,4′-bis(benzoimidazo-1-ly)biphenyl","4,4′-bbibp","0.20 mmol, 0.077 g",0.2,mmol,,,,,,,,,,,,,,,,"N,N-dimethylformamide",DMF,"DMF–H2O (v/v = 1:1), total 8 mL",,water,H2O,"DMF–H2O (v/v = 1:1), total 8 mL",,130.0,130 °C,72.0,72 h,Teflon-lined stainless-steel vessel,,,,,,,blue block crystals,58.0,,dia,octahedral NiN2O4 4-connected node,"a=19.1079(17), b=17.9661(16), c=11.5840(11) Å, β=112.510(2)°, C2/c",,,not_reported,not_reported,390.0,photodegradation,10.1016/j.inoche.2017.01.003,ok,
10.1016/j.inoche.2017.01.003,downloaded\10.1016_j.inoche.2017.01.003.pdf,SI downloaded\10.1016_j.inoche.2017.01.003_SI.docx,mof_json_store\10.1016_j.inoche.2017.01.003\raw_output.json,mof_json_store\10.1016_j.inoche.2017.01.003\synthesis_002.json,no,,,1457729,AlCl3·6H2O,,"0.20 mmol, 0.058 g",0.2,mmol,nan,,,,,nan,,,,,"4,4′-stilbenedicarboxylic acid",H2sbdc,"0.20 mmol, 0.054 g",0.2,mmol,"4,4′-bis(benzoimidazo-1-ly)biphenyl","4,4′-bbibp","0.20 mmol, 0.077 g",0.2,mmol,,,,,,,,,,,,,,,,"N,N-dimethylformamide",DMF,"DMF–H2O (v/v = 1:1), total 8 mL",,water,H2O,"DMF–H2O (v/v = 1:1), total 8 mL",,130.0,130 °C,72.0,72 h,Teflon-lined stainless-steel vessel,,,,,,,pink block crystals,56.0,,dia,octahedral CoN2O4 4-connected node,"a=23.320(2), b=6.1620(6), c=23.450(2) Å, β=98.8530(10)°, C2/c",,,not_reported,not_reported,430.0,photodegradation,10.1016/j.inoche.2017.01.003,ok,
10.1016/j.ica.2012.02.014,downloaded\10.1016_j.ica.2012.02.014.pdf,,mof_json_store\10.1016_j.ica.2012.02.014\raw_output.json,mof_json_store\10.1016_j.ica.2012.02.014\synthesis_001.json,no,,,808069,AlCl3·6H2O,,"70.0 mg, 0.25 mmol",0.25,mmol,nan,,,,,nan,,,,,"biphenyl-2,2′,6,6′-tetracarboxylic acid",H4dptc,"82.0 mg, 0.25 mmol",0.25,mmol,"2,2′-bipyridine",bipy,"39.0 mg, 0.25 mmol",0.25,mmol,,,,,,,,,,,,,,,,water,H2O,6 mL,6.0,ethanol,EtOH,2 mL,2.0,160.0,160 °C,72.0,72 h,Teflon-lined stainless steel autoclave,,,,,,,colorless block crystals,80.0,,,,"a=9.695(3) Å, b=9.898(3) Å, c=12.808(5) Å, α=99.569(4)°, β=107.012(2)°, γ=94.899(4)°",,,not_reported,not_reported,395.0,,10.1016/j.ica.2012.02.014,ok,
10.1016/j.ica.2012.02.014,downloaded\10.1016_j.ica.2012.02.014.pdf,,mof_json_store\10.1016_j.ica.2012.02.014\raw_output.json,mof_json_store\10.1016_j.ica.2012.02.014\synthesis_002.json,no,,,808070,AlCl3·6H2O,,"60.0 mg, 0.2 mmol",0.2,mmol,nan,,,,,nan,,,,,"biphenyl-2,2′,6,6′-tetracarboxylic acid",H4dptc,"65.0 mg, 0.2 mmol",0.2,mmol,,,,,,,,,,,sodium hydroxide,NaOH,"20.0 mg, 0.5 mmol",0.5,mmol,,,,,,water,H2O,8.0 mL,8.0,,,,,160.0,160 °C,96.0,96 h,Teflon-lined stainless steel autoclave,,,,,,,colorless block crystals,70.0,,,,"a=7.222(3) Å, b=7.172(3) Å, c=15.172(6) Å, β=105.405(18)°, P2/c",,,not_reported,not_reported,219.0,,10.1016/j.ica.2012.02.014,ok,
10.1016/j.ica.2012.02.014,downloaded\10.1016_j.ica.2012.02.014.pdf,,mof_json_store\10.1016_j.ica.2012.02.014\raw_output.json,mof_json_store\10.1016_j.ica.2012.02.014\synthesis_003.json,no,,,808071,AlCl3·6H2O,,"60.0 mg, 0.2 mmol",0.2,mmol,nan,,,,,nan,,,,,"biphenyl-2,2′,6,6′-tetracarboxylic acid",H4dptc,"65.0 mg, 0.2 mmol",0.2,mmol,,,,,,,,,,,sodium hydroxide,NaOH,"16.0 mg, 0.4 mmol",0.4,mmol,,,,,,water,H2O,8.0 mL,8.0,,,,,180.0,180 °C,72.0,72 h,Teflon-lined stainless steel autoclave,,,,,,,colorless block crystals,70.0,,scu,In3(μ2-OH)2(CO2)8 8-connected trinuclear SBU,"a=8.4098(11) Å, b=13.8048(17) Å, c=15.6112(16) Å, β=121.825(7)°, P21/c",,,not_reported,not_reported,350.0,,10.1016/j.ica.2012.02.014,ok,
10.1016/j.inoche.2010.12.001,downloaded\10.1016_j.inoche.2010.12.001.pdf,,mof_json_store\10.1016_j.inoche.2010.12.001\raw_output.json,mof_json_store\10.1016_j.inoche.2010.12.001\synthesis_001.json,no,,,761197,CeCl3,Cd(OAc)2·2H2O,"40 mg, 1.5 mmol (in methanol 5 mL)",1.5,mmol,nan,,,,,nan,,,,,tetrakis[3-(carboxyphenyl)oxamethyl]methane acid,H4L,"25.3 mg, 0.1 mmol (in H2O 3 mL)",25.3,mg,,,,,,,,,,,potassium hydroxide solution,KOH,"20% solution, to adjust pH=8",,,,,,,,methanol/water mixture,MeOH/H2O,"1:1 v/v, 5 mL",5.0,methanol,MeOH,5 mL (metal solution),5.0,25,room temperature,168.0,one week,test tube,static,,,,,,colorless block crystals,70.0,,ant,3-connected Cd(II) nodes; 6-connected L4− linkers,"a=27.521(6) Å, b=8.4410(9) Å, c=18.710(8) Å, α=90.00°, β=123.449(5)°, γ=90.00°, C2/c",,,not_reported,not_reported,,luminescence,10.1016/j.inoche.2010.12.001,ok,
10.1016/j.inoche.2010.01.001,downloaded\10.1016_j.inoche.2010.01.001.pdf,,mof_json_store\10.1016_j.inoche.2010.01.001\raw_output.json,mof_json_store\10.1016_j.inoche.2010.01.001\synthesis_001.json,no,,,713303,PrCl3,,"0.027 g, 0.12 mmol",0.12,mmol,nan,,,,,nan,,,,,5-methyltetrazolate,mtta,"0.025 g, 0.30 mmol",0.3,mmol,,,,,,,,,,,,,,,,,,,,,water,H2O,10 mL,10.0,,,,,170.0,170 b0C,72.0,3 days,Teflon-lined stainless steel autoclave (25 mL),static,,,,,,blue prism crystals,36.0,,dia,Cu nodes 4-connected (dia net),"tetragonal, I41/a; a=11.772(3) c5, c=18.961(7) c5, V=2627.6(13) c53, Z=4",,,not_reported,not_reported,123.0,,10.1016/j.inoche.2010.01.001,ok,
10.1016/j.inoche.2010.01.001,downloaded\10.1016_j.inoche.2010.01.001.pdf,,mof_json_store\10.1016_j.inoche.2010.01.001\raw_output.json,mof_json_store\10.1016_j.inoche.2010.01.001\synthesis_002.json,no,,,713301,NdCl3,,"0.022 g, 0.10 mmol",0.1,mmol,nan,,,,,nan,,,,,"1,2,4-triazole",trz,"0.020 g, 0.30 mmol",0.3,mmol,,,,,,,,,,,,,,,,,,,,,water,H2O,15 mL,15.0,,,,,140.0,140 b0C,72.0,3 days,Teflon-lined stainless steel autoclave (25 mL),static,,,,,,green prism crystals,,,,"mixed-valence Cu nodes (2-, 3-, 5-coordinate); two-fold interpenetrated 3,5-connected net","monoclinic, P21/m; a=6.4179(11) c5, b=20.503(3) c5, c=7.2522(11) c5, V=939.2(3) c53, Z=2",,,not_reported,not_reported,,,10.1016/j.inoche.2010.01.001,ok,
10.1016/j.inoche.2011.07.020,downloaded\10.1016_j.inoche.2011.07.020.pdf,SI downloaded\10.1016_j.inoche.2011.07.020_SI.pdf,mof_json_store\10.1016_j.inoche.2011.07.020\raw_output.json,mof_json_store\10.1016_j.inoche.2011.07.020\synthesis_001.json,no,,,808279,SmCl3,,"0.094 g, 0.471 mmol",0.471,mmol,nan,,"0.172 g, 1.195 mmol",1.195,mmol,nan,,,,,tetrapyridylpyrazine,tpyprz,"0.091 g, 0.235 mmol",0.235,mmol,"2-hydroxypropyl-1,3-diarsonic acid",,"0.188 g, 0.610 mmol",0.61,mmol,,,,,,,,,,,,,,,,water,H2O,"10.00 g, 556 mmol",10.0,,,,,160.0,160 °C,56.0,56 h,,stirred briefly before heating; then static,,,,,,green blocks,20.0,0.30 × 0.20 × 0.04 mm,,{Mo6O18(H2O)(O3AsR)2}n chains linked by {Cu2(tpyprz)(H2O)} rods; 2D layers,"a=13.1304(9) Å, b=21.701(1) Å, c=17.408(1) Å, β=100.046(1)°, P21/c",,,not_reported,not_reported,420.0,,10.1016/j.inoche.2011.07.020,ok,
10.1016/j.micromeso.2015.04.023,downloaded\10.1016_j.micromeso.2015.04.023.pdf,SI downloaded\10.1016_j.micromeso.2015.04.023_SI.pdf,mof_json_store\10.1016_j.micromeso.2015.04.023\raw_output.json,mof_json_store\10.1016_j.micromeso.2015.04.023\synthesis_001.json,yes,"Screened 120–200 °C, solvent ratios, and additives; ethanol or NaOH/HNO3 decreased crystallinity; amorphous AlO(OH)/Al(OH)3 formed as byproduct.",CAU-9,,EuCl3,,"24.6 μmol, 12.7 mg",0.0246,mmol,nan,,,,,nan,,,,,"1,2,4,5-Tetrakis(4-carboxypenyl)benzene",H4TCPB,"8.96 μmol, 5.0 mg",8.96,μmol,,,,,,,,,,,,,,,,,,,,,"N,N-dimethylformamide",DMF,100 μL,0.1,water (deionized),H2O,50 μL,0.05,150.0,150 °C,18.0,18 h; cooled to RT in 12 h,Teflon reactor (0.25 mL),,water,,150 °C under vacuum (10^-2 kPa) for 16 h,150.0,16.0,microcrystalline powder,,,,trans corner-sharing AlO6 chains,"a=31.562(4), b=6.642(7), c=10.6612(7) Å, Cmmm",,1118.0,yes,not_reported,480.0,,10.1016/j.micromeso.2015.04.023,ok,
10.1016/j.inoche.2016.06.016,downloaded\10.1016_j.inoche.2016.06.016.pdf,,mof_json_store\10.1016_j.inoche.2016.06.016\raw_output.json,mof_json_store\10.1016_j.inoche.2016.06.016\synthesis_001.json,no,,,674955,GdCl3,,"8.1 mg, 0.1 mmol",0.1,mmol,nan,,,,,nan,,,,,"1,2,4-triazole",Htrz,"14.0 mg, 0.2 mmol",0.2,mmol,"1,2-benzenedicarboxylic acid",H2pa,"17.0 mg, 0.1 mmol",0.1,mmol,,,,,,,,,,,,,,,,water,H2O,10 mL,10.0,,,,,200.0,200 °C,96.0,four days,Teflon-lined stainless steel vessel (23 mL),static,ethanol,,air-dried,,,colorless block-shaped single crystals,63.0,,,"tetragonal prism-like Zn8 cluster, 12-connected SBU","a=24.4747(15), b=8.7683(6), c=23.7395(15) Å, Cmca",,,not_reported,not_reported,370.0,luminescence,10.1016/j.inoche.2016.06.016,ok,
10.1016/j.jorganchem.2023.122922,downloaded\10.1016_j.jorganchem.2023.122922.pdf,SI downloaded\10.1016_j.jorganchem.2023.122922_SI.docx,mof_json_store\10.1016_j.jorganchem.2023.122922\raw_output.json,mof_json_store\10.1016_j.jorganchem.2023.122922\synthesis_001.json,no,,CPM-20(Co),,TbCl3,,24 mg,0.0904691,mmol,nan,,,,,nan,,,,,"1,4-dicarboxybenzene",BDC,8 mg,8.0,mg,isonicotinic acid,HINA,13.2 mg,13.2,mg,,,,,,tetrafluoroboric acid,HBF4,added dropwise (amount not specified),,,,,,,,"N,N-dimethylacetamide",DMA,2 mL,2.0,,,,,120.0,393 K (120 °C),48.0,2 days,20 mL Teflon-lined autoclave,stirred before heating,"DMA, MeOH (anhydrous)","3× each; MeOH exchange 3 d, refreshed 4× daily",353 K under vacuum for 24 h,80.0,24.0,red cubic crystals,,,ncb,trinuclear [Co3(OH)]6+ cluster; 9-connected,,6.0,725.0,yes,not_reported,,CO2_capture,10.1016/j.jorganchem.2023.122922,ok,
10.1016/j.ica.2016.03.048,downloaded\10.1016_j.ica.2016.03.048.pdf,SI downloaded\10.1016_j.ica.2016.03.048_SI.docx,mof_json_store\10.1016_j.ica.2016.03.048\raw_output.json,mof_json_store\10.1016_j.ica.2016.03.048\synthesis_001.json,yes,CuCl2 gave mixed phase with [Cu(Cl2BDC)2](HTEA)2; attempts to isolate pure 1a failed. BTC initially used for 2 but not incorporated; switched to formic acid.,[Cu(Br2BDC)2](HTEA)2,1045091,HoCl3,,0.154 g (0.771 mmol),0.771,mmol,nan,,,,,nan,,,,,"2,5-dibromoterephthalic acid",Br2BDC,0.500 g (1.54 mmol),1.54,mmol,,,,,,,,,,,triethylamine,TEA,0.22 mL,,,,,,,,methanol,MeOH,1.0 mL,1.0,,,,,90.0,"heated to 90 °C in 12 h, held 12 h; cooled to 30 °C in 18 h",12.0,12 h at 90 °C (after 12 h ramp),Teflon bag in Teflon-lined autoclave,static,MeOH,,,,,blue crystals,48.4,,sql,"Cu nodes, 4-connected (square-planar)","triclinic; a=9.0470(7), b=9.9015(8), c=10.9860(9) Å; α=76.252(4)°, β=68.805(3)°, γ=69.874(4)°",,,not_reported,not_reported,230.0,electrochemistry,10.1016/j.ica.2016.03.048,ok,
10.1016/j.ica.2016.03.048,downloaded\10.1016_j.ica.2016.03.048.pdf,SI downloaded\10.1016_j.ica.2016.03.048_SI.docx,mof_json_store\10.1016_j.ica.2016.03.048\raw_output.json,mof_json_store\10.1016_j.ica.2016.03.048\synthesis_002.json,yes,CuCl2 gave mixed phase with [Cu(Cl2BDC)2](HTEA)2; attempts to isolate pure 1a failed. BTC initially used for 2 but not incorporated; switched to formic acid.,[Co2(Br2BDC)(HCOO)2(DMF)2],1045092,ErCl3,,0.138 g (0.474 mmol),0.474,mmol,nan,,,,,nan,,,,,"2,5-dibromoterephthalic acid",Br2BDC,0.077 g (0.238 mmol),0.238,mmol,,,,,,,,,,,formic acid,,0.021 g (0.45 mmol),0.45,mmol,,,,,,"N,N-dimethylformamide",DMF,4.0 mL,4.0,,,,,150.0,150 °C for 24 h,24.0,24 h,Teflon bag in Teflon-lined autoclave,static,DI water,,,,,pink crystals,78.2,,,Co6 cluster (edge-sharing CoO6) 6-connected SBU,"trigonal; a=16.046(1), b=16.046(1), c=7.6321(9) Å; α=90.00°, β=90.00°, γ=120.00°",4.6,,not_reported,not_reported,350.0,electrochemistry,10.1016/j.ica.2016.03.048,ok,
10.1016/j.inoche.2010.09.024,downloaded\10.1016_j.inoche.2010.09.024.pdf,,mof_json_store\10.1016_j.inoche.2010.09.024\raw_output.json,mof_json_store\10.1016_j.inoche.2010.09.024\synthesis_001.json,no,,,784822,YbCl3,,"0.4 mmol, 0.15 g",0.4,mmol,nan,,"0.1 mmol, 0.30 g",0.1,mmol,nan,,,,,"pyridine-2,6-dicarboxylic acid",H2pdc,"0.4 mmol, 0.07 g",0.4,mmol,,,,,,,,,,,,,,,,,,,,,water,H2O,10 mL,10.0,,,,,120.0,120 °C,96.0,4 days,Teflon-lined autoclave (15 mL),stirred 20 min then static,distilled water,,dried at ambient temperature,,,yellow crystals,50.0,0.598 × 0.313 × 0.247 mm,,,"Orthorhombic, Abm2; a=13.0161(18) Å, b=29.225(4) Å, c=22.394(3) Å, α=β=γ=90°",,,not_reported,not_reported,,photocatalysis,10.1016/j.inoche.2010.09.024,ok,
10.1016/j.jorganchem.2024.123169,downloaded\10.1016_j.jorganchem.2024.123169.pdf,,mof_json_store\10.1016_j.jorganchem.2024.123169\raw_output.json,mof_json_store\10.1016_j.jorganchem.2024.123169\synthesis_001.json,no,,,,LuCl3,,0.1 mmol,0.1,mmol,nan,,,,,nan,,,,,"N,N-bis(1(2)H-tetrazol-5-yl)amine",H2BTA,0.1 mmol,0.1,mmol,,,,,,,,,,,ammonium hydroxide,NH4OH,"25 wt%, 12.0 mL",,,,,,,,acetonitrile,MeCN,60 mL,60.0,,,,,150.0,150 °C,24.0,24 h,Teflon-lined stainless-steel autoclave,,"acetonitrile, water",,60 °C under vacuum for 12 h,60.0,12.0,blue rod-like crystals,,,,"mononuclear Cu(II) N4, distorted tetrahedral","monoclinic, C2/c space group",,,not_reported,not_reported,240.0,catalysis;A3_coupling,10.1016/j.jorganchem.2024.123169,ok,
10.1016/j.inoche.2009.12.008,downloaded\10.1016_j.inoche.2009.12.008.pdf,SI downloaded\10.1016_j.inoche.2009.12.008_SI.doc,mof_json_store\10.1016_j.inoche.2009.12.008\raw_output.json,mof_json_store\10.1016_j.inoche.2009.12.008\synthesis_001.json,no,,,753352,HoCl3,,"0.094 g, 0.471 mmol",0.471,mmol,nan,,"0.172 g, 1.195 mmol",1.195,mmol,nan,,,,,p-xylene diphosphonic acid,,"0.142 g, 0.533 mmol",0.533,mmol,"2,2'-bipyridine",bpy,"0.040 g, 0.256 mmol",0.256,mmol,,,,,,hydrofluoric acid,HF,"0.400 mL, 22.98 mmol",22.98,mmol,,,,,,water,H2O,"10.00 g, 556 mmol",,,,,,200.0,200 °C,48.0,48 h,,stirred briefly before heating,,,,,,blue block crystals,30.0,,,Mo4O10 chain with {Cu(bpy)}2+ decorations; Cu(II) square-pyramidal,"monoclinic P21/c; a=7.9719(8) Å, b=14.0392(14) Å, c=21.274(2) Å, β=94.585(3)°",,,not_reported,not_reported,,,10.1016/j.inoche.2009.12.008,ok,
10.1016/j.micromeso.2023.112592,downloaded\10.1016_j.micromeso.2023.112592.pdf,SI downloaded\10.1016_j.micromeso.2023.112592_SI.doc,mof_json_store\10.1016_j.micromeso.2023.112592\raw_output.json,mof_json_store\10.1016_j.micromeso.2023.112592\synthesis_001.json,no,,NUC-62,,ErCl3,,"0.10 mmol, 0.037 g",0.1,mmol,nan,,"0.20 mmol, 0.028 g",0.2,mmol,nan,,,,,"4,4'-(4-(4-carboxyphenyl)pyridine-2,6-diyl)diisophthalic acid",H5CPPDP,"0.07 mmol, 0.038 g",0.07,mmol,,,,,,,,,,,"nitric acid, concentrated",HNO3,0.1 mL concentrated HNO3,0.1,mL,,,,,,"N,N-dimethylformamide",DMF,"DMF/H2O 1:1 v/v, total 20 mL",,water,H2O,"DMF/H2O 1:1 v/v, total 20 mL",,130.0,130 °C,48.0,2 days,Teflon-lined stainless-steel vessel,,MeOH,soaked 3 days,100 °C under vacuum for 6 h,100.0,6.0,colorless cuboid crystals,42.0,,,{ZnTb(CO2)5(H2O)}n chain; 8-connected {ZnTb} SBU,"monoclinic, C2/c",10.5,927.0,not_reported,yes,,CO2_cycloaddition;Knoevenagel_condensation,10.1016/j.micromeso.2023.112592,ok,
10.1016/j.inoche.2018.07.020,downloaded\10.1016_j.inoche.2018.07.020.pdf,SI downloaded\10.1016_j.inoche.2018.07.020_SI.docx,mof_json_store\10.1016_j.inoche.2018.07.020\raw_output.json,mof_json_store\10.1016_j.inoche.2018.07.020\synthesis_001.json,no,,,1832867,YbCl3,,120 mg,0.429493,mmol,nan,,,,,nan,,,,,"N,N’-dioxide-3,3’-benzocinnoline dicarboxylic acid",H2L,22 mg,22.0,mg,,,,,,,,,,,,,,,,,,,,,"N,N-dimethylformamide",DMF,5 mL,5.0,,,,,120.0,120 °C,72.0,72 h,25 mL sealed reactor,"stirred 30 min, then static","MeOH, CH2Cl2","soak 2 days in MeOH, then 3 days in CH2Cl2",100 °C under high vacuum for 20 h,100.0,20.0,pale yellow crystals,45.0,,,rod-shaped {Gd(CO2)2}n chains (paddle-wheel-like),,6.6,151.0,not_reported,not_reported,,photocatalysis,10.1016/j.inoche.2018.07.020,ok,
10.1021/acsami.8b18370,downloaded\10.1021_acsami.8b18370.pdf,SI downloaded\10.1021_acsami.8b18370_SI.pdf,mof_json_store\10.1021_acsami.8b18370\raw_output.json,mof_json_store\10.1021_acsami.8b18370\synthesis_001.json,yes,"Without BA, aggregated nanoparticles with poor crystallinity.",UiO-68-TEMPO,,YCl3·6H2O,,"48 mg, 0.21 mmol",0.21,mmol,nan,,,,,nan,,,,,H2tpdc-TEMPO,,"107 mg, 0.21 mmol",0.21,mmol,,,,,,,,,,,benzoic acid (BA),,"762 mg, 6.3 mmol (30 equiv vs ZrCl4)",6.3,mmol,,,,,,"N,N-dimethylformamide",DMF,8 mL,8.0,,,,,120.0,120 °C,48.0,2 days,screw cap vial,static,"DMF, EtOH",,dried at room temperature,,,colorless shiny octahedra (single crystals),,,fcu,Zr6O4(OH)4 12-connected SBU,,,1147.0,yes,yes,,alcohol_oxidation,10.1021/acsami.8b18370,ok,
10.1021/acsami.8b18370,downloaded\10.1021_acsami.8b18370.pdf,SI downloaded\10.1021_acsami.8b18370_SI.pdf,mof_json_store\10.1021_acsami.8b18370\raw_output.json,mof_json_store\10.1021_acsami.8b18370\synthesis_002.json,yes,"Without BA, aggregated nanoparticles with poor crystallinity.",UiO-68-TEMPO micro,,Cu(NO3)2·3H2O,,"48 mg, 0.21 mmol",0.21,mmol,nan,,,,,nan,,,,,H2tpdc-TEMPO,,"107 mg, 0.21 mmol",0.21,mmol,,,,,,,,,,,benzoic acid (BA),,"380 mg, 3.1 mmol (15 equiv vs ZrCl4)",3.1,mmol,,,,,,"N,N-dimethylformamide",DMF,8 mL,8.0,,,,,120.0,120 °C,48.0,2 days,screw cap vial,static,"DMF, EtOH",,dried at room temperature,,,"octahedra, microsized",,3–4 μm,fcu,Zr6O4(OH)4 12-connected SBU,,,1310.0,yes,yes,,alcohol_oxidation,10.1021/acsami.8b18370,ok,
10.1016/j.jiec.2018.11.040,downloaded\10.1016_j.jiec.2018.11.040.pdf,,mof_json_store\10.1016_j.jiec.2018.11.040\raw_output.json,mof_json_store\10.1016_j.jiec.2018.11.040\synthesis_001.json,no,,MIL-101(Cr),,Cu(NO3)2·3H2O,,16 g,76.336,mmol,nan,,,,,nan,,,,,terephthalic acid,BDC,5.6 g,5.6,g,,,,,,,,,,,,,,,,,,,,,water,H2O,200 mL,200.0,,,,,200.0,200 °C,14.0,14 h,Teflon-lined autoclave (stainless steel),"stirred 30 min, then static",deionized water,five times,dried overnight at 150 °C,150.0,,octahedral,,about 250 nm,,,,,1725.24,not_reported,not_reported,300.0,H2S oxidation,10.1016/j.jiec.2018.11.040,ok,
10.1016/j.ica.2022.121125,downloaded\10.1016_j.ica.2022.121125.pdf,SI downloaded\10.1016_j.ica.2022.121125_SI.docx,mof_json_store\10.1016_j.ica.2022.121125\raw_output.json,mof_json_store\10.1016_j.ica.2022.121125\synthesis_001.json,no,,MOF-1,,Cd(NO3)2·3H2O,,"0.2 g, 0.15 mmol",0.15,mmol,nan,,"0.06 g, 0.26 mmol",0.26,mmol,nan,,,,,"9,10-bis(imidazol-1-ylmethyl)anthracene","9,10-BIMA","0.02 g, 0.6 mmol",0.6,mmol,,,,,,,,,,,hydrochloric acid (aqueous),HCl,"1 M, adjusted to pH 3.0",,,,,,,,water,H2O,8 mL,8.0,,,,,160.0,160 °C,96.0,96 h,Teflon-lined hydrothermal reactor,stirred 0.5 h at RT before heating,,,,,,orange block crystals,63.0,,,CoN6 octahedral nodes; 6-connected network; [Mo6O19]2- in channels,"a=15.6124(10) Å, b=15.6124(10) Å, c=25.0059(16) Å, α=90°, β=90°, γ=120°, R-3",12.27,,not_reported,not_reported,346.0,sensing;oxidation catalysis,10.1016/j.ica.2022.121125,ok,
10.1016/j.inoche.2014.08.012,downloaded\10.1016_j.inoche.2014.08.012.pdf,,mof_json_store\10.1016_j.inoche.2014.08.012\raw_output.json,mof_json_store\10.1016_j.inoche.2014.08.012\synthesis_001.json,no,,,979136,ZnCl2,,"3.5 mg, 0.0118 mmol",0.0118,mmol,nan,,,,,nan,,,,,"2,6-dimethylpyridine-3,5-dicarboxylic acid",H2MPDC,"3.7 mg, 0.01875 mmol",0.01875,mmol,"4,4'-bipyridine",bipy,"24 mg, 0.154 mmol",0.154,mmol,,,,,,,,,,,,,,,,"N,N-dimethylformamide",DMF,1 mL,1.0,acetonitrile,MeCN,0.8 mL,0.8,25,"85 °C for 10 h, then RT for 20 h, then 105 °C for 48 h (sealed)",,10 h at 85 °C; 20 h at RT; 48 h at 105 °C,20 mL vial (sealed),static,,,,,,pale yellow rod-like crystals,,0.26 × 0.17 × 0.11 mm,,,,,,not_reported,not_reported,,luminescence,10.1016/j.inoche.2014.08.012,ok,
10.1016/j.inoche.2009.03.002,downloaded\10.1016_j.inoche.2009.03.002.pdf,,mof_json_store\10.1016_j.inoche.2009.03.002\raw_output.json,mof_json_store\10.1016_j.inoche.2009.03.002\synthesis_001.json,yes,Without DMF or using formic acid/sodium formate no product; water or alcohol systems gave no characterizable materials.,,714518,ZrCl4,,"0.2 mmol, 0.088 g",0.2,mmol,nan,,,,,nan,,,,,m-phenylenediacrylic acid,H2mpda,"0.3 mmol, 0.065 g",0.3,mmol,,,,,,,,,,,,,,,,,,,,,water,H2O,DMF/H2O/pyridine 2:4:1 v/v,,"N,N-dimethylformamide",DMF,DMF/H2O/pyridine 2:4:1 v/v,,110.0,110 °C,96.0,4 days,,,,,,,,purple sheet-shaped crystals,65.0,,,μ3-formate-bridged Nd(III) layers pillared by mpda,"a=13.592(2), b=7.3465(12), c=13.235(2) Å, β=98.992(2)°, P2(1)/c",,,,,380.0,,10.1016/j.inoche.2009.03.002,ok,
10.1016/j.molstruc.2009.09.030,downloaded\10.1016_j.molstruc.2009.09.030.pdf,,mof_json_store\10.1016_j.molstruc.2009.09.030\raw_output.json,mof_json_store\10.1016_j.molstruc.2009.09.030\synthesis_001.json,yes,"Without Na2CO3 gave 4,4'-bpy/H4cht H-bonded adduct; lower 4,4'-bpy and 80–100 °C gave needle solids; DMF/MeOH solvents gave ball-shaped solids; no single-crystal structures obtained.",,,ZrCl4,,0.2258 g,0.968949,mmol,nan,,,,,nan,,,,,"cyclohexane-1,2,4,5-tetracarboxylic acid",H4cht,0.0668 g,0.0668,g,"4,4'-bipyridine","4,4'-bpy",0.0781 g,0.0781,g,,,,,,sodium carbonate,,0.0538 g,0.0538,g,,,,,,water (distilled),H2O,8.0033 g,8.0033,,,,,120.0,120 °C,65.0,65 h,Teflon-lined autoclave,"ultrasonicated 10 min, then static","water, methanol, ethanol",,dried under vacuum for several hours,,,plate-shaped transparent colorless crystals,94.6,0.18 × 0.14 × 0.08 mm,,Zn4(μ3-O)2 units,"a=8.8754(7) Å, b=10.0779(8) Å, c=13.4952(12) Å, alpha=96.491(6)°, beta=99.845(6)°, gamma=93.894(6)°, P-1",,,not_reported,not_reported,260.0,luminescence,10.1016/j.molstruc.2009.09.030,ok,
10.1016/j.inoche.2011.08.016,downloaded\10.1016_j.inoche.2011.08.016.pdf,,mof_json_store\10.1016_j.inoche.2011.08.016\raw_output.json,mof_json_store\10.1016_j.inoche.2011.08.016\synthesis_001.json,no,,"Polymer 1: Cd2(μ-H2O)(L)2(4,4′-bpy)",,ZrCl4,,"molar ratio 1 (1:1:1:1 with H2L, 4,4′-bpy, Na2CO3)",,,nan,,,,,nan,,,,,2-(4-carboxyphenoxy)benzoic acid,H2L,molar ratio 1 (1:1:1:1),,,"4,4'-bipyridine","4,4′-bpy",molar ratio 1 (1:1:1:1),,,,,,,,Na2CO3,Na2CO3,molar ratio 1 (1:1:1:1),,,,,,,,ethanol,EtOH,EtOH/H2O = 4:2 v/v; 6 mL total,,water,H2O,EtOH/H2O = 4:2 v/v; 6 mL total,,160.0,160 °C,96.0,4 days,Teflon reactor,,,,,,,block crystals,86.0,,qtz-d,Cd2(CO2)4 4-connected tetrahedral node,"a=9.5908(2), b=9.5908(2), c=63.890(3) Å, P6522",,,not_reported,not_reported,306.0,,10.1016/j.inoche.2011.08.016,ok,
10.1016/j.ica.2019.119035,downloaded\10.1016_j.ica.2019.119035.pdf,SI downloaded\10.1016_j.ica.2019.119035_SI.docx,mof_json_store\10.1016_j.ica.2019.119035\raw_output.json,mof_json_store\10.1016_j.ica.2019.119035\synthesis_001.json,no,,[Zn2(bta)(ppda)]n,1045359,ZrCl4,ZnCl2,"0.0804 g, 0.59 mmol",0.59,mmol,nan,,,,,nan,,,,,"1,2,4,5-benzenetetracarboxylic acid",H4bta,"0.0712 g, 0.28 mmol",0.28,mmol,p-phenylenediamine,ppda,"0.0303 g, 0.28 mmol",0.28,mmol,,,,,,sodium hydroxide solution,NaOH,"1 M, added slowly to adjust pH to 8.0",,,,,,,,water,H2O,15 mL,15.0,,,,,170.0,170 °C,72.0,3 days,Teflon-lined autoclave (23.0 mL),static,distilled water,,dried in air,,,dark violet block-shaped crystals,62.0,,,Zn(II) octahedral nodes; μ2-ppda links 2D bta4− sheets into 3D network,"triclinic, P-1; a=7.2880(17) Å, b=7.6554(19) Å, c=8.1346(10) Å, α=105.350(16)°, β=91.530(14)°, γ=117.60(2)°",,,not_reported,yes,415.0,luminescence;sensing,10.1016/j.ica.2019.119035,ok,
10.1016/j.inoche.2018.09.029,downloaded\10.1016_j.inoche.2018.09.029.pdf,,mof_json_store\10.1016_j.inoche.2018.09.029\raw_output.json,mof_json_store\10.1016_j.inoche.2018.09.029\synthesis_001.json,no,,,1853118,ZrCl4,,"52 mg, 0.20 mmol",0.2,mmol,nan,,,,,nan,,,,,"(2E,2′E)-3,3′-(anthracene-9,10-diyl) diacrylic acid",H2adda,"50 mg, 0.15 mmol",0.15,mmol,,,,,,,,,,,nitric acid,HNO3,"a drop, 1 M",,,,,,,,"N,N-dimethylformamide",DMF,"DMF/EtOH (4 mL, 3:1 v/v)",,ethanol,EtOH,"DMF/EtOH (4 mL, 3:1 v/v)",,120.0,120 °C,72.0,72 h,Teflon-lined autoclave,static,EtOH,several times,dried in air,,,bright yellow prisms,86.7,,,binuclear Ba2 units linked into 1D rod chains,,,,not_reported,not_reported,,luminescence;sensing,10.1016/j.inoche.2018.09.029,ok,
10.1016/j.inoche.2008.06.027,downloaded\10.1016_j.inoche.2008.06.027.pdf,SI downloaded\10.1016_j.inoche.2008.06.027_SI.doc,mof_json_store\10.1016_j.inoche.2008.06.027\raw_output.json,mof_json_store\10.1016_j.inoche.2008.06.027\synthesis_001.json,no,,[Cd3(pmb)2(bpdc)2]·2H2O,669073,ZrCl4,,"0.3 mmol, 0.080 g",0.3,mmol,nan,,,,,nan,,,,,"3,5-bis(4-pyridylmethylenoxyl)benzoate",pmb,"0.20 mmol, 0.073 g",0.2,mmol,"2,2′-biphenyldicarboxylate",bpdc,"0.20 mmol, 0.04840 g",0.2,mmol,,,,,,NaOH,,"0.6 mmol, 0.0240 g",0.6,mmol,,,,,,water,H2O,8 mL,8.0,,,,,150.0,150 °C,72.0,three days,Teflon-lined autoclave,,,,,,,colorless block crystals,65.0,,,Cd3N4O12 trinuclear cluster,"Monoclinic, C2/c; a=26.053(4), b=11.148(5), c=23.390(7) Å, β=118.338(6)°, V=5979(3) Å^3, Z=4",,,not_reported,not_reported,358.0,luminescence,10.1016/j.inoche.2008.06.027,ok,
10.1016/j.susmat.2023.e00689,downloaded\10.1016_j.susmat.2023.e00689.pdf,,mof_json_store\10.1016_j.susmat.2023.e00689\raw_output.json,mof_json_store\10.1016_j.susmat.2023.e00689\synthesis_001.json,no,,MIL-53(Al),,ZrCl4,,ratio 1 (in 1:0.5:80 for Al:BDC:H2O),,,nan,,,,,nan,,,,,terephthalic acid,BDC,ratio 0.5 (in 1:0.5:80 for Al:BDC:H2O),,,,,,,,,,,,,,,,,,,,,,,deionized water,H2O,1:0.5:80 (Al:BDC:H2O),,,,,,220.0,493 K,24.0,24 h,Teflon-lined stainless steel Parr bomb,static,DMF,,Immersed in DMF at 423 K for 15 h; filtered; then heated at 493 K overnight.,,,rhomboid crystals,,3–8 μm,,AlO4(OH)2 octahedra connected by BDC linkers,,,1722.0,,,560.0,CO2_capture;methane_adsorption,10.1016/j.susmat.2023.e00689,ok,
10.1016/j.susmat.2023.e00689,downloaded\10.1016_j.susmat.2023.e00689.pdf,,mof_json_store\10.1016_j.susmat.2023.e00689\raw_output.json,mof_json_store\10.1016_j.susmat.2023.e00689\synthesis_002.json,no,,MIL-53(Al),,ZrCl4,,ratio 1 (in 1:0.5:80 for Al:BDC:H2O),,,nan,,,,,nan,,,,,terephthalic acid,BDC,ratio 0.5 (in 1:0.5:80 for Al:BDC:H2O),,,,,,,,,,,,,,,,,,,,,,,deionized water,H2O,1:0.5:80 (Al:BDC:H2O),,,,,,220.0,493 K,48.0,48 h,Teflon-lined stainless steel Parr bomb,static,DMF,,Immersed in DMF at 423 K for 15 h; filtered; then heated at 493 K overnight.,,,,,,,AlO4(OH)2 octahedra connected by BDC linkers,,,,,,560.0,CO2_capture;methane_adsorption,10.1016/j.susmat.2023.e00689,ok,
10.1016/j.susmat.2023.e00689,downloaded\10.1016_j.susmat.2023.e00689.pdf,,mof_json_store\10.1016_j.susmat.2023.e00689\raw_output.json,mof_json_store\10.1016_j.susmat.2023.e00689\synthesis_003.json,no,,MIL-53(Al),,ZrCl4,,ratio 1 (in 1:0.5:80 for Al:BDC:H2O),,,nan,,,,,nan,,,,,terephthalic acid,BDC,ratio 0.5 (in 1:0.5:80 for Al:BDC:H2O),,,,,,,,,,,,,,,,,,,,,,,deionized water,H2O,1:0.5:80 (Al:BDC:H2O),,,,,,220.0,493 K,72.0,72 h,Teflon-lined stainless steel Parr bomb,static,DMF,,Immersed in DMF at 423 K for 15 h; filtered; then heated at 493 K overnight.,,,,,,,AlO4(OH)2 octahedra connected by BDC linkers,,,,,,560.0,CO2_capture;methane_adsorption,10.1016/j.susmat.2023.e00689,ok,
10.1016/j.ica.2024.122132,downloaded\10.1016_j.ica.2024.122132.pdf,SI downloaded\10.1016_j.ica.2024.122132_SI.docx,mof_json_store\10.1016_j.ica.2024.122132\raw_output.json,mof_json_store\10.1016_j.ica.2024.122132\synthesis_001.json,no,,[Mn3(bpyp)3(HCOO)4(H2O)2·2NO3–·H2O]n,2328129,ZrCl4,,"50.2 mg, 0.15 mmol",0.15,mmol,nan,,,,,nan,,,,,"2,5-bis(pyrid-4-yl)pyridine",bpyp,"23.3 mg, 0.10 mmol",0.1,mmol,,,,,,,,,,,nitric acid,HNO3,"three drops (62%, aq.)",,,water,H2O,five drops,,,"N,N-dimethylformamide",DMF,3 mL,3.0,,,,,105.0,105 °C,120.0,five days,screw-capped vial,static,DMF,,dried in air,,,single crystals,,,,formate-bridged MnII nodes; bpyp-pillared,"a=15.857(3) Å, b=9.9050(16) Å, c=17.249(3) Å, α=90°, β=104.106(3)°, γ=90°, P21/c",,,not_reported,not_reported,195.0,antibiotic_degradation,10.1016/j.ica.2024.122132,ok,
10.1021/acsami.7b09608,downloaded\10.1021_acsami.7b09608.pdf,SI downloaded\10.1021_acsami.7b09608_SI.pdf,mof_json_store\10.1021_acsami.7b09608\raw_output.json,mof_json_store\10.1021_acsami.7b09608\synthesis_001.json,no,,MOF 1,1057253,Cu(NO3)2·3H2O,,"38 mg, 0.3 mmol",0.3,mmol,nan,,,,,nan,,,,,"N-(4-carboxybenzyl)-(3,5-dicarboxyl)pyridinium bromide",H3CmdcpBr,"92 mg, 0.3 mmol",0.3,mmol,,,,,,,,,,,sodium hydroxide,NaOH,"0.1 M, to pH 7.0",,,,,,,,water,H2O,"25 mL (ligand), 20 mL (metal)",,,,,,100.0,100 °C,0.5,stirred 0.5 h at 100 °C; then maintained at rt for several days,,stirred,,,,,,yellow crystals,85.0,,,hourglass-shaped Mn3 cluster + separate Mn(II),"monoclinic, P21/c; a=7.5910(5) Å, b=17.6666(12) Å, c=15.5193(11) Å, β=98.904(2)°",,,not_reported,yes,250.0,MRI,10.1021/acsami.7b09608,ok,
10.1016/j.molstruc.2004.10.063,downloaded\10.1016_j.molstruc.2004.10.063.pdf,,mof_json_store\10.1016_j.molstruc.2004.10.063\raw_output.json,mof_json_store\10.1016_j.molstruc.2004.10.063\synthesis_001.json,yes,"Isophthalic acid gave clear solution; other metals (Mn2+, Fe2+, Co2+, Ni2+, Cu2+, Fe3+, Cr3+) failed; pH ~8 gave different complex; shorter times or aqueous reflux gave no crystals/powder.","[Cd(HPT)2(4,4'-bpy)]n",240608,Cd(NO3)2·4H2O,,"0.1543 g, 0.5 mmol",0.5,mmol,nan,,,,,nan,,,,,phthalic acid,PT,"0.1661 g, 1 mmol",1.0,mmol,"4,4'-bipyridine","4,4'-bpy","0.0781 g, 0.5 mmol",0.5,mmol,,,,,,triethylamine,,adjust pH to ~6,,,,,,,,water,H2O,8 mL,8.0,,,,,160.0,160 °C,120.0,5 days,Teflon-lined stainless-steel autoclave (18 mL),,,,,,,colorless crystals,56.0,0.32 × 0.27 × 0.22 mm,,Cd(II) octahedral nodes (4 Ocarboxylate + 2 N-bpy),"a=8.294(5) Å, b=8.294(5) Å, c=33.7535(17) Å, I4122",,,not_reported,not_reported,220.0,luminescence,10.1016/j.molstruc.2004.10.063,ok,
