Repository: zzhenglab/MOFinder

# MOFinder

MOFinder extracts MOF synthesis information from the literature, reconstructs evidence-supported negative reaction records, and prepares datasets for synthesis-outcome prediction.
[Web application](https://mofinder.chemistry.wustl.edu/) | [Demos](Demo/README.md) | [Source code](docs/source_to_code.md) | [Workflow guide](docs/workflow.md) | [Model evaluation](docs/evaluation.md)

## Quick start

The workflow runs through Python commands. Python 3.10 or newer is required. Clone the repository and initialize its related applications:

```bash
git clone --recurse-submodules https://github.com/zzhenglab/MOFinder.git
cd MOFinder
```

Start with the two offline demonstrations:

```bash

File: mof_extraction_1_2.csv (part 289 of 305)
doi,main_pdf,si_pdf,raw_output,parsed_json,article_trial_or_failure,article_trial_or_failure_notes,mof_name,crystal_code,metal_1,metal_1_abbr,metal_1_amount_text,metal_1_amount_value,metal_1_amount_unit,metal_2,metal_2_abbr,metal_2_amount_text,metal_2_amount_value,metal_2_amount_unit,metal_3,metal_3_abbr,metal_3_amount_text,metal_3_amount_value,metal_3_amount_unit,linker_1,linker_1_abbr,linker_1_amount_text,linker_1_amount_value,linker_1_amount_unit,linker_2,linker_2_abbr,linker_2_amount_text,linker_2_amount_value,linker_2_amount_unit,linker_3,linker_3_abbr,linker_3_amount_text,linker_3_amount_value,linker_3_amount_unit,modulator_1,modulator_1_abbr,modulator_1_amount_text,modulator_1_amount_value,modulator_1_amount_unit,modulator_2,modulator_2_abbr,modulator_2_amount_text,modulator_2_amount_value,modulator_2_amount_unit,solvent_main,solvent_main_abbr,solvent_main_amount_text,solvent_main_ml,solvent_secondary,solvent_secondary_abbr,solvent_secondary_amount_text,solvent_secondary_ml,temperature_c,temperature_c_text,time_h,time_text,vessel_type,stirring,washing_solvent,washing_cycles,activation_text,activation_temp_c,activation_time_h,crystal_morphology,yield_percent,crystal_size,topology_code,metal_cluster_connectivity,unit_cell_short,pore_diameter_A,BET_surface_area_m2g,air_stable,water_stable,tga_decomposition_temp_c,applications,reference,status,error
10.1016/j.inoche.2014.08.027,downloaded\10.1016_j.inoche.2014.08.027.pdf,SI downloaded\10.1016_j.inoche.2014.08.027_SI.pdf,mof_json_store\10.1016_j.inoche.2014.08.027\raw_output.json,mof_json_store\10.1016_j.inoche.2014.08.027\synthesis_001.json,no,,[Cd(HCOO)(4-tba)]n,1011681,Zn(NO3)2·6H2O,,0.1 mmol,0.1,mmol,nan,,,,,nan,,,,,"4-(1,2,4-triazole)benzoic acid",4-Htba,0.1 mmol,0.1,mmol,,,,,,,,,,,,,,,,,,,,,"N,N-dimethylformamide",DMF,5 mL + 5 mL,10.0,,,,,100.0,100 °C,72.0,3 days,Teflon-lined autoclave,"stirred 30 min, then static",,,,,,colorless block crystals,58.0,0.15 × 0.14 × 0.13 mm,msw,binuclear [Cd2(HCOO)2] SBU,"orthorhombic, Pbcm; a=6.7987(4) Å, b=13.1320(9) Å, c=23.1349(15) Å, V=2065.5(2) Å3, Z=8",,,not_reported,not_reported,218.0,luminescence,10.1016/j.inoche.2014.08.027,ok,
10.1016/j.inoche.2014.08.027,downloaded\10.1016_j.inoche.2014.08.027.pdf,SI downloaded\10.1016_j.inoche.2014.08.027_SI.pdf,mof_json_store\10.1016_j.inoche.2014.08.027\raw_output.json,mof_json_store\10.1016_j.inoche.2014.08.027\synthesis_002.json,no,,[Pb(HCOO)(4-tba)]n,1011682,Zn(NO3)2·6H2O,,0.1 mmol,0.1,mmol,nan,,,,,nan,,,,,"4-(1,2,4-triazole)benzoic acid",4-Htba,0.1 mmol,0.1,mmol,,,,,,,,,,,,,,,,,,,,,"N,N-dimethylformamide",DMF,5 mL + 5 mL,10.0,,,,,100.0,100 °C,72.0,3 days,Teflon-lined autoclave,"stirred 30 min, then static",,,,,,colorless block crystals,54.0,0.18 × 0.14 × 0.13 mm,,binuclear [Pb2(HCOO)2] SBU,"monoclinic, C2/c; a=10.7467(7) Å, b=8.8429(5) Å, c=23.529(2) Å, β=99.0800(10)°, V=2208.0(3) Å3, Z=8",,,not_reported,not_reported,194.0,luminescence,10.1016/j.inoche.2014.08.027,ok,
10.1016/j.dyepig.2021.109809,downloaded\10.1016_j.dyepig.2021.109809.pdf,SI downloaded\10.1016_j.dyepig.2021.109809_SI.doc,mof_json_store\10.1016_j.dyepig.2021.109809\raw_output.json,mof_json_store\10.1016_j.dyepig.2021.109809\synthesis_001.json,no,,,2067687,Co(NO3)2·6H2O,,"0.10 mmol, 0.0435 g",0.1,mmol,nan,,,,,nan,,,,,5-(3′4′-dicarboxylphenoxy)isophthalic acid,H4dppa,"0.05 mmol, 0.0173 g",0.05,mmol,,,,,,,,,,,,,,,,,,,,,"N,N-dimethylformamide",DMF,2 mL,2.0,water,H2O,2 mL,2.0,120.0,120 °C,72.0,3 day,glass reaction flask (10 mL),"stirred 10 min, then static",,,,,,colorless crystals,61.0,,,TbIII 9-coordinate nodes; 2D wavy network,"a=9.4930(12), b=10.9394(13), c=12.0830(13), α=72.639(10), β=88.342(9), γ=77.838(10), P-1",,,not_reported,yes,385.0,luminescence;sensing,10.1016/j.dyepig.2021.109809,ok,
10.1016/j.microc.2023.109182,downloaded\10.1016_j.microc.2023.109182.pdf,SI downloaded\10.1016_j.microc.2023.109182_SI.docx,mof_json_store\10.1016_j.microc.2023.109182\raw_output.json,mof_json_store\10.1016_j.microc.2023.109182\synthesis_001.json,no,,sensor 1,,Dy(NO3)3·6H2O,,"0.24 mmol, 107 mg",0.24,mmol,AgNO3,,,,,nan,,,,,D-H2cam,D-H2cam,"0.5 mmol, 100 mg",0.5,mmol,H3imdc,H3imdc,"0.55 mmol, 86 mg",0.55,mmol,,,,,,,,,,,,,,,,deionized water,H2O,10 mL,10.0,"N,N-dimethylformamide",DMF,2 mL,2.0,180.0,180 °C,48.0,48 h,25 mL Teflon-lined stainless steel reactor,"stirred 30 min, then static","deionized water, ethanol",,dried at 80 °C,80.0,,regularly stacked laminar structure,,,,,Pna21,,,not_reported,yes,450.0,sensing;luminescence,10.1016/j.microc.2023.109182,ok,
10.1002/ejic.201402891,downloaded\10.1002_ejic.201402891.pdf,SI downloaded\10.1002_ejic.201402891_SI.pdf,mof_json_store\10.1002_ejic.201402891\raw_output.json,mof_json_store\10.1002_ejic.201402891\synthesis_001.json,yes,Screened modulators/conditions; catechol at high ratio (50 eq) gave no solid; excess H2bdc did not yield UiO-66.,MIL-151,,Ce(NO3)3·6H2O,,"0.233 g, 1 mmol",1,mmol,nan,,,,,nan,,,,,gallic acid monohydrate,H4gal,"0.753 g, 4 mmol",4.0,mmol,,,,,,,,,,,salicylic acid,H2sal,"1.381 g, 10 mmol",10.0,mmol,,,,,,"N,N-dimethylformamide",DMF,5 mL,5.0,,,,,150.0,"150 °C (1 h ramp to temperature), 24 h",24.0,24 h,,,DMF,repeatedly,120 °C under primary vacuum overnight (for N2 sorption),120.0,,needle-like crystallites,,"needles 1–5 μm long, diameter <100 nm",,,,,470.0,not_reported,not_reported,,,10.1002/ejic.201402891,ok,
10.1002/ejic.201402891,downloaded\10.1002_ejic.201402891.pdf,SI downloaded\10.1002_ejic.201402891_SI.pdf,mof_json_store\10.1002_ejic.201402891\raw_output.json,mof_json_store\10.1002_ejic.201402891\synthesis_002.json,yes,Screened modulators/conditions; catechol at high ratio (50 eq) gave no solid; excess H2bdc did not yield UiO-66.,MIL-152,,Pr(NO3)3·6H2O,,"0.23 g, 1 mmol",1,mmol,nan,,,,,nan,,,,,gallic acid monohydrate,H4gal,"0.75 g, 4 mmol",4.0,mmol,,,,,,,,,,,catechol,,"1.65 g, 20 mmol",20.0,mmol,,,,,,"N,N-dimethylformamide",DMF,5 mL,5.0,,,,,150.0,10 °C/h ramp to 150 °C; then 48 h at 150 °C,48.0,48 h at 150 °C after ramp,,,DMF,repeatedly,dried at room temperature,,,,,,,,,,,not_reported,not_reported,200.0,,10.1002/ejic.201402891,ok,
10.1002/ejic.201402891,downloaded\10.1002_ejic.201402891.pdf,SI downloaded\10.1002_ejic.201402891_SI.pdf,mof_json_store\10.1002_ejic.201402891\raw_output.json,mof_json_store\10.1002_ejic.201402891\synthesis_003.json,yes,Screened modulators/conditions; catechol at high ratio (50 eq) gave no solid; excess H2bdc did not yield UiO-66.,MIL-153,1017372,Mn(CH3COO)2·4H2O,,"0.233 g, 1 mmol",1,mmol,nan,,,,,nan,,,,,gallic acid monohydrate,H4gal,"0.753 g, 4 mmol",4.0,mmol,,,,,,,,,,,,,,,,,,,,,"N,N-dimethylformamide",DMF,5 mL,5.0,,,,,180.0,"180 °C (1 h ramp to temperature), 24 h",24.0,24 h,,,DMF,repeatedly,dried at room temperature,,,,,,,chains of edge-sharing ZrO8 polyhedra (rod-like),"a=13.9099(4), b=13.9226(5), c=14.9659(2) Å, C2221",,,not_reported,not_reported,200.0,,10.1002/ejic.201402891,ok,
10.1002/ejic.201402891,downloaded\10.1002_ejic.201402891.pdf,SI downloaded\10.1002_ejic.201402891_SI.pdf,mof_json_store\10.1002_ejic.201402891\raw_output.json,mof_json_store\10.1002_ejic.201402891\synthesis_004.json,yes,Screened modulators/conditions; catechol at high ratio (50 eq) gave no solid; excess H2bdc did not yield UiO-66.,MIL-154,1017373,Mn(CH3COO)2·4H2O,,"0.233 g, 1 mmol",1,mmol,nan,,,,,nan,,,,,gallic acid monohydrate,H4gal,"0.753 g, 4 mmol",4.0,mmol,salicylic acid,H2sal,"2.762 g, 20 mmol",20.0,mmol,,,,,,,,,,,,,,,,"N,N-dimethylformamide",DMF,5 mL,5.0,,,,,150.0,"150 °C (1 h ramp to temperature), 24 h",24.0,24 h,,,DMF,repeatedly,dried at room temperature,,,,,,,chains of edge-sharing ZrO8 polyhedra (rod-like),"a=6.4812(2), b=10.4645(3), c=13.0529(3) Å, α=96.579(2)°, β=86.872(3)°, γ=89.984(3)°, P-1",,,not_reported,not_reported,200.0,,10.1002/ejic.201402891,ok,
10.1002/ejic.201402891,downloaded\10.1002_ejic.201402891.pdf,SI downloaded\10.1002_ejic.201402891_SI.pdf,mof_json_store\10.1002_ejic.201402891\raw_output.json,mof_json_store\10.1002_ejic.201402891\synthesis_005.json,yes,Screened modulators/conditions; catechol at high ratio (50 eq) gave no solid; excess H2bdc did not yield UiO-66.,MIL-153′ (DEF),,Mn(CH3COO)2·4H2O,,"0.233 g, 1 mmol",1,mmol,nan,,,,,nan,,,,,gallic acid monohydrate,H4gal,"0.753 g, 4 mmol",4.0,mmol,,,,,,,,,,,,,,,,,,,,,"N,N-diethylformamide",DEF,5 mL,5.0,,,,,180.0,"180 °C (1 h ramp to temperature), 24 h",24.0,24 h,,,DMF,repeatedly,dried at room temperature,,,,,,,chains of edge-sharing ZrO8 polyhedra (rod-like),"a=14.744(4), b=14.752(4), c=15.022(8) Å, C2221",,,not_reported,not_reported,200.0,,10.1002/ejic.201402891,ok,
10.1016/j.ica.2011.06.016,downloaded\10.1016_j.ica.2011.06.016.pdf,,mof_json_store\10.1016_j.ica.2011.06.016\raw_output.json,mof_json_store\10.1016_j.ica.2011.06.016\synthesis_001.json,yes,Method C: NaN3 ratio <0.6 or >1.5 gave powders (di-carboxylate or di-tetrazole) instead of target crystals.,,723382,Mn(CH3COO)2·4H2O,,"10 mmol, 2.25 g",10,mmol,nan,,,,,nan,,,,,2-(5-(pyridin-2-yl)-2H-tetrazol-2-yl)acetonitrile,4-PTN,"10 mmol, 1.80 g",10.0,mmol,,,,,,,,,,,,,,,,,,,,,water,H2O,20.0 mL,20.0,,,,,140.0,140 °C,120.0,5 days,Teflon-lined stainless steel vessel (30 mL),,,,,,,colorless block crystals,52.0,0.35 × 0.30 × 0.20 mm,,tetrahedral Zn(II) 4-connected nodes; 2-fold interpenetrated,"a=8.6525(17), b=8.6945(17), c=13.980(3) Å, α=104.42(3)°, β=97.55(3)°, γ=91.58(3)°, P-1",,,yes,not_reported,310.0,luminescence,10.1016/j.ica.2011.06.016,ok,
10.1016/j.ica.2011.06.016,downloaded\10.1016_j.ica.2011.06.016.pdf,,mof_json_store\10.1016_j.ica.2011.06.016\raw_output.json,mof_json_store\10.1016_j.ica.2011.06.016\synthesis_002.json,yes,Method C: NaN3 ratio <0.6 or >1.5 gave powders (di-carboxylate or di-tetrazole) instead of target crystals.,,723382,Mn(CH3COO)2·4H2O,,"10 mmol, 2.25 g",10,mmol,nan,,,,,nan,,,,,2-(5-(pyridin-2-yl)-2H-tetrazol-2-yl)acetic acid,4-PTA,"1.0 mmol, 0.206 g",1.0,mmol,,,,,,,,,,,,,,,,,,,,,ethanol,EtOH,15.0 mL,15.0,water,H2O,5.0 mL,5.0,140.0,140 °C,120.0,5 days,Teflon-lined stainless steel vessel (30 mL),,,,,,,colorless block crystals,64.0,0.35 × 0.30 × 0.20 mm,,tetrahedral Zn(II) 4-connected nodes; 2-fold interpenetrated,"a=8.6525(17), b=8.6945(17), c=13.980(3) Å, α=104.42(3)°, β=97.55(3)°, γ=91.58(3)°, P-1",,,yes,not_reported,310.0,luminescence,10.1016/j.ica.2011.06.016,ok,
10.1016/j.ica.2011.06.016,downloaded\10.1016_j.ica.2011.06.016.pdf,,mof_json_store\10.1016_j.ica.2011.06.016\raw_output.json,mof_json_store\10.1016_j.ica.2011.06.016\synthesis_003.json,yes,Method C: NaN3 ratio <0.6 or >1.5 gave powders (di-carboxylate or di-tetrazole) instead of target crystals.,,723382,Mn(CH3COO)2·4H2O,,"10 mmol, 2.25 g",10,mmol,nan,,,,,nan,,,,,4-cyano-1-(cyanomethyl)pyridinium bromide,4-CCP,"10 mmol, 1.80 g",10.0,mmol,,,,,,,,,,,sodium azide,NaN3,"8 mmol, 0.52 g",8.0,mmol,,,,,,water,H2O,20.0 mL,20.0,,,,,140.0,140 °C,360.0,15 days,Teflon-lined stainless steel vessel (25 mL),,,,,,,colorless block crystals,36.0,0.35 × 0.30 × 0.20 mm,,tetrahedral Zn(II) 4-connected nodes; 2-fold interpenetrated,"a=8.6525(17), b=8.6945(17), c=13.980(3) Å, α=104.42(3)°, β=97.55(3)°, γ=91.58(3)°, P-1",,,yes,not_reported,310.0,luminescence,10.1016/j.ica.2011.06.016,ok,
10.1016/j.inoche.2012.02.014,downloaded\10.1016_j.inoche.2012.02.014.pdf,,mof_json_store\10.1016_j.inoche.2012.02.014\raw_output.json,mof_json_store\10.1016_j.inoche.2012.02.014\synthesis_001.json,no,,,742149,Cr(NO3)3·9H2O,CuI,"1.0 mmol, 0.190 g",1,mmol,nan,NaI,"2 mmol, 0.290 g",2.0,mmol,nan,,,,,5-(4-pyridyl)tetrazole,L,"1 mol, 0.1430 g",,,,,,,,,,,,,ammonia solution (25% in water),,"25%, 2 mL",,,,,,,,ethanol,EtOH,10 mL,10.0,,,,,150.0,150 °C,72.0,3 days,Teflon-lined autoclave,static,water,,dried in air,,,yellow prism crystals,,,flu,Cu6I4(H2O)2 8-connected SBU,"a=11.7054(11), b=8.8571(5), c=12.0400(11) Å, α=90.00°, β=96.276(7)°, γ=90.00°, P2(1)/n",,,not_reported,not_reported,180.0,luminescence,10.1016/j.inoche.2012.02.014,ok,
10.1016/j.matlet.2016.05.057,downloaded\10.1016_j.matlet.2016.05.057.pdf,SI downloaded\10.1016_j.matlet.2016.05.057_SI.doc,mof_json_store\10.1016_j.matlet.2016.05.057\raw_output.json,mof_json_store\10.1016_j.matlet.2016.05.057\synthesis_001.json,no,,,,EuCl3,,"137 mg, 1.0 mmol",1,mmol,nan,,,,,nan,,,,,"9,10-di-(1H-tetrazole-5-yl)anthracene",H2L,"in situ from DCA (68.4 mg, 0.3 mmol) and NaN3 (65 mg, 1.0 mmol)",,,"1,3-bis(4-pyridyl)propane",bpp,"59.4 mg, 0.3 mmol",0.3,mmol,,,,,,,,,,,,,,,,water,H2O,"part of H2O/EtOH (V:V = 5:3), total 8 mL",5.0,ethanol,EtOH,"part of H2O/EtOH (V:V = 5:3), total 8 mL",3.0,160.0,160 °C,72.0,3 days,Teflon-lined stainless steel autoclave (23 mL),,,,,,,colorless block-shaped crystals,36.0,,bcu,"rhombic tetrameric {Zn4} ring SBU, 8-connected",,,,yes,not_reported,,luminescence,10.1016/j.matlet.2016.05.057,ok,
10.1039/c2dt30537b,downloaded\10.1039_c2dt30537b.pdf,SI downloaded\10.1039_c2dt30537b_SI.pdf,mof_json_store\10.1039_c2dt30537b\raw_output.json,mof_json_store\10.1039_c2dt30537b\synthesis_001.json,no,,(TBA)3{PMoV8MoVI4O36(OH)4Zn4}[C6H4(COO)2]2 (ε(isop)2),,SmCl3,,"0.618 g, 0.50 mmol",0.5,mmol,nan,,"0.060 g, 0.62 mmol",0.62,mmol,nan,,"0.136 g, 1 mmol",1.0,mmol,isophthalic acid,isop,"0.166 g, 1 mmol",1.0,mmol,,,,,,,,,,,phosphorous acid,H3PO3,"0.020 g, 0.25 mmol",0.25,mmol,"tetrabutylammonium hydroxide, 40 wt% in water",TBAOH,"200 μL, 0.30 mmol",0.3,mmol,water,H2O,10 mL,10.0,,,,,200.0,200 °C,70.0,70 h,PTFE-lined stainless steel autoclave (23 mL),static,ethanol,,,,,black crystals,28.0,,,monomeric ε-Keggin Zn4 units linked by isophthalate into 2D layers,,,,not_reported,not_reported,,,10.1039/c2dt30537b,ok,
10.1039/c2dt30537b,downloaded\10.1039_c2dt30537b.pdf,SI downloaded\10.1039_c2dt30537b_SI.pdf,mof_json_store\10.1039_c2dt30537b\raw_output.json,mof_json_store\10.1039_c2dt30537b\synthesis_002.json,no,,(TPA)3{PMoV8MoVI4O37(OH)3Zn4}[C6H3(COO)3] (TPA[ε(trim)]∞),,Sm2O3,,"0.309 g, 0.25 mmol",0.25,mmol,Ag(NO3),,"0.030 g, 0.31 mmol",0.31,mmol,nan,,"0.068 g, 0.5 mmol",0.5,mmol,"benzene-1,3,5-tricarboxylic acid",trim,"0.105 g, 0.5 mmol",0.5,mmol,,,,,,,,,,,phosphorous acid,H3PO3,"0.010 g, 0.12 mmol",0.12,mmol,"tetrapropylammonium hydroxide, 40 wt% in water",TPAOH,"125 μL, 0.3 mmol",0.3,mmol,water,H2O,10 mL,10.0,,,,,180.0,180 °C,70.0,70 h,PTFE-lined stainless steel autoclave (23 mL),static,ethanol,,,,,red platelets,26.0,,,ε-Keggin Zn4 units connected via Zn–O into 1D chains; layers linked by trimesate,,,,not_reported,not_reported,,,10.1039/c2dt30537b,ok,
10.1039/c2dt30537b,downloaded\10.1039_c2dt30537b.pdf,SI downloaded\10.1039_c2dt30537b_SI.pdf,mof_json_store\10.1039_c2dt30537b\raw_output.json,mof_json_store\10.1039_c2dt30537b\synthesis_003.json,no,,(TBA){PMoV8MoVI4O40Zn4}(C7H4N2)2(C7H5N2)2·12H2O (ε(bim)4),,Tb4O7,,"0.618 g, 0.50 mmol",0.5,mmol,Ag(NO3),,"0.060 g, 0.62 mmol",0.62,mmol,nan,,"0.219 g, 1 mmol",1.0,mmol,benzimidazole,bim,"0.118 g, 1 mmol",1.0,mmol,,,,,,,,,,,phosphorous acid,H3PO3,"0.020 g, 0.25 mmol",0.25,mmol,"tetrabutylammonium hydroxide, 40 wt% in water",TBAOH,"200 μL, 0.3 mmol",0.3,mmol,water,H2O,10 mL,10.0,,,,,200.0,200 °C,70.0,70 h,PTFE-lined stainless steel autoclave (23 mL),static,ethanol,,,,,red platelets,28.0,,,0D molecular; monomeric ε-Keggin Zn4 capped by four benzimidazoles,,,,not_reported,not_reported,,,10.1039/c2dt30537b,ok,
10.1039/c2dt30537b,downloaded\10.1039_c2dt30537b.pdf,SI downloaded\10.1039_c2dt30537b_SI.pdf,mof_json_store\10.1039_c2dt30537b\raw_output.json,mof_json_store\10.1039_c2dt30537b\synthesis_004.json,no,,(TBA)(C10H10N4)2(HPO3){PMoV8MoVI4O40Zn4}2(C10H9N4)3(C10H8N4) (ε2(pazo)4),,Co(ClO4)2·6H2O,,"0.618 g, 0.50 mmol",0.5,mmol,nan,,"0.060 g, 0.62 mmol",0.62,mmol,nan,,"0.219 g, 1 mmol",1.0,mmol,para-azobipyridine,pazo,"0.184 g, 1 mmol",1.0,mmol,,,,,,,,,,,phosphorous acid,H3PO3,"0.020 g, 0.25 mmol",0.25,mmol,"tetrabutylammonium hydroxide, 40 wt% in water",TBAOH,"200 μL, 0.3 mmol",0.3,mmol,water,H2O,10 mL,10.0,,,,,200.0,200 °C,80.0,80 h,PTFE-lined stainless steel autoclave (23 mL),static,ethanol,,,,,red platelets,33.0,,,dimeric ε-Keggin pairs linked by HPO3 2− into 1D chains; terminal pazo ligands,,,,not_reported,not_reported,,,10.1039/c2dt30537b,ok,
10.1016/j.dyepig.2022.110648,downloaded\10.1016_j.dyepig.2022.110648.pdf,SI downloaded\10.1016_j.dyepig.2022.110648_SI.docx,mof_json_store\10.1016_j.dyepig.2022.110648\raw_output.json,mof_json_store\10.1016_j.dyepig.2022.110648\synthesis_001.json,no,,CPP1,,Cd(CH3COO)2·2H2O,,"0.3223 g, 1 mmol",1,mmol,nan,,,,,nan,,,,,"1,2,4-benzenetricarboxylic acid",BTC,0.9 mmol,0.9,mmol,2-aminoterephthalic acid,BDC-NH2,0.1 mmol,0.1,mmol,,,,,,benzoic acid,,"2.445 g, 20 mmol",20.0,mmol,"hydrochloric acid, concentrated",HCl,0.170 mL,0.17,mL,"N,N-dimethylformamide",DMF,17 mL,17.0,,,,,120.0,120 °C,24.0,24 h,50 mL Teflon-lined stainless-steel autoclave,static,DMF,3 × 20 mL,Soaked in anhydrous ethanol 24 h; dried under vacuum at 80 °C,80.0,24.0,white powder,,,,,,,,not_reported,not_reported,,,10.1016/j.dyepig.2022.110648,ok,
10.1016/j.dyepig.2022.110648,downloaded\10.1016_j.dyepig.2022.110648.pdf,SI downloaded\10.1016_j.dyepig.2022.110648_SI.docx,mof_json_store\10.1016_j.dyepig.2022.110648\raw_output.json,mof_json_store\10.1016_j.dyepig.2022.110648\synthesis_002.json,no,,CPP2,,K(OH),,"0.3223 g, 1 mmol",1,mmol,nan,,,,,nan,,,,,"1,2,4-benzenetricarboxylic acid",BTC,0.8 mmol,0.8,mmol,2-aminoterephthalic acid,BDC-NH2,0.2 mmol,0.2,mmol,,,,,,benzoic acid,,"2.445 g, 20 mmol",20.0,mmol,"hydrochloric acid, concentrated",HCl,0.170 mL,0.17,mL,"N,N-dimethylformamide",DMF,17 mL,17.0,,,,,120.0,120 °C,24.0,24 h,50 mL Teflon-lined stainless-steel autoclave,static,DMF,3 × 20 mL,Soaked in anhydrous ethanol 24 h; dried under vacuum at 80 °C,80.0,24.0,white powder,,,,,,,,not_reported,not_reported,,,10.1016/j.dyepig.2022.110648,ok,
10.1016/j.dyepig.2022.110648,downloaded\10.1016_j.dyepig.2022.110648.pdf,SI downloaded\10.1016_j.dyepig.2022.110648_SI.docx,mof_json_store\10.1016_j.dyepig.2022.110648\raw_output.json,mof_json_store\10.1016_j.dyepig.2022.110648\synthesis_003.json,no,,CPP3,,ZnCl2,,"0.3223 g, 1 mmol",1,mmol,nan,,,,,nan,,,,,"1,2,4-benzenetricarboxylic acid",BTC,0.7 mmol,0.7,mmol,2-aminoterephthalic acid,BDC-NH2,0.3 mmol,0.3,mmol,,,,,,benzoic acid,,"2.445 g, 20 mmol",20.0,mmol,"hydrochloric acid, concentrated",HCl,0.170 mL,0.17,mL,"N,N-dimethylformamide",DMF,17 mL,17.0,,,,,120.0,120 °C,24.0,24 h,50 mL Teflon-lined stainless-steel autoclave,static,DMF,3 × 20 mL,Soaked in anhydrous ethanol 24 h; dried under vacuum at 80 °C,80.0,24.0,white powder,,,,,,,,not_reported,not_reported,500.0,,10.1016/j.dyepig.2022.110648,ok,
10.1016/j.dyepig.2022.110648,downloaded\10.1016_j.dyepig.2022.110648.pdf,SI downloaded\10.1016_j.dyepig.2022.110648_SI.docx,mof_json_store\10.1016_j.dyepig.2022.110648\raw_output.json,mof_json_store\10.1016_j.dyepig.2022.110648\synthesis_004.json,no,,CPP4,,CdCl2·2H2O,,"0.3223 g, 1 mmol",1,mmol,nan,,,,,nan,,,,,"1,2,4-benzenetricarboxylic acid",BTC,0.6 mmol,0.6,mmol,2-aminoterephthalic acid,BDC-NH2,0.4 mmol,0.4,mmol,,,,,,benzoic acid,,"2.445 g, 20 mmol",20.0,mmol,"hydrochloric acid, concentrated",HCl,0.170 mL,0.17,mL,"N,N-dimethylformamide",DMF,17 mL,17.0,,,,,120.0,120 °C,24.0,24 h,50 mL Teflon-lined stainless-steel autoclave,static,DMF,3 × 20 mL,Soaked in anhydrous ethanol 24 h; dried under vacuum at 80 °C,80.0,24.0,white powder,,,,,,,,not_reported,not_reported,,,10.1016/j.dyepig.2022.110648,ok,
10.1016/j.dyepig.2022.110648,downloaded\10.1016_j.dyepig.2022.110648.pdf,SI downloaded\10.1016_j.dyepig.2022.110648_SI.docx,mof_json_store\10.1016_j.dyepig.2022.110648\raw_output.json,mof_json_store\10.1016_j.dyepig.2022.110648\synthesis_005.json,no,,CPP5,,Cd(NO3)2·4H2O,,"0.3223 g, 1 mmol",1,mmol,nan,,,,,nan,,,,,"1,2,4-benzenetricarboxylic acid",BTC,0.5 mmol,0.5,mmol,2-aminoterephthalic acid,BDC-NH2,0.5 mmol,0.5,mmol,,,,,,benzoic acid,,"2.445 g, 20 mmol",20.0,mmol,"hydrochloric acid, concentrated",HCl,0.170 mL,0.17,mL,"N,N-dimethylformamide",DMF,17 mL,17.0,,,,,120.0,120 °C,24.0,24 h,50 mL Teflon-lined stainless-steel autoclave,static,DMF,3 × 20 mL,Soaked in anhydrous ethanol 24 h; dried under vacuum at 80 °C,80.0,24.0,white powder,,,,,,,,not_reported,not_reported,,,10.1016/j.dyepig.2022.110648,ok,
10.1016/j.dyepig.2022.110648,downloaded\10.1016_j.dyepig.2022.110648.pdf,SI downloaded\10.1016_j.dyepig.2022.110648_SI.docx,mof_json_store\10.1016_j.dyepig.2022.110648\raw_output.json,mof_json_store\10.1016_j.dyepig.2022.110648\synthesis_006.json,no,,CPP6,,Cd(NO3)2·4H2O,,"0.3223 g, 1 mmol",1,mmol,nan,,,,,nan,,,,,"1,2,4-benzenetricarboxylic acid",BTC,0.4 mmol,0.4,mmol,2-aminoterephthalic acid,BDC-NH2,0.6 mmol,0.6,mmol,,,,,,benzoic acid,,"2.445 g, 20 mmol",20.0,mmol,"hydrochloric acid, concentrated",HCl,0.170 mL,0.17,mL,"N,N-dimethylformamide",DMF,17 mL,17.0,,,,,120.0,120 °C,24.0,24 h,50 mL Teflon-lined stainless-steel autoclave,static,DMF,3 × 20 mL,Soaked in anhydrous ethanol 24 h; dried under vacuum at 80 °C,80.0,24.0,white powder,,,,,,,,not_reported,not_reported,,,10.1016/j.dyepig.2022.110648,ok,
10.1016/j.dyepig.2022.110648,downloaded\10.1016_j.dyepig.2022.110648.pdf,SI downloaded\10.1016_j.dyepig.2022.110648_SI.docx,mof_json_store\10.1016_j.dyepig.2022.110648\raw_output.json,mof_json_store\10.1016_j.dyepig.2022.110648\synthesis_007.json,no,,CPP7,,Ni(CH3COO)2,,"0.3223 g, 1 mmol",1,mmol,CdI2,,,,,nan,,,,,"1,2,4-benzenetricarboxylic acid",BTC,0.3 mmol,0.3,mmol,2-aminoterephthalic acid,BDC-NH2,0.7 mmol,0.7,mmol,,,,,,benzoic acid,,"2.445 g, 20 mmol",20.0,mmol,"hydrochloric acid, concentrated",HCl,0.170 mL,0.17,mL,"N,N-dimethylformamide",DMF,17 mL,17.0,,,,,120.0,120 °C,24.0,24 h,50 mL Teflon-lined stainless-steel autoclave,static,DMF,3 × 20 mL,Soaked in anhydrous ethanol 24 h; dried under vacuum at 80 °C,80.0,24.0,white powder,,,,,,,,not_reported,not_reported,,,10.1016/j.dyepig.2022.110648,ok,
10.1016/j.dyepig.2022.110648,downloaded\10.1016_j.dyepig.2022.110648.pdf,SI downloaded\10.1016_j.dyepig.2022.110648_SI.docx,mof_json_store\10.1016_j.dyepig.2022.110648\raw_output.json,mof_json_store\10.1016_j.dyepig.2022.110648\synthesis_008.json,no,,CPP8,,CuCl2·2H2O,,"0.3223 g, 1 mmol",1,mmol,Cd(NO3)2·4H2O,,,,,nan,,,,,"1,2,4-benzenetricarboxylic acid",BTC,0.2 mmol,0.2,mmol,2-aminoterephthalic acid,BDC-NH2,0.8 mmol,0.8,mmol,,,,,,benzoic acid,,"2.445 g, 20 mmol",20.0,mmol,"hydrochloric acid, concentrated",HCl,0.170 mL,0.17,mL,"N,N-dimethylformamide",DMF,17 mL,17.0,,,,,120.0,120 °C,24.0,24 h,50 mL Teflon-lined stainless-steel autoclave,static,DMF,3 × 20 mL,Soaked in anhydrous ethanol 24 h; dried under vacuum at 80 °C,80.0,24.0,white powder,,,,,,,,not_reported,not_reported,,,10.1016/j.dyepig.2022.110648,ok,
10.1016/j.dyepig.2022.110648,downloaded\10.1016_j.dyepig.2022.110648.pdf,SI downloaded\10.1016_j.dyepig.2022.110648_SI.docx,mof_json_store\10.1016_j.dyepig.2022.110648\raw_output.json,mof_json_store\10.1016_j.dyepig.2022.110648\synthesis_009.json,no,,CPP9,,Cd(SO4)·1H2O,,"0.3223 g, 1 mmol",1,mmol,nan,,,,,nan,,,,,"1,2,4-benzenetricarboxylic acid",BTC,0.1 mmol,0.1,mmol,2-aminoterephthalic acid,BDC-NH2,0.9 mmol,0.9,mmol,,,,,,benzoic acid,,"2.445 g, 20 mmol",20.0,mmol,"hydrochloric acid, concentrated",HCl,0.170 mL,0.17,mL,"N,N-dimethylformamide",DMF,17 mL,17.0,,,,,120.0,120 °C,24.0,24 h,50 mL Teflon-lined stainless-steel autoclave,static,DMF,3 × 20 mL,Soaked in anhydrous ethanol 24 h; dried under vacuum at 80 °C,80.0,24.0,white powder,,,,,,,,not_reported,not_reported,,,10.1016/j.dyepig.2022.110648,ok,
10.1016/j.micromeso.2019.04.057,downloaded\10.1016_j.micromeso.2019.04.057.pdf,SI downloaded\10.1016_j.micromeso.2019.04.057_SI.docx,mof_json_store\10.1016_j.micromeso.2019.04.057\raw_output.json,mof_json_store\10.1016_j.micromeso.2019.04.057\synthesis_001.json,yes,"Screened metals, solvents, modulators and 100–150 °C; only HfCl4/DMF with formic acid at 120 °C gave 1.",Hf-UiO-66-N2H3,,Cd(SO4)·1H2O,,"66 mg, 0.204 mmol",0.204,mmol,nan,,,,,nan,,,,,terephthalic acid,H2BDC-N2H3,"40 mg, 0.204 mmol",0.204,mmol,,,,,,,,,,,formic acid,,"769 μL, 6.12 mmol",6.12,mmol,,,,,,"N,N-dimethylformamide",DMF,3 mL,3.0,,,,,120.0,120 °C,24.0,one day,sealed tube,static,acetone,several times,MeOH exchange (30 mL) 24 h at ambient; dry 80 °C 6 h; activate 120 °C under high vacuum 24 h,120.0,24.0,light yellow precipitate,97.0,,,Hf6O4(OH)4 12-connected SBU,,11.0,1356.0,not_reported,yes,400.0,Knoevenagel_condensation,10.1016/j.micromeso.2019.04.057,ok,
10.1016/j.inoche.2010.05.007,downloaded\10.1016_j.inoche.2010.05.007.pdf,SI downloaded\10.1016_j.inoche.2010.05.007_SI.doc,mof_json_store\10.1016_j.inoche.2010.05.007\raw_output.json,mof_json_store\10.1016_j.inoche.2010.05.007\synthesis_001.json,no,,[Pb2(hfipbb)2(bpp)]n,765674,Cd(SO4)·1H2O,,"0.10 mmol, 0.0379 g",0.1,mmol,nan,,,,,nan,,,,,"4,4′-(hexafluoroisopropylidene)bis(benzoic acid)",,"0.10 mmol, 0.0392 g",0.1,mmol,"1,3-bis(4-pyridyl)propane",bpp,"0.10 mmol, 0.0210 g",0.1,mmol,,,,,,sodium hydroxide (solution),,"0.20 mmol, 0.0080 g",0.2,mmol,,,,,,water,H2O,12.0 mL,12.0,,,,,140.0,140 °C,72.0,72 h,Teflon-lined autoclave (25 mL stainless steel reactor with Teflon liner),static,,,,,,colorless prism-shaped crystals,67.0,0.29 × 0.18 × 0.10 mm,,infinite Pb–O–Pb rod SBU,"Orthorhombic, C2221; a=7.8045(5) Å, b=29.5212(18) Å, c=20.1644(13) Å",,,not_reported,not_reported,350.0,luminescence,10.1016/j.inoche.2010.05.007,ok,
10.1016/j.inoche.2011.02.020,downloaded\10.1016_j.inoche.2011.02.020.pdf,,mof_json_store\10.1016_j.inoche.2011.02.020\raw_output.json,mof_json_store\10.1016_j.inoche.2011.02.020\synthesis_001.json,no,,,769064,Tb(NO3)3·6H2O,Na2MoO4·2H2O,"0.2 g, 0.8 mmol",0.8,mmol,nan,Cu(Ac)2·H2O,"0.08 g, 0.4 mmol",0.4,mmol,nan,,,,,"1,4-bis(1,2,4-triazol-1-yl)butane",btb,"0.08 g, 0.5 mmol",0.5,mmol,,,,,,,,,,,"hydrochloric acid (1 M), pH adjustment to 3.8",HCl,"1 mol/L HCl, to pH 3.8",,,,,,,,water,H2O,12 mL,12.0,,,,,160.0,160 °C,96.0,4 days,Teflon-lined autoclave,stirred (30 min at RT before heating),,,,,,blue sheet crystals,41.0,,dia,CuII nodes linked by btb; β-Mo8O26 tetradentate bridges,"Monoclinic, P2(1)/c, a=16.060(1) Å, b=20.637(1) Å, c=19.679(2) Å, β=104.141(1)°",,,not_reported,not_reported,,luminescence,10.1016/j.inoche.2011.02.020,ok,
10.1016/j.ica.2016.09.044,downloaded\10.1016_j.ica.2016.09.044.pdf,,mof_json_store\10.1016_j.ica.2016.09.044\raw_output.json,mof_json_store\10.1016_j.ica.2016.09.044\synthesis_001.json,no,,,,Zn(SO4)·1H2O,,"0.0308 g, 0.1 mmol",0.1,mmol,nan,,,,,nan,,,,,"4,4'-carbonyldibenzoic acid",H2cba,"0.0270 g, 0.1 mmol",0.1,mmol,1-(4-(4-(1H-imidazol-1-yl)benzyloxy)phenyl)-1H-imidazole,ibpi,"0.0316 g, 0.1 mmol",0.1,mmol,,,,,,,,,,,,,,,,"N,N-dimethylformamide",DMF,8 mL,8.0,water,H2O,2 mL,2.0,100.0,100 °C,48.0,2 days; gradually cooled to RT,Teflon-lined autoclave (20 mL),,,,,,,colorless crystals,54.0,,sql,mononuclear Cd(II) nodes (4-connected),,,,not_reported,not_reported,295.0,luminescence,10.1016/j.ica.2016.09.044,ok,
10.1016/j.ica.2016.09.044,downloaded\10.1016_j.ica.2016.09.044.pdf,,mof_json_store\10.1016_j.ica.2016.09.044\raw_output.json,mof_json_store\10.1016_j.ica.2016.09.044\synthesis_002.json,no,,,,Zn(SO4)·1H2O,,0.1 mmol,0.1,mmol,nan,,,,,nan,,,,,"4,4'-sulfonyldibenzoic acid",H2sdc,0.1 mmol,0.1,mmol,1-(4-(4-(1H-imidazol-1-yl)benzyloxy)phenyl)-1H-imidazole,ibpi,0.1 mmol,0.1,mmol,,,,,,,,,,,,,,,,"N,N-dimethylformamide",DMF,8 mL,8.0,water,H2O,2 mL,2.0,100.0,100 °C,48.0,2 days; gradually cooled to RT,Teflon-lined autoclave (20 mL),,,,,,,colorless crystals,56.0,,sql,mononuclear Cd(II) nodes (4-connected),,,,not_reported,not_reported,300.0,luminescence,10.1016/j.ica.2016.09.044,ok,
10.1016/j.ica.2016.09.044,downloaded\10.1016_j.ica.2016.09.044.pdf,,mof_json_store\10.1016_j.ica.2016.09.044\raw_output.json,mof_json_store\10.1016_j.ica.2016.09.044\synthesis_003.json,no,,,,Cd(CH3COO)2·2H2O,,"0.0308 g, 0.1 mmol",0.1,mmol,nan,,,,,nan,,,,,"biphenyl-4,4'-dicarboxylic acid",H2bpdc,"0.0242 g, 0.1 mmol",0.1,mmol,1-(4-(4-(1H-imidazol-1-yl)benzyloxy)phenyl)-1H-imidazole,ibpi,"0.0316 g, 0.1 mmol",0.1,mmol,,,,,,,,,,,,,,,,water,H2O,6 mL,6.0,acetonitrile,MeCN,3 mL,3.0,160.0,160 °C,96.0,4 days; cooled to RT at 10 °C/h,Teflon-lined autoclave (20 mL),,,,,,,colorless crystals,44.0,,sql,mononuclear Cd(II) nodes (4-connected),,,,not_reported,not_reported,320.0,luminescence,10.1016/j.ica.2016.09.044,ok,
10.1016/j.ica.2016.09.044,downloaded\10.1016_j.ica.2016.09.044.pdf,,mof_json_store\10.1016_j.ica.2016.09.044\raw_output.json,mof_json_store\10.1016_j.ica.2016.09.044\synthesis_004.json,no,,,,Zn(CH3COO)2·2H2O,,"0.0298 g, 0.1 mmol",0.1,mmol,nan,,,,,nan,,,,,"4,4'-sulfonyldibenzoic acid",H2sdc,"0.0306 g, 0.1 mmol",0.1,mmol,1-(4-(4-(1H-imidazol-1-yl)benzyloxy)phenyl)-1H-imidazole,ibpi,"0.0316 g, 0.1 mmol",0.1,mmol,,,,,,sodium hydroxide solution,NaOH,"0.10 M, 2 mL",,,,,,,,water,H2O,8 mL,8.0,,,,,160.0,160 °C,96.0,4 days; cooled to RT at 10 °C/h,Teflon-lined autoclave (20 mL),,,,,,,green crystals,48.0,,sql,mononuclear Ni(II) nodes (4-connected),,,,not_reported,not_reported,310.0,,10.1016/j.ica.2016.09.044,ok,
10.1016/j.ica.2016.09.044,downloaded\10.1016_j.ica.2016.09.044.pdf,,mof_json_store\10.1016_j.ica.2016.09.044\raw_output.json,mof_json_store\10.1016_j.ica.2016.09.044\synthesis_005.json,no,,,,Cd(CH3COO)2·2H2O,,0.1 mmol,0.1,mmol,nan,,,,,nan,,,,,"2,5-thiophenedicarboxylic acid",H2tdc,0.1 mmol,0.1,mmol,1-(4-(4-(1H-imidazol-1-yl)benzyloxy)phenyl)-1H-imidazole,ibpi,0.1 mmol,0.1,mmol,,,,,,,,,,,,,,,,water,H2O,6 mL,6.0,acetonitrile,MeCN,3 mL,3.0,160.0,160 °C,96.0,4 days; cooled to RT at 10 °C/h,Teflon-lined autoclave (20 mL),,,,,,,colorless crystals,52.0,,pcu,paddlewheel [Cd2(CO2)4] 6-connected SBU,,,,not_reported,not_reported,260.0,luminescence,10.1016/j.ica.2016.09.044,ok,
10.1016/j.ica.2016.09.044,downloaded\10.1016_j.ica.2016.09.044.pdf,,mof_json_store\10.1016_j.ica.2016.09.044\raw_output.json,mof_json_store\10.1016_j.ica.2016.09.044\synthesis_006.json,no,,,,Zn(CH3COO)2·2H2O,,0.1 mmol,0.1,mmol,nan,,,,,nan,,,,,"benzene-1,3,5-tricarboxylic acid",H3btc,0.1 mmol,0.1,mmol,1-(4-(4-(1H-imidazol-1-yl)benzyloxy)phenyl)-1H-imidazole,ibpi,0.1 mmol,0.1,mmol,,,,,,,,,,,,,,,,"N,N-dimethylformamide",DMF,8 mL,8.0,water,H2O,2 mL,2.0,100.0,100 °C,48.0,2 days; gradually cooled to RT,Teflon-lined autoclave (20 mL),,,,,,,colorless crystals,51.0,,mab,[Cd2(CO2)4] 6-connected SBU,,,,not_reported,not_reported,360.0,luminescence,10.1016/j.ica.2016.09.044,ok,
10.1016/j.ica.2016.09.044,downloaded\10.1016_j.ica.2016.09.044.pdf,,mof_json_store\10.1016_j.ica.2016.09.044\raw_output.json,mof_json_store\10.1016_j.ica.2016.09.044\synthesis_007.json,no,,,,Co(NO3)2·6H2O,,0.1 mmol,0.1,mmol,nan,,,,,nan,,,,,"2,5-thiophenedicarboxylic acid",H2tdc,0.1 mmol,0.1,mmol,1-(4-(4-(1H-imidazol-1-yl)benzyloxy)phenyl)-1H-imidazole,ibpi,0.1 mmol,0.1,mmol,,,,,,,,,,,,,,,,"N,N-dimethylformamide",DMF,8 mL,8.0,water,H2O,2 mL,2.0,100.0,100 °C,48.0,2 days; gradually cooled to RT,Teflon-lined autoclave (20 mL),,,,,,,pink crystals,59.0,,,"binuclear Co cluster, 8-connected",,,,not_reported,not_reported,190.0,,10.1016/j.ica.2016.09.044,ok,
10.1016/j.ica.2016.09.044,downloaded\10.1016_j.ica.2016.09.044.pdf,,mof_json_store\10.1016_j.ica.2016.09.044\raw_output.json,mof_json_store\10.1016_j.ica.2016.09.044\synthesis_008.json,no,,,,MnCl2·4H2O,,"0.0308 g, 0.1 mmol",0.1,mmol,nan,,,,,nan,,,,,"1,4-cyclohexanedicarboxylic acid",H2cdc,"0.0200 g, 0.1 mmol",0.1,mmol,1-(4-(4-(1H-imidazol-1-yl)benzyloxy)phenyl)-1H-imidazole,ibpi,"0.0316 g, 0.1 mmol",0.1,mmol,,,,,,,,,,,,,,,,water,H2O,10 mL,10.0,,,,,160.0,160 °C,96.0,4 days; gradually cooled to RT,Teflon-lined autoclave (20 mL),,,,,,,colorless crystals,61.0,,,"binuclear Cd cluster, 8-connected",,,,not_reported,not_reported,290.0,luminescence,10.1016/j.ica.2016.09.044,ok,
10.1016/j.ica.2024.121964,downloaded\10.1016_j.ica.2024.121964.pdf,SI downloaded\10.1016_j.ica.2024.121964_SI.pdf,mof_json_store\10.1016_j.ica.2024.121964\raw_output.json,mof_json_store\10.1016_j.ica.2024.121964\synthesis_001.json,yes,Bulk samples of 4 were always formed as amorphous powders; conditions screened before finding crystal growth.,[Cu2I2(L1)2]n,2257674,ZnCl2,,"6.1 mg, 0.032 mmol",0.032,mmol,nan,,,,,nan,,,,,tris(pyrazin-2-ylmethyl)phosphine,L1,"10 mg, 0.032 mmol",0.032,mmol,,,,,,,,,,,,,,,,,,,,,water,H2O,"DMF–H2O 1:2 v/v, total 2 mL",,"N,N-dimethylformamide",DMF,"DMF–H2O 1:2 v/v, total 2 mL",,120.0,120 °C,12.0,"12 h, then slow cooled 5 °C·h−1 to RT",screw cap glass tube,static,H2O,,dried in air,,,yellow crystals,28.0,,,Cu2I2 rhomboid SBU,,,,not_reported,not_reported,,luminescence,10.1016/j.ica.2024.121964,ok,
10.1016/j.ica.2024.121964,downloaded\10.1016_j.ica.2024.121964.pdf,SI downloaded\10.1016_j.ica.2024.121964_SI.pdf,mof_json_store\10.1016_j.ica.2024.121964\raw_output.json,mof_json_store\10.1016_j.ica.2024.121964\synthesis_002.json,yes,Bulk samples of 4 were always formed as amorphous powders; conditions screened before finding crystal growth.,[Cu2I2(L1)2]n,,Co(NO3)2·6H2O,,"24.6 mg, 0.129 mmol",0.129,mmol,nan,,,,,nan,,,,,tris(pyrazin-2-ylmethyl)phosphine,L1,"40 mg, 0.129 mmol",0.129,mmol,,,,,,,,,,,,,,,,,,,,,"N,N-dimethylformamide",DMF,2 mL,2.0,,,,,80.0,heated to 80 °C after stirring at RT 30 min,1.0,"RT 30 min, then 1 h at 80 °C",,stirred,Et2O,,dried in vacuum,,,yellowish powder,96.0,,,Cu2I2 rhomboid SBU,,,,not_reported,not_reported,,luminescence,10.1016/j.ica.2024.121964,ok,
10.1016/j.ica.2024.121964,downloaded\10.1016_j.ica.2024.121964.pdf,SI downloaded\10.1016_j.ica.2024.121964_SI.pdf,mof_json_store\10.1016_j.ica.2024.121964\raw_output.json,mof_json_store\10.1016_j.ica.2024.121964\synthesis_003.json,yes,Bulk samples of 4 were always formed as amorphous powders; conditions screened before finding crystal growth.,[Cu2I2(L1)]n,2257673,Ni(NO3)2·6H2O,,"12.3 mg, 0.06 mmol",0.06,mmol,nan,,,,,nan,,,,,tris(pyrazin-2-ylmethyl)phosphine,L1,"10 mg, 0.03 mmol",0.03,mmol,,,,,,,,,,,,,,,,,,,,,water,H2O,"MeCN–H2O 1:2 v/v, total 2 mL",,acetonitrile,MeCN,"MeCN–H2O 1:2 v/v, total 2 mL",,80.0,80 °C,12.0,"12 h, then slow cooled 5 °C·h−1 to RT",screw cap glass tube,static,MeCN,,dried in air,,,red needles,44.0,,,butterfly Cu2I2 SBU,,,,not_reported,not_reported,,luminescence,10.1016/j.ica.2024.121964,ok,
10.1016/j.ica.2024.121964,downloaded\10.1016_j.ica.2024.121964.pdf,SI downloaded\10.1016_j.ica.2024.121964_SI.pdf,mof_json_store\10.1016_j.ica.2024.121964\raw_output.json,mof_json_store\10.1016_j.ica.2024.121964\synthesis_004.json,yes,Bulk samples of 4 were always formed as amorphous powders; conditions screened before finding crystal growth.,[Cu2I2(L1)]n,,Zn(NO3)2·6H2O,,"36.8 mg, 0.196 mmol",0.196,mmol,nan,,,,,nan,,,,,tris(pyrazin-2-ylmethyl)phosphine,L1,"30 mg, 0.097 mmol",0.097,mmol,,,,,,,,,,,,,,,,,,,,,acetonitrile,MeCN,2 mL,2.0,,,,,80.0,heated to 80 °C after stirring at RT 30 min,1.0,"RT 30 min, then 1 h at 80 °C",,stirred,Et2O,,dried in vacuum,,,reddish powder,98.0,,,butterfly Cu2I2 SBU,,,,not_reported,not_reported,,luminescence,10.1016/j.ica.2024.121964,ok,
10.1016/j.ica.2024.121964,downloaded\10.1016_j.ica.2024.121964.pdf,SI downloaded\10.1016_j.ica.2024.121964_SI.pdf,mof_json_store\10.1016_j.ica.2024.121964\raw_output.json,mof_json_store\10.1016_j.ica.2024.121964\synthesis_005.json,yes,Bulk samples of 4 were always formed as amorphous powders; conditions screened before finding crystal growth.,[Ag(L1)]n(PF6)n·1.5nMeCN,2257675,Zn(NO3)2·6H2O,,"53.8 mg, 0.129 mmol",0.129,mmol,nan,,,,,nan,,,,,tris(pyrazin-2-ylmethyl)phosphine,L1,"40 mg, 0.129 mmol",0.129,mmol,,,,,,,,,,,,,,,,,,,,,water,H2O,"MeCN–H2O 1:2 v/v, total 4 mL",,acetonitrile,MeCN,"MeCN–H2O 1:2 v/v, total 4 mL",,80.0,80 °C,12.0,"12 h, then slow cooled 5 °C·h−1 to RT",screw cap glass tube,static,H2O,,dried in air,,,colorless crystals,25.0,,,AgPN3 tetrahedral nodes; 3D cationic framework,,,,not_reported,not_reported,,,10.1016/j.ica.2024.121964,ok,
10.1016/j.ica.2024.121964,downloaded\10.1016_j.ica.2024.121964.pdf,SI downloaded\10.1016_j.ica.2024.121964_SI.pdf,mof_json_store\10.1016_j.ica.2024.121964\raw_output.json,mof_json_store\10.1016_j.ica.2024.121964\synthesis_006.json,yes,Bulk samples of 4 were always formed as amorphous powders; conditions screened before finding crystal growth.,[Ag(L1)]n(PF6)n·1.5nMeCN,,Zn(NO3)2·6H2O,,"40.3 mg, 0.097 mmol",0.097,mmol,nan,,,,,nan,,,,,tris(pyrazin-2-ylmethyl)phosphine,L1,"30 mg, 0.097 mmol",0.097,mmol,,,,,,,,,,,,,,,,,,,,,acetonitrile,MeCN,2 mL,2.0,,,,,25,"RT, in the dark; then antisolvent addition",1.0,stirred 1 h at RT (dark); half solvent evaporated; +2 mL Et2O to precipitate,,stirred,Et2O,,dried in vacuum,,,beige powder,97.0,,,AgPN3 tetrahedral nodes; 3D cationic framework,,,,not_reported,not_reported,,,10.1016/j.ica.2024.121964,ok,
10.1016/j.ica.2024.121964,downloaded\10.1016_j.ica.2024.121964.pdf,SI downloaded\10.1016_j.ica.2024.121964_SI.pdf,mof_json_store\10.1016_j.ica.2024.121964\raw_output.json,mof_json_store\10.1016_j.ica.2024.121964\synthesis_007.json,yes,Bulk samples of 4 were always formed as amorphous powders; conditions screened before finding crystal growth.,[Ag(L2)(H2O)]n(PF6)n,2257676,Ni(bpy)(dien)Cl]Cl·3H2O,,"56.7 mg, 0.136 mmol",0.136,mmol,nan,,,,,nan,,,,,bis(pyrazin-2-ylmethyl)phenylphosphine,L2,"40 mg, 0.136 mmol",0.136,mmol,,,,,,,,,,,,,,,,,,,,,water,H2O,"MeCN–H2O 1:2 v/v, total 4 mL",,acetonitrile,MeCN,"MeCN–H2O 1:2 v/v, total 4 mL",,80.0,80 °C,12.0,"12 h, then slow cooled 5 °C·h−1 to RT",screw cap glass tube,static,H2O,,dried in air,,,colorless crystals,15.6,,,Ag2(L2)2(H2O) SBUs; 3D cationic framework,,,,not_reported,not_reported,,,10.1016/j.ica.2024.121964,ok,
10.1016/j.ica.2024.121964,downloaded\10.1016_j.ica.2024.121964.pdf,SI downloaded\10.1016_j.ica.2024.121964_SI.pdf,mof_json_store\10.1016_j.ica.2024.121964\raw_output.json,mof_json_store\10.1016_j.ica.2024.121964\synthesis_008.json,yes,Bulk samples of 4 were always formed as amorphous powders; conditions screened before finding crystal growth.,[Ag3Au(L1)2(MeCN)3]n(BF4)4n,2258246,Co(bpy)(dien)Cl]Cl2·3H2O,,"65 mg, 0.203 mmol",0.203,mmol,nan,,"40 mg, 0.205 mmol (first addition); 70 mg, 0.360 mmol (final addition)",,,nan,,,,,tris(pyrazin-2-ylmethyl)phosphine,L1,"63 mg, 0.203 mmol (first); then 38 mg, 0.120 mmol (second)",,,,,,,,,,,,,,,,,,,,,,,acetonitrile,MeCN,2 mL (solution) + 1 mL (AgBF4 solution); Et2O vapor diffusion,,dichloromethane,CH2Cl2,2 mL (Au(tht)Cl solution),2.0,25,"RT, in the dark",,stir 3 h (first stage); then stir 2 h after second AgBF4 addition; overnight Et2O vapor diffusion,,stirred,Et2O,3× (triturated),dried on air,,,white crystalline powder,23.0,,,Au@Ag2 cluster SBUs; 1D chains,,,,not_reported,not_reported,,,10.1016/j.ica.2024.121964,ok,
10.1016/j.inoche.2012.10.040,downloaded\10.1016_j.inoche.2012.10.040.pdf,SI downloaded\10.1016_j.inoche.2012.10.040_SI.doc,mof_json_store\10.1016_j.inoche.2012.10.040\raw_output.json,mof_json_store\10.1016_j.inoche.2012.10.040\synthesis_001.json,no,,,899889,Co(NO3)2·6H2O,,0.1298 g,0.615066,mmol,nan,,0.288 g,0.288,g,nan,,,,,"2,2′-biimidazole",H2biim,0.0961 g,0.0961,g,,,,,,,,,,,ammonium metavanadate,NH4VO3,0.06 g,0.06,g,triethylamine,,0.1 ml,0.1,mL,water,H2O,8 ml,8.0,,,,,165.0,165 °C,96.0,96 h; cooled at 5 °C/h to room temperature,Teflon-lined autoclave,stirred 0.5 h then static,water,,dried at room temperature,,,dark red prism crystals,52.0,,,Keggin PW12O40 anions bridging Cu–H2biim chains,"a=20.722(5), b=16.844(5), c=23.235(4) Å, β=120.391(1)°, P2/c",,,,,400.0,luminescence,10.1016/j.inoche.2012.10.040,ok,
10.1021/cg301691d,downloaded\10.1021_cg301691d.pdf,SI downloaded\10.1021_cg301691d_SI.pdf,mof_json_store\10.1021_cg301691d\raw_output.json,mof_json_store\10.1021_cg301691d\synthesis_001.json,yes,in absence of a modulator only amorphous products were formed,DUT-67(Zr),,Zn(NO3)2·6H2O,,"230 mg, 1 mmol",1,mmol,nan,,,,,nan,,,,,"2,5-thiophenedicarboxylic acid",H2tdc,"110 mg, 0.67 mmol",,,,,,,,,,,,,acetic acid,AcOH,"7 mL, 117 mmol",7.0,mL,,,,,,"N,N-dimethylformamide",DMF,12.5 mL,12.5,N-methyl-2-pyrrolidone,NMP,12.5 mL,12.5,120.0,120 °C,48.0,48 h,Pyrex tubes (10),static,DMF,several times; until supernatant became colorless,dried under argon for 30 min,,0.5,,71.5,,reo,8-connected Zr6O6(OH)2 SBU,"a=39.120(5) Å, Fm-3m",14.2,1064.0,yes,yes,300.0,,10.1021/cg301691d,ok,
10.1021/cg301691d,downloaded\10.1021_cg301691d.pdf,SI downloaded\10.1021_cg301691d_SI.pdf,mof_json_store\10.1021_cg301691d\raw_output.json,mof_json_store\10.1021_cg301691d\synthesis_002.json,yes,in absence of a modulator only amorphous products were formed,DUT-67(Hf),,Zn(NO3)2·6H2O,,"320 mg, 1 mmol",1,mmol,nan,,,,,nan,,,,,"2,5-thiophenedicarboxylic acid",H2tdc,"110 mg, 0.67 mmol",,,,,,,,,,,,,acetic acid,AcOH,"7 mL, 117 mmol",7.0,mL,,,,,,"N,N-dimethylformamide",DMF,12.5 mL,12.5,N-methyl-2-pyrrolidone,NMP,12.5 mL,12.5,120.0,120 °C,48.0,48 h,Pyrex tubes (10),static,DMF,several times; until supernatant became colorless,dried under argon for 30 min,,0.5,,63.9,,reo,8-connected Hf6O6(OH)2 SBU,"a=39.010(5) Å, Fm-3m",14.2,810.0,yes,yes,300.0,,10.1021/cg301691d,ok,
