Repository: zzhenglab/MOFinder

# MOFinder

MOFinder extracts MOF synthesis information from the literature, reconstructs evidence-supported negative reaction records, and prepares datasets for synthesis-outcome prediction.
[Web application](https://mofinder.chemistry.wustl.edu/) | [Demos](Demo/README.md) | [Source code](docs/source_to_code.md) | [Workflow guide](docs/workflow.md) | [Model evaluation](docs/evaluation.md)

## Quick start

The workflow runs through Python commands. Python 3.10 or newer is required. Clone the repository and initialize its related applications:

```bash
git clone --recurse-submodules https://github.com/zzhenglab/MOFinder.git
cd MOFinder
```

Start with the two offline demonstrations:

```bash

File: mof_extraction_1_2.csv (part 290 of 305)
doi,main_pdf,si_pdf,raw_output,parsed_json,article_trial_or_failure,article_trial_or_failure_notes,mof_name,crystal_code,metal_1,metal_1_abbr,metal_1_amount_text,metal_1_amount_value,metal_1_amount_unit,metal_2,metal_2_abbr,metal_2_amount_text,metal_2_amount_value,metal_2_amount_unit,metal_3,metal_3_abbr,metal_3_amount_text,metal_3_amount_value,metal_3_amount_unit,linker_1,linker_1_abbr,linker_1_amount_text,linker_1_amount_value,linker_1_amount_unit,linker_2,linker_2_abbr,linker_2_amount_text,linker_2_amount_value,linker_2_amount_unit,linker_3,linker_3_abbr,linker_3_amount_text,linker_3_amount_value,linker_3_amount_unit,modulator_1,modulator_1_abbr,modulator_1_amount_text,modulator_1_amount_value,modulator_1_amount_unit,modulator_2,modulator_2_abbr,modulator_2_amount_text,modulator_2_amount_value,modulator_2_amount_unit,solvent_main,solvent_main_abbr,solvent_main_amount_text,solvent_main_ml,solvent_secondary,solvent_secondary_abbr,solvent_secondary_amount_text,solvent_secondary_ml,temperature_c,temperature_c_text,time_h,time_text,vessel_type,stirring,washing_solvent,washing_cycles,activation_text,activation_temp_c,activation_time_h,crystal_morphology,yield_percent,crystal_size,topology_code,metal_cluster_connectivity,unit_cell_short,pore_diameter_A,BET_surface_area_m2g,air_stable,water_stable,tga_decomposition_temp_c,applications,reference,status,error
10.1021/cg301691d,downloaded\10.1021_cg301691d.pdf,SI downloaded\10.1021_cg301691d_SI.pdf,mof_json_store\10.1021_cg301691d\raw_output.json,mof_json_store\10.1021_cg301691d\synthesis_003.json,yes,in absence of a modulator only amorphous products were formed,DUT-67(Zr) (single crystal conditions),,Zn(NO3)2·6H2O,,"230 mg, 1 mmol",1,mmol,nan,,,,,nan,,,,,"2,5-thiophenedicarboxylic acid",H2tdc,"110 mg, 0.67 mmol",,,,,,,,,,,,,acetic acid,AcOH,10 mL,10.0,mL,,,,,,"N,N-dimethylformamide",DMF,12.5 mL,12.5,N-methyl-2-pyrrolidone,NMP,12.5 mL,12.5,120.0,120 °C,48.0,48 h,Pyrex tubes,static,DMF,several times; until supernatant became colorless,dried under argon for 30 min,,0.5,,,,reo,8-connected Zr6O6(OH)2 SBU,,14.2,,yes,yes,300.0,,10.1021/cg301691d,ok,
10.1021/cg301691d,downloaded\10.1021_cg301691d.pdf,SI downloaded\10.1021_cg301691d_SI.pdf,mof_json_store\10.1021_cg301691d\raw_output.json,mof_json_store\10.1021_cg301691d\synthesis_004.json,yes,in absence of a modulator only amorphous products were formed,DUT-67(Hf) (single crystal conditions),,Zn(NO3)2·6H2O,,"320 mg, 1 mmol",1,mmol,nan,,,,,nan,,,,,"2,5-thiophenedicarboxylic acid",H2tdc,"110 mg, 0.67 mmol",,,,,,,,,,,,,acetic acid,AcOH,10 mL,10.0,mL,,,,,,"N,N-dimethylformamide",DMF,12.5 mL,12.5,N-methyl-2-pyrrolidone,NMP,12.5 mL,12.5,120.0,120 °C,48.0,48 h,Pyrex tubes,static,DMF,several times; until supernatant became colorless,dried under argon for 30 min,,0.5,,,,reo,8-connected Hf6O6(OH)2 SBU,,14.2,,yes,yes,300.0,,10.1021/cg301691d,ok,
10.1021/cg301691d,downloaded\10.1021_cg301691d.pdf,SI downloaded\10.1021_cg301691d_SI.pdf,mof_json_store\10.1021_cg301691d\raw_output.json,mof_json_store\10.1021_cg301691d\synthesis_005.json,yes,in absence of a modulator only amorphous products were formed,DUT-68(Zr),,Zn(NO3)2·6H2O,,"230 mg, 1 mmol",1,mmol,nan,,,,,nan,,,,,"2,5-thiophenedicarboxylic acid",H2tdc,"258 mg, 1.5 mmol",,,,,,,,,,,,,acetic acid,AcOH,"11 mL, 183 mmol",11.0,mL,,,,,,"N,N-dimethylformamide",DMF,25 mL,25.0,,,,,120.0,120 °C,72.0,72 h,Pyrex tubes (12),static,DMF,several times; until supernatant became colorless,dried under argon for 30 min,,0.5,cubic-shaped crystals,53.9,,,two 8-connected Zr6O6(OH)2 SBUs (binodal),"a=53.680(6) Å, Im-3m",27.7,891.0,yes,yes,300.0,,10.1021/cg301691d,ok,
10.1021/cg301691d,downloaded\10.1021_cg301691d.pdf,SI downloaded\10.1021_cg301691d_SI.pdf,mof_json_store\10.1021_cg301691d\raw_output.json,mof_json_store\10.1021_cg301691d\synthesis_006.json,yes,in absence of a modulator only amorphous products were formed,DUT-68(Hf),,Zn(NO3)2·6H2O,,"320 mg, 1 mmol",1,mmol,nan,,,,,nan,,,,,"2,5-thiophenedicarboxylic acid",H2tdc,"258 mg, 1.5 mmol",,,,,,,,,,,,,acetic acid,AcOH,"11 mL, 183 mmol",11.0,mL,,,,,,"N,N-dimethylformamide",DMF,25 mL,25.0,,,,,120.0,120 °C,72.0,72 h,Pyrex tubes (12),static,DMF,several times; until supernatant became colorless,dried under argon for 30 min,,0.5,cubic-shaped crystals,52.3,,,two 8-connected Hf6O6(OH)2 SBUs (binodal),"a=53.510(6) Å, Im-3m",27.7,749.0,yes,yes,300.0,,10.1021/cg301691d,ok,
10.1021/cg301691d,downloaded\10.1021_cg301691d.pdf,SI downloaded\10.1021_cg301691d_SI.pdf,mof_json_store\10.1021_cg301691d\raw_output.json,mof_json_store\10.1021_cg301691d\synthesis_007.json,yes,in absence of a modulator only amorphous products were formed,DUT-69(Zr),,Zn(NO3)2·6H2O,,"230 mg, 1 mmol",1,mmol,nan,,,,,nan,,,,,"2,5-thiophenedicarboxylic acid",H2tdc,"172 mg, 1 mmol",,,,,,,,,,,,,acetic acid,AcOH,"3 mL, 50 mmol",3.0,mL,,,,,,"N,N-dimethylformamide",DMF,50 mL,50.0,,,,,120.0,120 °C,12.0,12 h,Pyrex tubes (10),static,DMF,several times; until supernatant became colorless,dried under argon for 30 min,,0.5,,52.4,,bct,10-connected Zr6O4(OH)4 SBU,"a=13.570(3) Å, b=19.800(4) Å, c=28.390(6) Å, P212121",5.0,560.0,yes,yes,300.0,,10.1021/cg301691d,ok,
10.1021/cg301691d,downloaded\10.1021_cg301691d.pdf,SI downloaded\10.1021_cg301691d_SI.pdf,mof_json_store\10.1021_cg301691d\raw_output.json,mof_json_store\10.1021_cg301691d\synthesis_008.json,yes,in absence of a modulator only amorphous products were formed,DUT-69(Hf),,Zn(NO3)2·6H2O,,"320 mg, 1 mmol",1,mmol,nan,,,,,nan,,,,,"2,5-thiophenedicarboxylic acid",H2tdc,"172 mg, 1 mmol",,,,,,,,,,,,,acetic acid,AcOH,"3 mL, 50 mmol",3.0,mL,,,,,,"N,N-dimethylformamide",DMF,50 mL,50.0,,,,,120.0,120 °C,12.0,12 h,Pyrex tubes (10),static,DMF,several times; until supernatant became colorless,dried under argon for 30 min,,0.5,,58.2,,bct,10-connected Hf6O4(OH)4 SBU,"a=13.530(3) Å, b=19.710(4) Å, c=28.300(6) Å, P212121",5.0,450.0,yes,yes,300.0,,10.1021/cg301691d,ok,
10.1021/cg301691d,downloaded\10.1021_cg301691d.pdf,SI downloaded\10.1021_cg301691d_SI.pdf,mof_json_store\10.1021_cg301691d\raw_output.json,mof_json_store\10.1021_cg301691d\synthesis_009.json,yes,in absence of a modulator only amorphous products were formed,DUT-69(Zr) (single crystal conditions),,Zn(NO3)2·6H2O,,"230 mg, 1 mmol",1,mmol,nan,,,,,nan,,,,,"2,5-thiophenedicarboxylic acid",H2tdc,"172 mg, 1 mmol",,,,,,,,,,,,,acetic acid,AcOH,6 mL,6.0,mL,,,,,,"N,N-dimethylformamide",DMF,25 mL,25.0,,,,,120.0,120 °C,12.0,12 h,Pyrex tubes,static,DMF,several times; until supernatant became colorless,dried under argon for 30 min,,0.5,,,,bct,10-connected Zr6O4(OH)4 SBU,,5.0,,yes,yes,300.0,,10.1021/cg301691d,ok,
10.1021/cg301691d,downloaded\10.1021_cg301691d.pdf,SI downloaded\10.1021_cg301691d_SI.pdf,mof_json_store\10.1021_cg301691d\raw_output.json,mof_json_store\10.1021_cg301691d\synthesis_010.json,yes,in absence of a modulator only amorphous products were formed,DUT-69(Hf) (single crystal conditions),,Zn(NO3)2·6H2O,,"320 mg, 1 mmol",1,mmol,nan,,,,,nan,,,,,"2,5-thiophenedicarboxylic acid",H2tdc,"172 mg, 1 mmol",,,,,,,,,,,,,acetic acid,AcOH,6 mL,6.0,mL,,,,,,"N,N-dimethylformamide",DMF,25 mL,25.0,,,,,120.0,120 °C,12.0,12 h,Pyrex tubes,static,DMF,several times; until supernatant became colorless,dried under argon for 30 min,,0.5,,,,bct,10-connected Hf6O4(OH)4 SBU,,5.0,,yes,yes,300.0,,10.1021/cg301691d,ok,
10.1016/j.molstruc.2022.133314,downloaded\10.1016_j.molstruc.2022.133314.pdf,SI downloaded\10.1016_j.molstruc.2022.133314_SI.pdf,mof_json_store\10.1016_j.molstruc.2022.133314\raw_output.json,mof_json_store\10.1016_j.molstruc.2022.133314\synthesis_001.json,no,,Zn(NH2bdc)(mbib),2161119,Cd(NO3)2·4H2O,,"1.9 mg, 0.06 mmol",0.06,mmol,nan,,,,,nan,,,,,2-aminoterephthalic acid,NH2bdc,"5.4 mg, 0.03 mmol",0.03,mmol,"1,3-bis(imidazol-1-ylmethyl)benzene",mbib,"4.8 mg, 0.02 mmol",0.02,mmol,,,,,,,,,,,,,,,,"N,N-dimethylformamide",DMF,4 mL,4.0,water,H2O,4 mL,4.0,90.0,90 °C,48.0,2 days,"20 mL glass vial, sealed",static,,,,,,colorless crystals,53.0,,,"Zn(II) 4-connected nodes; fourfold interpenetrated (2,4)-connected net","a=13.5796(5) Å, b=8.9990(3) Å, c=17.6208(5) Å, orthorhombic, Pna21",,,not_reported,yes,330.0,luminescence;sensing,10.1016/j.molstruc.2022.133314,ok,
10.1016/j.inoche.2023.111108,downloaded\10.1016_j.inoche.2023.111108.pdf,,mof_json_store\10.1016_j.inoche.2023.111108\raw_output.json,mof_json_store\10.1016_j.inoche.2023.111108\synthesis_001.json,no,,,,Cd(NO3)2·4H2O,,0.1 mmol,0.1,mmol,nan,,,,,nan,,,,,"5-((2-carboxyphenoxy)methyl)benzene-1,3-dioic acid",H3L,0.067 mmol,0.067,mmol,"1,1'-(1,4-butanediyl)bis(imidazole)",bib,0.1 mmol,0.1,mmol,,,,,,,,,,,,,,,,water,H2O,6 mL,6.0,ethanol,EtOH,2 mL,2.0,120.0,120 ℃,72.0,72 h,15 mL PTFE reactor (Teflon-lined autoclave),static,,,dried in air,,,colorless block crystals,32.0,,,Cd3 trinuclear 8-connected node,"a=10.1053(9) Å, b=14.3291(13) Å, c=17.2856(16) Å, β=97.917(3)°, P21/c",,,not_reported,yes,,luminescence;sensing;Fe3+ sensing,10.1016/j.inoche.2023.111108,ok,
10.1016/j.ica.2019.118967,downloaded\10.1016_j.ica.2019.118967.pdf,,mof_json_store\10.1016_j.ica.2019.118967\raw_output.json,mof_json_store\10.1016_j.ica.2019.118967\synthesis_001.json,no,,CN1,1890649,Cd(NO3)2·4H2O,,"0.146 g, 0.393 mmol",0.393,mmol,nan,,,,,nan,,,,,"1,2,4,5-benzenetetracarboxylic acid",H4btec,"0.100 g, 0.393 mmol",0.393,mmol,,,,,,,,,,,,,,,,,,,,,water,H2O,20 mL,20.0,,,,,185.0,185 °C,72.0,72 h; slow cooling to RT for 24 h,Teflon-lined stainless-steel vessel (45 mL),"stirred 2 h at RT, then static",,,degassed at 120 °C for 48 h,120.0,48.0,colorless trapezoid crystals,45.0,0.065 × 0.126 × 0.184 mm,pcu,6-connected Tb nodes (TbO9),"a=7.2062(5), b=7.9528(6), c=8.7788(7) Å, α=65.462(7)°, β=86.345(6)°, γ=84.339(6)°, P-1",,0.0379,not_reported,not_reported,476.0,luminescence;sensing,10.1016/j.ica.2019.118967,ok,
10.1016/j.molstruc.2017.06.072,downloaded\10.1016_j.molstruc.2017.06.072.pdf,SI downloaded\10.1016_j.molstruc.2017.06.072_SI.docx,mof_json_store\10.1016_j.molstruc.2017.06.072\raw_output.json,mof_json_store\10.1016_j.molstruc.2017.06.072\synthesis_001.json,no,,,1501409,Zn(NO3)2·6H2O,,"0.027 g, 0.20 mmol",0.2,mmol,nan,,,,,nan,,,,,"2,5-di(1H-imidazol-1-yl)benzoic acid",H1dimbH,"0.051 g, 0.20 mmol",0.2,mmol,,,,,,,,,,,,,,,,,,,,,water,H2O,,,,,,,170.0,170 °C,72.0,3 d,Teflon-lined stainless steel autoclave,static,,,dried,,,colorless cuboid crystals,45.0,,utp,Zn(II) tetrahedral 3-connected node,"a=8.7048(3) Å, b=14.3085(5) Å, c=23.8375(6) Å, Pccn",,,not_reported,not_reported,350.0,luminescence;redox_activity,10.1016/j.molstruc.2017.06.072,ok,
10.1016/j.jphotochem.2023.115263,downloaded\10.1016_j.jphotochem.2023.115263.pdf,,mof_json_store\10.1016_j.jphotochem.2023.115263\raw_output.json,mof_json_store\10.1016_j.jphotochem.2023.115263\synthesis_001.json,no,,Fe(INA)(H2N-BDC),,Cd(NO3)2·4H2O,,"1 mmol, 0.2 g",1,mmol,nan,,,,,nan,,,,,isonicotinic acid,INA,"1 mmol, 0.12 g",1.0,mmol,2-aminoterephthalic acid,NH2-BDC,"1 mmol, 0.18 g",1.0,mmol,,,,,,,,,,,,,,,,"N,N-dimethylformamide",DMF,10 mL,10.0,,,,,120.0,120 °C,120.0,5 days,autoclave,,,,dried at 80 °C in a vacuum oven,80.0,,regular hexagonal micro spindle,75.0,,,,,,595.0,not_reported,not_reported,,photocatalysis;antibacterial,10.1016/j.jphotochem.2023.115263,ok,
10.1016/j.inoche.2008.11.008,downloaded\10.1016_j.inoche.2008.11.008.pdf,,mof_json_store\10.1016_j.inoche.2008.11.008\raw_output.json,mof_json_store\10.1016_j.inoche.2008.11.008\synthesis_001.json,no,,,704774,Eu(NO3)3·6H2O,,0.4 mmol,0.4,mmol,nan,,,,,nan,,,,,"pyrazine-2,3-dicarboxylic acid",H2pzdc,0.1 mmol,0.1,mmol,"4,4'-bipyridine","4,4'-bpy",0.1 mmol,0.1,mmol,,,,,,,,,,,,,,,,water,H2O,16 mL,16.0,,,,,160.0,160 °C,96.0,96 h,Teflon-lined stainless steel autoclave (20 mL),"stirred 30 min, then static",water,,dried in air,,,light yellow block crystals,42.0,,rob,"Cd2 dinuclear SBU, 6-connected node","a=20.351(4) Å, b=11.855(2) Å, c=14.893(3) Å, β=102.53(3)°, Cc",,,not_reported,not_reported,560.0,luminescence,10.1016/j.inoche.2008.11.008,ok,
10.1016/j.inoche.2010.01.016,downloaded\10.1016_j.inoche.2010.01.016.pdf,SI downloaded\10.1016_j.inoche.2010.01.016_SI.doc,mof_json_store\10.1016_j.inoche.2010.01.016\raw_output.json,mof_json_store\10.1016_j.inoche.2010.01.016\synthesis_001.json,no,,,708175,Tb(NO3)3·6H2O,,"0.3 mmol, 0.1047 g",0.3,mmol,nan,,"0.3 mmol, 0.0891 g",0.3,mmol,nan,,,,,"imidazole-4,5-dicarboxylic acid",H3imdc,"0.3 mmol, 0.0468 g",0.3,mmol,oxalic acid dihydrate,,"0.3 mmol, 0.0378 g",0.3,mmol,,,,,,,,,,,,,,,,deionized water,H2O,8.0 mL,8.0,,,,,140.0,140 °C,96.0,96 h,Teflon-lined stainless steel autoclave (23 mL),,,,,,,block-shaped crystals,65.0,,,"L–Zn2–L helical chains and L–EuZn1–L chains; (3,4)-connected net","a=10.4310(4) Å, b=10.1097(4) Å, c=19.6781(7) Å, β=103.105(2)°, P21/c",,,not_reported,not_reported,315.0,luminescence,10.1016/j.inoche.2010.01.016,ok,
10.1016/j.inoche.2012.04.026,downloaded\10.1016_j.inoche.2012.04.026.pdf,SI downloaded\10.1016_j.inoche.2012.04.026_SI.doc,mof_json_store\10.1016_j.inoche.2012.04.026\raw_output.json,mof_json_store\10.1016_j.inoche.2012.04.026\synthesis_001.json,no,,{[Zn1.5(tttmb)(Hbptc)]·H2O}n (1),860710,Eu(ClO4)3,,"0.022 g, 0.1 mmol",0.1,mmol,nan,,,,,nan,,,,,"1,3,5-tri(1,2,4-triazol-1-ylmethyl)-2,4,6-trimethylbenzene",tttmb,"0.037 g, 0.1 mmol",0.1,mmol,"3,3′,4,4′-benzophenone tetracarboxylic dianhydride",bptda,"0.032 g, 0.1 mmol",0.1,mmol,,,,,,,,,,,,,,,,water,H2O,8 mL,8.0,,,,,130.0,130 °C,72.0,3 days,Teflon-lined autoclave,static,,,,,,colorless crystals,65.0,,,"Zn(II) 4-connected nodes; 3,4-connected network","a=14.296(2), b=14.296(2), c=33.755(7) Å, P4(3)2(1)2",,,not_reported,not_reported,237.5,luminescence,10.1016/j.inoche.2012.04.026,ok,
10.1016/j.inoche.2009.12.029,downloaded\10.1016_j.inoche.2009.12.029.pdf,SI downloaded\10.1016_j.inoche.2009.12.029_SI.doc,mof_json_store\10.1016_j.inoche.2009.12.029\raw_output.json,mof_json_store\10.1016_j.inoche.2009.12.029\synthesis_001.json,no,,Co3(btx)5(H2O)2V8O23,669338,Dy(ClO4)3,,0.3 mmol,0.3,mmol,nan,,0.3 mmol,0.3,mmol,nan,,,,,"1,4-bis(triazol-1-ylmethyl)benzene",btx,0.5 mmol,0.5,mmol,,,,,,,,,,,sodium dihydrogen phosphate (NaH2PO4),,0.2 mmol,0.2,mmol,,,,,,water,H2O,6 mL,6.0,,,,,150.0,150 °C,120.0,5 days,Teflon-lined bomb (15 mL),"stirred 30 min, then static",,,,,,red block crystals,51.6,,,"quadri-nodal 4,6-connected self-catenated net; [V8O23] ring 6-connected; Co nodes 4- and 6-connected","triclinic, P-1; a=12.277(3) Å, b=13.613(3) Å, c=13.994(3) Å, α=66.69(3)°, β=79.61(3)°, γ=89.36(3)°, V=2107.9(7) Å3",,,not_reported,not_reported,,,10.1016/j.inoche.2009.12.029,ok,
10.1016/j.inoche.2011.12.017,downloaded\10.1016_j.inoche.2011.12.017.pdf,,mof_json_store\10.1016_j.inoche.2011.12.017\raw_output.json,mof_json_store\10.1016_j.inoche.2011.12.017\synthesis_001.json,no,,,831765,Zn(NO3)2,,"0.58 g, 0.2 mmol",0.2,mmol,nan,,"0.19 g, 1 mmol",1.0,mmol,nan,,,,,"4,4′-bis(1,2,4-triazol-1-ylmethyl)biphenyl",L,"0.07 g, 0.22 mmol",0.22,mmol,,,,,,,,,,,hydrochloric acid,HCl,"1.0 mol L−1, adjusted to pH ≈4.3",,,,,,,,water (distilled),H2O,10 mL,10.0,,,,,160.0,160 °C,120.0,5 days,Teflon-lined autoclave,static,distilled water,,,,,dark blue block crystals,30.0,,,,"Triclinic, P -1; a=14.6831(14) Å, b=15.0031(14) Å, c=15.362(3) Å, alpha=106.352(2)°, beta=99.882(2)°, gamma=118.6030(10)°; V=2655.7(6) Å3; Z=1",,,not_reported,not_reported,,electrocatalysis,10.1016/j.inoche.2011.12.017,ok,
10.1016/j.cplett.2021.138469,downloaded\10.1016_j.cplett.2021.138469.pdf,,mof_json_store\10.1016_j.cplett.2021.138469\raw_output.json,mof_json_store\10.1016_j.cplett.2021.138469\synthesis_001.json,no,,NaDATA,2001214,Zn(NO3)2,NaOH,"0.040 g, 0.1 mmol",0.1,mmol,nan,,,,,nan,,,,,"3,9-diazatetraasterane-1,5,7,11-tetracarboxylic acid-3,6,9,12-tetraphenyl",DATAH4,"0.049 g, 0.1 mmol",0.1,mmol,,,,,,,,,,,,,,,,,,,,,ethanol,EtOH,3 mL,3.0,water,H2O,2 mL,2.0,150.0,150 b0C,72.0,3 days,Teflon-lined stainless steel vessel (12 mL),,,,,,,colorless pillar-type crystals,92.0,,,,,,,not_reported,not_reported,330.0,,10.1016/j.cplett.2021.138469,ok,
10.1016/j.inoche.2014.03.026,downloaded\10.1016_j.inoche.2014.03.026.pdf,SI downloaded\10.1016_j.inoche.2014.03.026_SI.pdf,mof_json_store\10.1016_j.inoche.2014.03.026\raw_output.json,mof_json_store\10.1016_j.inoche.2014.03.026\synthesis_001.json,no,,,960997,Mn(CH3COO)2·4H2O,,"0.1 mmol, 29.1 mg",0.1,mmol,nan,,,,,nan,,,,,"biphenyl-2,4,6,3′,5′-pentacarboxylic acid",H5bpbc,"0.05 mmol, 18.7 mg",0.05,mmol,"4,4'-bipyridine","4,4′-bipy","0.1 mmol, 15.6 mg",0.1,mmol,,,,,,NaOH,,"0.1 mmol, 4.0 mg",0.1,mmol,,,,,,water,H2O,"H2O/EtOH (8 mL, v:v 1:1)",,ethanol,EtOH,"H2O/EtOH (8 mL, v:v 1:1)",,140.0,140 °C,72.0,3 days; cooled to room temperature over 24 h,25 mL Teflon-lined stainless steel vessel,,,,,,,purple block crystals,57.0,,,[Co2] dimer 6-connected SBU,"a=9.1428(8), b=16.0129(13), c=15.1324(11) Å, β=93.151(3)°, P21/n",,,yes,not_reported,383.0,,10.1016/j.inoche.2014.03.026,ok,
10.1016/j.inoche.2014.02.046,downloaded\10.1016_j.inoche.2014.02.046.pdf,,mof_json_store\10.1016_j.inoche.2014.02.046\raw_output.json,mof_json_store\10.1016_j.inoche.2014.02.046\synthesis_001.json,no,,Zn(L)(tp)·2H2O (1),,Mn(CH3COO)2·4H2O,,0.1 mmol,0.1,mmol,nan,,,,,nan,,,,,"N1,N4-di(pyridin-4-yl)naphthalene-1,4-dicarboxamide",L,0.1 mmol,0.1,mmol,terephthalic acid,H2tp,0.1 mmol,0.1,mmol,,,,,,,,,,,,,,,,"N,N-dimethylformamide",DMF,3 mL,3.0,water,H2O,1 mL,1.0,115.0,115 °C,72.0,3 day,Teflon reactor,,,,,,,red crystals,76.0,,sra,four-connected Zn(II) node,"monoclinic, P21/c, a = 15.0919(5) Å, b = 14.1967(5) Å, c = 18.1636(6) Å, β = 112.283(2)°, V = 3601.0(2) Å3, Z = 4",,,not_reported,not_reported,300.0,luminescence,10.1016/j.inoche.2014.02.046,ok,
10.1016/j.inoche.2008.07.018,downloaded\10.1016_j.inoche.2008.07.018.pdf,,mof_json_store\10.1016_j.inoche.2008.07.018\raw_output.json,mof_json_store\10.1016_j.inoche.2008.07.018\synthesis_001.json,no,,,687253,Cd(CH3COO)2·2H2O,,"54 mg, 0.2 mmol",0.2,mmol,nan,,,,,nan,,,,,2-hydroxyquinoline-4-carboxylic acid,H2-hqc,"37 mg, 0.2 mmol",0.2,mmol,,,,,,,,,,,NaOH,,"8 mg, 0.2 mmol",0.2,mmol,,,,,,deionized water,H2O,10 mL,10.0,,,,,150.0,150 °C,72.0,3 days,23 mL Teflon reactor,,,,,,,dark brown crystals,,,,pentanuclear [Zn5(μ3-OH)2] SBU,"a=14.026(5), b=14.026(5), c=9.054(5) Å, P42/n",,,not_reported,not_reported,500.0,luminescence,10.1016/j.inoche.2008.07.018,ok,
10.1016/j.inoche.2012.03.017,downloaded\10.1016_j.inoche.2012.03.017.pdf,,mof_json_store\10.1016_j.inoche.2012.03.017\raw_output.json,mof_json_store\10.1016_j.inoche.2012.03.017\synthesis_001.json,no,,[Cu3(deppz)(mtta)I] (1),864139,Ca(NO3)2·4H2O,CuI,"0.038 g, 0.20 mmol",0.2,mmol,nan,,,,,nan,,,,,"3,5-diethyl-4-(4-pyridyl)pyrazole",Hdeppz,"0.019 g, 0.1 mmol",0.1,mmol,5-methyltetrazole,Hmtta,,,,,,,,,,,,,,,,,,,water,H2O,6 ml,6.0,acetonitrile,,4 ml,4.0,150.0,150 °C,72.0,72 h,Teflon-lined stainless steel vessel (15 mL),static,ethanol,,dried in vacuo,,,colorless prism-like crystals,34.9,,pcu,Cu4(μ-pz)2(μ-mtta)2 tetramer; Cu2I2 dimer,"a=8.337(2), b=16.649(5), c=25.806(7), Cmca",,,yes,yes,370.0,luminescence,10.1016/j.inoche.2012.03.017,ok,
10.1016/j.inoche.2011.03.050,downloaded\10.1016_j.inoche.2011.03.050.pdf,,mof_json_store\10.1016_j.inoche.2011.03.050\raw_output.json,mof_json_store\10.1016_j.inoche.2011.03.050\synthesis_001.json,no,,,802676,Tb(NO3)3·6H2O,,"0.5 mmol, 0.1333 g",0.5,mmol,nan,,,,,nan,,,,,5-(benzonic-4-ylmethoxy)-isophthalic acid,H3L1,"0.2 mmol, 0.0632 g",0.2,mmol,,,,,,,,,,,sodium bicarbonate,NaHCO3,"0.5 mmol, 0.042 g",0.5,mmol,,,,,,water,H2O,12 mL,12.0,,,,,160.0,160 °C,60.0,60 h,Teflon-lined stainless steel autoclave (23 mL),,,,,,,brown block crystals,46.0,,,trinuclear Cd3(μ2-H2O)2 clusters linked into rod-shaped Cd–carboxylate SBUs,"monoclinic, P2(1)/c; a=14.465(6) Å, b=17.773(8) Å, c=6.770(3) Å, β=99.089(4)°, V=1740.1(12) Å3, Z=2",,,not_reported,not_reported,345.0,luminescence,10.1016/j.inoche.2011.03.050,ok,
10.1016/j.inoche.2017.11.007,downloaded\10.1016_j.inoche.2017.11.007.pdf,SI downloaded\10.1016_j.inoche.2017.11.007_SI.doc,mof_json_store\10.1016_j.inoche.2017.11.007\raw_output.json,mof_json_store\10.1016_j.inoche.2017.11.007\synthesis_001.json,no,,NdTATMA,1580187,Gd(NO3)3·6H2O,,"40 mg, 0.09 mmol",0.09,mmol,nan,,,,,nan,,,,,"4,4,4″-s-triazine-1,3,5-triyltri-m-aminobenzoate",H3TATMA,"25 mg, 0.05 mmol",0.05,mmol,,,,,,,,,,,aqueous HNO3 solution,HNO3,"2 M, 0.20 mL",0.2,mL,,,,,,"N,N-dimethylformamide",DMF,6 mL,6.0,water,H2O,2 mL,2.0,90.0,90 °C,48.0,2 days,Teflon-lined autoclave,"stirred 10 min at RT, then static",DMF,4 × 5 mL,dried in air,,,block crystals,74.0,,kgd,binuclear {Nd2(COO)6} cluster,"a=24.8818(13), b=14.1598(8), c=22.6868(11) Å, α=90, β=97.244(2), γ=90, Cc",,,not_reported,not_reported,,Knoevenagel catalysis,10.1016/j.inoche.2017.11.007,ok,
10.1016/j.inoche.2015.12.009,downloaded\10.1016_j.inoche.2015.12.009.pdf,SI downloaded\10.1016_j.inoche.2015.12.009_SI.pdf,mof_json_store\10.1016_j.inoche.2015.12.009\raw_output.json,mof_json_store\10.1016_j.inoche.2015.12.009\synthesis_001.json,no,,,1004167,Tb(NO3)3·6H2O,,"61.7 mg, 0.2 mmol",0.2,mmol,nan,,,,,nan,,,,,4-(((1 H-imidazol-2-yl)methylene)amino)benzoic acid,L,"56.2 mg, 0.2 mmol",0.2,mmol,,,,,,,,,,,,,,,,,,,,,"N,N-dimethylformamide",DMF,8 mL,8.0,tetrahydrofuran,THF,8 mL,8.0,85.0,85 °C,48.0,2 days; cooled to RT over 24 h,25 mL Teflon-lined stainless steel vessel,static,,,,,,yellow block crystals,63.0,,,"4-connected Cd nodes; (4,4) binodal","a=12.125(7), b=15.104(7), c=17.820(9) Å, α=90, β=94.49, γ=90, C2/c",,,not_reported,not_reported,300.0,luminescence;sensing,10.1016/j.inoche.2015.12.009,ok,
10.1016/j.solidstatesciences.2004.03.032,downloaded\10.1016_j.solidstatesciences.2004.03.032.pdf,,mof_json_store\10.1016_j.solidstatesciences.2004.03.032\raw_output.json,mof_json_store\10.1016_j.solidstatesciences.2004.03.032\synthesis_001.json,no,,,218796,Gd(NO3)3·6H2O,,0.0325 g,0.0875174,mmol,nan,,,,,nan,,,,,pyromellitic acid,H4BTEC,0.2033 g,0.2033,g,,,,,,,,,,,hydrochloric acid,,0.12 ml,0.12,mL,piperazine,,0.276 g,0.276,g,water,H2O,2 ml,2.0,"N,N-dimethylformamide",DMF,1 ml,1.0,125.0,125 °C,120.0,120 h,"PTFE-lined stainless steel autoclave, 23 mL",static,,,Filtered under vacuum and dried at ambient temperature.,,,colorless plate-like crystals,,,,ZnO4 tetrahedral nodes 4-connected by monodentate BTEC,"a=5.9277(4) Å, b=24.5218(15) Å, c=11.9096(7) Å, β=93.681(1)°, P21/n",,,not_reported,not_reported,,luminescence,10.1016/j.solidstatesciences.2004.03.032,ok,
10.1016/j.inoche.2014.12.007,downloaded\10.1016_j.inoche.2014.12.007.pdf,SI downloaded\10.1016_j.inoche.2014.12.007_SI.pdf,mof_json_store\10.1016_j.inoche.2014.12.007\raw_output.json,mof_json_store\10.1016_j.inoche.2014.12.007\synthesis_001.json,no,,,1027693,Tb(NO3)3·6H2O,,"0.027 g, 0.1 mmol",0.1,mmol,nan,,,,,nan,,,,,D-camphoric acid,,"0.02 g, 0.1 mmol",0.1,mmol,"1-((1H-1,2,4-triazol-1-yl)methyl)-3,5-bis(4-pyridyl)-1,2,4-triazole","4,4′-tmbpt","0.03 g, 0.1 mmol",0.1,mmol,,,,,,sodium hydroxide,,"0.008 g, 0.2 mmol",0.2,mmol,,,,,,water,H2O,8 mL,8.0,,,,,130.0,130 °C,72.0,3 days,Teflon-lined autoclave (15 mL),static,,,,,,colorless crystals,38.0,,,binuclear Cd2 and trinuclear Cd3 SBUs (8- and 9-connected),"monoclinic, C2 (chiral)",,,not_reported,not_reported,,luminescence,10.1016/j.inoche.2014.12.007,ok,
10.1016/j.inoche.2011.09.010,downloaded\10.1016_j.inoche.2011.09.010.pdf,,mof_json_store\10.1016_j.inoche.2011.09.010\raw_output.json,mof_json_store\10.1016_j.inoche.2011.09.010\synthesis_001.json,no,,[Tb4L3(H2O)9]·7H2O (1),837723,Ce(NO3)3·6H2O,,"0.065 g, 0.15 mmol",0.15,mmol,nan,,,,,nan,,,,,"4,4′-(hexafluoroisopropylidene)diphthalic anhydride",,"0.075 mmol, 0.033 g",0.075,mmol,,,,,,,,,,,sodium hydroxide,NaOH,"0.012 g, 0.30 mmol",0.3,mmol,,,,,,water,H2O,10 mL,10.0,,,,,150.0,150 °C,72.0,72 h,Teflon-lined stainless steel vessel (15 mL),,ethanol,,dried in vacuo,,,colorless needle-like crystals,82.7,,,Tb2 and Tb4 clusters; 5- and 8-connected nodes,"a=8.1360(7), b=21.3945(18), c=22.8798(19), α=82.374(1), β=82.746(1), γ=79.437(1), P-1",,,not_reported,not_reported,360.0,luminescence;magnetism,10.1016/j.inoche.2011.09.010,ok,
10.1016/j.ica.2013.07.013,downloaded\10.1016_j.ica.2013.07.013.pdf,,mof_json_store\10.1016_j.ica.2013.07.013\raw_output.json,mof_json_store\10.1016_j.ica.2013.07.013\synthesis_001.json,no,,{[Ag2(HPIDC)]}n,889345,Pr(NO3)3·6H2O,,"0.25 mmol, 0.058 g",0.25,mmol,nan,,,,,nan,,,,,"2-(pyridin-4-yl)-1H-imidazole-4,5-dicarboxylic acid",H3PIDC,"1 mmol, 0.23 g",1.0,mmol,,,,,,,,,,,,,,,,,,,,,water,H2O,2 mL,2.0,,,,,160.0,160 °C,72.0,3 days,sealed thick Pyrex tube (evacuated ampoule),static,,,,,,brick red block crystals,38.0,0.30 × 0.26 × 0.23 mm,,,"monoclinic, Cc; a=5.2134(2) Å, b=20.2002(9) Å, c=10.5111(8) Å, β=101.105(1)°",,,not_reported,not_reported,,ferroelectric;SHG;luminescence;dielectric,10.1016/j.ica.2013.07.013,ok,
10.1016/j.inoche.2012.03.038,downloaded\10.1016_j.inoche.2012.03.038.pdf,,mof_json_store\10.1016_j.inoche.2012.03.038\raw_output.json,mof_json_store\10.1016_j.inoche.2012.03.038\synthesis_001.json,no,,[Cd3(IDC)(BDC)1.5(H2O)]n,798237,Eu(NO3)3·6H2O,,"0.308 g, 1.0 mmol",1,mmol,nan,,,,,nan,,,,,"imidazole-4,5-dicarboxylic acid",H3IDC,"0.078 g, 0.5 mmol",0.5,mmol,terephthalic acid,H2BDC,"0.083 g, 0.5 mmol",0.5,mmol,,,,,,potassium hydroxide aqueous solution,KOH,"2.5 mL, 1 mol·L−1",2.5,mmol,,,,,,distilled water,H2O,8 mL,8.0,,,,,170.0,170 °C,96.0,96 h,Teflon-lined stainless steel container,"stirred 30 min, then static",distilled water,,dried in air,,,colorless block-shaped crystals,68.0,,,"planar hexnuclear Cd(II) cluster SBU, 14-connected","a=9.404(3) Å, b=9.576(3) Å, c=10.975(3) Å, α=76.518(6)°, β=85.603(5)°, γ=68.331(4)°, P-1",,,yes,not_reported,510.0,luminescence,10.1016/j.inoche.2012.03.038,ok,
10.1016/j.molstruc.2014.03.027,downloaded\10.1016_j.molstruc.2014.03.027.pdf,,mof_json_store\10.1016_j.molstruc.2014.03.027\raw_output.json,mof_json_store\10.1016_j.molstruc.2014.03.027\synthesis_001.json,no,,,978381,Gd(NO3)3·6H2O,,"0.060 g, 0.2 mmol",0.2,mmol,nan,,"0.048 g, 0.2 mmol",0.2,mmol,nan,,,,,"biphenyl-3,3′,5,5′-tetracarboxylic acid",H4BPTC,"0.032 g, 0.10 mmol",0.1,mmol,,,,,,,,,,,,,,,,,,,,,"N,N-dimethylacetamide",DMA,2 mL,2.0,water,H2O,2 mL,2.0,100.0,100 °C,72.0,3 days,small vial,static,,,,,,colorless blocks,45.0,,pts,"dinuclear [CdCa(COO)3] subunit, 4-connected","Monoclinic, P21/n, a=14.2767(4), b=13.9129(3), c=18.6230(5) Å, β=94.191(2)°",,,not_reported,not_reported,375.0,luminescence,10.1016/j.molstruc.2014.03.027,ok,
10.1016/j.ica.2024.121978,downloaded\10.1016_j.ica.2024.121978.pdf,SI downloaded\10.1016_j.ica.2024.121978_SI.docx,mof_json_store\10.1016_j.ica.2024.121978\raw_output.json,mof_json_store\10.1016_j.ica.2024.121978\synthesis_001.json,no,,,2261621,Tb(NO3)3·6H2O,,"0.1 mmol, 0.0197 g",0.1,mmol,nan,,,,,nan,,,,,"2,3-di-(4-carboxyphenyl)-quinoline-6-carboxylic acid",H3bqca,"0.1 mmol, 0.0410 g",0.1,mmol,,,,,,,,,,,,,,,,,,,,,"N,N-dimethylformamide",DMF,4 mL,4.0,ethanol,EtOH,1 mL,1.0,120.0,120 ℃,72.0,3 days,Teflon-lined stainless steel autoclave (25 mL),,DMF (cold),three times,140 ℃ under vacuum for 6 h,140.0,6.0,yellow block-shaped crystals,66.95,,,Mn-carboxylate chains linked by tricarboxylates; two independent MnII (one DMF-coordinated),"a=9.9048(3) Å, b=18.8170(5) Å, c=28.4964(7) Å; orthorhombic, Pbca",,,not_reported,not_reported,450.0,,10.1016/j.ica.2024.121978,ok,
10.1016/j.inoche.2018.07.017,downloaded\10.1016_j.inoche.2018.07.017.pdf,SI downloaded\10.1016_j.inoche.2018.07.017_SI.docx,mof_json_store\10.1016_j.inoche.2018.07.017\raw_output.json,mof_json_store\10.1016_j.inoche.2018.07.017\synthesis_001.json,no,,,1848531,Dy(NO3)3·6H2O,,"0.1 g, 0.3 mmol",0.3,mmol,nan,,"0.1 g, 0.55 mmol",0.55,mmol,nan,,,,,"pyridine-3,5-dicarboxylic acid","3,5-H2pydc","0.18 g, 1.1 mmol",1.1,mmol,,,,,,,,,,,imidazole,,"0.05 g, 0.8 mmol",0.8,mmol,,,,,,water,H2O,8 mL,8.0,,,,,160.0,160 °C,72.0,3 days,Teflon-lined autoclave,stirred 2 h pre-mix; static during heating,,,,,,yellow acicular crystals,30.0,,,Pb2O2 dimers and Cu2Cl2 dimers; pillared-layer framework,"a=13.166(3) Å, b=6.8470(14) Å, c=19.700(4) Å, α=90°, β=90°, γ=90°, Pbcn",,,yes,no,300.0,luminescence,10.1016/j.inoche.2018.07.017,ok,
10.1016/j.molstruc.2016.08.013,downloaded\10.1016_j.molstruc.2016.08.013.pdf,,mof_json_store\10.1016_j.molstruc.2016.08.013\raw_output.json,mof_json_store\10.1016_j.molstruc.2016.08.013\synthesis_001.json,no,,[Ni(H2btc)(OH)(H2O)2],,Ba(NO3)2,,"290 mg, 1.0 mmol",1,mmol,nan,,,,,nan,,,,,"benzene-1,3,5-tricarboxylic acid",BTC,"105 mg, 0.5 mmol",0.5,mmol,,,,,,,,,,,sodium hydroxide,,"60 mg, 1.5 mmol",1.5,mmol,,,,,,water,H2O,15 mL,15.0,,,,,130.0,130 °C,72.0,3 days,Parr Teflon-lined stainless steel vessel (autoclave),"stirred 30 min, then static hydrothermal",,,crystals collected by filtration and air dried at ambient temperature,,,blue crystals,63.0,0.09 × 0.09 × 0.40 mm,,μ-O bridged Ni(II) chain; 2D layers,"a=6.8658(14) Å, b=18.849(4) Å, c=8.5608(17) Å, β=92.98(3)°, P21/n",,,not_reported,not_reported,,luminescence,10.1016/j.molstruc.2016.08.013,ok,
10.1016/j.inoche.2013.11.016,downloaded\10.1016_j.inoche.2013.11.016.pdf,,mof_json_store\10.1016_j.inoche.2013.11.016\raw_output.json,mof_json_store\10.1016_j.inoche.2013.11.016\synthesis_001.json,no,,,951503,Ba(NO3)2,,"0.31 g, 1.0 mmol",1,mmol,nan,NaOH,"1 M NaOH, adjusted to pH 6.0",,,nan,,,,,"5-nitrobenzene-1,2,3-tricarboxylic acid",H3ntc,"0.13 g, 0.5 mmol",0.5,mmol,,,,,,,,,,,,,,,,,,,,,water,H2O,8 mL,8.0,,,,,160.0,160 °C,72.0,72 h,25 mL Teflon-lined stainless steel autoclave,static,,,filtered and dried in air,,,colorless block-shaped crystals,47.0,,pcu,Cd2Na(CO2)6 MBB; 6-connected,"Hexagonal, R-3: a=13.667(4) Å, b=13.667(4) Å, c=33.735(10) Å, α=90°, β=90°, γ=120°, V=5457(4) Å3",,,yes,not_reported,270.0,luminescence,10.1016/j.inoche.2013.11.016,ok,
10.1016/j.inoche.2016.04.029,downloaded\10.1016_j.inoche.2016.04.029.pdf,SI downloaded\10.1016_j.inoche.2016.04.029_SI.pdf,mof_json_store\10.1016_j.inoche.2016.04.029\raw_output.json,mof_json_store\10.1016_j.inoche.2016.04.029\synthesis_001.json,no,,[Co2(bimb)2VW12O40][bimb]·6H2O (1),1444144,Ni(CH3COO)2·4H2O,,"0.33 g, 0.1 mmol",0.1,mmol,nan,,"0.12 g, 0.05 mmol",,,nan,,"0.035 g, 0.3 mmol",,,"1,4-bis(1-imidazolyl)benzene",bimb,"0.041 g, 0.02 mmol",,,,,,,,,,,,,"hydrochloric acid (1 M), pH adjusted to 3.0",HCl,adjusted to pH 3.0 with 1 M HCl,,,,,,,,water,H2O,15 mL,15.0,,,,,160.0,160 °C,72.0,3 days,23 mL Teflon-lined autoclave,stirred 1 h before sealing; static during heating,distilled water,,dried at room temperature,,,reddish brown crystals,42.0,,,"VW12 Keggin 6-connected; Co nodes 5-connected; (5,6)-connected net","a=26.867(5) Å, b=20.084(5) Å, c=13.099(5) Å, Pnma",,,not_reported,not_reported,,electrocatalysis;sensing;luminescence,10.1016/j.inoche.2016.04.029,ok,
10.1016/j.inoche.2014.01.012,downloaded\10.1016_j.inoche.2014.01.012.pdf,,mof_json_store\10.1016_j.inoche.2014.01.012\raw_output.json,mof_json_store\10.1016_j.inoche.2014.01.012\synthesis_001.json,no,,,949236,Ni(CH3COO)2·4H2O,,"300 mg, 0.16 mmol",0.16,mmol,nan,,"110 mg, 0.60 mmol",0.6,mmol,nan,,,,,2-pyrazinecarboxylic acid,pzca,"60 mg, 0.48 mmol",0.48,mmol,,,,,,,,,,,hydrochloric acid,HCl,"1 M HCl, adjusted to pH 3.5",,,,,,,,water,H2O,8 mL,8.0,ethanol,EtOH,4 mL,4.0,150.0,150 °C,96.0,4 days,Teflon-lined autoclave (25 mL),"stirred 30 min in air, then static during heating",water,,dried at room temperature,,,orange block crystals,50.0,,,"monosubstituted Keggin [HPCuMo11O39] chains linked with Cu–pzca chains; (2,3,4,7)-connected","a=10.923(1) Å, b=12.709(1) Å, c=14.725(2) Å, α=91.703(2)°, β=106.523(2)°, γ=111.798(2)°, P1",,,not_reported,not_reported,,electrocatalysis;photocatalysis,10.1016/j.inoche.2014.01.012,ok,
10.1016/j.molstruc.2024.137504,downloaded\10.1016_j.molstruc.2024.137504.pdf,,mof_json_store\10.1016_j.molstruc.2024.137504\raw_output.json,mof_json_store\10.1016_j.molstruc.2024.137504\synthesis_001.json,no,,,2296353,ZnCl2,,0.2 mmol,0.2,mmol,nan,,,,,nan,,,,,"2,5-thiophenedicarboxylic acid",H2btpdc,0.2 mmol,0.2,mmol,,,,,,,,,,,sodium hydroxide,,0.2 mmol,0.2,mmol,,,,,,"N,N-dimethylformamide",DMF,3 mL,3.0,water,H2O,3 mL,3.0,120.0,120 °C,72.0,3 days,Teflon-lined stainless steel autoclave (25 mL),static,DMF,three times,dried in air,,,colorless prism-shaped crystals,57.62,,,binuclear [Eu2] paddle-wheel SBU,"a=6.73830(10), b=25.1663(5), c=13.0873(2) Å, orthorhombic, Pn21a",,,not_reported,yes,390.0,luminescence;nitrobenzene_sensing;CO2_cycloaddition,10.1016/j.molstruc.2024.137504,ok,
10.1016/j.molstruc.2014.04.047,downloaded\10.1016_j.molstruc.2014.04.047.pdf,,mof_json_store\10.1016_j.molstruc.2014.04.047\raw_output.json,mof_json_store\10.1016_j.molstruc.2014.04.047\synthesis_001.json,no,,,985154,Mn(CH3COO)2,,"170 mg, 1 mmol",1,mmol,nan,,"361 mg, 1 mmol",1.0,mmol,nan,,,,,"benzene-1,3,5-tricarboxylic acid",BTC,"210 mg, 1 mmol",1.0,mmol,,,,,,,,,,,sodium hydroxide,,"120 mg, 3 mmol",3.0,mmol,,,,,,water,H2O,10 mL,10.0,,,,,170.0,170 °C,72.0,3 days,Parr Teflon-lined stainless steel vessel (25 mL),static,,,,,,red block-shaped crystals,40.0,0.28 × 0.26 × 0.22 mm,,"AgO5 (4-connected), PbO7 (5-connected); BTC3− 3-connected; hexa-nodal (3,4,5) net","a=7.2702(12) Å, b=7.5805(12) Å, c=9.8177(16) Å, α=73.653(2)°, β=71.867(2)°, γ=86.428(2)°, P-1",,,not_reported,not_reported,320.0,luminescence,10.1016/j.molstruc.2014.04.047,ok,
10.1016/j.ica.2004.05.016,downloaded\10.1016_j.ica.2004.05.016.pdf,,mof_json_store\10.1016_j.ica.2004.05.016\raw_output.json,mof_json_store\10.1016_j.ica.2004.05.016\synthesis_001.json,no,,,238993,Zn(ClO4)2·6H2O,,"0.0316 g, 0.1 mmol",0.1,mmol,nan,,,,,nan,,,,,squaric acid,H2C4O4,"0.0114 g, 0.1 mmol",0.1,mmol,"4,4'-bipyridine",bipy,"0.0171 g, 0.1 mmol",0.1,mmol,,,,,,,,,,,,,,,,water,H2O,6 mL,6.0,,,,,180.0,180 °C,72.0,3 days; cooled at ~6 °C h−1,23 mL acid-digestion bomb,,,,,,,colorless plate-like crystals,23.37,,,"Cd(II) octahedral nodes bridged by 1,3-squarate and bipy; interpenetrated 3D network","a=20.4867(5) Å, b=11.6839(3) Å, c=8.3116(2) Å, α=90.0°, β=112.860(1)°, γ=90.0°, C2/c",,,not_reported,not_reported,422.9,,10.1016/j.ica.2004.05.016,ok,
10.1016/j.inoche.2011.12.041,downloaded\10.1016_j.inoche.2011.12.041.pdf,,mof_json_store\10.1016_j.inoche.2011.12.041\raw_output.json,mof_json_store\10.1016_j.inoche.2011.12.041\synthesis_001.json,no,,Cu(int)2·DMF (1),,Cd(ClO4)2·6H2O,,"0.4 mmol, 0.1152 g",0.4,mmol,nan,,,,,nan,,,,,isonicotinic acid,int,"0.4 mmol, 0.0489 g",0.4,mmol,,,,,,,,,,,,,,,,,,,,,"N,N-dimethylformamide",DMF,5 mL,5.0,,,,,120.0,120 °C,120.0,5 days,,stirred for 20 min in air before heating,,,activated at 170 °C,170.0,,blue crystals,,,bcu,"dinuclear Cu unit, 8-connected node","a=11.6755(3) Å, b=12.2521(2) Å, c=12.6399(8) Å, α=90.00°, β=118.308(3)°, γ=90.00°, P21/c",11.0,,,,270.0,CO2_capture,10.1016/j.inoche.2011.12.041,ok,
10.1016/j.inoche.2015.04.011,downloaded\10.1016_j.inoche.2015.04.011.pdf,,mof_json_store\10.1016_j.inoche.2015.04.011\raw_output.json,mof_json_store\10.1016_j.inoche.2015.04.011\synthesis_001.json,no,,[Cd2L2]·NMP·MeOH,1041547,Co(NO3)2·6H2O,,"150 mg, 0.50 mmol",0.5,mmol,nan,,,,,nan,,,,,"2-(3,5-dimethyl-1H-pyrazol-4-yl)-1,3-dioxoisoindoline-5,6-dicarboxylic acid",H2L,"30 mg, 0.11 mmol",0.11,mmol,,,,,,,,,,,HCl,,0.01 mL,0.01,mL,,,,,,N-methyl-2-pyrrolidone,NMP,4 mL,4.0,water,H2O,4 mL,4.0,140.0,140 °C,12.0,12 h,Teflon-lined autoclave,,NMP,several times,,,,colorless rhombic crystals,,,,binuclear [Cd2N2O10] cluster,,,,not_reported,yes,,sensing;luminescence,10.1016/j.inoche.2015.04.011,ok,
10.1016/j.ica.2014.02.001,downloaded\10.1016_j.ica.2014.02.001.pdf,,mof_json_store\10.1016_j.ica.2014.02.001\raw_output.json,mof_json_store\10.1016_j.ica.2014.02.001\synthesis_001.json,no,,,943878,Cd(NO3)2·4H2O,,"14.5 mg, 0.05 mmol",0.05,mmol,nan,,,,,nan,,,,,5-(pyridin-4-yl)isophthalic acid,H2L,"12.7 mg, 0.05 mmol",0.05,mmol,,,,,,,,,,,sodium hydroxide,,"2 mg, 0.05 mmol",0.05,mmol,nitric acid (concentrated),HNO3,"8 drops, concentrated",,,"N,N-dimethylformamide",DMF,,,,,,,65.0,65 °C,72.0,3 days,,,DMF,three times,100 °C under dynamic vacuum overnight,100.0,,purple polyhedral crystals,67.0,,ant,trinuclear Co(II) μ3-OH 6-connected cluster,"a=15.947(5) Å, b=15.391(4) Å, c=19.064(5) Å, β=101.182(4)°, C2/c",,477.0,not_reported,not_reported,,hydrogen_storage;CO2_capture,10.1016/j.ica.2014.02.001,ok,
10.1016/j.inoche.2011.03.005,downloaded\10.1016_j.inoche.2011.03.005.pdf,,mof_json_store\10.1016_j.inoche.2011.03.005\raw_output.json,mof_json_store\10.1016_j.inoche.2011.03.005\synthesis_001.json,no,,[Cd(bta)0.5(N2H4)(H2O)]·H2O,791433,NiCl2·6H2O,,"300 mg, 1.3 mmol",1.3,mmol,nan,,,,,nan,,,,,"benzene-1,2,4,5-tetracarboxylic acid",H4bta,"120 mg, 0.5 mmol",120.0,mg,hydrazine hydrate,N2H4·H2O,pH adjusted to 7.0 with N2H4·H2O (40%) solution,,,,,,,,,,,,,,,,,,water,H2O,20 mL,20.0,,,,,160.0,160 °C,72.0,3 days,,,,,,,,colorless block crystals,70.0,,,trans-μ2 hydrazine bridges linking Cd(bta) layers,"a=9.0579(18) Å, b=8.3456(17) Å, c=12.737(3) Å, β=103.33(3)°, P21/c",,,not_reported,not_reported,290.0,luminescence,10.1016/j.inoche.2011.03.005,ok,
10.1016/j.jre.2019.09.001,downloaded\10.1016_j.jre.2019.09.001.pdf,,mof_json_store\10.1016_j.jre.2019.09.001\raw_output.json,mof_json_store\10.1016_j.jre.2019.09.001\synthesis_001.json,no,,,1921573,LaCl3,,"0.0483 g, 0.1 mmol",0.1,mmol,nan,,,,,nan,,,,,"4'-(3,5-dicarboxyphenyl)-4,2':6',4''-terpyridine",H2L,"0.0397 g, 0.1 mmol",0.1,mmol,,,,,,,,,,,,,,,,,,,,,"N,N-dimethylacetamide",DMA,5 mL,5.0,,,,,200.0,200 °C,72.0,72 h,Teflon-lined stainless steel autoclave (25 mL),,,,,,,yellow block crystals,47.0,,kgd,dinuclear Tb3+ SBU (μ2-carboxylate),"monoclinic, P-1",,,not_reported,not_reported,400.0,sensing;luminescence,10.1016/j.jre.2019.09.001,ok,
10.1016/j.inoche.2012.02.034,downloaded\10.1016_j.inoche.2012.02.034.pdf,,mof_json_store\10.1016_j.inoche.2012.02.034\raw_output.json,mof_json_store\10.1016_j.inoche.2012.02.034\synthesis_001.json,no,,,857703,CeCl3,,"0.102 g, 0.60 mmol",0.6,mmol,nan,,"0.037 g, 0.3 mmol",0.3,mmol,nan,,,,,"2,4,6-tri(4-pyridyl)-1,3,5-triazine",tptz,"0.03 g, 0.10 mmol",0.1,mmol,,,,,,,,,,,,,,,,,,,,,water,H2O,8 mL,8.0,,,,,130.0,130 °C,72.0,3 days,Teflon reactor,,,,,,,colorless crystals,27.0,,,Ag(I) 3-connected nodes; 3-fold interpenetrated,"monoclinic, Cc; a=11.084(5), b=24.944(5), c=23.284(5) Å, β=96.974(5)°, V=6390(3) Å3",,,not_reported,not_reported,,luminescence,10.1016/j.inoche.2012.02.034,ok,
10.1016/j.inoche.2011.11.018,downloaded\10.1016_j.inoche.2011.11.018.pdf,,mof_json_store\10.1016_j.inoche.2011.11.018\raw_output.json,mof_json_store\10.1016_j.inoche.2011.11.018\synthesis_001.json,no,,Ga(OH)(BPDA),844870,Nd2O3,,"0.0514 g, 0.2 mmol",0.2,mmol,nan,,,,,nan,,,,,"2,4′-biphenyldicarboxylic acid",H2BPDA,"0.0244 g, 0.1 mmol",0.1,mmol,,,,,,,,,,,,,,,,,,,,,water,H2O,2 mL,2.0,,,,,160.0,160 °C,72.0,three days,15-mL Teflon-lined stainless steel autoclave,"stirred 1 h, then static",distilled water,,dried at room temperature,,,colorless block crystals,56.0,,,GaO4(OH)2 octahedra linked by μ2-OH into 1D Ga–OH–Ga chains,"a=18.0058(19) Å, b=6.7693(7) Å, c=10.9566(12) Å, β=92.3190(10)°, C2/m",,,not_reported,not_reported,350.0,luminescence,10.1016/j.inoche.2011.11.018,ok,
10.1016/j.micromeso.2014.03.006,downloaded\10.1016_j.micromeso.2014.03.006.pdf,SI downloaded\10.1016_j.micromeso.2014.03.006_SI.doc,mof_json_store\10.1016_j.micromeso.2014.03.006\raw_output.json,mof_json_store\10.1016_j.micromeso.2014.03.006\synthesis_004.json,yes,"Pure H2O with Zn2+/MIm 1:4–1:16 gave Zn(OH)2/Zn(NO3)2 phases; NH3 system at Zn2+/MIm = 1:1 gave unknown phase; at low NH3, heating to 50–110 °C yielded by-products only.",ZIF-8,,MnCl2·4H2O,,"0.585 g, 2 mmol",2,mmol,nan,,,,,nan,,,,,2-methylimidazole,MIm,"0.323 g, 4 mmol",4.0,mmol,,,,,,,,,,,aqueous ammonia (35 wt%),,Zn2+/MIm/NH3·H2O molar ratio = 1:2:400,,,,,,,,water,H2O,distilled water (volume not specified),,,,,,25,room temperature,24.0,24 h,,stirred,,"collected by centrifugation (6000 rpm, 10 min), air-dried several days",250 °C under vacuum for 4 h,250.0,4.0,rhombic dodecahedra,>93% (based on Zn),≈2 μm,sod,,,,,not_reported,not_reported,,,10.1016/j.micromeso.2014.03.006,ok,
10.1016/j.inoche.2010.06.046,downloaded\10.1016_j.inoche.2010.06.046.pdf,,mof_json_store\10.1016_j.inoche.2010.06.046\raw_output.json,mof_json_store\10.1016_j.inoche.2010.06.046\synthesis_001.json,no,,,761268,Zn(CH3COO)2·2H2O,,"0.05 mmol, 15.4 mg",0.05,mmol,nan,,,,,nan,,,,,"anthraquinone-1,4,5,8-tetracarboxylic acid",H4AQTC,"0.025 mmol, 9.6 mg",0.025,mmol,,,,,,,,,,,NaOH solution,,"0.1 mol/L, adjust to pH 7.0",,,,,,,,water,H2O,4 mL,4.0,,,,,120.0,120 °C,72.0,3 days,,stirred 10 min before heating,,,,,,yellow crystals,,,,,"a=5.9447(11) Å, b=19.526(4) Å, c=10.2012(19) Å, β=91.232(3)°, V=1183.8(4) Å3, P21/n",,25.3,not_reported,not_reported,250.0,,10.1016/j.inoche.2010.06.046,ok,
10.1016/j.inoche.2010.06.046,downloaded\10.1016_j.inoche.2010.06.046.pdf,,mof_json_store\10.1016_j.inoche.2010.06.046\raw_output.json,mof_json_store\10.1016_j.inoche.2010.06.046\synthesis_002.json,no,,,768371,Cd(CH3COO)2·2H2O,,"0.05 mmol, 12.44 mg",0.05,mmol,nan,,,,,nan,,,,,"anthraquinone-1,4,5,8-tetracarboxylic acid",H4AQTC,"0.025 mmol, 9.6 mg",0.025,mmol,"4,4'-bipyridine",BPY,"0.025 mmol, 4.8 mg",0.025,mmol,,,,,,NaOH solution,,"0.1 mol/L, adjust to pH 8.0",,,,,,,,water,H2O,4 mL,4.0,,,,,160.0,160 °C,72.0,3 days,,stirred 10 min before heating,,,,,,,,,,,"a=8.8768(8) Å, b=9.0116(8) Å, c=11.2760(10) Å, α=112.6710(10)°, β=107.6590(10)°, γ=90.0890(10)°, V=785.87(12) Å3, P-1",,259.59,not_reported,not_reported,630.0,,10.1016/j.inoche.2010.06.046,ok,
