Repository: zzhenglab/MOFinder

# MOFinder

MOFinder extracts MOF synthesis information from the literature, reconstructs evidence-supported negative reaction records, and prepares datasets for synthesis-outcome prediction.
[Web application](https://mofinder.chemistry.wustl.edu/) | [Demos](Demo/README.md) | [Source code](docs/source_to_code.md) | [Workflow guide](docs/workflow.md) | [Model evaluation](docs/evaluation.md)

## Quick start

The workflow runs through Python commands. Python 3.10 or newer is required. Clone the repository and initialize its related applications:

```bash
git clone --recurse-submodules https://github.com/zzhenglab/MOFinder.git
cd MOFinder
```

Start with the two offline demonstrations:

```bash

File: mof_extraction_1_2.csv (part 291 of 305)
doi,main_pdf,si_pdf,raw_output,parsed_json,article_trial_or_failure,article_trial_or_failure_notes,mof_name,crystal_code,metal_1,metal_1_abbr,metal_1_amount_text,metal_1_amount_value,metal_1_amount_unit,metal_2,metal_2_abbr,metal_2_amount_text,metal_2_amount_value,metal_2_amount_unit,metal_3,metal_3_abbr,metal_3_amount_text,metal_3_amount_value,metal_3_amount_unit,linker_1,linker_1_abbr,linker_1_amount_text,linker_1_amount_value,linker_1_amount_unit,linker_2,linker_2_abbr,linker_2_amount_text,linker_2_amount_value,linker_2_amount_unit,linker_3,linker_3_abbr,linker_3_amount_text,linker_3_amount_value,linker_3_amount_unit,modulator_1,modulator_1_abbr,modulator_1_amount_text,modulator_1_amount_value,modulator_1_amount_unit,modulator_2,modulator_2_abbr,modulator_2_amount_text,modulator_2_amount_value,modulator_2_amount_unit,solvent_main,solvent_main_abbr,solvent_main_amount_text,solvent_main_ml,solvent_secondary,solvent_secondary_abbr,solvent_secondary_amount_text,solvent_secondary_ml,temperature_c,temperature_c_text,time_h,time_text,vessel_type,stirring,washing_solvent,washing_cycles,activation_text,activation_temp_c,activation_time_h,crystal_morphology,yield_percent,crystal_size,topology_code,metal_cluster_connectivity,unit_cell_short,pore_diameter_A,BET_surface_area_m2g,air_stable,water_stable,tga_decomposition_temp_c,applications,reference,status,error
10.1016/j.catcom.2021.106367,downloaded\10.1016_j.catcom.2021.106367.pdf,SI downloaded\10.1016_j.catcom.2021.106367_SI.docx,mof_json_store\10.1016_j.catcom.2021.106367\raw_output.json,mof_json_store\10.1016_j.catcom.2021.106367\synthesis_001.json,no,,,2097140,Nd(NO3)3·6H2O,,"0.620 g, 0.55 mmol",0.55,mmol,nan,,"0.137 g, 1.2 mmol",1.2,mmol,nan,,"0.06 g, 0.65 mmol",0.65,mmol,"1,1′:4′,1′′-terphenyl-3,4′′,5-tricarboxylic acid",H3TPT,"0.182 g, 0.55 mmol",0.55,mmol,,,,,,,,,,,phosphorous acid,,"0.02 g, 0.25 mol",,,tetrabutylammonium hydroxide (10%),TBAOH,400 μL,,,water,H2O,10 mL,10.0,,,,,180.0,180 °C,72.0,three days,Teflon-lined stainless steel autoclave (15 mL),"stirred 1 h, then static",H2O,repeatedly,dried at 80 °C,80.0,,block-like crystals,35.0,,,tetrahedral Zn4-ε-Keggin node (4-connected),"Orthorhombic, P212121; a=15.7149(8) Å, b=17.9812(10) Å, c=44.040(2) Å",,,not_reported,not_reported,,HER,10.1016/j.catcom.2021.106367,ok,
10.1016/j.inoche.2019.05.008,downloaded\10.1016_j.inoche.2019.05.008.pdf,SI downloaded\10.1016_j.inoche.2019.05.008_SI.doc,mof_json_store\10.1016_j.inoche.2019.05.008\raw_output.json,mof_json_store\10.1016_j.inoche.2019.05.008\synthesis_001.json,no,,{[AgL2]·BF4}n,1891849,Pb(NO3)2,AgBF4,25 mg,0.0754814,mmol,nan,,,,,nan,,,,,L,L,7 mg,7.0,mg,,,,,,,,,,,,,,,,,,,,,methanol,MeOH,3 mL,3.0,water,H2O,1 mL,1.0,25,room temperature,168.0,one week,glass tube,static,,,air-dried; for activation prior to gas sorption: soaked in MeOH then supercritical CO2 dried,,,colorless block crystals,59.0,,,Ag(I) three-coordinated N donors; 1D Ag(I) chains,"a=8.2630(4), b=31.3932(17), c=9.8755(7) Å, β=92.838(5)°, I2/a",,,not_reported,yes,400.0,CO2_capture;ethanol_water_separation;anion_exchange,10.1016/j.inoche.2019.05.008,ok,
10.1016/j.inoche.2013.07.008,downloaded\10.1016_j.inoche.2013.07.008.pdf,SI downloaded\10.1016_j.inoche.2013.07.008_SI.pdf,mof_json_store\10.1016_j.inoche.2013.07.008\raw_output.json,mof_json_store\10.1016_j.inoche.2013.07.008\synthesis_001.json,yes,Attempted mixed ligands (H3CAM + succinic acid) but only MOF 1 formed.,,934970,Pb(NO3)2,,0.066 mmol,0.066,mmol,nan,,,,,nan,,,,,chelidamic acid,H3CAM,0.1 mmol,0.1,mmol,,,,,,,,,,,succinic acid,,0.1 mmol,0.1,mmol,ammonia,,"a little, added dropwise to adjust pH = 7–8",,,water,H2O,15 mL,15.0,,,,,50.0,50 °C,168.0,about 7 d,,,distilled water,,dried in air,,,colorless prism-shaped crystals,43.0,,,binuclear Cd2 units (6-connected) and Cd nodes (4-connected),"a=10.2240(17), b=11.2172(18), c=11.3302(19) Å, α=69.059(2), β=76.930(2), γ=88.666(2)°, P-1",,,not_reported,not_reported,,luminescence,10.1016/j.inoche.2013.07.008,ok,
10.1016/j.inoche.2010.09.046,downloaded\10.1016_j.inoche.2010.09.046.pdf,,mof_json_store\10.1016_j.inoche.2010.09.046\raw_output.json,mof_json_store\10.1016_j.inoche.2010.09.046\synthesis_001.json,no,,,783860,Ag(NO3),,"0.41 g, 0.2 mmol",0.2,mmol,W18O62·15H2O,,"0.22 g, 1.2 mmol",1.2,mmol,nan,,,,,"1,4-bis(1,2,4-triazol-1-yl)butane",btb,"0.072 g, 0.4 mmol",0.4,mmol,,,,,,,,,,,hydrochloric acid (1.0 mol L−1),HCl,adjust to pH ≈4.0 with 1.0 mol L−1 HCl,,,,,,,,water,H2O,10 mL,10.0,,,,,170.0,170 °C,120.0,5 days,Teflon-lined autoclave,,distilled water,,,,,yellow block crystals,40.0,,,CdII octahedral nodes; Keggin [SiMo12O40]4− linkers,"Monoclinic, P21/n; a=12.3986(6) Å, b=16.9364(8) Å, c=17.5528(8) Å, β=105.2060(10)°",,,not_reported,not_reported,363.0,luminescence,10.1016/j.inoche.2010.09.046,ok,
10.1016/j.molstruc.2019.02.046,downloaded\10.1016_j.molstruc.2019.02.046.pdf,SI downloaded\10.1016_j.molstruc.2019.02.046_SI.doc,mof_json_store\10.1016_j.molstruc.2019.02.046\raw_output.json,mof_json_store\10.1016_j.molstruc.2019.02.046\synthesis_001.json,no,,CuL2 (1),1580422,Ag(NO3),,"0.025 g, 0.10 mmol",0.1,mmol,W18O62·15H2O,,,,,nan,,,,,3-bromo-5-(4-carboxyphenyl)pyridine,HL,"0.032 g, 0.05 mmol",0.05,mmol,,,,,,,,,,,sodium hydroxide (aqueous solution),,"0.10 M, 2.5 mL",0.25,mmol,,,,,,water,H2O,8.5 mL,8.5,,,,,140.0,140 °C,72.0,72 h,Teflon-lined autoclave (25 mL),,,,,,,blue block-shaped crystals,55–65% (based on Cu),,,Cu(II) 6-connected node; L 3-connected,"a=4.7178(15), b=18.699(6), c=12.720(4) Å, β=93.036(7)°, P21/n",,,not_reported,not_reported,370.0,luminescence;magnetism,10.1016/j.molstruc.2019.02.046,ok,
10.1016/j.inoche.2017.12.015,downloaded\10.1016_j.inoche.2017.12.015.pdf,,mof_json_store\10.1016_j.inoche.2017.12.015\raw_output.json,mof_json_store\10.1016_j.inoche.2017.12.015\synthesis_001.json,no,,[CuL2(Mo6O19)],1585978,Ca(NO3)2·4H2O,,"0.06 g, 0.25 mmol",0.25,mmol,nan,,"0.1 g, 0.081 mmol",0.081,mmol,nan,,,,,"4,4′-bis(1H-benzotriazoloxymethyl)biphenyl",L,"0.03 g, 0.067 mmol",0.067,mmol,,,,,,,,,,,,,,,,,,,,,water,H2O,4 mL,4.0,ethanol,EtOH,4 mL,4.0,120.0,120 °C,96.0,4 days,Teflon-lined autoclave,static,ethanol,,,,,light green crystals,53.0,,,Lindqvist-type Mo6O19 pillars; two-fold interpenetrating,"a=15.3835(5), b=15.3835(5), c=25.5191(10) Å, P4/ncc",,,not_reported,not_reported,,nitrite reduction;photocatalysis,10.1016/j.inoche.2017.12.015,ok,
10.1016/j.micromeso.2011.05.029,downloaded\10.1016_j.micromeso.2011.05.029.pdf,SI downloaded\10.1016_j.micromeso.2011.05.029_SI.doc,mof_json_store\10.1016_j.micromeso.2011.05.029\raw_output.json,mof_json_store\10.1016_j.micromeso.2011.05.029\synthesis_001.json,yes,AlCl3·6H2O gave amorphous solids; some ratios yielded mixtures or amorphous products.,CAU-4,,ZnCl2,,"45.7 μmol, 17.1 mg",0.0457,mmol,nan,,,,,nan,,,,,"1,3,5-benzenetrisbenzoic acid",H3BTB,"91.3 μmol, 40.0 mg",91.3,μmol,,,,,,,,,,,benzoic acid,,"81.9 μmol, 10.0 mg",81.9,μmol,,,,,,"N,N-dimethylformamide",DMF,"6.50 mmol, 0.50 mL",0.5,,,,,180.0,180 °C,24.0,24 h,Teflon-lined autoclave (2 mL HT reactor insert),,,,200 °C under vacuum (10−2 kPa) for 12 h,200.0,12.0,,,,,isolated AlO6 octahedra linked by carboxylates to chains; chains crosslinked by BTB to honeycomb,"a=b=16.273(1) Å, c=12.956(6) Å, P312",9.6,1520.0,yes,not_reported,400.0,,10.1016/j.micromeso.2011.05.029,ok,
10.1016/j.molstruc.2017.04.068,downloaded\10.1016_j.molstruc.2017.04.068.pdf,SI downloaded\10.1016_j.molstruc.2017.04.068_SI.doc,mof_json_store\10.1016_j.molstruc.2017.04.068\raw_output.json,mof_json_store\10.1016_j.molstruc.2017.04.068\synthesis_001.json,no,,[Cu(tdc)(H2O)]n·n(DMA),1532372,Zn(NO3)2·6H2O,,"0.06 g, 0.20 mmol",0.2,mmol,nan,,,,,nan,,,,,"2,5-thiophenedicarboxylic acid",H2tdc,"0.021 g, 0.10 mmol",0.1,mmol,,,,,,,,,,,,,,,,,,,,,"N,N-dimethylacetamide",DMA,3 mL,3.0,,,,,110.0,110 °C,48.0,two days,20 mL glass vial,"stirred 30 min at RT, then static",CH2Cl2,soaked 48 h,80 °C under vacuum for 2 h,80.0,2.0,green prism crystals,37.0,,,Cu(II)-carboxylate rod (1D chain),"Monoclinic, P21/n; a=6.5886(2) Å, b=16.7607(4) Å, c=11.7157(3) Å, β=95.644(3)°, V=1287.49(6) Å3",,527.0,not_reported,not_reported,346.0,light_hydrocarbon_storage,10.1016/j.molstruc.2017.04.068,ok,
10.1016/j.molstruc.2017.02.004,downloaded\10.1016_j.molstruc.2017.02.004.pdf,SI downloaded\10.1016_j.molstruc.2017.02.004_SI.doc,mof_json_store\10.1016_j.molstruc.2017.02.004\raw_output.json,mof_json_store\10.1016_j.molstruc.2017.02.004\synthesis_001.json,no,,,,Cu(CH3COO)2·1H2O,,"24 mg, 0.08 mmol",0.08,mmol,nan,,,,,nan,,,,,H4L,H4L,"14 mg, 0.03 mmol",0.03,mmol,,,,,,,,,,,HNO3 (2 M),,0.13 mL of 2 M HNO3,0.26,mmol,,,,,,"N,N-dimethylformamide",DMF,5 mL,5.0,ethanol,EtOH,1 mL,1.0,85.0,85 °C,168.0,one week,20 mL Teflon-lined autoclave,static,DMF,,"Solvent exchange in MeOH and CH2Cl2 for 3 days (respectively), then activated at 120 °C for 12 h",120.0,12.0,yellow block-shaped crystals,62.0,,sql,"CdO5N octahedral node, 4-connected","Monoclinic, C2/c; a=33.5551(10) Å, b=10.2830(3) Å, c=20.3648(8) Å, β=119.2650(10)°",,196.0,not_reported,not_reported,,CO2_capture,10.1016/j.molstruc.2017.02.004,ok,
10.1016/j.inoche.2012.09.005,downloaded\10.1016_j.inoche.2012.09.005.pdf,,mof_json_store\10.1016_j.inoche.2012.09.005\raw_output.json,mof_json_store\10.1016_j.inoche.2012.09.005\synthesis_001.json,no,,,872803,Cu(CH3COO)2·1H2O,,"0.053 g, 0.02 mmol",0.02,mmol,nan,,,,,nan,,,,,"2,2′-(naphthalene-1,5-diylbis(oxy))diacetic acid",H2ndd,"0.055 g, 0.02 mmol",0.055,g,"1,3,5-tri(1H-imidazol-1-yl)benzene",tib,"0.055 g, 0.02 mmol",0.055,g,,,,,,,,,,,,,,,,water,H2O,14 mL,14.0,,,,,150.0,150 °C,72.0,3 days; cooled to RT at 5 °C h−1,25 mL Teflon-lined stainless steel container,static,distilled water,,dried in air,,,colorless crystals,46.7,,,CdII 5-connected nodes with tib (3-connected) and ndd linkers,"a=15.048(5) Å, b=26.948(5) Å, c=13.701(5) Å, α=90°, β=108.777(5)°, γ=90°, P2(1)/c",,,not_reported,not_reported,365.0,luminescence,10.1016/j.inoche.2012.09.005,ok,
10.1016/j.inoche.2013.04.019,downloaded\10.1016_j.inoche.2013.04.019.pdf,,mof_json_store\10.1016_j.inoche.2013.04.019\raw_output.json,mof_json_store\10.1016_j.inoche.2013.04.019\synthesis_001.json,no,,,919564,Co(CH3COO)2·4H2O,,"0.2 mmol, 96.5 mg",0.2,mmol,nan,,,,,nan,,,,,"1,4-naphthalene dicarboxylic acid",ndc,"0.05 mmol, 10.8 mg",0.05,mmol,"anthracene-9,10-dicarboxylic acid",adc,"0.05 mmol, 13.3 mg",0.05,mmol,"1,5-bis(imidazole)pentane",bip,"0.1 mmol, 20.4 mg",0.1,mmol,sodium hydroxide,NaOH,"0.2 mmol, 8.0 mg",0.2,mmol,,,,,,water,H2O,"5 mL (from H2O/EtOH 10 mL, 1:1 v/v)",5.0,ethanol,EtOH,"5 mL (from H2O/EtOH 10 mL, 1:1 v/v)",5.0,160.0,160 °C,72.0,3 days,Teflon-lined stainless steel vessel (25 mL),,,,,,,purple block crystals,50.0,,ilc,Co4(μ3-OH)2 8-connected SBU,"a=11.780(4) Å, b=19.336(6) Å, c=12.735(4) Å, β=91.107(3)°, P21/n",,,yes,not_reported,296.0,,10.1016/j.inoche.2013.04.019,ok,
10.1016/j.ica.2004.03.019,downloaded\10.1016_j.ica.2004.03.019.pdf,,mof_json_store\10.1016_j.ica.2004.03.019\raw_output.json,mof_json_store\10.1016_j.ica.2004.03.019\synthesis_001.json,yes,"CuII, CoII, and NiII did not give similar product under the same conditions.",Zn2(btec)(pipz)(H2O),212599,Cu(NO3)2·2H2O,ZnCl2,0.136 g,0.655156,mmol,nan,,,,,nan,,,,,"1,2,4,5-benzenetetracarboxylic acid",H4btec,0.254 g,0.254,g,piperazine,pipz,0.086 g,0.086,g,,,,,,sodium hydroxide,NaOH,0.16 g; plus adjusted to pH 9.0 with 1 M NaOH solution,0.16,g,,,,,,water,H2O,8 mL,8.0,,,,,180.0,180 °C,72.0,72 h; cooled at 10 °C h−1 to ambient,"Parr Teflon-lined stainless steel autoclave, 15 mL",static,distilled water,,,,,yellow block-like crystals,70.0,0.756 × 0.567 × 0.456 mm^3,,,"a=8.5819(17) Å, b=11.478(2) Å, c=15.558(3) Å, β=96.68(3)°, monoclinic P21/n",,,not_reported,not_reported,390.0,luminescence,10.1016/j.ica.2004.03.019,ok,
10.1016/j.talanta.2019.01.037,downloaded\10.1016_j.talanta.2019.01.037.pdf,SI downloaded\10.1016_j.talanta.2019.01.037_SI.docx,mof_json_store\10.1016_j.talanta.2019.01.037\raw_output.json,mof_json_store\10.1016_j.talanta.2019.01.037\synthesis_001.json,yes,Isomorphic CAU-11(Fe) and CAU-11(Cu) syntheses attempted but not obtained.,CAU-11,,Cd(NO3)2·4H2O,,724 mg,2.77948,mmol,nan,,,,,nan,,,,,"4,4'-sulfonyldibenzoic acid",,268 mg,268.0,mg,,,,,,,,,,,sodium hydroxide solution,NaOH,"2 M, 1.8 mL",,,,,,,,deionized water,H2O,18.2 mL,18.2,,,,,150.0,150 °C,12.0,12 h (plus 1 h heating up and 1 h cooling down),Teflon-lined autoclave,static,"DMF, H2O",H2O three times,heated in DMF at 100 °C for 3.5 h; dried at 80 °C for 12 h,80.0,12.0,white powder,,,,,,,,not_reported,not_reported,,,10.1016/j.talanta.2019.01.037,ok,
10.1016/j.inoche.2011.03.053,downloaded\10.1016_j.inoche.2011.03.053.pdf,,mof_json_store\10.1016_j.inoche.2011.03.053\raw_output.json,mof_json_store\10.1016_j.inoche.2011.03.053\synthesis_001.json,no,,[Pb2(BTC)(DPPZC)]n·2nH2O,806373,Ni(NO3)2·6H2O,,"132 mg, 0.4 mmol",0.4,mmol,nan,,,,,nan,,,,,"benzene-1,3,5-tricarboxylic acid",BTC,"42 mg, 0.2 mmol",0.2,mmol,"dipyrido[3,2-a:2′,3′-c]-phenazine-2-carboxylic acid",HDPPZC,"65 mg, 0.2 mmol",0.2,mmol,,,,,,sodium hydroxide,,"8 mg, 0.2 mmol",0.2,mmol,,,,,,water,H2O,10 mL,10.0,,,,,160.0,160 °C,72.0,3 days,Teflon-lined stainless steel autoclave,"stirred 5 min, then static",,,,,,yellow block crystals,66.0,0.32×0.28×0.22 mm3,,Pb–O chains bridged by BTC; DPPZC pillars forming pillared double-layer framework,"a=34.996(7) Å, b=10.856(2) Å, c=14.849(3) Å, β=98.00(3)°, C2/c",,,not_reported,not_reported,,luminescence,10.1016/j.inoche.2011.03.053,ok,
10.1016/j.matlet.2014.11.127,downloaded\10.1016_j.matlet.2014.11.127.pdf,,mof_json_store\10.1016_j.matlet.2014.11.127\raw_output.json,mof_json_store\10.1016_j.matlet.2014.11.127\synthesis_001.json,no,,,,Co(NO3)2·6H2O,,0.3 mmol,0.3,mmol,nan,,,,,nan,,,,,"1,4-naphthalenedicarboxylate acid","1,4-H2NDC",0.1 mmol,0.1,mmol,"4,4′-Dipyridyl-N,N′-dioxide","4,4′-dpdo",0.1 mmol,0.1,mmol,,,,,,sodium hydroxide,NaOH,0.2 mmol,0.2,mmol,,,,,,distilled water,H2O,15 mL,15.0,,,,,160.0,160 °C,120.0,five days,Teflon-lined autoclave,stirred 1 h then static,,,,,,brown block crystals,69.0,,,O-bridged NiO6 octahedral chains (alternating),,,,not_reported,not_reported,,,10.1016/j.matlet.2014.11.127,ok,
10.1016/j.micromeso.2019.06.003,downloaded\10.1016_j.micromeso.2019.06.003.pdf,SI downloaded\10.1016_j.micromeso.2019.06.003_SI.doc,mof_json_store\10.1016_j.micromeso.2019.06.003\raw_output.json,mof_json_store\10.1016_j.micromeso.2019.06.003\synthesis_001.json,no,,MOF1,1897542,Zn(NO3)2·6H2O,,"0.05 mmol, 0.015 g",0.05,mmol,nan,,,,,nan,,,,,"benzene-1,3,5-tribenzoic acid",H3BTB,"0.025 mmol, 0.011 g",0.025,mmol,"2,4,6-tris(4-pyridyl)-1,3,5-triazine",TPT,"0.025 mmol, 0.008 g",0.025,mmol,,,,,,,,,,,,,,,,"N,N-dimethylformamide",DMF,5 mL,5.0,methanol,MeOH,1 mL,1.0,80.0,80 °C,96.0,4 days,10 mL Teflon-lined autoclave,"stirred 30 min at RT, then static solvothermal",,,,,,green block-shaped crystals,,,,Ni3(OH)(COO)6 8-connected SBU,"orthorhombic, Cmm2; a=16.6982(5) Å, b=24.4277(10) Å, c=11.3113(3) Å, V=4613.9(3) Å3",,746.5,not_reported,not_reported,140.0,catalysis;imine_synthesis,10.1016/j.micromeso.2019.06.003,ok,
10.1016/j.jcou.2018.03.006,downloaded\10.1016_j.jcou.2018.03.006.pdf,,mof_json_store\10.1016_j.jcou.2018.03.006\raw_output.json,mof_json_store\10.1016_j.jcou.2018.03.006\synthesis_001.json,no,,ZIF-71,,Cd(NO3)2·4H2O,,73.4 mg,0.281787,mmol,nan,,,,,nan,,,,,"4,5-dichloroimidazole",,21.9 mg,21.9,mg,,,,,,,,,,,,,,,,,,,,,ethanol,EtOH,30 mL total,30.0,,,,,25,room temperature,24.0,24 h,,stirred,ethanol,,air dried at 70 °C for one day,70.0,24.0,rhombic dodecahedron shaped crystals,,,rho,ZnN4 tetrahedral node,,16.5,,not_reported,not_reported,400.0,,10.1016/j.jcou.2018.03.006,ok,
10.1016/j.inoche.2012.12.027,downloaded\10.1016_j.inoche.2012.12.027.pdf,,mof_json_store\10.1016_j.inoche.2012.12.027\raw_output.json,mof_json_store\10.1016_j.inoche.2012.12.027\synthesis_001.json,no,,[Cd3(NTC)2(bimh)3·2H2O]·H2O,823181,Cd(NO3)2·4H2O,,"0.31 g, 1.0 mmol",1,mmol,nan,,,,,nan,,,,,"5-nitrobenzene-1,2,3-tricarboxylic acid",H3NTC,"0.26 g, 1.0 mmol",1.0,mmol,"1,6-bis(imidazol-1-yl)-hexane",bimh,"0.22 g, 1.0 mmol",1.0,mmol,,,,,,sodium hydroxide (1 M NaOH solution),NaOH,"1 M, adjusted to pH 6.0",,,,,,,,water,H2O,8 mL,8.0,,,,,160.0,160 °C,72.0,72 h; slow cooling to room temperature,Teflon-lined stainless steel vessel (25 mL),static,,,dried in air,,,colorless block-shaped crystals,58.0,,,"trinodal (3,4)-connected, 3-fold interpenetrated","a=35.997(7) Å, b=12.036(2) Å, c=15.715(3) Å, α=γ=90°, β=114.99(3)°, C2/c",,,not_reported,not_reported,210.0,luminescence,10.1016/j.inoche.2012.12.027,ok,
10.1016/j.inoche.2005.09.033,downloaded\10.1016_j.inoche.2005.09.033.pdf,,mof_json_store\10.1016_j.inoche.2005.09.033\raw_output.json,mof_json_store\10.1016_j.inoche.2005.09.033\synthesis_001.json,no,,,272579,Eu(NO3)3·5H2O,NH4VO3,2 mmol,2,mmol,nan,CoSO4·7H2O,1 mmol,1.0,mmol,nan,,,,,"4,4′-trimethylenedipyridine","4,4′-tmdp",2.2 mmol,2.2,mmol,,,,,,,,,,,,,,,,,,,,,water,H2O,10 mL,10.0,,,,,145.0,145 °C,120.0,5 days,Teflon-lined Parr reaction vessel (23 mL),,,,,,,bright red crystals,,0.17 × 0.16 × 0.11 mm,,V4O12 rings linked via octahedral Co(II)-tmdp nodes,"tetragonal, I41/a, a=21.625(6) Å, c=12.826(3) Å, V=5998(4) Å3, Z=8",,,yes,not_reported,260.0,,10.1016/j.inoche.2005.09.033,ok,
10.1016/j.inoche.2005.09.033,downloaded\10.1016_j.inoche.2005.09.033.pdf,,mof_json_store\10.1016_j.inoche.2005.09.033\raw_output.json,mof_json_store\10.1016_j.inoche.2005.09.033\synthesis_002.json,no,,,272579,Tb(NO3)3·5H2O,NH4VO3,2 mmol,2,mmol,nan,CoCl2·7H2O,0.5 mmol,0.5,mmol,nan,,,,,"4,4′-trimethylenedipyridine","4,4′-tmdp",2.0 mmol,2.0,mmol,,,,,,,,,,,adipic acid,,0.5 mmol,0.5,mmol,,,,,,water,H2O,555.5 mmol,,ethanol,EtOH,85.6 mmol,,80.0,80 °C,168.0,7 days,Teflon-lined Parr reaction vessel (23 mL),,,,dried in air at room temperature,,,,,,,V4O12 rings linked via octahedral Co(II)-tmdp nodes,"tetragonal, I41/a, a=21.625(6) Å, c=12.826(3) Å, V=5998(4) Å3, Z=8",,,yes,not_reported,260.0,,10.1016/j.inoche.2005.09.033,ok,
10.1016/j.ica.2011.04.006,downloaded\10.1016_j.ica.2011.04.006.pdf,,mof_json_store\10.1016_j.ica.2011.04.006\raw_output.json,mof_json_store\10.1016_j.ica.2011.04.006\synthesis_001.json,no,,,800114,Ce(NO3)3·5H2O,,"0.48 g, 0.15 mmol",0.15,mmol,nan,,"0.15 g, 0.70 mmol",0.7,mmol,nan,,,,,2-pyrazinecarboxylic acid,2-Hpzc,"0.07 g, 0.60 mmol",0.6,mmol,,,,,,,,,,,,,,,,,,,,,water,H2O,15 mL,15.0,,,,,160.0,160 °C,72.0,3 days,Teflon-lined autoclave (25 mL),stirred 1 h; static during heating,distilled water,,dried at ambient temperature,,,dark red block crystals,56.0,,,Cu(I/II) nodes; [SiW12O40]4− hexa-dentate,"monoclinic, Pc; a=11.4029 Å, b=23.057 Å, c=13.7713 Å, β=118.689°",,,not_reported,not_reported,,photocatalysis;hydrogen_production,10.1016/j.ica.2011.04.006,ok,
10.1016/j.ica.2011.04.006,downloaded\10.1016_j.ica.2011.04.006.pdf,,mof_json_store\10.1016_j.ica.2011.04.006\raw_output.json,mof_json_store\10.1016_j.ica.2011.04.006\synthesis_002.json,no,,,800115,Zn(NO3)2·6H2O,,"0.52 g, 0.15 mmol",0.15,mmol,nan,,"0.15 g, 0.70 mmol",0.7,mmol,nan,,,,,2-pyrazinecarboxylic acid,2-Hpzc,"0.07 g, 0.60 mmol",0.6,mmol,,,,,,,,,,,,,,,,,,,,,water,H2O,15 mL,15.0,,,,,160.0,160 °C,72.0,3 days,Teflon-lined autoclave (25 mL),stirred 1 h; static during heating,distilled water,,dried at ambient temperature,,,dark red block crystals,51.0,,,Cu(I/II) nodes; [GeW12O40]4− hexa-dentate,"monoclinic, Pc; a=11.4095 Å, b=23.103 Å, c=13.7748 Å, β=118.723°",,,not_reported,not_reported,,photocatalysis;hydrogen_production,10.1016/j.ica.2011.04.006,ok,
10.1016/j.molstruc.2005.05.041,downloaded\10.1016_j.molstruc.2005.05.041.pdf,,mof_json_store\10.1016_j.molstruc.2005.05.041\raw_output.json,mof_json_store\10.1016_j.molstruc.2005.05.041\synthesis_001.json,yes,Replacing Cu with Ag+ failed to yield the target material.,[Cu(bipy)]4V4O12·2H2O,256244,Nd(NO3)3,,0.002 mol,2,mmol,nan,,0.002 mol,0.002,mol,nan,,,,,"4,4'-bipyridine",bipy,0.002 mol,0.002,mol,,,,,,,,,,,ethylenediamine,en,adjusted to pH ~8.5,,,,,,,,water,H2O,10 mL,10.0,ethanol,EtOH,0.004 mol,,180.0,180 °C,72.0,3 d,Teflon-lined autoclave (16 mL),"stirred 30 min, then static",distilled water,,air-dried at room temperature,,,brown block crystals,53.0,0.432 × 0.200 × 0.126 mm,,Cu(I) trigonal planar 3-connected nodes; V4O12 4-connected cluster,"a=21.663(4) Å, b=29.499(6) Å, c=13.710(3) Å, β=91.58(3)°, Cc",,,yes,not_reported,,,10.1016/j.molstruc.2005.05.041,ok,
10.1016/j.molstruc.2024.137703,downloaded\10.1016_j.molstruc.2024.137703.pdf,SI downloaded\10.1016_j.molstruc.2024.137703_SI.docx,mof_json_store\10.1016_j.molstruc.2024.137703\raw_output.json,mof_json_store\10.1016_j.molstruc.2024.137703\synthesis_001.json,no,,,2189247,CoCl2,,"0.5 mmol, 0.19 g",0.5,mmol,nan,,,,,nan,,,,,"4,4′-(hexafluoroisopropylidene)diphthalic anhydride",6-FDCA,"0.5 mmol, 0.22 g",0.5,mmol,hydrazine hydrate,,0.2 mL,0.2,mL,"1,10-phenanthroline",phen,"0.5 mmol, 0.10 g",0.5,mmol,oxalic acid dihydrate,,"0.5 mmol, 0.065 g",0.5,mmol,"oxalic acid solution (saturated), for pH adjustment to 6",,to pH 6 (amount not specified),,,water (distilled),H2O,17.5 mL,17.5,,,,,170.0,170 °C,96.0,4 days,25 mL Teflon-lined stainless steel vessel (autoclave),"stirred 0.5 h at RT before heating, then static",,,air-dried after filtration,,,block crystals,55.0,,,Pb(II) nodes linked by μ4-FDPTH; 7-coordinate Pb,"monoclinic, P21/n, a=7.9705(2) Å, b=12.1039(3) Å, c=27.8299(7) Å, β=92.2440(10)°",,,not_reported,not_reported,390.0,photocatalysis;dye_degradation,10.1016/j.molstruc.2024.137703,ok,
10.1016/j.dyepig.2014.01.032,downloaded\10.1016_j.dyepig.2014.01.032.pdf,,mof_json_store\10.1016_j.dyepig.2014.01.032\raw_output.json,mof_json_store\10.1016_j.dyepig.2014.01.032\synthesis_001.json,no,,{[Ce(BDOA)1.5(H2O)]·H2O}n,,NiCl2,,0.2 mmol,0.2,mmol,nan,,,,,nan,,,,,"benzene-1,4-dioxydiacetic acid",H2BDOA,0.1 mmol,0.1,mmol,,,,,,,,,,,"N,N-dimethylformamide",DMF,a drop,,,,,,,,water,H2O,10 mL,10.0,,,,,180.0,180 °C,96.0,4 days,Teflon-lined stainless steel autoclave,"stirred 20 min at RT, then sealed and static under autogenous pressure",water,,dried,,,yellowish block-shaped crystals,,,,cavate 10-membered cage Ln2O2(OCO)2 (Ce),,,,not_reported,not_reported,324.0,luminescence;sensing,10.1016/j.dyepig.2014.01.032,ok,
10.1016/j.dyepig.2014.01.032,downloaded\10.1016_j.dyepig.2014.01.032.pdf,,mof_json_store\10.1016_j.dyepig.2014.01.032\raw_output.json,mof_json_store\10.1016_j.dyepig.2014.01.032\synthesis_002.json,no,,{[Pr(BDOA)1.5(H2O)]·H2O}n,,ZnCl2,,0.2 mmol,0.2,mmol,nan,,,,,nan,,,,,"benzene-1,4-dioxydiacetic acid",H2BDOA,0.1 mmol,0.1,mmol,,,,,,,,,,,"N,N-dimethylformamide",DMF,a drop,,,,,,,,water,H2O,10 mL,10.0,,,,,180.0,180 °C,96.0,4 days,Teflon-lined stainless steel autoclave,"stirred 20 min at RT, then sealed and static under autogenous pressure",water,,dried,,,,,,,cavate 10-membered cage Ln2O2(OCO)2 (Pr),,,,not_reported,not_reported,326.0,luminescence;sensing,10.1016/j.dyepig.2014.01.032,ok,
10.1016/j.dyepig.2014.01.032,downloaded\10.1016_j.dyepig.2014.01.032.pdf,,mof_json_store\10.1016_j.dyepig.2014.01.032\raw_output.json,mof_json_store\10.1016_j.dyepig.2014.01.032\synthesis_003.json,no,,{[Nd(BDOA)1.5(H2O)]·H2O}n,,Cd(CH3COO)2·2H2O,,0.2 mmol,0.2,mmol,nan,,,,,nan,,,,,"benzene-1,4-dioxydiacetic acid",H2BDOA,0.1 mmol,0.1,mmol,,,,,,,,,,,"N,N-dimethylformamide",DMF,a drop,,,,,,,,water,H2O,10 mL,10.0,,,,,180.0,180 °C,96.0,4 days,Teflon-lined stainless steel autoclave,"stirred 20 min at RT, then sealed and static under autogenous pressure",water,,dried,,,,,,,cavate 10-membered cage Ln2O2(OCO)2 (Nd),,,,not_reported,not_reported,342.0,luminescence;sensing,10.1016/j.dyepig.2014.01.032,ok,
10.1016/j.dyepig.2014.01.032,downloaded\10.1016_j.dyepig.2014.01.032.pdf,,mof_json_store\10.1016_j.dyepig.2014.01.032\raw_output.json,mof_json_store\10.1016_j.dyepig.2014.01.032\synthesis_004.json,no,,{[Sm(BDOA)1.5(H2O)]·H2O}n,,Cd(CH3COO)2·2H2O,,0.2 mmol,0.2,mmol,nan,,,,,nan,,,,,"benzene-1,4-dioxydiacetic acid",H2BDOA,0.1 mmol,0.1,mmol,,,,,,,,,,,"N,N-dimethylformamide",DMF,a drop,,,,,,,,water,H2O,10 mL,10.0,,,,,180.0,180 °C,96.0,4 days,Teflon-lined stainless steel autoclave,"stirred 20 min at RT, then sealed and static under autogenous pressure",water,,dried,,,,,,,cavate 10-membered cage Ln2O2(OCO)2 (Sm),,,,not_reported,not_reported,362.0,luminescence;sensing,10.1016/j.dyepig.2014.01.032,ok,
10.1016/j.dyepig.2014.01.032,downloaded\10.1016_j.dyepig.2014.01.032.pdf,,mof_json_store\10.1016_j.dyepig.2014.01.032\raw_output.json,mof_json_store\10.1016_j.dyepig.2014.01.032\synthesis_005.json,no,,{[Eu(BDOA)1.5(H2O)]·H2O}n,,La(NO3)3·6H2O,,0.2 mmol,0.2,mmol,nan,,,,,nan,,,,,"benzene-1,4-dioxydiacetic acid",H2BDOA,0.1 mmol,0.1,mmol,,,,,,,,,,,"N,N-dimethylformamide",DMF,a drop,,,,,,,,water,H2O,10 mL,10.0,,,,,180.0,180 °C,96.0,4 days,Teflon-lined stainless steel autoclave,"stirred 20 min at RT, then sealed and static under autogenous pressure",water,,dried,,,,,,,cavate 10-membered cage Ln2O2(OCO)2 (Eu),,,,not_reported,not_reported,344.0,luminescence;sensing,10.1016/j.dyepig.2014.01.032,ok,
10.1016/j.dyepig.2014.01.032,downloaded\10.1016_j.dyepig.2014.01.032.pdf,,mof_json_store\10.1016_j.dyepig.2014.01.032\raw_output.json,mof_json_store\10.1016_j.dyepig.2014.01.032\synthesis_006.json,no,,{[Gd(BDOA)1.5(H2O)]·H2O}n,,Ce(CH3COO)3·6H2O,,0.2 mmol,0.2,mmol,nan,,,,,nan,,,,,"benzene-1,4-dioxydiacetic acid",H2BDOA,0.1 mmol,0.1,mmol,,,,,,,,,,,"N,N-dimethylformamide",DMF,a drop,,,,,,,,water,H2O,10 mL,10.0,,,,,180.0,180 °C,96.0,4 days,Teflon-lined stainless steel autoclave,"stirred 20 min at RT, then sealed and static under autogenous pressure",water,,dried,,,,,,,cavate 10-membered cage Ln2O2(OCO)2 (Gd),,,,not_reported,not_reported,369.0,luminescence;sensing,10.1016/j.dyepig.2014.01.032,ok,
10.1016/j.dyepig.2014.01.032,downloaded\10.1016_j.dyepig.2014.01.032.pdf,,mof_json_store\10.1016_j.dyepig.2014.01.032\raw_output.json,mof_json_store\10.1016_j.dyepig.2014.01.032\synthesis_007.json,no,,{[Tb(BDOA)1.5(H2O)]·H2O}n,,DyCl3·6H2O,,0.2 mmol,0.2,mmol,nan,,,,,nan,,,,,"benzene-1,4-dioxydiacetic acid",H2BDOA,0.1 mmol,0.1,mmol,,,,,,,,,,,"N,N-dimethylformamide",DMF,a drop,,,,,,,,water,H2O,10 mL,10.0,,,,,180.0,180 °C,96.0,4 days,Teflon-lined stainless steel autoclave,"stirred 20 min at RT, then sealed and static under autogenous pressure",water,,dried,,,,,,,cavate 14-membered cage Tb2(OCO)4,,,,not_reported,not_reported,,luminescence;sensing,10.1016/j.dyepig.2014.01.032,ok,
10.1016/j.molstruc.2009.05.027,downloaded\10.1016_j.molstruc.2009.05.027.pdf,,mof_json_store\10.1016_j.molstruc.2009.05.027\raw_output.json,mof_json_store\10.1016_j.molstruc.2009.05.027\synthesis_001.json,no,,JUC-57,706318,Cd(NO3)2·4H2O,,"50 mg, 0.12 mmol",0.12,mmol,nan,,,,,nan,,,,,"cis,cis-1,3,5-cyclohexanetricarboxylic acid",CTC,"10 mg, 0.05 mmol",0.05,mmol,,,,,,,,,,,triethylamine,TEA,0.05 mL (in 0.5 mL DMF),0.05,mL,,,,,,"N,N-dimethylformamide",DMF,10 mL,10.0,water,H2O,5 mL,5.0,25,"4 °C for 14 days, then room temperature for 35 days",,14 days at 4 °C + 35 days at RT,20 mL test tube with inner vial (slow diffusion),static,,,,,,colorless crystals,64.0,,rut,dinuclear {Yb2(COO)6} 6-connected SBU,"a=8.5773(8), b=16.7281(15), c=12.1397(11) Å, β=93.036(2)°, P21/n",,,not_reported,not_reported,400.0,luminescence,10.1016/j.molstruc.2009.05.027,ok,
10.1016/j.molstruc.2013.11.041,downloaded\10.1016_j.molstruc.2013.11.041.pdf,,mof_json_store\10.1016_j.molstruc.2013.11.041\raw_output.json,mof_json_store\10.1016_j.molstruc.2013.11.041\synthesis_001.json,no,,,958498,Cd(NO3)2·4H2O,CuI,"0.19 g, 1 mmol",1,mmol,nan,,,,,nan,,,,,azino-quinoline ligand,L1,"0.517 g, 1 mmol",1.0,mmol,,,,,,,,,,,,,,,,,,,,,chloroform,CHCl3,50 mL,50.0,acetonitrile,MeCN,20 mL,20.0,25,room temperature (RT),2.0,"dropwise addition 1 h, then stirred 1 h",,stirred,acetonitrile (MeCN),,dried in vacuo,,,reddish brown precipitate,78.0,,,distorted cubane Cu4I4 SBU,"a=16.21(12) Å, b=16.21(12) Å, c=12.99(11) Å; tetragonal, I-4",,,not_reported,not_reported,570.0,luminescence,10.1016/j.molstruc.2013.11.041,ok,
10.1016/j.molstruc.2013.11.041,downloaded\10.1016_j.molstruc.2013.11.041.pdf,,mof_json_store\10.1016_j.molstruc.2013.11.041\raw_output.json,mof_json_store\10.1016_j.molstruc.2013.11.041\synthesis_002.json,no,,,958498,Cd(NO3)2·4H2O,CuI,"4.75 mg, 0.025 mmol (in acetonitrile)",0.025,mmol,nan,,,,,nan,,,,,azino-quinoline ligand,L1,"13 mg, 0.025 mmol (in chloroform)",0.025,mmol,,,,,,,,,,,,,,,,,,,,,chloroform,CHCl3,5 mL (ligand solution layer),5.0,acetonitrile,MeCN,5 mL (metal solution layer),5.0,25,room temperature (RT),,,,static,,,,,,reddish brown single crystals,,0.18 × 0.13 × 0.05 mm,,distorted cubane Cu4I4 SBU,"a=16.21(12) Å, b=16.21(12) Å, c=12.99(11) Å; tetragonal, I-4",,,not_reported,not_reported,570.0,luminescence,10.1016/j.molstruc.2013.11.041,ok,
10.1016/j.inoche.2015.10.024,downloaded\10.1016_j.inoche.2015.10.024.pdf,SI downloaded\10.1016_j.inoche.2015.10.024_SI.doc,mof_json_store\10.1016_j.inoche.2015.10.024\raw_output.json,mof_json_store\10.1016_j.inoche.2015.10.024\synthesis_001.json,no,,,1056279,Eu(NO3)3,,"0.1 mmol, 24.9 mg",0.1,mmol,nan,,,,,nan,,,,,"benzene-1,3,5-tricarboxylic acid",BTC,"0.05 mmol, 10.5 mg",0.05,mmol,"1,3-di-(1,2,4-triazole-4-yl)benzene",dtb,"0.05 mmol, 10.6 mg",0.05,mmol,,,,,,,,,,,,,,,,water,H2O,6 mL,6.0,acetonitrile,MeCN,4 mL,4.0,160.0,160 °C,72.0,3 days,Teflon-lined stainless steel vessel,,,,,,,purple block crystals,56.5,0.42 × 0.35 × 0.14 mm,,Co3(CO2)2 trinuclear SBUs; pillared-layer,"a=44.998(5), b=20.613(2), c=16.1694(17) Å, β=94.7770(10)°, C2/m",,,not_reported,not_reported,,magnetism,10.1016/j.inoche.2015.10.024,ok,
10.1016/j.ica.2014.12.010,downloaded\10.1016_j.ica.2014.12.010.pdf,SI downloaded\10.1016_j.ica.2014.12.010_SI.docx,mof_json_store\10.1016_j.ica.2014.12.010\raw_output.json,mof_json_store\10.1016_j.ica.2014.12.010\synthesis_001.json,no,,PhytoMOF-1,1019392,Gd(NO3)3,,"0.522 g, 2 mmol",2,mmol,nan,,,,,nan,,,,,ferulic acid,H2fer,"0.388 g, 2.0 mmol",2.0,mmol,,,,,,,,,,,,,,,,,,,,,"N,N-dimethylformamide",DMF,10 mL,10.0,absolute ethanol,EtOH,10 mL,10.0,90.0,90 °C,24.0,24 h,4 mL glass vials,"stirred, then static",methanol,,N2 flow degassing for 2 h,,2.0,,90.0,,,3D Zn–O network; mixed 4/5/6-coordinate Zn nodes,"C2/c; a=13.006(3) Å, b=31.084(4) Å, c=17.660(4) Å, β=108.39(3)°",15.1,220.0,not_reported,not_reported,350.0,hydrogen storage;sensing,10.1016/j.ica.2014.12.010,ok,
10.1016/j.ica.2014.12.010,downloaded\10.1016_j.ica.2014.12.010.pdf,SI downloaded\10.1016_j.ica.2014.12.010_SI.docx,mof_json_store\10.1016_j.ica.2014.12.010\raw_output.json,mof_json_store\10.1016_j.ica.2014.12.010\synthesis_002.json,no,,PhytoMOF-1,1019392,Tb(NO3)3,,"0.261 g, 1 mmol",1,mmol,nan,,,,,nan,,,,,ferulic acid,H2fer,"0.19 g, 1.0 mmol",1.0,mmol,,,,,,,,,,,,,,,,,,,,,"N,N-dimethylformamide",DMF,5 mL,5.0,ethanol,EtOH,5 mL,5.0,90.0,90 °C,24.0,24 h,glass vial,static,methanol,,N2 flow degassing for 2 h,,2.0,,,0.31 × 0.12 × 0.07 mm,,3D Zn–O network; mixed 4/5/6-coordinate Zn nodes,"C2/c; a=13.006(3) Å, b=31.084(4) Å, c=17.660(4) Å, β=108.39(3)°",15.1,220.0,not_reported,not_reported,350.0,hydrogen storage;sensing,10.1016/j.ica.2014.12.010,ok,
10.1016/j.inoche.2008.05.010,downloaded\10.1016_j.inoche.2008.05.010.pdf,SI downloaded\10.1016_j.inoche.2008.05.010_SI.doc,mof_json_store\10.1016_j.inoche.2008.05.010\raw_output.json,mof_json_store\10.1016_j.inoche.2008.05.010\synthesis_001.json,no,,,648461,Dy(NO3)3,,"93 mg, 0.3 mmol",0.3,mmol,nan,,,,,nan,,,,,oxalate,,,,,,,,,,,,,,,,,,,,,,,,,ethanol,EtOH,10 mL,10.0,,,,,165.0,165 °C,168.0,7 days,Teflon-lined stainless vial,"stirred 3 h at RT, then static",EtOH,3× (10 mL each),120 °C under vacuum for 10 h,120.0,10.0,colorless crystals,16.0,,dia,"Cd(II) mononuclear, 4-connected nodes; Cd is 9-coordinate","monoclinic, P21/n",,38.0,not_reported,not_reported,343.0,,10.1016/j.inoche.2008.05.010,ok,
10.1016/j.molstruc.2024.139724,downloaded\10.1016_j.molstruc.2024.139724.pdf,SI downloaded\10.1016_j.molstruc.2024.139724_SI.docx,mof_json_store\10.1016_j.molstruc.2024.139724\raw_output.json,mof_json_store\10.1016_j.molstruc.2024.139724\synthesis_001.json,no,,EuNDPA,2361557,Ni(CH3COO)2·4H2O,,"74.9 mg, 0.168 mmol",0.168,mmol,nan,,,,,nan,,,,,"5,5′-naphthalene-1,4-diyl-diisophthalic acid",H4NDPA,"22.8 mg, 0.05 mmol",0.05,mmol,,,,,,,,,,,sulfuric acid (concentrated),,25 μL,25.0,μL,,,,,,"N,N-dimethylformamide",DMF,2.5 mL,2.5,water,H2O,1.5 mL,1.5,90.0,90 °C,48.0,48 h,5 mL screw-capped glass vial,static,DMF,three times,60 °C oven for 12 h,60.0,12.0,colorless rod-like crystals,,,,binuclear Eu2 carboxylate chain SBU,"a=10.9338(8), b=16.0108(11), c=17.8922(17), α=105.276(5), β=103.649(5), γ=107.482(4), P 1",,,not_reported,not_reported,480.0,sensing;luminescence,10.1016/j.molstruc.2024.139724,ok,
10.1016/j.molstruc.2024.139724,downloaded\10.1016_j.molstruc.2024.139724.pdf,SI downloaded\10.1016_j.molstruc.2024.139724_SI.docx,mof_json_store\10.1016_j.molstruc.2024.139724\raw_output.json,mof_json_store\10.1016_j.molstruc.2024.139724\synthesis_003.json,no,,Y0.95Eu0.05NDPA,,Co(CH3COO)2·4H2O,,input Y/Eu molar ratio = 0.95:0.05,,,nan,,input Y/Eu molar ratio = 0.95:0.05,,,nan,,,,,"5,5′-naphthalene-1,4-diyl-diisophthalic acid",H4NDPA,"22.8 mg, 0.05 mmol",0.05,mmol,,,,,,,,,,,sulfuric acid (concentrated),,25 μL,25.0,μL,,,,,,"N,N-dimethylformamide",DMF,2.5 mL,2.5,water,H2O,1.5 mL,1.5,90.0,90 °C,48.0,48 h,5 mL screw-capped glass vial,static,DMF,three times,60 °C oven for 12 h,60.0,12.0,colorless rod-like crystals,,,,binuclear Ln2 carboxylate chain SBU,,,,not_reported,not_reported,,sensing;luminescence,10.1016/j.molstruc.2024.139724,ok,
10.1016/j.molstruc.2024.139724,downloaded\10.1016_j.molstruc.2024.139724.pdf,SI downloaded\10.1016_j.molstruc.2024.139724_SI.docx,mof_json_store\10.1016_j.molstruc.2024.139724\raw_output.json,mof_json_store\10.1016_j.molstruc.2024.139724\synthesis_004.json,no,,Y0.85Eu0.15NDPA,,CeO2,,input Y/Eu molar ratio = 0.85:0.15,,,nan,,input Y/Eu molar ratio = 0.85:0.15,,,nan,,,,,"5,5′-naphthalene-1,4-diyl-diisophthalic acid",H4NDPA,"22.8 mg, 0.05 mmol",0.05,mmol,,,,,,,,,,,sulfuric acid (concentrated),,25 μL,25.0,μL,,,,,,"N,N-dimethylformamide",DMF,2.5 mL,2.5,water,H2O,1.5 mL,1.5,90.0,90 °C,48.0,48 h,5 mL screw-capped glass vial,static,DMF,three times,60 °C oven for 12 h,60.0,12.0,colorless rod-like crystals,,,,binuclear Ln2 carboxylate chain SBU,,,,not_reported,not_reported,,sensing;luminescence,10.1016/j.molstruc.2024.139724,ok,
10.1016/j.micromeso.2023.112595,downloaded\10.1016_j.micromeso.2023.112595.pdf,SI downloaded\10.1016_j.micromeso.2023.112595_SI.docx,mof_json_store\10.1016_j.micromeso.2023.112595\raw_output.json,mof_json_store\10.1016_j.micromeso.2023.112595\synthesis_001.json,no,,UiO-66-NH2,,Ce(NO3)3·6H2O,,1 mmol,1,mmol,nan,,,,,nan,,,,,2-aminoterephthalic acid,BDC-NH2,1 mmol,1.0,mmol,,,,,,,,,,,,,,,,,,,,,"N,N-dimethylformamide",DMF,20 mL,20.0,,,,,120.0,120 °C,24.0,24 h,,"stirred for several minutes, then static",methanol,several times,dried at 80 °C for 24 h,80.0,24.0,aggregates of very small crystallites; low crystallinity,,,,Zr6O4(OH)4 cluster,,18.4,670.0,not_reported,not_reported,,,10.1016/j.micromeso.2023.112595,ok,
10.1016/j.micromeso.2023.112595,downloaded\10.1016_j.micromeso.2023.112595.pdf,SI downloaded\10.1016_j.micromeso.2023.112595_SI.docx,mof_json_store\10.1016_j.micromeso.2023.112595\raw_output.json,mof_json_store\10.1016_j.micromeso.2023.112595\synthesis_002.json,no,,FA-UiO-66-NH2,,CeO2,,1 mmol,1,mmol,nan,,,,,nan,,,,,2-aminoterephthalic acid,BDC-NH2,1 mmol,1.0,mmol,,,,,,,,,,,formic acid,FA,90 mmol,90.0,mmol,,,,,,"N,N-dimethylformamide",DMF,20 mL,20.0,,,,,120.0,120 °C,24.0,24 h,,"stirred for several minutes, then static",methanol,several times,dried at 80 °C for 24 h,80.0,24.0,octahedral nanocrystals,,ca. 200 nm,,Zr6O4(OH)4 cluster,,24.4,1146.0,not_reported,not_reported,,,10.1016/j.micromeso.2023.112595,ok,
10.1016/j.micromeso.2023.112595,downloaded\10.1016_j.micromeso.2023.112595.pdf,SI downloaded\10.1016_j.micromeso.2023.112595_SI.docx,mof_json_store\10.1016_j.micromeso.2023.112595\raw_output.json,mof_json_store\10.1016_j.micromeso.2023.112595\synthesis_003.json,no,,AA-UiO-66-NH2,,Ce(NO3)3·6H2O,,1 mmol,1,mmol,nan,,,,,nan,,,,,2-aminoterephthalic acid,BDC-NH2,1 mmol,1.0,mmol,,,,,,,,,,,acetic acid,AA,90 mmol,90.0,mmol,,,,,,"N,N-dimethylformamide",DMF,20 mL,20.0,,,,,120.0,120 °C,24.0,24 h,,"stirred for several minutes, then static",methanol,several times,dried at 80 °C for 24 h,80.0,24.0,octahedral nanocrystals,,,,Zr6O4(OH)4 cluster,,18.4,1185.0,not_reported,not_reported,,,10.1016/j.micromeso.2023.112595,ok,
10.1016/j.micromeso.2023.112595,downloaded\10.1016_j.micromeso.2023.112595.pdf,SI downloaded\10.1016_j.micromeso.2023.112595_SI.docx,mof_json_store\10.1016_j.micromeso.2023.112595\raw_output.json,mof_json_store\10.1016_j.micromeso.2023.112595\synthesis_004.json,no,,BuA-UiO-66-NH2,,CeO2,,1 mmol,1,mmol,nan,,,,,nan,,,,,2-aminoterephthalic acid,BDC-NH2,1 mmol,1.0,mmol,,,,,,,,,,,butyric acid,BuA,90 mmol,90.0,mmol,,,,,,"N,N-dimethylformamide",DMF,20 mL,20.0,,,,,120.0,120 °C,24.0,24 h,,"stirred for several minutes, then static",methanol,several times,dried at 80 °C for 24 h,80.0,24.0,octahedral nanocrystals,,,,Zr6O4(OH)4 cluster,,23.2,1137.0,not_reported,not_reported,,,10.1016/j.micromeso.2023.112595,ok,
10.1016/j.micromeso.2023.112595,downloaded\10.1016_j.micromeso.2023.112595.pdf,SI downloaded\10.1016_j.micromeso.2023.112595_SI.docx,mof_json_store\10.1016_j.micromeso.2023.112595\raw_output.json,mof_json_store\10.1016_j.micromeso.2023.112595\synthesis_005.json,no,,OA-UiO-66-NH2,,Cu(NO3)2·3H2O,,1 mmol,1,mmol,nan,,,,,nan,,,,,2-aminoterephthalic acid,BDC-NH2,1 mmol,1.0,mmol,,,,,,,,,,,n-octanoic acid,OA,90 mmol,90.0,mmol,,,,,,"N,N-dimethylformamide",DMF,20 mL,20.0,,,,,120.0,120 °C,24.0,24 h,,"stirred for several minutes, then static",methanol,several times,dried at 80 °C for 24 h,80.0,24.0,octahedral nanocrystals,,,,Zr6O4(OH)4 cluster,,24.2,873.0,not_reported,not_reported,,,10.1016/j.micromeso.2023.112595,ok,
10.1016/j.micromeso.2023.112595,downloaded\10.1016_j.micromeso.2023.112595.pdf,SI downloaded\10.1016_j.micromeso.2023.112595_SI.docx,mof_json_store\10.1016_j.micromeso.2023.112595\raw_output.json,mof_json_store\10.1016_j.micromeso.2023.112595\synthesis_006.json,no,,BeA-UiO-66-NH2,,Cu(NO3)2·3H2O,,1 mmol,1,mmol,nan,,,,,nan,,,,,2-aminoterephthalic acid,BDC-NH2,1 mmol,1.0,mmol,,,,,,,,,,,benzoic acid,BeA,90 mmol,90.0,mmol,,,,,,"N,N-dimethylformamide",DMF,20 mL,20.0,,,,,120.0,120 °C,24.0,24 h,,"stirred for several minutes, then static",methanol,several times,dried at 80 °C for 24 h,80.0,24.0,octahedral nanocrystals,,,,Zr6O4(OH)4 cluster,,24.8,953.0,not_reported,not_reported,,,10.1016/j.micromeso.2023.112595,ok,
10.1016/j.molstruc.2021.130422,downloaded\10.1016_j.molstruc.2021.130422.pdf,,mof_json_store\10.1016_j.molstruc.2021.130422\raw_output.json,mof_json_store\10.1016_j.molstruc.2021.130422\synthesis_001.json,yes,Screened pH 1–7 and acids; many failures—only mixed formic/acetic at pH 3–3.5 gave good crystals.,,,Cu(CH3COO)2,,"49.0 mg, 0.10 mmol",0.1,mmol,MoO3,,,,,nan,,,,,"benzene-1,3,5-tricarboxylic acid",H3BTC,"10.0 mg, 0.05 mmol",0.05,mmol,,,,,,,,,,,formic acid,FM,mixed with acetic acid to adjust pH to 3,,,glacial acetic acid,AC,mixed with formic acid to adjust pH to 3,,,"N,N-dimethylformamide",DMF,10 mL mixed solvent of ethanol (EtOH) and DMF (VEtOH:VDMF = 1:1),,ethanol,EtOH,10 mL mixed solvent of ethanol (EtOH) and DMF (VEtOH:VDMF = 1:1),,160.0,160 °C,72.0,3 days,Teflon-lined stainless steel autoclave (25 mL),stirred,EtOH (absolute),,air-dried,,,green crystals,66.0,,,"4,6-connected network (Ln 4-connected, BTC 6-connected)",,,,not_reported,not_reported,,UO2_detection;dye_adsorption;luminescence,10.1016/j.molstruc.2021.130422,ok,
10.1016/j.molstruc.2021.130422,downloaded\10.1016_j.molstruc.2021.130422.pdf,,mof_json_store\10.1016_j.molstruc.2021.130422\raw_output.json,mof_json_store\10.1016_j.molstruc.2021.130422\synthesis_002.json,yes,Screened pH 1–7 and acids; many failures—only mixed formic/acetic at pH 3–3.5 gave good crystals.,,,Cu(CH3COO)2,,0.10 mmol,0.1,mmol,MoO3,,,,,nan,,,,,"benzene-1,3,5-tricarboxylic acid",H3BTC,"10.0 mg, 0.05 mmol",0.05,mmol,,,,,,,,,,,formic acid,FM,mixed with acetic acid to adjust pH to 3,,,glacial acetic acid,AC,mixed with formic acid to adjust pH to 3,,,"N,N-dimethylformamide",DMF,10 mL mixed solvent of ethanol (EtOH) and DMF (VEtOH:VDMF = 1:1),,ethanol,EtOH,10 mL mixed solvent of ethanol (EtOH) and DMF (VEtOH:VDMF = 1:1),,160.0,160 °C,72.0,3 days,Teflon-lined stainless steel autoclave (25 mL),stirred,EtOH (absolute),,air-dried,,,colorless crystals,62.0,,,"4,6-connected network (Ln 4-connected, BTC 6-connected)",,,,not_reported,not_reported,,UO2_detection;dye_adsorption;luminescence,10.1016/j.molstruc.2021.130422,ok,
