Repository: zzhenglab/MOFinder

# MOFinder

MOFinder extracts MOF synthesis information from the literature, reconstructs evidence-supported negative reaction records, and prepares datasets for synthesis-outcome prediction.
[Web application](https://mofinder.chemistry.wustl.edu/) | [Demos](Demo/README.md) | [Source code](docs/source_to_code.md) | [Workflow guide](docs/workflow.md) | [Model evaluation](docs/evaluation.md)

## Quick start

The workflow runs through Python commands. Python 3.10 or newer is required. Clone the repository and initialize its related applications:

```bash
git clone --recurse-submodules https://github.com/zzhenglab/MOFinder.git
cd MOFinder
```

Start with the two offline demonstrations:

```bash

File: mof_extraction_1_2.csv (part 292 of 305)
doi,main_pdf,si_pdf,raw_output,parsed_json,article_trial_or_failure,article_trial_or_failure_notes,mof_name,crystal_code,metal_1,metal_1_abbr,metal_1_amount_text,metal_1_amount_value,metal_1_amount_unit,metal_2,metal_2_abbr,metal_2_amount_text,metal_2_amount_value,metal_2_amount_unit,metal_3,metal_3_abbr,metal_3_amount_text,metal_3_amount_value,metal_3_amount_unit,linker_1,linker_1_abbr,linker_1_amount_text,linker_1_amount_value,linker_1_amount_unit,linker_2,linker_2_abbr,linker_2_amount_text,linker_2_amount_value,linker_2_amount_unit,linker_3,linker_3_abbr,linker_3_amount_text,linker_3_amount_value,linker_3_amount_unit,modulator_1,modulator_1_abbr,modulator_1_amount_text,modulator_1_amount_value,modulator_1_amount_unit,modulator_2,modulator_2_abbr,modulator_2_amount_text,modulator_2_amount_value,modulator_2_amount_unit,solvent_main,solvent_main_abbr,solvent_main_amount_text,solvent_main_ml,solvent_secondary,solvent_secondary_abbr,solvent_secondary_amount_text,solvent_secondary_ml,temperature_c,temperature_c_text,time_h,time_text,vessel_type,stirring,washing_solvent,washing_cycles,activation_text,activation_temp_c,activation_time_h,crystal_morphology,yield_percent,crystal_size,topology_code,metal_cluster_connectivity,unit_cell_short,pore_diameter_A,BET_surface_area_m2g,air_stable,water_stable,tga_decomposition_temp_c,applications,reference,status,error
10.1016/j.molstruc.2021.130422,downloaded\10.1016_j.molstruc.2021.130422.pdf,,mof_json_store\10.1016_j.molstruc.2021.130422\raw_output.json,mof_json_store\10.1016_j.molstruc.2021.130422\synthesis_003.json,yes,Screened pH 1–7 and acids; many failures—only mixed formic/acetic at pH 3–3.5 gave good crystals.,,,Cu(CH3COO)2,,0.10 mmol,0.1,mmol,MoO3,,,,,nan,,,,,"benzene-1,3,5-tricarboxylic acid",H3BTC,"10.0 mg, 0.05 mmol",0.05,mmol,,,,,,,,,,,formic acid,FM,mixed with acetic acid to adjust pH to 3,,,glacial acetic acid,AC,mixed with formic acid to adjust pH to 3,,,"N,N-dimethylformamide",DMF,10 mL mixed solvent of ethanol (EtOH) and DMF (VEtOH:VDMF = 1:1),,ethanol,EtOH,10 mL mixed solvent of ethanol (EtOH) and DMF (VEtOH:VDMF = 1:1),,160.0,160 °C,72.0,3 days,Teflon-lined stainless steel autoclave (25 mL),stirred,EtOH (absolute),,air-dried,,,violet crystals,62.0,,,"4,6-connected network (Ln 4-connected, BTC 6-connected)",,,,not_reported,not_reported,,UO2_detection;dye_adsorption;luminescence,10.1016/j.molstruc.2021.130422,ok,
10.1016/j.molstruc.2021.130422,downloaded\10.1016_j.molstruc.2021.130422.pdf,,mof_json_store\10.1016_j.molstruc.2021.130422\raw_output.json,mof_json_store\10.1016_j.molstruc.2021.130422\synthesis_004.json,yes,Screened pH 1–7 and acids; many failures—only mixed formic/acetic at pH 3–3.5 gave good crystals.,,,Cu(CH3COO)2,,0.10 mmol,0.1,mmol,MoO3,,,,,nan,,,,,"benzene-1,3,5-tricarboxylic acid",H3BTC,"10.0 mg, 0.05 mmol",0.05,mmol,,,,,,,,,,,formic acid,FM,mixed with acetic acid to adjust pH to 3–4,,,glacial acetic acid,AC,mixed with formic acid to adjust pH to 3–4,,,"N,N-dimethylformamide",DMF,10 mL mixed solvent of ethanol (EtOH) and DMF (VEtOH:VDMF = 1:1),,ethanol,EtOH,10 mL mixed solvent of ethanol (EtOH) and DMF (VEtOH:VDMF = 1:1),,160.0,160 °C,72.0,3 days,Teflon-lined stainless steel autoclave (25 mL),stirred,EtOH (absolute),,air-dried,,,colorless crystals,68.0,,,"4,6-connected network (Ln 4-connected, BTC 6-connected)",,,,not_reported,not_reported,,UO2_detection;dye_adsorption;luminescence,10.1016/j.molstruc.2021.130422,ok,
10.1016/j.molstruc.2021.130422,downloaded\10.1016_j.molstruc.2021.130422.pdf,,mof_json_store\10.1016_j.molstruc.2021.130422\raw_output.json,mof_json_store\10.1016_j.molstruc.2021.130422\synthesis_005.json,yes,Screened pH 1–7 and acids; many failures—only mixed formic/acetic at pH 3–3.5 gave good crystals.,,,Cu(CH3COO)2,,0.10 mmol,0.1,mmol,MoO3,,,,,nan,,,,,"benzene-1,3,5-tricarboxylic acid",H3BTC,"10.0 mg, 0.05 mmol",0.05,mmol,,,,,,,,,,,formic acid,FM,mixed with acetic acid to adjust pH to 3–4,,,glacial acetic acid,AC,mixed with formic acid to adjust pH to 3–4,,,"N,N-dimethylformamide",DMF,10 mL mixed solvent of ethanol (EtOH) and DMF (VEtOH:VDMF = 1:1),,ethanol,EtOH,10 mL mixed solvent of ethanol (EtOH) and DMF (VEtOH:VDMF = 1:1),,160.0,160 °C,72.0,3 days,Teflon-lined stainless steel autoclave (25 mL),stirred,EtOH (absolute),,air-dried,,,light yellow microcrystalline samples,65.0,,,"4,6-connected network (Ln 4-connected, BTC 6-connected)",,,,not_reported,not_reported,,UO2_detection;dye_adsorption;luminescence,10.1016/j.molstruc.2021.130422,ok,
10.1016/j.molstruc.2021.130422,downloaded\10.1016_j.molstruc.2021.130422.pdf,,mof_json_store\10.1016_j.molstruc.2021.130422\raw_output.json,mof_json_store\10.1016_j.molstruc.2021.130422\synthesis_006.json,yes,Screened pH 1–7 and acids; many failures—only mixed formic/acetic at pH 3–3.5 gave good crystals.,,,Cu(CH3COO)2,,0.10 mmol,0.1,mmol,MoO3,,,,,nan,,,,,"benzene-1,3,5-tricarboxylic acid",H3BTC,"10.0 mg, 0.05 mmol",0.05,mmol,,,,,,,,,,,formic acid,FM,mixed with acetic acid to adjust pH to 3–4,,,glacial acetic acid,AC,mixed with formic acid to adjust pH to 3–4,,,"N,N-dimethylformamide",DMF,10 mL mixed solvent of ethanol (EtOH) and DMF (VEtOH:VDMF = 1:1),,ethanol,EtOH,10 mL mixed solvent of ethanol (EtOH) and DMF (VEtOH:VDMF = 1:1),,160.0,160 °C,72.0,3 days,Teflon-lined stainless steel autoclave (25 mL),stirred,EtOH (absolute),,air-dried,,,colorless microcrystalline samples,66.0,,,"4,6-connected network (Ln 4-connected, BTC 6-connected)",,,,not_reported,not_reported,,UO2_detection;dye_adsorption;luminescence,10.1016/j.molstruc.2021.130422,ok,
10.1016/j.molstruc.2021.130422,downloaded\10.1016_j.molstruc.2021.130422.pdf,,mof_json_store\10.1016_j.molstruc.2021.130422\raw_output.json,mof_json_store\10.1016_j.molstruc.2021.130422\synthesis_007.json,yes,Screened pH 1–7 and acids; many failures—only mixed formic/acetic at pH 3–3.5 gave good crystals.,,,Cu(CH3COO)2,,0.10 mmol,0.1,mmol,MoO3,,,,,nan,,,,,"benzene-1,3,5-tricarboxylic acid",H3BTC,"10.0 mg, 0.05 mmol",0.05,mmol,,,,,,,,,,,formic acid,FM,mixed with acetic acid to adjust pH to 3–4,,,glacial acetic acid,AC,mixed with formic acid to adjust pH to 3–4,,,"N,N-dimethylformamide",DMF,10 mL mixed solvent of ethanol (EtOH) and DMF (VEtOH:VDMF = 1:1),,ethanol,EtOH,10 mL mixed solvent of ethanol (EtOH) and DMF (VEtOH:VDMF = 1:1),,160.0,160 °C,72.0,3 days,Teflon-lined stainless steel autoclave (25 mL),stirred,EtOH (absolute),,air-dried,,,colorless microcrystalline samples,69.0,,,"4,6-connected network (Ln 4-connected, BTC 6-connected)",,,,not_reported,not_reported,,UO2_detection;dye_adsorption;luminescence,10.1016/j.molstruc.2021.130422,ok,
10.1016/j.molstruc.2021.130422,downloaded\10.1016_j.molstruc.2021.130422.pdf,,mof_json_store\10.1016_j.molstruc.2021.130422\raw_output.json,mof_json_store\10.1016_j.molstruc.2021.130422\synthesis_008.json,yes,Screened pH 1–7 and acids; many failures—only mixed formic/acetic at pH 3–3.5 gave good crystals.,,,Cu(CH3COO)2,,0.10 mmol,0.1,mmol,MoO3,,,,,nan,,,,,"benzene-1,3,5-tricarboxylic acid",H3BTC,"10.0 mg, 0.05 mmol",0.05,mmol,,,,,,,,,,,formic acid,FM,mixed with acetic acid to adjust pH to 3–4,,,glacial acetic acid,AC,mixed with formic acid to adjust pH to 3–4,,,"N,N-dimethylformamide",DMF,10 mL mixed solvent of ethanol (EtOH) and DMF (VEtOH:VDMF = 1:1),,ethanol,EtOH,10 mL mixed solvent of ethanol (EtOH) and DMF (VEtOH:VDMF = 1:1),,160.0,160 °C,72.0,3 days,Teflon-lined stainless steel autoclave (25 mL),stirred,EtOH (absolute),,air-dried,,,orange microcrystalline samples,63.0,,,"4,6-connected network (Ln 4-connected, BTC 6-connected)",,,,not_reported,not_reported,,UO2_detection;dye_adsorption;luminescence,10.1016/j.molstruc.2021.130422,ok,
10.1016/j.molstruc.2021.130422,downloaded\10.1016_j.molstruc.2021.130422.pdf,,mof_json_store\10.1016_j.molstruc.2021.130422\raw_output.json,mof_json_store\10.1016_j.molstruc.2021.130422\synthesis_009.json,yes,Screened pH 1–7 and acids; many failures—only mixed formic/acetic at pH 3–3.5 gave good crystals.,,,CuSO4·5H2O,,0.10 mmol,0.1,mmol,nan,,,,,nan,,,,,"benzene-1,3,5-tricarboxylic acid",H3BTC,"10.0 mg, 0.05 mmol",0.05,mmol,,,,,,,,,,,formic acid,FM,mixed with acetic acid to adjust pH to 3–4,,,glacial acetic acid,AC,mixed with formic acid to adjust pH to 3–4,,,"N,N-dimethylformamide",DMF,10 mL mixed solvent of ethanol (EtOH) and DMF (VEtOH:VDMF = 1:1),,ethanol,EtOH,10 mL mixed solvent of ethanol (EtOH) and DMF (VEtOH:VDMF = 1:1),,160.0,160 °C,72.0,3 days,Teflon-lined stainless steel autoclave (25 mL),stirred,EtOH (absolute),,air-dried,,,pink microcrystalline samples,67.0,,,"4,6-connected network (Ln 4-connected, BTC 6-connected)",,,,not_reported,not_reported,,UO2_detection;dye_adsorption;luminescence,10.1016/j.molstruc.2021.130422,ok,
10.1016/j.molstruc.2021.130422,downloaded\10.1016_j.molstruc.2021.130422.pdf,,mof_json_store\10.1016_j.molstruc.2021.130422\raw_output.json,mof_json_store\10.1016_j.molstruc.2021.130422\synthesis_010.json,yes,Screened pH 1–7 and acids; many failures—only mixed formic/acetic at pH 3–3.5 gave good crystals.,,,CuSO4·5H2O,,0.10 mmol,0.1,mmol,nan,,,,,nan,,,,,"benzene-1,3,5-tricarboxylic acid",H3BTC,"10.0 mg, 0.05 mmol",0.05,mmol,,,,,,,,,,,formic acid,FM,mixed with acetic acid to adjust pH to 3–4,,,glacial acetic acid,AC,mixed with formic acid to adjust pH to 3–4,,,"N,N-dimethylformamide",DMF,10 mL mixed solvent of ethanol (EtOH) and DMF (VEtOH:VDMF = 1:1),,ethanol,EtOH,10 mL mixed solvent of ethanol (EtOH) and DMF (VEtOH:VDMF = 1:1),,160.0,160 °C,72.0,3 days,Teflon-lined stainless steel autoclave (25 mL),stirred,EtOH (absolute),,air-dried,,,colorless microcrystalline samples,65.0,,,"4,6-connected network (Ln 4-connected, BTC 6-connected)",,,,not_reported,not_reported,,UO2_detection;dye_adsorption;luminescence,10.1016/j.molstruc.2021.130422,ok,
10.1016/j.solidstatesciences.2010.07.004,downloaded\10.1016_j.solidstatesciences.2010.07.004.pdf,SI downloaded\10.1016_j.solidstatesciences.2010.07.004_SI.doc,mof_json_store\10.1016_j.solidstatesciences.2010.07.004\raw_output.json,mof_json_store\10.1016_j.solidstatesciences.2010.07.004\synthesis_001.json,no,,,759729,CuSO4·5H2O,,"600 mg, 0.2 mmol",0.2,mmol,nan,,"80 mg, 0.4 mmol",0.4,mmol,nan,,,,,"1,10-(1,4-butanediyl)bis(imidazole)",bbi,,,,,,,,,,,,,,hydrochloric acid,HCl,"1 M, adjust to pH 4.30",,,,,,,,water,H2O,8 mL,8.0,,,,,170.0,170 °C,120.0,5 days,18 mL Teflon-lined autoclave,stirred,,,,,,blue block crystals,45.0,,,"SiW12 4-connected node; CuII 6-connected nodes; (4,6)-connected net","a=11.403(5), b=14.682(5), c=22.264(5) Å, α=90.000(5)°, β=91.000(5)°, γ=90.000(5)°, P2(1)/c",,,not_reported,not_reported,,,10.1016/j.solidstatesciences.2010.07.004,ok,
10.1016/j.molstruc.2011.07.032,downloaded\10.1016_j.molstruc.2011.07.032.pdf,SI downloaded\10.1016_j.molstruc.2011.07.032_SI.doc,mof_json_store\10.1016_j.molstruc.2011.07.032\raw_output.json,mof_json_store\10.1016_j.molstruc.2011.07.032\synthesis_001.json,yes,Failed to crystallize the Eu analog; harsher conditions needed for Gd.,,813036,AlCl3·6H2O,,0.5 mmol (185.5 mg),0.5,mmol,nan,,,,,nan,,,,,"benzene-2,5-dihydroxy-1,4-dicarboxylic acid",dhbdc,0.25 mmol (49.5 mg),0.25,mmol,,,,,,,,,,,,,,,,,,,,,"N,N-dimethylformamide",DMF,5 mL,5.0,,,,,120.0,pre-stir at 120 °C for 10 min; solvothermal at 120 °C,20.0,20 h,Teflon-lined autoclave,stirred 10 min then static in autoclave,,,,,,yellow crystals,62.0,,,dinuclear Ln2 carboxylate SBU; 10-connected network,"a=10.4340(9) Å, b=11.1630(9) Å, c=12.4220(9) Å, α=102.676(6)°, β=106.313(6)°, γ=99.415(7)°, P-1",,,not_reported,not_reported,,,10.1016/j.molstruc.2011.07.032,ok,
10.1016/j.molstruc.2011.07.032,downloaded\10.1016_j.molstruc.2011.07.032.pdf,SI downloaded\10.1016_j.molstruc.2011.07.032_SI.doc,mof_json_store\10.1016_j.molstruc.2011.07.032\raw_output.json,mof_json_store\10.1016_j.molstruc.2011.07.032\synthesis_002.json,yes,Failed to crystallize the Eu analog; harsher conditions needed for Gd.,,813038,Al(NO3)3·9H2O,,0.5 mmol (186 mg),0.5,mmol,nan,,,,,nan,,,,,"benzene-2,5-dihydroxy-1,4-dicarboxylic acid",dhbdc,0.25 mmol (49.5 mg),0.25,mmol,,,,,,,,,,,,,,,,,,,,,"N,N-dimethylformamide",DMF,5 mL,5.0,,,,,120.0,pre-stir at 120 °C for 10 min; solvothermal at 120 °C,20.0,20 h,Teflon-lined autoclave,stirred 10 min then static in autoclave,,,,,,brown crystals,67.0,,,dinuclear Ln2 carboxylate SBU; 10-connected network,"a=10.4450(7) Å, b=11.1190(7) Å, c=12.4300(9) Å, α=103.726(5)°, β=106.487(5)°, γ=98.395(5)°, P-1",,,not_reported,not_reported,,,10.1016/j.molstruc.2011.07.032,ok,
10.1016/j.molstruc.2011.07.032,downloaded\10.1016_j.molstruc.2011.07.032.pdf,SI downloaded\10.1016_j.molstruc.2011.07.032_SI.doc,mof_json_store\10.1016_j.molstruc.2011.07.032\raw_output.json,mof_json_store\10.1016_j.molstruc.2011.07.032\synthesis_003.json,yes,Failed to crystallize the Eu analog; harsher conditions needed for Gd.,,813035,Al(NO3)3·9H2O,,0.5 mmol,0.5,mmol,nan,,,,,nan,,,,,"benzene-2,5-dihydroxy-1,4-dicarboxylic acid",dhbdc,0.25 mmol (49.5 mg),0.25,mmol,,,,,,,,,,,,,,,,,,,,,"N,N-dimethylformamide",DMF,5 mL,5.0,,,,,120.0,pre-stir at 120 °C for 10 min; solvothermal at 120 °C,20.0,20 h,Teflon-lined autoclave,stirred 10 min then static in autoclave,,,,,,brown crystals,55.0,,,dinuclear Ln2 carboxylate SBU; 10-connected network,"a=10.406(2) Å, b=11.062(2) Å, c=12.407(3) Å, α=103.58(3)°, β=106.34(3)°, γ=98.73(3)°, P-1",,,not_reported,not_reported,,,10.1016/j.molstruc.2011.07.032,ok,
10.1016/j.molstruc.2011.07.032,downloaded\10.1016_j.molstruc.2011.07.032.pdf,SI downloaded\10.1016_j.molstruc.2011.07.032_SI.doc,mof_json_store\10.1016_j.molstruc.2011.07.032\raw_output.json,mof_json_store\10.1016_j.molstruc.2011.07.032\synthesis_004.json,yes,Failed to crystallize the Eu analog; harsher conditions needed for Gd.,,813034,Al(NO3)3·9H2O,,0.5 mmol,0.5,mmol,nan,,,,,nan,,,,,"benzene-2,5-dihydroxy-1,4-dicarboxylic acid",dhbdc,0.25 mmol (49.5 mg),0.25,mmol,,,,,,,,,,,,,,,,,,,,,"N,N-dimethylformamide",DMF,5 mL,5.0,,,,,120.0,pre-stir at 120 °C for 10 min; solvothermal at 120 °C,20.0,20 h,Teflon-lined autoclave,stirred 10 min then static in autoclave,,,,,,brown crystals,46.0,,,dinuclear Ln2 carboxylate SBU; 10-connected network,"a=10.4195(4) Å, b=11.1743(4) Å, c=12.5690(4) Å, α=102.198(3)°, β=108.537(3)°, γ=98.944(3)°, P-1",,,not_reported,not_reported,,,10.1016/j.molstruc.2011.07.032,ok,
10.1016/j.molstruc.2011.07.032,downloaded\10.1016_j.molstruc.2011.07.032.pdf,SI downloaded\10.1016_j.molstruc.2011.07.032_SI.doc,mof_json_store\10.1016_j.molstruc.2011.07.032\raw_output.json,mof_json_store\10.1016_j.molstruc.2011.07.032\synthesis_005.json,yes,Failed to crystallize the Eu analog; harsher conditions needed for Gd.,,813037,CdSO4,,0.5 mmol,0.5,mmol,nan,,,,,nan,,,,,"benzene-2,5-dihydroxy-1,4-dicarboxylic acid",dhbdc,0.25 mmol (49.5 mg),0.25,mmol,,,,,,,,,,,,,,,,,,,,,"N,N-dimethylformamide",DMF,5 mL,5.0,,,,,150.0,pre-stir at 120 °C for 10 min; solvothermal at 150 °C,72.0,72 h,Teflon-lined autoclave,stirred 10 min then static in autoclave,,,,,,yellow crystals,41.0,,,dinuclear Ln2 carboxylate SBU; 10-connected network,"a=10.4140(5) Å, b=10.9540(5) Å, c=12.4320(5) Å, α=104.286(4)°, β=106.961(3)°, γ=98.027(4)°, P-1",,,not_reported,not_reported,,,10.1016/j.molstruc.2011.07.032,ok,
10.1016/j.dyepig.2015.03.037,downloaded\10.1016_j.dyepig.2015.03.037.pdf,,mof_json_store\10.1016_j.dyepig.2015.03.037\raw_output.json,mof_json_store\10.1016_j.dyepig.2015.03.037\synthesis_001.json,no,,,,CdSO4,,"0.011 g, 0.05 mmol",0.05,mmol,nan,,,,,nan,,,,,"(S)-(-)-1,10-binaphtho-2,2′-diacetic acid",H2L,"0.020 g, 0.05 mmol",0.05,mmol,,,,,,,,,,,,,,,,,,,,,water,H2O,7 mL,7.0,ethanol,EtOH,1 mL,1.0,120.0,120 °C,72.0,3 days,Teflon-lined autoclave (15 mL),,,,,,,colorless crystals,38.0,,,,,,,,,,luminescence,10.1016/j.dyepig.2015.03.037,ok,
10.1016/j.dyepig.2015.03.037,downloaded\10.1016_j.dyepig.2015.03.037.pdf,,mof_json_store\10.1016_j.dyepig.2015.03.037\raw_output.json,mof_json_store\10.1016_j.dyepig.2015.03.037\synthesis_002.json,no,,,,CdSO4,,"0.010 g, 0.05 mmol",0.05,mmol,nan,,,,,nan,,,,,"(S)-(-)-1,10-binaphtho-2,2′-diacetic acid",H2L,"0.020 g, 0.05 mmol (same as 1)",0.05,mmol,,,,,,,,,,,,,,,,,,,,,water,H2O,8 mL,8.0,,,,,120.0,120 °C (similar to 1),72.0,3 days,Teflon-lined autoclave (15 mL),,,,,,,yellow-green needle crystals,32.0,,,,,,,,,,,10.1016/j.dyepig.2015.03.037,ok,
10.1016/j.dyepig.2015.03.037,downloaded\10.1016_j.dyepig.2015.03.037.pdf,,mof_json_store\10.1016_j.dyepig.2015.03.037\raw_output.json,mof_json_store\10.1016_j.dyepig.2015.03.037\synthesis_003.json,no,,,,CdSO4,,"0.013 g, 0.05 mmol",0.05,mmol,nan,,,,,nan,,,,,"(S)-(-)-1,10-binaphtho-2,2′-diacetic acid",H2L,"0.020 g, 0.05 mmol",0.05,mmol,,,,,,,,,,,sodium hydroxide,NaOH,"0.004 g, 0.1 mmol",0.1,mmol,,,,,,water,H2O,7 mL,7.0,ethanol,EtOH,1 mL,1.0,110.0,110 °C,72.0,3 days,Teflon-lined autoclave (15 mL),,,,,,,colorless block-shaped crystals,42.0,,,,,,,,,,luminescence,10.1016/j.dyepig.2015.03.037,ok,
10.1016/j.dyepig.2015.03.037,downloaded\10.1016_j.dyepig.2015.03.037.pdf,,mof_json_store\10.1016_j.dyepig.2015.03.037\raw_output.json,mof_json_store\10.1016_j.dyepig.2015.03.037\synthesis_004.json,no,,,,CdCl2·5H2O,,"0.011 g, 0.05 mmol",0.05,mmol,nan,,,,,nan,,,,,"(S)-(-)-1,10-binaphtho-2,2′-diacetic acid",H2L,"0.020 g, 0.05 mmol",0.05,mmol,"4,4'-bipyridine","4,4′-bipy","0.008 g, 0.05 mmol",0.05,mmol,,,,,,,,,,,,,,,,water,H2O,8 mL,8.0,,,,,130.0,130 °C,72.0,3 days,Teflon-lined autoclave (15 mL),,,,,,,colorless crystals,35.0,,,,,,,,,,luminescence;nonlinear_optics,10.1016/j.dyepig.2015.03.037,ok,
10.1016/j.dyepig.2015.03.037,downloaded\10.1016_j.dyepig.2015.03.037.pdf,,mof_json_store\10.1016_j.dyepig.2015.03.037\raw_output.json,mof_json_store\10.1016_j.dyepig.2015.03.037\synthesis_005.json,no,,,,Cu(NO3)2·3H2O,,"0.010 g, 0.05 mmol",0.05,mmol,nan,,,,,nan,,,,,"(S)-(-)-1,10-binaphtho-2,2′-diacetic acid",H2L,"0.020 g, 0.05 mmol (same as 4)",0.05,mmol,"4,4'-bipyridine","4,4′-bipy","0.008 g, 0.05 mmol (same as 4)",0.05,mmol,,,,,,,,,,,,,,,,ethanol,EtOH,6 mL,6.0,water,H2O,2 mL,2.0,90.0,90 °C,72.0,3 days,Teflon-lined autoclave (15 mL),,,,,,,green needle crystals,30.0,,,,,,,,,,,10.1016/j.dyepig.2015.03.037,ok,
10.1016/j.dyepig.2015.03.037,downloaded\10.1016_j.dyepig.2015.03.037.pdf,,mof_json_store\10.1016_j.dyepig.2015.03.037\raw_output.json,mof_json_store\10.1016_j.dyepig.2015.03.037\synthesis_006.json,no,,,,Cu(BF4)2·6H2O,,"0.011 g, 0.05 mmol",0.05,mmol,nan,,,,,nan,,,,,"(S)-(-)-1,10-binaphtho-2,2′-diacetic acid",H2L,"0.020 g, 0.05 mmol",0.05,mmol,"1,1′-(1,4-butanediyl)bis(imidazole)",biim-4,"0.010 g, 0.05 mmol",0.05,mmol,,,,,,,,,,,,,,,,water,H2O,7 mL,7.0,ethanol,EtOH,1 mL,1.0,130.0,130 °C,72.0,3 days,Teflon-lined autoclave (15 mL),,,,,,,colorless crystals,39.0,,dia,,,,,,,,luminescence;nonlinear_optics,10.1016/j.dyepig.2015.03.037,ok,
10.1016/j.dyepig.2015.03.037,downloaded\10.1016_j.dyepig.2015.03.037.pdf,,mof_json_store\10.1016_j.dyepig.2015.03.037\raw_output.json,mof_json_store\10.1016_j.dyepig.2015.03.037\synthesis_007.json,no,,,,EuCl3·6H2O,,"0.010 g, 0.05 mmol",0.05,mmol,nan,,,,,nan,,,,,"(S)-(-)-1,10-binaphtho-2,2′-diacetic acid",H2L,"0.020 g, 0.05 mmol (same as 6)",0.05,mmol,"1,1′-(1,4-butanediyl)bis(imidazole)",biim-4,"0.010 g, 0.05 mmol (same as 6)",0.05,mmol,,,,,,,,,,,,,,,,water,H2O,7 mL,7.0,ethanol,EtOH,1 mL,1.0,110.0,110 °C,72.0,3 days,Teflon-lined autoclave (15 mL),,,,,,,dark blue block crystals,36.0,,,,,,,,,,,10.1016/j.dyepig.2015.03.037,ok,
10.1016/j.dyepig.2015.03.037,downloaded\10.1016_j.dyepig.2015.03.037.pdf,,mof_json_store\10.1016_j.dyepig.2015.03.037\raw_output.json,mof_json_store\10.1016_j.dyepig.2015.03.037\synthesis_008.json,no,,,,Cu(ClO4)2·6H2O,,"0.011 g, 0.05 mmol",0.05,mmol,Tb(ClO4)3·6H2O,,,,,nan,,,,,"(S)-(-)-1,10-binaphtho-2,2′-diacetic acid",H2L,"0.020 g, 0.05 mmol",0.05,mmol,"1,6-bis(1,2,4-triazol-1-yl)hexane",btb,"0.011 g, 0.05 mmol",0.05,mmol,,,,,,,,,,,,,,,,ethanol,EtOH,7 mL,7.0,water,H2O,1 mL,1.0,100.0,100 °C,72.0,3 days,Teflon-lined autoclave (15 mL),,,,,,,colorless crystals,32.0,,,,,,,,,,luminescence;nonlinear_optics,10.1016/j.dyepig.2015.03.037,ok,
10.1016/j.dyepig.2015.03.037,downloaded\10.1016_j.dyepig.2015.03.037.pdf,,mof_json_store\10.1016_j.dyepig.2015.03.037\raw_output.json,mof_json_store\10.1016_j.dyepig.2015.03.037\synthesis_009.json,no,,,,Cu(ClO4)2·6H2O,,"0.011 g, 0.05 mmol",0.05,mmol,Dy(ClO4)3·6H2O,,,,,nan,,,,,"(S)-(-)-1,10-binaphtho-2,2′-diacetic acid",H2L,"0.020 g, 0.05 mmol",0.05,mmol,"1,6-bis(1,2,4-triazol-1-yl)hexane",btb,"0.011 g, 0.05 mmol",0.05,mmol,,,,,,,,,,,,,,,,water,H2O,5.5 mL,5.5,ethanol,EtOH,2.5 mL,2.5,100.0,100 °C (similar to 8),72.0,3 days,Teflon-lined autoclave (15 mL),,,,,,,colorless block crystals,30.0,,,,,,,,,,luminescence,10.1016/j.dyepig.2015.03.037,ok,
10.1016/j.dyepig.2015.03.037,downloaded\10.1016_j.dyepig.2015.03.037.pdf,,mof_json_store\10.1016_j.dyepig.2015.03.037\raw_output.json,mof_json_store\10.1016_j.dyepig.2015.03.037\synthesis_010.json,no,,,,La(NO3)3,,"0.011 g, 0.05 mmol",0.05,mmol,Cd(NO3)2·4H2O,,,,,nan,,,,,"(S)-(-)-1,10-binaphtho-2,2′-diacetic acid",H2L,"0.020 g, 0.05 mmol",0.05,mmol,"1,6-bis(1,2,4-triazol-1-yl)hexane",btb,"0.011 g, 0.05 mmol",0.05,mmol,,,,,,,,,,,,,,,,water,H2O,7 mL (ethanol/water 1:7 v/v; total 8 mL as in 8),7.0,ethanol,EtOH,1 mL (ethanol/water 1:7 v/v; total 8 mL as in 8),1.0,100.0,100 °C (similar to 8),72.0,3 days,Teflon-lined autoclave (15 mL),,,,,,,colorless needle crystals,5.0,,,,,,,,,,,10.1016/j.dyepig.2015.03.037,ok,
10.1016/j.molstruc.2010.02.026,downloaded\10.1016_j.molstruc.2010.02.026.pdf,SI downloaded\10.1016_j.molstruc.2010.02.026_SI.doc,mof_json_store\10.1016_j.molstruc.2010.02.026\raw_output.json,mof_json_store\10.1016_j.molstruc.2010.02.026\synthesis_001.json,yes,KOH or various amines gave no crystals; <160 °C only microcrystals; at 180 °C black deposit.,,,Pr(NO3)3,,"0.18 g, 0.4 mmol",0.4,mmol,Cd(NO3)2·4H2O,,,,,nan,,,,,5-nitroisophthalic acid,H2NIPH,"0.084 g, 0.4 mmol",0.4,mmol,succinic acid,H2Suc,"0.024 g, 0.2 mmol",0.2,mmol,,,,,,iso-propanolamine,,0.08 mL,,,,,,,,water,H2O,10 mL,10.0,,,,,170.0,170 °C,96.0,four days (96 h),Teflon-lined autoclave,stirred,water,,dried at room temperature,,,light yellow block crystals,72.03,,,dinuclear [Ln2O2(CO2R)8] building block,"Monoclinic, C2/c; a=21.0661(11) Å, b=8.9541(4) Å, c=13.5256(6) Å, β=105.7150(10)°, V=2455.9(2) Å3",,,not_reported,not_reported,381.0,luminescence,10.1016/j.molstruc.2010.02.026,ok,
10.1016/j.molstruc.2010.02.026,downloaded\10.1016_j.molstruc.2010.02.026.pdf,SI downloaded\10.1016_j.molstruc.2010.02.026_SI.doc,mof_json_store\10.1016_j.molstruc.2010.02.026\raw_output.json,mof_json_store\10.1016_j.molstruc.2010.02.026\synthesis_002.json,yes,KOH or various amines gave no crystals; <160 °C only microcrystals; at 180 °C black deposit.,,,Nd(NO3)3,,0.4 mmol,0.4,mmol,Cd(NO3)2·4H2O,,,,,nan,,,,,5-nitroisophthalic acid,H2NIPH,"0.084 g, 0.4 mmol",0.4,mmol,succinic acid,H2Suc,"0.024 g, 0.2 mmol",0.2,mmol,,,,,,iso-propanolamine,,0.08 mL,,,,,,,,water,H2O,10 mL,10.0,,,,,170.0,170 °C,96.0,four days (96 h),Teflon-lined autoclave,stirred,water,,dried at room temperature,,,white block crystals,47.28,,,dinuclear [Ln2O2(CO2R)8] building block,"Monoclinic, C2/c; a=21.1270(8) Å, b=9.0027(3) Å, c=13.5812(5) Å, β=105.5850(10)°, V=2488.17(16) Å3",,,not_reported,not_reported,371.0,luminescence,10.1016/j.molstruc.2010.02.026,ok,
10.1016/j.molstruc.2010.02.026,downloaded\10.1016_j.molstruc.2010.02.026.pdf,SI downloaded\10.1016_j.molstruc.2010.02.026_SI.doc,mof_json_store\10.1016_j.molstruc.2010.02.026\raw_output.json,mof_json_store\10.1016_j.molstruc.2010.02.026\synthesis_003.json,yes,KOH or various amines gave no crystals; <160 °C only microcrystals; at 180 °C black deposit.,,,Eu(NO3)3,,0.4 mmol,0.4,mmol,Cd(NO3)2·4H2O,,,,,nan,,,,,5-nitroisophthalic acid,H2NIPH,"0.084 g, 0.4 mmol",0.4,mmol,succinic acid,H2Suc,"0.024 g, 0.2 mmol",0.2,mmol,,,,,,iso-propanolamine,,0.08 mL,,,,,,,,water,H2O,10 mL,10.0,,,,,170.0,170 °C,96.0,four days (96 h),Teflon-lined autoclave,stirred,water,,dried at room temperature,,,white block crystals,58.23,,,dinuclear [Ln2O2(CO2R)8] building block,"Monoclinic, C2/c; a=21.1173(13) Å, b=8.9759(6) Å, c=13.5497(8) Å, β=105.6610(10)°, V=2473.0(3) Å3",,,not_reported,not_reported,382.0,,10.1016/j.molstruc.2010.02.026,ok,
10.1016/j.molstruc.2010.02.026,downloaded\10.1016_j.molstruc.2010.02.026.pdf,SI downloaded\10.1016_j.molstruc.2010.02.026_SI.doc,mof_json_store\10.1016_j.molstruc.2010.02.026\raw_output.json,mof_json_store\10.1016_j.molstruc.2010.02.026\synthesis_004.json,yes,KOH or various amines gave no crystals; <160 °C only microcrystals; at 180 °C black deposit.,,,Tb(NO3)3,,0.4 mmol,0.4,mmol,Cd(NO3)2·4H2O,,,,,nan,,,,,5-nitroisophthalic acid,H2NIPH,"0.084 g, 0.4 mmol",0.4,mmol,succinic acid,H2Suc,"0.024 g, 0.2 mmol",0.2,mmol,,,,,,iso-propanolamine,,0.08 mL,,,,,,,,water,H2O,10 mL,10.0,,,,,170.0,170 °C,96.0,four days (96 h),Teflon-lined autoclave,stirred,water,,dried at room temperature,,,white block crystals,65.14,,,dinuclear [Ln2O2(CO2R)8] building block,"Monoclinic, C2/c; a=21.047(4) Å, b=8.9370(18) Å, c=13.488(3) Å, β=105.81(3)°, V=2441.0(8) Å3",,,not_reported,not_reported,382.0,,10.1016/j.molstruc.2010.02.026,ok,
10.1016/j.molstruc.2010.02.026,downloaded\10.1016_j.molstruc.2010.02.026.pdf,SI downloaded\10.1016_j.molstruc.2010.02.026_SI.doc,mof_json_store\10.1016_j.molstruc.2010.02.026\raw_output.json,mof_json_store\10.1016_j.molstruc.2010.02.026\synthesis_005.json,yes,KOH or various amines gave no crystals; <160 °C only microcrystals; at 180 °C black deposit.,,,Dy(NO3)3,,0.4 mmol,0.4,mmol,Cd(NO3)2·4H2O,,,,,nan,,,,,5-nitroisophthalic acid,H2NIPH,"0.084 g, 0.4 mmol",0.4,mmol,succinic acid,H2Suc,"0.024 g, 0.2 mmol",0.2,mmol,,,,,,iso-propanolamine,,0.08 mL,,,,,,,,water,H2O,10 mL,10.0,,,,,170.0,170 °C,96.0,four days (96 h),Teflon-lined autoclave,stirred,water,,dried at room temperature,,,white block crystals,45.37,,,dinuclear [Ln2O2(CO2R)8] building block,"Monoclinic, C2/c; a=21.0230(6) Å, b=8.9147(3) Å, c=13.4567(4) Å, β=105.8500(10)°, V=2426.08(13) Å3",,,not_reported,not_reported,371.0,,10.1016/j.molstruc.2010.02.026,ok,
10.1016/j.molstruc.2010.02.026,downloaded\10.1016_j.molstruc.2010.02.026.pdf,SI downloaded\10.1016_j.molstruc.2010.02.026_SI.doc,mof_json_store\10.1016_j.molstruc.2010.02.026\raw_output.json,mof_json_store\10.1016_j.molstruc.2010.02.026\synthesis_006.json,yes,KOH or various amines gave no crystals; <160 °C only microcrystals; at 180 °C black deposit.,,,Ho(NO3)3,,0.4 mmol,0.4,mmol,Cd(NO3)2·4H2O,,,,,nan,,,,,5-nitroisophthalic acid,H2NIPH,"0.084 g, 0.4 mmol",0.4,mmol,succinic acid,H2Suc,"0.024 g, 0.2 mmol",0.2,mmol,,,,,,iso-propanolamine,,0.08 mL,,,,,,,,water,H2O,10 mL,10.0,,,,,170.0,170 °C,96.0,four days (96 h),Teflon-lined autoclave,stirred,water,,dried at room temperature,,,white block crystals,77.32,,,dinuclear [Ln2O2(CO2R)8] building block,"Monoclinic, C2/c; a=20.997(2) Å, b=8.8943(8) Å, c=13.4302(12) Å, β=105.906(2)°, V=2412.1(4) Å3",,,not_reported,not_reported,370.0,,10.1016/j.molstruc.2010.02.026,ok,
10.1016/j.molstruc.2010.02.026,downloaded\10.1016_j.molstruc.2010.02.026.pdf,SI downloaded\10.1016_j.molstruc.2010.02.026_SI.doc,mof_json_store\10.1016_j.molstruc.2010.02.026\raw_output.json,mof_json_store\10.1016_j.molstruc.2010.02.026\synthesis_007.json,yes,KOH or various amines gave no crystals; <160 °C only microcrystals; at 180 °C black deposit.,,,Er(NO3)3,,0.4 mmol,0.4,mmol,Cd(NO3)2·4H2O,,,,,nan,,,,,5-nitroisophthalic acid,H2NIPH,"0.084 g, 0.4 mmol",0.4,mmol,succinic acid,H2Suc,"0.024 g, 0.2 mmol",0.2,mmol,,,,,,iso-propanolamine,,0.08 mL,,,,,,,,water,H2O,10 mL,10.0,,,,,170.0,170 °C,96.0,four days (96 h),Teflon-lined autoclave,stirred,water,,dried at room temperature,,,white block crystals,50.48,,,dinuclear [Ln2O2(CO2R)8] building block,"Monoclinic, C2/c; a=20.9717(11) Å, b=8.8751(4) Å, c=13.4118(7) Å, β=105.9860(10)°, V=2399.7(2) Å3",,,not_reported,not_reported,348.0,,10.1016/j.molstruc.2010.02.026,ok,
10.1016/j.molstruc.2010.02.026,downloaded\10.1016_j.molstruc.2010.02.026.pdf,SI downloaded\10.1016_j.molstruc.2010.02.026_SI.doc,mof_json_store\10.1016_j.molstruc.2010.02.026\raw_output.json,mof_json_store\10.1016_j.molstruc.2010.02.026\synthesis_008.json,yes,KOH or various amines gave no crystals; <160 °C only microcrystals; at 180 °C black deposit.,,,Zn(NO3)2,,0.4 mmol,0.4,mmol,nan,,,,,nan,,,,,5-nitroisophthalic acid,H2NIPH,"0.084 g, 0.4 mmol",0.4,mmol,succinic acid,H2Suc,"0.024 g, 0.2 mmol",0.2,mmol,,,,,,iso-propanolamine,,0.08 mL,,,,,,,,water,H2O,10 mL,10.0,,,,,170.0,170 °C,96.0,four days (96 h),Teflon-lined autoclave,stirred,water,,dried at room temperature,,,white block crystals,66.31,,,dinuclear [Ln2O2(CO2R)8] building block,"Monoclinic, C2/c; a=21.0248(10) Å, b=8.9162(4) Å, c=13.4615(7) Å, β=105.9170(10)°, V=2426.8(2) Å3",,,not_reported,not_reported,339.0,,10.1016/j.molstruc.2010.02.026,ok,
10.1016/j.ica.2008.12.008,downloaded\10.1016_j.ica.2008.12.008.pdf,,mof_json_store\10.1016_j.ica.2008.12.008\raw_output.json,mof_json_store\10.1016_j.ica.2008.12.008\synthesis_001.json,no,,,687341,Zn(NO3)2,,"0.1448 g, 0.4 mmol",0.4,mmol,nan,,,,,nan,,,,,"2,2'-bipyridine-3,3'-dicarboxylic acid",bpdc,"0.0488 g, 0.2 mmol",0.2,mmol,"2,2'-bipyridine",bpy,"0.0468 g, 0.3 mmol",0.3,mmol,,,,,,,,,,,,,,,,Methanol,MeOH,10 mL,10.0,Water,H2O,10 mL,10.0,25,room temperature,720.0,one month,,"stirred during mixing, then static (allowed to stand)",,,,,,yellow crystals,45.8,,,,"a=15.2130(8), b=17.827(1), c=17.277(1) Å, β=103.255(1)°, P21/n",,,not_reported,not_reported,,,10.1016/j.ica.2008.12.008,ok,
10.1016/j.ica.2008.12.008,downloaded\10.1016_j.ica.2008.12.008.pdf,,mof_json_store\10.1016_j.ica.2008.12.008\raw_output.json,mof_json_store\10.1016_j.ica.2008.12.008\synthesis_004.json,no,,,687344,Bi(NO3)3·5H2O,,0.4 mmol,0.4,mmol,nan,,,,,nan,,,,,"2,2'-bipyridine-3,3'-dicarboxylic acid",bpdc,"0.0976 g, 0.4 mmol",0.4,mmol,,,,,,,,,,,,,,,,,,,,,Methanol,MeOH,10 mL,10.0,Water,H2O,10 mL,10.0,25,room temperature,672.0,four weeks,,static (layered/standing),,,,,,colourless quadrate crystals,62.6,,,,"a=11.4801(6), b=7.8552(6), c=13.1871(8) Å, β=100.513(1)°, Cc",,,not_reported,not_reported,,luminescence,10.1016/j.ica.2008.12.008,ok,
10.1016/j.ica.2008.12.008,downloaded\10.1016_j.ica.2008.12.008.pdf,,mof_json_store\10.1016_j.ica.2008.12.008\raw_output.json,mof_json_store\10.1016_j.ica.2008.12.008\synthesis_006.json,no,,,687346,Zn(NO3)2·6H2O,,"0.1464 g, 0.4 mmol",0.4,mmol,nan,,,,,nan,,,,,"2,2'-bipyridine-3,3'-dicarboxylic acid",bpdc,"0.0976 g, 0.4 mmol",0.4,mmol,,,,,,,,,,,"1,2-di(4-pyridyl)ethylene",dpe,"0.072 g, 0.4 mmol",0.4,mmol,,,,,,Methanol,MeOH,10 mL (top layer with Co salt and dpe),10.0,Water,H2O,10 mL (bottom layer with H2bpdc),10.0,25,room temperature,336.0,two weeks,,"static (layered, allowed to stand)",,,,,,red quadrate-like crystals,63.4,,,,"a=9.420(1), b=11.726(1), c=18.227(2) Å, β=99.648(2)°, P21/c",,,not_reported,not_reported,,,10.1016/j.ica.2008.12.008,ok,
10.1016/j.molstruc.2017.04.075,downloaded\10.1016_j.molstruc.2017.04.075.pdf,SI downloaded\10.1016_j.molstruc.2017.04.075_SI.doc,mof_json_store\10.1016_j.molstruc.2017.04.075\raw_output.json,mof_json_store\10.1016_j.molstruc.2017.04.075\synthesis_004.json,no,,,,Cd(CH3COO)2·2H2O,,"0.012 g, 0.04 mmol",0.04,mmol,nan,,,,,nan,,,,,"1-(3,5-dicarboxy)-benzyl-1,2-di(pyridine-4-yl)ethylene chloride",H2L+Cl,"0.0158 g, 0.04 mmol",0.04,mmol,,,,,,,,,,,,,,,,,,,,,"N,N-dimethylformamide",DMF,1.0 mL,1.0,water,H2O,1.0 mL,1.0,140.0,140 °C,72.0,three days,Teflon-lined stainless steel vessel (25 mL),static,water,,dried in air,,,orange strip crystals,59.0,,ths,,"C2/c, a=8.9781(4) Å, b=17.7109(6) Å, c=29.9061(14) Å, β=100.398(4)°",,,not_reported,not_reported,,luminescence,10.1016/j.molstruc.2017.04.075,ok,
10.1016/j.molstruc.2017.04.075,downloaded\10.1016_j.molstruc.2017.04.075.pdf,SI downloaded\10.1016_j.molstruc.2017.04.075_SI.doc,mof_json_store\10.1016_j.molstruc.2017.04.075\raw_output.json,mof_json_store\10.1016_j.molstruc.2017.04.075\synthesis_007.json,no,,,,K(OH),,"0.001 g, 0.04 mmol",0.04,mmol,nan,,,,,nan,,,,,"1-(3,5-dicarboxy)-benzyl-1,2-di(pyridine-4-yl)ethylene chloride",H2L+Cl,"0.0158 g, 0.04 mmol",0.04,mmol,,,,,,,,,,,,,,,,,,,,,"N,N-dimethylformamide",DMF,1.0 mL,1.0,water,H2O,1.0 mL,1.0,25,room temperature,168.0,about a week (solvent evaporation),,stirred then static,,,,,,blue bulk crystals,81.0,,,,"P-1, a=8.6175(4) Å, b=11.3073(4) Å, c=14.6081(12) Å, α=109.868(5)°, β=95.213(5)°, γ=98.681(3)°",,,not_reported,not_reported,,,10.1016/j.molstruc.2017.04.075,ok,
10.1016/j.molliq.2019.112427,downloaded\10.1016_j.molliq.2019.112427.pdf,,mof_json_store\10.1016_j.molliq.2019.112427\raw_output.json,mof_json_store\10.1016_j.molliq.2019.112427\synthesis_001.json,no,,MIL-53(Fe),,Cd(CH3COO)2,,molar ratio 1 (vs linker and DMF 1:1:280),,,nan,,,,,nan,,,,,terephthalic acid,BDC,molar ratio 1 (vs FeCl3·6H2O),,,,,,,,,,,,,,,,,,,,,,,"N,N-dimethylformamide",DMF,molar ratio 280 (relative to metal),,,,,,150.0,150 °C,15.0,15 h,Teflon-lined steel autoclave,static,MeOH,stirred in MeOH for 20 h at RT,150 °C in oven for 8.5 h,150.0,8.5,light brown powder; spherical particles,,300–600 nm,,,,,13.0,not_reported,not_reported,,photocatalysis;dye_degradation,10.1016/j.molliq.2019.112427,ok,
10.1016/j.catcom.2013.10.016,downloaded\10.1016_j.catcom.2013.10.016.pdf,,mof_json_store\10.1016_j.catcom.2013.10.016\raw_output.json,mof_json_store\10.1016_j.catcom.2013.10.016\synthesis_001.json,no,,Cu–BDC,,Pr(NO3)3,,19.5 g,59.6478,mmol,nan,,,,,nan,,,,,terephthalic acid,BDC,1.8 g,1.8,g,,,,,,,,,,,,,,,,,,,,,water,H2O,75 mL,75.0,ethanol,EtOH,75 mL,75.0,90.0,90 °C,18.0,18 h,autoclave,static,"water, hot ethanol",several times,dried in air overnight at 110–115 °C in an oven,,,"light blue, rods",,rods ~2.5 ± 1 μm × 0.4 ± 0.1 μm,,,"a=3.099 Å, b=18.520 Å, c=11.750 Å, β=122.047°, V=571.555 Å3, monoclinic",14.66,58.8,not_reported,not_reported,294.0,O-acetylation catalysis,10.1016/j.catcom.2013.10.016,ok,
10.1016/j.inoche.2015.06.013,downloaded\10.1016_j.inoche.2015.06.013.pdf,,mof_json_store\10.1016_j.inoche.2015.06.013\raw_output.json,mof_json_store\10.1016_j.inoche.2015.06.013\synthesis_001.json,no,,,1023773,Gd(NO3)3,,0.4 mmol,0.4,mmol,nan,,,,,nan,,,,,"(3,5-dicarboxyl-phenyl)-(4-(2′-carboxyl-phenyl)-benzyl)ether",H3L,0.2 mmol,0.2,mmol,,,,,,,,,,,sodium hydroxide,NaOH,0.6 mmol,0.6,mmol,,,,,,water,H2O,10 mL,10.0,,,,,160.0,160 °C,72.0,72 h,Teflon-lined autoclave (18 mL),"pre-stirred 30 min, then static",water,,dried at ambient temperature,,,pink block crystals,43.0,,,octanuclear [Co8(μ3-OH)4(COO)14] cluster SBU,"a=11.153(2) Å, b=15.300(3) Å, c=18.942(4) Å, α=97.296(2)°, β=92.280(2)°, γ=101.374(2)°, P-1",,,not_reported,not_reported,,,10.1016/j.inoche.2015.06.013,ok,
10.1016/j.molstruc.2025.141522,downloaded\10.1016_j.molstruc.2025.141522.pdf,SI downloaded\10.1016_j.molstruc.2025.141522_SI.docx,mof_json_store\10.1016_j.molstruc.2025.141522\raw_output.json,mof_json_store\10.1016_j.molstruc.2025.141522\synthesis_001.json,no,,,,Yb(NO3)3,,"17.8 mg, 0.06 mmol",0.06,mmol,nan,,,,,nan,,,,,"2,2′-(1,4-phenylene)bis(3-(pyridin-4-yl)acrylonitrile)",L,"10.0 mg, 0.03 mmol",,,isophthalic acid,H2IP,"6.0 mg, 0.03 mmol",,,,,,,,sodium hydroxide,,"2.4 mg, 0.06 mmol",,,,,,,,water,H2O,3.0 mL,3.0,,,,,180.0,180 °C,12.0,12 h,23 mL Teflon-lined stainless steel container,static,,,,,,yellow crystals,40.0,,pcu,tetranuclear [Zn4(OH)2]6+ 6-connected SBU,"a=11.0262(5) Å, b=22.1565(12) Å, c=26.4574(14) Å, α=90°, β=99.190(4)°, γ=90°, P21/c",,,not_reported,not_reported,300.0,luminescence;sensing;pesticide_detection,10.1016/j.molstruc.2025.141522,ok,
10.1016/j.microc.2019.104498,downloaded\10.1016_j.microc.2019.104498.pdf,,mof_json_store\10.1016_j.microc.2019.104498\raw_output.json,mof_json_store\10.1016_j.microc.2019.104498\synthesis_001.json,no,,,1881777,Cu(ClO4)2·6H2O,,"0.05 mmol, 0.012 g",0.05,mmol,nan,,,,,nan,,,,,"2,4,6-Tri(pyridin-4-yl)-1,3,5-triazine",tpt,"0.03 mmol, 0.0094 g",0.03,mmol,"2,5-thiophenedicarboxylic acid",H2tda,0.04 mmol,0.04,mmol,,,,,,,,,,,,,,,,acetonitrile,CH3CN,"6 mL total, H2O/CH3CN = 4:5",,water,H2O,"6 mL total, H2O/CH3CN = 4:5",,120.0,120 °C,72.0,72 h,Teflon-lined stainless steel autoclave (20 mL),,,,,,,blue crystals,65.0,,,Cu2 dimer as 4-connected node,"monoclinic, C2/c; a=15.6006(2) Å, b=13.75310(18) Å, c=23.5268(4) Å, β=97.4576(14)°, V=5005.14(13) Å3",,,not_reported,yes,230.0,sensing,10.1016/j.microc.2019.104498,ok,
10.1016/j.inoche.2011.06.008,downloaded\10.1016_j.inoche.2011.06.008.pdf,SI downloaded\10.1016_j.inoche.2011.06.008_SI.pdf,mof_json_store\10.1016_j.inoche.2011.06.008\raw_output.json,mof_json_store\10.1016_j.inoche.2011.06.008\synthesis_001.json,no,,,,ZrOCl2·8H2O,,"0.1 mmol, 21.9 mg",0.1,mmol,nan,,,,,nan,,,,,"1,2,3-benzenetricarboxylic acid",H3bta,"0.1 mmol, 21.4 mg",0.1,mmol,"4,4′-bipyridyl",bpy,"0.1 mmol, 19.2 mg",0.1,mmol,,,,,,sodium hydroxide,,"0.1 mmol, 5.6 mg",0.1,mmol,,,,,,water,H2O,16 mL,16.0,,,,,130.0,130 °C,72.0,3 days,Teflon-lined stainless steel vessel,,,,,,,colorless block crystals,38.0,,,,"monoclinic, P21; a=11.2539(11) Å, b=16.7878(17) Å, c=14.2971(15) Å, β=96.9040(10)°",,,yes,not_reported,145.0,luminescence,10.1016/j.inoche.2011.06.008,ok,
10.1016/j.inoche.2010.07.040,downloaded\10.1016_j.inoche.2010.07.040.pdf,SI downloaded\10.1016_j.inoche.2010.07.040_SI.pdf,mof_json_store\10.1016_j.inoche.2010.07.040\raw_output.json,mof_json_store\10.1016_j.inoche.2010.07.040\synthesis_001.json,no,,,255478,CoCl2·6H2O,,"0.30 g, 1.0 mmol",1,mmol,nan,,,,,nan,,,,,"3,3′,4,4′-benzophenone-tetracarboxylic dianhydride",BPTC,"0.16 g, 0.5 mmol",0.5,mmol,,,,,,,,,,,sodium carbonate,,"0.10 g, 1.0 mmol",1.0,mmol,,,,,,water,H2O,10 mL,10.0,,,,,160.0,160 °C,72.0,3 days,Parr Teflon-lined stainless steel autoclave (25 cm3),static,,,,,,red crystals,42.0,,,Co–O–C rod SBU,"a=7.331, b=11.901, c=15.838 Å, α=103.50°, β=100.46°, γ=104.75°, P-1",,,not_reported,not_reported,,,10.1016/j.inoche.2010.07.040,ok,
10.1016/j.molstruc.2008.04.030,downloaded\10.1016_j.molstruc.2008.04.030.pdf,SI downloaded\10.1016_j.molstruc.2008.04.030_SI.pdf,mof_json_store\10.1016_j.molstruc.2008.04.030\raw_output.json,mof_json_store\10.1016_j.molstruc.2008.04.030\synthesis_001.json,no,,[Cd2(btec)(H2O)2]·0.8DMF,674925,SmCl3·6H2O,,"0.103 g, 0.3 mmol",0.3,mmol,nan,,,,,nan,,,,,"1,2,4,5-benzenetetracarboxylic acid",H4btec,"0.127 g, 0.5 mmol",0.5,mmol,,,,,,,,,,,,,,,,,,,,,"N,N-dimethylformamide",DMF,10 mL,10.0,,,,,130.0,130 °C,72.0,3 days,Teflon-lined autoclave,static,DMF,,,,,colorless prism-like crystals,76.0,,,"Cd1 8-coord, Cd2 6-coord; 3D rhombus channels","Orthorhombic, Ama2; a=9.401(0) Å, b=9.394(3) Å, c=12.754(4) Å; V=1053.51(8) Å3; Z=4",10.0,,not_reported,not_reported,,luminescence,10.1016/j.molstruc.2008.04.030,ok,
10.1016/j.inoche.2013.03.016,downloaded\10.1016_j.inoche.2013.03.016.pdf,SI downloaded\10.1016_j.inoche.2013.03.016_SI.pdf,mof_json_store\10.1016_j.inoche.2013.03.016\raw_output.json,mof_json_store\10.1016_j.inoche.2013.03.016\synthesis_001.json,no,,Cu(4-nptz),918204,EuCl3·6H2O,,"100 mg, 1.0 mmol",1,mmol,nan,,,,,nan,,,,,5-(4-nitrophenyl)-2H-tetrazole,H(4-nptz),"95 mg, 0.5 mmol",,,,,,,,,,,,,hydrochloric acid,HCl,"4 mol/L, adjust pH to ~4.5",,,,,,,,water,H2O,10 mL,10.0,,,,,140.0,140 b0C,72.0,3 days,18 mL Teflon-lined stainless steel vessel,static,"distilled water, ethanol",,,,,red brown needle-like crystals,46.0,,sra,"tetrahedral Cu(I), 4-connected; b54-4-nptz linkers","monoclinic, P21/c; a=7.7763(3) c5, b=11.1174(3) c5, c=9.2900(2) c5, df=93.539(3) b0",,,not_reported,not_reported,360.0,hydrolysis_catalysis,10.1016/j.inoche.2013.03.016,ok,
10.1016/j.apcata.2013.05.034,downloaded\10.1016_j.apcata.2013.05.034.pdf,,mof_json_store\10.1016_j.apcata.2013.05.034\raw_output.json,mof_json_store\10.1016_j.apcata.2013.05.034\synthesis_001.json,no,,Cu(BDC),,Dy(NO3)3·6H2O,,"0.4235 g, 1.75 mmol",1.75,mmol,nan,,,,,nan,,,,,terephthalic acid,H2BDC,"0.332 g, 2 mmol",2.0,mmol,,,,,,,,,,,,,,,,,,,,,"N,N-dimethylformamide",DMF,45 mL,45.0,,,,,130.0,130 °C,48.0,48 h,"20 mL vials, isothermal oven",static,"DMF, DCM",DMF 3×10 mL for 3 days; then DCM 3×10 mL for 3 days,Evacuated under vacuum at 160 °C for 6 h,160.0,6.0,blue hexagonal crystals,77.0,,,,,,,not_reported,not_reported,200.0,Friedländer catalysis,10.1016/j.apcata.2013.05.034,ok,
10.1016/j.ica.2011.11.061,downloaded\10.1016_j.ica.2011.11.061.pdf,,mof_json_store\10.1016_j.ica.2011.11.061\raw_output.json,mof_json_store\10.1016_j.ica.2011.11.061\synthesis_001.json,no,,Ag2(fum)(H2fum)(pyz)2,853134,Ni(NO3)2·6H2O,,"0.170 g, 1.0 mmol",1,mmol,nan,,,,,nan,,,,,fumaric acid,,"0.116 g, 1.0 mmol",1.0,mmol,pyrazine,pyz,"0.080 g, 1.0 mmol",1.0,mmol,,,,,,,,,,,,,,,,water,H2O,5.0 mL,5.0,,,,,100.0,100 °C,72.0,3 d,23 mL Teflon-lined stainless steel Parr hydrothermal vessel,,water,,,,,light brown polyhedral crystals,53.0,0.36 × 0.15 × 0.08 mm,,"Ag(I) penta-coordinate, trigonal bipyramidal","a = 10.2886(6), b = 7.2235(4), c = 12.9076(8) Å, β = 109.836(1)°, P21/c",,,yes,not_reported,170.0,,10.1016/j.ica.2011.11.061,ok,
