Repository: zzhenglab/MOFinder

# MOFinder

MOFinder extracts MOF synthesis information from the literature, reconstructs evidence-supported negative reaction records, and prepares datasets for synthesis-outcome prediction.
[Web application](https://mofinder.chemistry.wustl.edu/) | [Demos](Demo/README.md) | [Source code](docs/source_to_code.md) | [Workflow guide](docs/workflow.md) | [Model evaluation](docs/evaluation.md)

## Quick start

The workflow runs through Python commands. Python 3.10 or newer is required. Clone the repository and initialize its related applications:

```bash
git clone --recurse-submodules https://github.com/zzhenglab/MOFinder.git
cd MOFinder
```

Start with the two offline demonstrations:

```bash

File: mof_extraction_1_2.csv (part 293 of 305)
doi,main_pdf,si_pdf,raw_output,parsed_json,article_trial_or_failure,article_trial_or_failure_notes,mof_name,crystal_code,metal_1,metal_1_abbr,metal_1_amount_text,metal_1_amount_value,metal_1_amount_unit,metal_2,metal_2_abbr,metal_2_amount_text,metal_2_amount_value,metal_2_amount_unit,metal_3,metal_3_abbr,metal_3_amount_text,metal_3_amount_value,metal_3_amount_unit,linker_1,linker_1_abbr,linker_1_amount_text,linker_1_amount_value,linker_1_amount_unit,linker_2,linker_2_abbr,linker_2_amount_text,linker_2_amount_value,linker_2_amount_unit,linker_3,linker_3_abbr,linker_3_amount_text,linker_3_amount_value,linker_3_amount_unit,modulator_1,modulator_1_abbr,modulator_1_amount_text,modulator_1_amount_value,modulator_1_amount_unit,modulator_2,modulator_2_abbr,modulator_2_amount_text,modulator_2_amount_value,modulator_2_amount_unit,solvent_main,solvent_main_abbr,solvent_main_amount_text,solvent_main_ml,solvent_secondary,solvent_secondary_abbr,solvent_secondary_amount_text,solvent_secondary_ml,temperature_c,temperature_c_text,time_h,time_text,vessel_type,stirring,washing_solvent,washing_cycles,activation_text,activation_temp_c,activation_time_h,crystal_morphology,yield_percent,crystal_size,topology_code,metal_cluster_connectivity,unit_cell_short,pore_diameter_A,BET_surface_area_m2g,air_stable,water_stable,tga_decomposition_temp_c,applications,reference,status,error
10.1016/j.matlet.2015.09.061,downloaded\10.1016_j.matlet.2015.09.061.pdf,,mof_json_store\10.1016_j.matlet.2015.09.061\raw_output.json,mof_json_store\10.1016_j.matlet.2015.09.061\synthesis_001.json,no,,ZIF-8,,MnCl2·4H2O,,1.53 g,10.2064,mmol,nan,,,,,nan,,,,,2-methyl-imidazole,,3.38 g,3.38,g,,,,,,,,,,,sodium dodecyl sulfate,SDS,0.54 g,0.54,g,,,,,,deionized water,H2O,40 mL,40.0,,,,,25,room temperature,0.5,30 min,,,deionized water,several times,100 °C in air for 24 h,100.0,24.0,hollow nanospheres,,∼250 nm diameter,,,,,,,,,,10.1016/j.matlet.2015.09.061,ok,
10.1016/j.ica.2015.03.011,downloaded\10.1016_j.ica.2015.03.011.pdf,SI downloaded\10.1016_j.ica.2015.03.011_SI.doc,mof_json_store\10.1016_j.ica.2015.03.011\raw_output.json,mof_json_store\10.1016_j.ica.2015.03.011\synthesis_001.json,no,,,1018573,Cd(NO3)2·4H2O,,"40 mg, 0.13 mmol",0.13,mmol,nan,,,,,nan,,,,,"20,50-dimethyl-p-terphenyl-4,400-dicarboxylate",LH2,"20 mg, 0.06 mmol",0.06,mmol,"1,4-di(pyridin-4-yl)benzene",DPB,"15 mg, 0.06 mmol",0.06,mmol,,,,,,,,,,,,,,,,"N,N-dimethylformamide",DMF,3 mL,3.0,,,,,85.0,85 b0C,72.0,72 h,Teflon-lined stainless steel autoclave,static,"DMF, acetone",,"Crystals immersed in acetone for 96 h at room temperature, then heated to 120 b0C under high vacuum to remove solvents.",120.0,,block-shaped colorless crystals,59.0,,pcu,paddle-wheel {Zn2(COO)4N2} SBU; 6-connected,"a=18.261(5) c5, b=20.045(5) c5, c=33.017(5) c5, b2=100.124(5) b0, P21/c",10.0,490.0,yes,yes,410.0,CO2_capture;hydrogen_storage,10.1016/j.ica.2015.03.011,ok,
10.1016/j.cclet.2014.10.022,downloaded\10.1016_j.cclet.2014.10.022.pdf,,mof_json_store\10.1016_j.cclet.2014.10.022\raw_output.json,mof_json_store\10.1016_j.cclet.2014.10.022\synthesis_001.json,no,,,,Cd(NO3)2·4H2O,,"0.036 g, 0.2 mmol",0.2,mmol,nan,,,,,nan,,,,,"2,4,6-tri(4-pyridyl)-1,3,5-triazine",TPT,"0.062 g, 0.2 mmol",0.2,mmol,"2,6-naphthalenedisulfonic acid disodium salt",NSA,"0.032 g, 0.1 mmol",0.1,mmol,,,,,,,,,,,,,,,,deionized water,H2O,10 mL,10.0,,,,,170.0,170 °C,96.0,4 days; slow cooling at 10 °C/min to RT,,static,water,three times,,,,dark red block crystals,74.0,,,Cu(I) tetrahedral node: 3 N (TPT) + 1 O (NSA),,,,not_reported,not_reported,,A3_coupling,10.1016/j.cclet.2014.10.022,ok,
10.1016/j.ica.2004.01.003,downloaded\10.1016_j.ica.2004.01.003.pdf,,mof_json_store\10.1016_j.ica.2004.01.003\raw_output.json,mof_json_store\10.1016_j.ica.2004.01.003\synthesis_001.json,no,,,215880,Co(NO3)2·6H2O,,0.1 mmol in H2O (aq),0.1,mmol,nan,,,,,nan,,,,,"1,3,5-tris(imidazol-1-ylmethyl)-2,4,6-trimethylbenzene",titmb,"36.0 mg, 0.1 mmol",0.1,mmol,,,,,,,,,,,,,,,,,,,,,methanol,MeOH,15 mL,15.0,water,H2O,aqueous solution (volume not stated),,25,room temperature,,stirred 30 min; filtrate stood for several weeks,,stirred,,,,,,colorless crystals,74.0,,,,"monoclinic, P21/n; a=17.0054(5), b=15.3742(6), c=21.6828(5) Å; β=101.0095(5)°",,,,,,,10.1016/j.ica.2004.01.003,ok,
10.1016/j.micromeso.2016.09.032,downloaded\10.1016_j.micromeso.2016.09.032.pdf,SI downloaded\10.1016_j.micromeso.2016.09.032_SI.doc,mof_json_store\10.1016_j.micromeso.2016.09.032\raw_output.json,mof_json_store\10.1016_j.micromeso.2016.09.032\synthesis_001.json,no,,MIL-101-SO3H,,Cd(NO3)2·4H2O,,1.25 g (12.5 mmol),12.5,mmol,nan,,,,,nan,,,,,2-sulfoterephthalic acid,,3.35 g (12.5 mmol),3.35,g,,,,,,,,,,,"hydrochloric acid (concentrated aqueous, 12 N)",HCl,0.91 g (25 mmol),0.91,g,,,,,,water,H2O,50 mL,50.0,,,,,180.0,453 K,144.0,6 d,Teflon-lined stainless steel autoclave,,"deionized water, methanol",three times,dried at 120 °C in a hot air oven for 24 h,120.0,24.0,green,,100–300 nm (TEM),,,,,1411.89,not_reported,yes,,dye_adsorption,10.1016/j.micromeso.2016.09.032,ok,
10.1016/j.inoche.2011.12.045,downloaded\10.1016_j.inoche.2011.12.045.pdf,,mof_json_store\10.1016_j.inoche.2011.12.045\raw_output.json,mof_json_store\10.1016_j.inoche.2011.12.045\synthesis_001.json,no,,,742976,Cd(NO3)2·4H2O,CuI,"0.5 mmol, 0.095 g",0.5,mmol,nan,,,,,nan,,,,,5-(3-pyridyl)tetrazole,HL,"0.5 mmol, 0.073 g",0.5,mmol,,,,,,,,,,,ammonia solution (NH3·H2O),NH3·H2O,2 mL,,,,,,,,ethanol,EtOH,10 mL,10.0,,,,,150.0,150 °C,72.0,3 days,Teflon-lined autoclave (23 mL),,"water, ethanol",,dried at room temperature,,,yellow crystals,,,gfy,[Cu7I4]3+ 9-connected cluster SBU,"a=14.849(8), b=14.849(8), c=21.806(13) Å, α=90°, β=90°, γ=120°, P-3c1",12.0,,yes,not_reported,,luminescence,10.1016/j.inoche.2011.12.045,ok,
10.1016/j.jiec.2020.05.016,downloaded\10.1016_j.jiec.2020.05.016.pdf,SI downloaded\10.1016_j.jiec.2020.05.016_SI.docx,mof_json_store\10.1016_j.jiec.2020.05.016\raw_output.json,mof_json_store\10.1016_j.jiec.2020.05.016\synthesis_001.json,no,,UiO-66-BAT,,Pb(NO3)2·4H2O,ZrCl4,"116 mg, 0.5 mmole",0.326513,mmol,nan,,,,,nan,,,,,"2,5-Bis(allyloxy)terephthalic acid",H2L,"83 mg, 0.3 mmole",83.0,mg,,,,,,,,,,,acetic acid,,0.25 mL,0.25,mL,,,,,,"N,N-dimethylformamide",DMF,10 mL,10.0,,,,,120.0,120 °C,24.0,24 h,glass vial,,"DMF, MeOH",DMF 3×; MeOH 3×; over 3 days each,120 °C under vacuum for 10 h,120.0,10.0,slight off-white bipyramidal nanoparticles,45.0,80–200 nm (avg ~148 nm),,Zr6O4(OH)4 cluster,,10.0,486.0,not_reported,not_reported,425.0,CO2_cycloaddition,10.1016/j.jiec.2020.05.016,ok,
10.1016/j.inoche.2009.09.026,downloaded\10.1016_j.inoche.2009.09.026.pdf,,mof_json_store\10.1016_j.inoche.2009.09.026\raw_output.json,mof_json_store\10.1016_j.inoche.2009.09.026\synthesis_001.json,no,,,707359,Co(NO3)2·6H2O,,"0.145 g, 0.6 mmol",0.6,mmol,nan,,,,,nan,,,,,"1H-1,2,4-triazole",trz,"0.021 g, 0.3 mmol",0.3,mmol,fumaric acid,fma,"0.035 g, 0.3 mmol",0.3,mmol,,,,,,,,,,,,,,,,deionized water,H2O,6 mL,6.0,,,,,160.0,160 °C,72.0,3 days,Teflon-lined stainless steel vessel (25 mL),static,"methanol, diethyl ether",,dried in air,,,blue block crystals,46.0,0.26 × 0.22 × 0.09 mm³,,Cu2 8-connected SBU and Cu 6-connected SBU,"a=10.605(2) Å, b=11.852(3) Å, c=12.113(3) Å, α=90.00°, β=105.02°, γ=90.00°, P21/n",,,not_reported,not_reported,440.0,,10.1016/j.inoche.2009.09.026,ok,
10.1016/j.molstruc.2018.07.004,downloaded\10.1016_j.molstruc.2018.07.004.pdf,SI downloaded\10.1016_j.molstruc.2018.07.004_SI.doc,mof_json_store\10.1016_j.molstruc.2018.07.004\raw_output.json,mof_json_store\10.1016_j.molstruc.2018.07.004\synthesis_001.json,yes,Adding Ln(NO3)3·nH2O aimed for Co–Ln CPs but only Co CP 1 formed; Ln not incorporated.,Co3(bcpp)2(HCOO)2(H2O)2,1575566,Co(NO3)2·6H2O,,"0.029 g, 0.1 mmol",0.1,mmol,nan,,,,,nan,,,,,"3,5-bis(4-carboxyphenyl)pyridine",H2bcpp,"0.032 g, 0.1 mmol",0.1,mmol,,,,,,,,,,,sodium hydroxide (aqueous),NaOH,"1 mL, 0.1 mol L−1",0.1,mmol,,,,,,water,H2O,6 mL,6.0,"N,N-dimethylformamide",DMF,4 mL,4.0,140.0,140 °C,96.0,96 h,25 mL Teflon-lined stainless steel vessel,static,,,,,,red block-shaped crystals,53.0,,,linear trinuclear Co3(COO)6 6-connected SBU,"a=22.472 Å, b=7.692 Å, c=22.297 Å, β=102.08°, C2/c",,,not_reported,not_reported,,luminescence;magnetism,10.1016/j.molstruc.2018.07.004,ok,
10.1016/j.inoche.2012.01.022,downloaded\10.1016_j.inoche.2012.01.022.pdf,SI downloaded\10.1016_j.inoche.2012.01.022_SI.pdf,mof_json_store\10.1016_j.inoche.2012.01.022\raw_output.json,mof_json_store\10.1016_j.inoche.2012.01.022\synthesis_001.json,no,,,857092,Co(NO3)2·6H2O,,"0.029 g, 0.1 mmol",0.1,mmol,nan,,,,,nan,,,,,"1,3-bis(4-carboxy-phenoxy)propane",H2bcp,"0.032 g, 0.1 mmol",0.032,g,"2,5-bis(4-pyridyl)-1,3,4-thiadiazole",bpt,"0.019 mg, 0.1 mmol",0.019,mg,,,,,,sodium hydroxide (dilute),NaOH,"0.1 mol/L, to pH 7",,,,,,,,water (deionised),H2O,10 mL,10.0,methanol,MeOH,2 mL,2.0,150.0,150 °C,72.0,72 h,,"stirred 30 min (pre-mix), then static",,,180 °C for 5 h (desolvation of guest water),180.0,5.0,pink crystals,50.0,,,Co2 dimer nodes (6-connected),"monoclinic, C2/c; a=21.5101(12) Å, b=21.2306(12) Å, c=27.8549(17) Å, β=103.1110(10)°, V=12389.0(12) Å3",,,not_reported,not_reported,,,10.1016/j.inoche.2012.01.022,ok,
10.1016/j.molstruc.2023.137156,downloaded\10.1016_j.molstruc.2023.137156.pdf,,mof_json_store\10.1016_j.molstruc.2023.137156\raw_output.json,mof_json_store\10.1016_j.molstruc.2023.137156\synthesis_001.json,no,,JXUST-26,2205152,Mn(ClO4)2,,"0.0435 g, 0.15 mmol",0.15,mmol,nan,,,,,nan,,,,,"4,7-bis(1H-imidazole-1-yl)-2,1,3-benzothiadiazole",BIBT,"0.134 g, 0.05 mmol",0.05,mmol,"3,5-pyridinedicarboxylic acid",H2pydc,"0.0084 g, 0.05 mmol",0.05,mmol,,,,,,,,,,,,,,,,"N,N-dimethylacetamide",DMA,"≈4 mL (from 7 mL total, 4:2:1)",4.0,water (deionized),H2O,"≈2 mL (from 7 mL total, 4:2:1)",2.0,120.0,120 °C,48.0,2 days,10 mL vial (sealed),ultrasonicated 30 min; static during heating,,,,,,yellow-green block crystals,25.7,,,octahedral NiII nodes; 1D double-stranded chain,"Monoclinic, C 2/c; a=14.8537(7) Å, b=23.5762(7) Å, c=12.8439(5) Å, β=108.011(2)°",,,not_reported,yes,365.0,proton_conduction,10.1016/j.molstruc.2023.137156,ok,
10.1016/j.inoche.2019.05.038,downloaded\10.1016_j.inoche.2019.05.038.pdf,SI downloaded\10.1016_j.inoche.2019.05.038_SI.docx,mof_json_store\10.1016_j.inoche.2019.05.038\raw_output.json,mof_json_store\10.1016_j.inoche.2019.05.038\synthesis_001.json,no,,,,Cd(ClO4)2,,0.2 mmol,0.2,mmol,nan,,,,,nan,,,,,"4-[N,N-bis(4-methylbenzoic acid)amino]benzoic acid",H3L,"0.1 mmol, 40.4 mg",0.1,mmol,,,,,,,,,,,,,,,,,,,,,"N,N-dimethylformamide",DMF,4.5 mL,4.5,water,H2O,0.5 mL,0.5,80.0,80 °C,72.0,3 days,20 mL glass vial,static,DMF,three times,Soaked in acetonitrile (CH3CN) for 3 days,,72.0,purple crystals,35.0,,ant,[Co4O(COO)6] 6-connected SBU,"a=12.5280(18), b=12.5280(18), c=22.192(4) Å, P42/n",,1164.0,not_reported,not_reported,,C-H oxidation catalysis,10.1016/j.inoche.2019.05.038,ok,
10.1016/j.talanta.2021.123030,downloaded\10.1016_j.talanta.2021.123030.pdf,SI downloaded\10.1016_j.talanta.2021.123030_SI.docx,mof_json_store\10.1016_j.talanta.2021.123030\raw_output.json,mof_json_store\10.1016_j.talanta.2021.123030\synthesis_001.json,no,,QBA-Yb,,Zn(CH3COO)2·2H2O,,53.90 mg (0.12 mmol),0.12,mmol,Cu(NO3)2,,,,,nan,,,,,"4,4′-(quinolone-5,8-diyl)benzoate",QBA,14.78 mg (0.04 mmol),0.04,mmol,,,,,,,,,,,nitric acid (concentrated),HNO3,2 μL,,,,,,,,"N,N-dimethylformamide",DMF,6 mL,6.0,,,,,130.0,130 °C,72.0,3 days,25 mL hydrothermal reactor,static,DMF,five times,,,,rod crystals,83.0,,,,"a=16.1362, b=16.1362, c=18.5386 Å, α=90°, β=90°, γ=120°, P6/m",13.3,,not_reported,yes,500.0,luminescence;sensing,10.1016/j.talanta.2021.123030,ok,
10.1016/j.talanta.2021.123030,downloaded\10.1016_j.talanta.2021.123030.pdf,SI downloaded\10.1016_j.talanta.2021.123030_SI.docx,mof_json_store\10.1016_j.talanta.2021.123030\raw_output.json,mof_json_store\10.1016_j.talanta.2021.123030\synthesis_002.json,no,,QBA-Gd,,Zn(CH3COO)2·2H2O,,44.62 mg,0.219265,mmol,Cd(CH3COO)2,,,,,nan,,,,,"4,4′-(quinolone-5,8-diyl)benzoate",QBA,14.78 mg (0.04 mmol),0.04,mmol,,,,,,,,,,,nitric acid (concentrated),HNO3,2 μL,,,,,,,,"N,N-dimethylformamide",DMF,6 mL,6.0,,,,,130.0,130 °C,72.0,3 days,25 mL hydrothermal reactor,static,DMF,five times,,,,,79.0,,,,,,,not_reported,not_reported,,luminescence;sensing,10.1016/j.talanta.2021.123030,ok,
10.1016/j.inoche.2010.10.012,downloaded\10.1016_j.inoche.2010.10.012.pdf,,mof_json_store\10.1016_j.inoche.2010.10.012\raw_output.json,mof_json_store\10.1016_j.inoche.2010.10.012\synthesis_001.json,no,,,794605794700,Zn(CH3COO)2·2H2O,,1.2 mmol,1.2,mmol,Co(CH3COO)2,,,,,nan,,,,,"1,4,5-triazanaphthalene",tan,2.4 mmol,2.4,mmol,,,,,,,,,,,,,,,,,,,,,methanol,MeOH,each 10 mL (total 20 mL),,,,,,25,RT,,two weeks to two months (aging),,static,mother liquor (MeOH),,dried,,,red crystals,70.0,,,binodal 4-connected; square planar CuII and tetrahedral CuI nodes (PtS-type),"a=14.7632(14), b=14.7632(14), c=20.021(2) Å, P42/ncm (173 K)",,,,,,,10.1016/j.inoche.2010.10.012,ok,
10.1016/j.inoche.2011.03.013,downloaded\10.1016_j.inoche.2011.03.013.pdf,,mof_json_store\10.1016_j.inoche.2011.03.013\raw_output.json,mof_json_store\10.1016_j.inoche.2011.03.013\synthesis_001.json,no,,[Mn2(DBA)2(bix)0.5] (1),802612,Cu(NO3)2,,"0.2 mmol, 39.4 mg",0.2,mmol,nan,,,,,nan,,,,,"4,4′-methylenedibenzoic acid",H2DBA,"0.1 mmol, 25.6 mg",0.1,mmol,"1,4-bis(imidazol-1-ylmethyl)benzene",bix,"0.1 mmol, 23.8 mg",0.1,mmol,,,,,,,,,,,,,,,,water,H2O,"10 mL (from water/methanol 2:1, total 15 mL)",10.0,methanol,MeOH,"5 mL (from water/methanol 2:1, total 15 mL)",5.0,110.0,110 °C,96.0,4 days,23 mL Teflon reactor,"stirred 30 min, then static","H2O, EtOH",,,,,colorless block crystals,69.0,,,tetranuclear [Mn4(CO2)8] SBU,"a=12.3701(15), b=12.4007(15), c=13.0916(16) Å, α=108.230(2)°, β=98.100(2)°, γ=117.600(2)°, P-1",,,not_reported,not_reported,,,10.1016/j.inoche.2011.03.013,ok,
10.1016/j.inoche.2017.05.003,downloaded\10.1016_j.inoche.2017.05.003.pdf,SI downloaded\10.1016_j.inoche.2017.05.003_SI.docx,mof_json_store\10.1016_j.inoche.2017.05.003\raw_output.json,mof_json_store\10.1016_j.inoche.2017.05.003\synthesis_001.json,no,,,,Zn(NO3)2·6H2O,,"0.029 g, 0.1 mmol",0.1,mmol,nan,,,,,nan,,,,,5-aminoisophthalic acid,H2iapt,"0.019 g, 0.1 mmol",0.1,mmol,"4,4'-bipyridine","4,4′-bipy","0.016 g, 0.1 mmol",0.1,mmol,,,,,,,,,,,,,,,,acetonitrile,MeCN,3 mL,3.0,water,H2O,3 mL,3.0,120.0,120 °C,72.0,72 h,Teflon-lined stainless steel vessel (25 mL),"stirred 30 min, then static",,,,,,deep blue block crystals,52.0,,,Co5 μ3-OH 13-connected node,"Monoclinic, C2/c; a=35.717(6) Å, b=11.148(2) Å, c=22.117(4) Å, α=90°, β=93.185(3)°, γ=90°",,,not_reported,not_reported,375.0,,10.1016/j.inoche.2017.05.003,ok,
10.1016/j.micromeso.2022.112232,downloaded\10.1016_j.micromeso.2022.112232.pdf,,mof_json_store\10.1016_j.micromeso.2022.112232\raw_output.json,mof_json_store\10.1016_j.micromeso.2022.112232\synthesis_001.json,no,,MIL-101(Cr),,Zn(NO3)2·6H2O,,6.00 g,27.5886,mmol,nan,,,,,nan,,,,,terephthalic acid,H2BDC,2.50 g,2.5,g,,,,,,,,,,,,,,,,,,,,,deionized water,H2O,60 mL,60.0,,,,,218.0,218 °C,15.0,15 h,stainless steel autoclave,,"H2O, MeOH",,"Solvent exchange in DMF (70 °C, 3 h) then EtOH (70 °C, 3 h); dried at 100 °C for 8 h",100.0,8.0,octahedral crystals,,,,,,30.59,2302.0,not_reported,not_reported,300.0,CO2_capture,10.1016/j.micromeso.2022.112232,ok,
10.1016/j.micromeso.2025.113622,downloaded\10.1016_j.micromeso.2025.113622.pdf,SI downloaded\10.1016_j.micromeso.2025.113622_SI.docx,mof_json_store\10.1016_j.micromeso.2025.113622\raw_output.json,mof_json_store\10.1016_j.micromeso.2025.113622\synthesis_001.json,no,,MOF-303,,Zn(NO3)2·6H2O,,"1.04 g, 4.31 mmol",4.31,mmol,nan,,,,,nan,,,,,"3,5-pyrazoledicarboxylic acid",,"0.75 g, 4.31 mmol",4.31,mmol,,,,,,,,,,,LiOH,,"0.26 g, 6.5 mmol, 3 mL",6.5,mmol,,,,,,distilled water,H2O,70 mL,70.0,,,,,100.0,373 K,48.0,two days,250 mL reaction bottle,,,,150 °C under vacuum for 24 h,150.0,24.0,white solid,61.0,,,μ2-OH-bridged Al3+ 1D chain (rod),,6.79,1512.7,not_reported,yes,450.0,SF6 separation,10.1016/j.micromeso.2025.113622,ok,
10.1016/j.inoche.2011.10.038,downloaded\10.1016_j.inoche.2011.10.038.pdf,,mof_json_store\10.1016_j.inoche.2011.10.038\raw_output.json,mof_json_store\10.1016_j.inoche.2011.10.038\synthesis_001.json,no,,,,Zn(NO3)2·6H2O,,in the ratio of 1:1:1,,,nan,,,,,nan,,,,,terephthalic acid,H2BDC,in the ratio of 1:1:1,,,2-(pyridine-4-yl)-1H-benzo[d]imidazole,L,in the ratio of 1:1:1,,,,,,,,,,,,,,,,,,water,H2O,6 mL,6.0,,,,,160.0,160 °C,72.0,3 days,Teflon reactor,static,,,,,,block crystals,60.0,,,Zn(II) five-coordinate; BDC-bridged 1D chains,"monoclinic, P21/c; a=10.0970(9) Å, b=33.269(3) Å, c=7.2394(7) Å, β=97.41°, V=2411.5(4) Å3, Z=4",,,not_reported,not_reported,,,10.1016/j.inoche.2011.10.038,ok,
10.1016/j.inoche.2017.05.022,downloaded\10.1016_j.inoche.2017.05.022.pdf,SI downloaded\10.1016_j.inoche.2017.05.022_SI.doc,mof_json_store\10.1016_j.inoche.2017.05.022\raw_output.json,mof_json_store\10.1016_j.inoche.2017.05.022\synthesis_001.json,no,,,1527773,Zn(NO3)2·6H2O,,"58.2 mg, 0.2 mmol",0.2,mmol,nan,,,,,nan,,,,,"1H-1,2,4-triazole",,"21.0 mg, 0.3 mmol",0.3,mmol,,,,,,,,,,,triethylamine,,0.25 mL,,,aqueous H2SO4 solution,,"1 M, 0.05 mL",,,methanol,MeOH,part of 10.0 mL H2O/MeOH (v:v = 1:4),8.0,water,H2O,part of 10.0 mL H2O/MeOH (v:v = 1:4),2.0,180.0,180 °C,96.0,four days,Teflon-lined autoclave,static,ethanol,,air-dried,,,red block-shaped single crystals,55.0,,,{Co8(μ4-OH)6}10+ 12-connected SBU; Co(II) octahedra 4-connected,"a=b=c=11.6700(7) Å, Pm3m",,,not_reported,not_reported,,,10.1016/j.inoche.2017.05.022,ok,
10.1016/j.inoche.2010.09.023,downloaded\10.1016_j.inoche.2010.09.023.pdf,,mof_json_store\10.1016_j.inoche.2010.09.023\raw_output.json,mof_json_store\10.1016_j.inoche.2010.09.023\synthesis_001.json,yes,Using Zn(NO3)2·6H2O under identical conditions yielded only H2BDT crystals (no MOF).,[Zn(BDT)]n,,Zn(NO3)2·6H2O,,"0.5 mmol, 0.109 g",0.5,mmol,nan,,,,,nan,,,,,"1,4-benzeneditetrazolate",H2BDT,"0.5 mmol, 0.107 g",0.5,mmol,,,,,,,,,,,,,,,,,,,,,water,H2O,8 mL,8.0,,,,,130.0,130 °C,144.0,six days,20 mL sealed Teflon-lined stainless steel vessel,static,water,,dried in air,,,yellow block-shaped crystals,53.0,,unc,"Zn(II) tetrahedral, 4-connected","a=8.1009(15), b=8.7376(16), c=12.991(3) Å, P212121",,,not_reported,not_reported,400.0,luminescence,10.1016/j.inoche.2010.09.023,ok,
10.1016/j.apcatb.2022.122134,downloaded\10.1016_j.apcatb.2022.122134.pdf,SI downloaded\10.1016_j.apcatb.2022.122134_SI.docx,mof_json_store\10.1016_j.apcatb.2022.122134\raw_output.json,mof_json_store\10.1016_j.apcatb.2022.122134\synthesis_001.json,yes,1-mIM/1-eIM gave precipitate or translucent solution; CuCl2/NiCl2 or Na2MoO4 gave no crystals; at pH 3.2 formed Na10H2W12O42·23H2O.,LCU-22,2164552,Zn(NO3)2·6H2O,,"0.04 g, 0.12 mmol",0.12,mmol,nan,,"0.02 g, 0.12 mmol",0.12,mmol,nan,,"0.02 g, 0.15 mmol",0.15,mmol,1-isopropyl imidazole,1-ipIM,"0.14 mL, 1.23 mmol",1.23,mmol,,,,,,,,,,,hydrochloric acid (4 M),HCl,adjust to pH 6.5 with 4 M HCl,,,,,,,,water,H2O,total 10 mL (5 mL + 5 mL),10.0,,,,,160.0,160 °C,72.0,3 days,15 mL Teflon-lined autoclave,,,,,,,white needle-like crystals,52.4,,lvt,"Zn6(AsW9O33)2 cluster node linked by [Zn(1-ipIM)3]2+; 4-connected, 2-fold interpenetrated","a=31.7348(5), b=31.7348(5), c=14.9414(6), α=90.00, β=90.00, γ=90.00, P42/n",,,not_reported,yes,295.0,photocatalysis;pyridine_synthesis,10.1016/j.apcatb.2022.122134,ok,
10.1016/j.inoche.2024.112172,downloaded\10.1016_j.inoche.2024.112172.pdf,SI downloaded\10.1016_j.inoche.2024.112172_SI.docx,mof_json_store\10.1016_j.inoche.2024.112172\raw_output.json,mof_json_store\10.1016_j.inoche.2024.112172\synthesis_001.json,yes,"Without DMF, ZIF-8 did not form; obtained nonporous dia(Zn) phase.",ZIF-8,,Zn(NO3)2·6H2O,,"8.64 g, 0.039 mol",39,mmol,nan,,,,,nan,,,,,2-methylimidazole,2-MeIM,"12.96 g, 0.158 mol",0.158,mol,,,,,,,,,,,"N,N-dimethylformamide",DMF,"17.28 mL, 0.236 mol (added 5 min after mixing)",0.236,mol,,,,,,deionized water,H2O,total 240 mL (40 mL solution A + 200 mL solution B),240.0,,,,,25,room temperature,1.0,1 h,,stirred,deionized water,3×,,,,dodecahedra,53.0,∼940 nm,,,,9.0,1732.25,not_reported,not_reported,,formaldehyde_adsorption,10.1016/j.inoche.2024.112172,ok,
10.1016/j.inoche.2024.112172,downloaded\10.1016_j.inoche.2024.112172.pdf,SI downloaded\10.1016_j.inoche.2024.112172_SI.docx,mof_json_store\10.1016_j.inoche.2024.112172\raw_output.json,mof_json_store\10.1016_j.inoche.2024.112172\synthesis_002.json,yes,"Without DMF, ZIF-8 did not form; obtained nonporous dia(Zn) phase.",dia(Zn) polymorph (Zn–2-methylimidazolate),,Zn(NO3)2·6H2O,,"8.64 g, 0.039 mol",39,mmol,nan,,,,,nan,,,,,2-methylimidazole,2-MeIM,"12.96 g, 0.158 mol",0.158,mol,,,,,,,,,,,,,,,,,,,,,deionized water,H2O,total 240 mL (40 mL solution A + 200 mL solution B),240.0,,,,,25,room temperature,1.0,1 h,,stirred,,3×,,,,2D nanosheets,,∼387 nm,dia,,,,33.46,not_reported,not_reported,,,10.1016/j.inoche.2024.112172,ok,
10.1016/j.inoche.2009.02.027,downloaded\10.1016_j.inoche.2009.02.027.pdf,,mof_json_store\10.1016_j.inoche.2009.02.027\raw_output.json,mof_json_store\10.1016_j.inoche.2009.02.027\synthesis_001.json,no,,,694085,Zn(NO3)2·6H2O,,"0.183 g, 0.4 mmol",0.4,mmol,nan,,,,,nan,,,,,"2,6-pyridinedicarboxylic acid",,"0.034 g, 0.2 mmol",0.2,mmol,ammonium oxalate monohydrate,,"0.0684 g, 0.4 mmol",0.4,mmol,,,,,,sodium hydroxide (NaOH),,"0.008 g, 0.2 mmol (in 10 mL H2O)",0.2,mmol,nitric acid solution,,added to adjust pH to 5,,,water,H2O,10 mL + 10 mL (aqueous solutions),20.0,,,,,160.0,160 °C,72.0,72 h; cooled 12 h at 5 °C/h,Teflon-lined autoclave (25 mL),"stirred 8 min, then static",,,,,,pink crystals,36.0,,,"μ4-oxalate pillars; binodal (3,4)-connected net","Triclinic, P-1; a=8.1028(17), b=10.463(2), c=12.968(3) Å, α=94.072(2)°, β=103.020(2)°, γ=107.465(2)°, V=1010.3(4) Å³",,,not_reported,not_reported,,luminescence,10.1016/j.inoche.2009.02.027,ok,
10.1016/j.inoche.2008.04.021,downloaded\10.1016_j.inoche.2008.04.021.pdf,SI downloaded\10.1016_j.inoche.2008.04.021_SI.doc,mof_json_store\10.1016_j.inoche.2008.04.021\raw_output.json,mof_json_store\10.1016_j.inoche.2008.04.021\synthesis_001.json,no,,,680475,Zn(NO3)2·6H2O,,"39 mg, 0.19 mmol",0.19,mmol,nan,,,,,nan,,,,,"4,4'-bipyridine","4,4'-bpy","59 mg, 0.38 mmol",0.38,mmol,"2,2-dimethylsuccinic acid",H2dms,"28 mg, 0.19 mmol",0.19,mmol,,,,,,,,,,,,,,,,water (distilled),H2O,10 mL,10.0,,,,,120.0,120 °C,48.0,48 h,"Teflon-lined autoclave (Parr acid digestion bomb, 23 mL)",,"H2O, EtOH, acetone",,dried in air,,,Colorless blocks,52.0,,,Cd(II) 4-connected nodes (CdO4N2),"tetragonal, I-42d, a=b=23.3781(1) Å, c=13.4547(1) Å",,,not_reported,not_reported,,luminescence,10.1016/j.inoche.2008.04.021,ok,
10.1016/j.inoche.2019.04.021,downloaded\10.1016_j.inoche.2019.04.021.pdf,SI downloaded\10.1016_j.inoche.2019.04.021_SI.doc,mof_json_store\10.1016_j.inoche.2019.04.021\raw_output.json,mof_json_store\10.1016_j.inoche.2019.04.021\synthesis_001.json,no,,Cu–TPA,1892290,Zn(NO3)2·6H2O,,"51.1 mg, 0.30 mmol",0.3,mmol,nan,,,,,nan,,,,,tris(4-(2H-tetrazol-5-yl)phenyl)amine,H3TPA,"26.9 mg, 0.06 mmol",0.06,mmol,,,,,,,,,,,(TBA)4[W10O32],,"33.2 mg, 0.01 mmol",0.01,mmol,"hydrochloric acid (1 mol·L−1 HCl, pH adjusted to 2.5)",HCl,"1 mol·L−1 HCl, pH adjusted to 2.5",,,"N,N-dimethylformamide",DMF,3.0 mL,3.0,acetonitrile,CH3CN,0.5 mL,0.5,120.0,120 °C,72.0,three days,Teflon-lined autoclave (25 mL),"stirred (pre-mix), then static during heating",DMF,,air-dried,,,orange block single crystals,46.0,,,binuclear {Cu2} cluster; 5-connected node,"a=16.8765(4), b=27.9346(7), c=10.9860(2) Å, β=124.257(2)°, C2/c",,,not_reported,not_reported,,photocatalysis;C-C coupling,10.1016/j.inoche.2019.04.021,ok,
10.1016/j.inoche.2008.05.031,downloaded\10.1016_j.inoche.2008.05.031.pdf,SI downloaded\10.1016_j.inoche.2008.05.031_SI.doc,mof_json_store\10.1016_j.inoche.2008.05.031\raw_output.json,mof_json_store\10.1016_j.inoche.2008.05.031\synthesis_001.json,no,,,680975,Zn(NO3)2·6H2O,,H3btc:NaOH molar ratio 1:3,,,nan,,,,,nan,,,,,"benzene-1,2,4-tricarboxylic acid",H3btc,stoichiometric amount; H3btc:NaOH = 1:3,,,,,,,,,,,,,,,,,,,,,,,"N,N-dimethylformamide",DMF,5 mL,5.0,,,,,25,room temperature,336.0,two weeks (slow evaporation),,static,,,,,,colorless crystals,,,,"Na(I) 6-coordinate nodes, aqua/carboxylate-bridged rods","a=22.458(3) Å, b=6.2300(10) Å, c=9.464(2) Å, P21212",,,not_reported,not_reported,,,10.1016/j.inoche.2008.05.031,ok,
10.1016/j.inoche.2015.06.034,downloaded\10.1016_j.inoche.2015.06.034.pdf,,mof_json_store\10.1016_j.inoche.2015.06.034\raw_output.json,mof_json_store\10.1016_j.inoche.2015.06.034\synthesis_001.json,no,,[Cu2(μ3-I)(μ5-IPT)]n,1062912,Zn(NO3)2·6H2O,,"0.0381 g, 0.2 mmol",0.2,mmol,nan,,,,,nan,,,,,4-(1H-imidazol-1-yl)benzonitrile,,"0.0169 g, 0.1 mmol",0.1,mmol,,,,,,,,,,,sodium azide,,"0.0065 g, 0.1 mmol",0.1,mmol,,,,,,water,H2O,15 mL,15.0,,,,,120.0,120 °C,72.0,3 days,25 mL Teflon-lined stainless steel container,,,,,,,colorless block crystals,53.0,,,[Cu4I2]2+ 8-connected cationic cluster,"a=8.714(6) Å, b=13.480(10) Å, c=20.447(15) Å, V=2402(3) Å3, Pbca",,,not_reported,not_reported,,luminescence,10.1016/j.inoche.2015.06.034,ok,
10.1016/j.inoche.2008.06.022,downloaded\10.1016_j.inoche.2008.06.022.pdf,,mof_json_store\10.1016_j.inoche.2008.06.022\raw_output.json,mof_json_store\10.1016_j.inoche.2008.06.022\synthesis_001.json,yes,pH deviating from ~4.0 gave no product or very low yield.,,689808,Zn(NO3)2·6H2O,,"0.15 g, 1.0 mmol",1,mmol,nan,,"0.33 g, 1.5 mmol",1.5,mmol,nan,,,,,"3-amino-1,2,4-triazole",3atrz,"0.083 g, 1.0 mmol",1.0,mmol,,,,,,,,,,,NaOH (dilute solution),,to adjust pH to ca. 4.0,,,,,,,,water,H2O,10 mL,10.0,,,,,180.0,180 °C,120.0,5 days,,,"water, ethanol",,dried in air,,,yellow block crystals,78.0,0.20 × 0.15 × 0.10 mm,,Mo–O–Zn bimetallic oxide network; {Zn6Mo6} 12-membered rings,"a=9.4080(7), b=8.9402(6), c=9.5207(6) Å, β=101.213(3)°, P2(1)/n",,,not_reported,not_reported,300.0,luminescence,10.1016/j.inoche.2008.06.022,ok,
10.1016/j.matlet.2014.06.025,downloaded\10.1016_j.matlet.2014.06.025.pdf,,mof_json_store\10.1016_j.matlet.2014.06.025\raw_output.json,mof_json_store\10.1016_j.matlet.2014.06.025\synthesis_001.json,no,,MIL-53(Al)HCl,,Co(NO3)2·6H2O,,1.00 g,4.73857,mmol,nan,,,,,nan,,,,,terephthalic acid,BDC,1.66 g,1.66,g,,,,,,,,,,,hydrochloric acid,HCl,0.5 mL,0.5,mL,,,,,,"N,N-dimethylformamide",DMF,70 mL,70.0,,,,,190.0,190 °C,72.0,72 h,Teflon-lined stainless steel bomb,static,DMF,,dried at 50 °C under vacuum for 24 h; post-treated at 300 °C in air for 1 h,300.0,1.0,white,69.3,,,,,10.76,1369.157,not_reported,not_reported,,CO2_capture,10.1016/j.matlet.2014.06.025,ok,
10.1016/j.matlet.2014.06.025,downloaded\10.1016_j.matlet.2014.06.025.pdf,,mof_json_store\10.1016_j.matlet.2014.06.025\raw_output.json,mof_json_store\10.1016_j.matlet.2014.06.025\synthesis_002.json,no,,MIL-53(Al)HAc,,Zn(NO3)2·6H2O,,1.00 g,4.5981,mmol,nan,,,,,nan,,,,,terephthalic acid,BDC,1.66 g,1.66,g,,,,,,,,,,,acetic acid,HAc,2 mL,2.0,mL,,,,,,"N,N-dimethylformamide",DMF,70 mL,70.0,,,,,190.0,190 °C,72.0,72 h,Teflon-lined stainless steel bomb,static,DMF,,dried at 50 °C under vacuum for 24 h; post-treated at 300 °C in air for 1 h,300.0,1.0,white; nanorods,76.0,"nanorods, avg diameter ~0.2 μm",,,,10.02,1497.231,not_reported,not_reported,580.0,CO2_capture,10.1016/j.matlet.2014.06.025,ok,
10.1016/j.matlet.2014.06.025,downloaded\10.1016_j.matlet.2014.06.025.pdf,,mof_json_store\10.1016_j.matlet.2014.06.025\raw_output.json,mof_json_store\10.1016_j.matlet.2014.06.025\synthesis_003.json,no,,MIL-53(Al),,Zn(NO3)2·6H2O,,1.00 g,4.5981,mmol,nan,,,,,nan,,,,,terephthalic acid,BDC,1.66 g,1.66,g,,,,,,,,,,,,,,,,,,,,,"N,N-dimethylformamide",DMF,70 mL,70.0,,,,,190.0,190 °C,72.0,72 h,Teflon-lined stainless steel bomb,static,DMF,,dried at 50 °C under vacuum for 24 h; post-treated at 300 °C in air for 1 h,300.0,1.0,white; cocoon-like aggregates of micro-rods,50.7,,,,,,1139.318,not_reported,not_reported,550.0,CO2_capture,10.1016/j.matlet.2014.06.025,ok,
10.1016/j.colsurfa.2020.124781,downloaded\10.1016_j.colsurfa.2020.124781.pdf,,mof_json_store\10.1016_j.colsurfa.2020.124781\raw_output.json,mof_json_store\10.1016_j.colsurfa.2020.124781\synthesis_001.json,no,,Mn-MOF-74,,Cd(NO3)2·4H2O,,"219.6 mg, 1.11 mmol",1.11,mmol,nan,,,,,nan,,,,,"2,5-dihydroxyterephthalic acid",H4dhtp,"66.6 mg, 0.366 mmol",0.366,mmol,,,,,,,,,,,,,,,,,,,,,"N,N-dimethylformamide",DMF,40 mL,40.0,,,,,135.0,135 °C,24.0,24 h,100 mL Teflon-sealed vessel,,"DMF, EtOH","DMF 2×, EtOH 2×",60 °C under high vacuum,60.0,,flower-like,,~25 μm diameter,,,,,3.01,not_reported,not_reported,,CO2_cycloaddition,10.1016/j.colsurfa.2020.124781,ok,
10.1016/j.colsurfa.2020.124781,downloaded\10.1016_j.colsurfa.2020.124781.pdf,,mof_json_store\10.1016_j.colsurfa.2020.124781\raw_output.json,mof_json_store\10.1016_j.colsurfa.2020.124781\synthesis_002.json,no,,F-Mn-MOF-74,,Cd(NO3)2·4H2O,,"219.6 mg, 1.11 mmol",1.11,mmol,nan,,,,,nan,,,,,"2,5-dihydroxyterephthalic acid",H4dhtp,"66.6 mg, 0.366 mmol",0.366,mmol,,,,,,,,,,,adenine,Ad,1.464 mM dissolved in 20 mL DMF (added dropwise),,,,,,,,"N,N-dimethylformamide",DMF,40 mL (metal+linker solution),40.0,"N,N-dimethylformamide",DMF,20 mL (adenine solution),20.0,135.0,135 °C,24.0,"stirred 30 min at RT, then 24 h at 135 °C",100 mL Teflon-sealed vessel,stirred (30 min pre-heating),"DMF, EtOH","DMF 2×, EtOH 2×",60 °C under high vacuum,60.0,,spherical (globular),,~800 nm diameter,,,,,20.83,not_reported,not_reported,,CO2_cycloaddition,10.1016/j.colsurfa.2020.124781,ok,
10.1016/j.molstruc.2015.11.031,downloaded\10.1016_j.molstruc.2015.11.031.pdf,SI downloaded\10.1016_j.molstruc.2015.11.031_SI.doc,mof_json_store\10.1016_j.molstruc.2015.11.031\raw_output.json,mof_json_store\10.1016_j.molstruc.2015.11.031\synthesis_001.json,no,,,,Co(CH3COO)2·4H2O,,"0.0298 g, 0.1 mmol",0.1,mmol,nan,,,,,nan,,,,,"3,5,3',5'-oxytetrabenzoic acid",H4otba,"0.0173 g, 0.05 mmol",0.05,mmol,"1,4-bis(imidazol-1-ylmethyl)benzene","1,4-bix","0.0240 g, 0.1 mmol",0.1,mmol,,,,,,sodium hydroxide,NaOH,"0.10 M, 2 mL",0.1,M,,,,,,water,H2O,10 mL,10.0,,,,,160.0,160 b0C,96.0,4 days,Teflon reactor (20 mL),,,,,,,colorless crystals,48.0,,,Zn(II) mononuclear 4-connected nodes; hexanodal 3D network,"a=13.4973(13), b=17.4952(16), c=18.8523(19) c5, b1=92.329(2) b0, b2=105.552(2) b0, b3=97.521(2) b0, P-1",,,not_reported,not_reported,360.0,luminescence,10.1016/j.molstruc.2015.11.031,ok,
10.1016/j.molstruc.2015.11.031,downloaded\10.1016_j.molstruc.2015.11.031.pdf,SI downloaded\10.1016_j.molstruc.2015.11.031_SI.doc,mof_json_store\10.1016_j.molstruc.2015.11.031\raw_output.json,mof_json_store\10.1016_j.molstruc.2015.11.031\synthesis_002.json,no,,,,K2PdCl4,,0.1 mmol,0.1,mmol,Co(CH3COO)2·4H2O,,,,,nan,,,,,"3,5,3',5'-oxytetrabenzoic acid",H4otba,0.05 mmol,0.05,mmol,"1,4-bis(imidazol-1-ylmethyl)benzene","1,4-bix",0.1 mmol,0.1,mmol,,,,,,sodium hydroxide,NaOH,"0.10 M, 2 mL",0.1,M,,,,,,water,H2O,10 mL,10.0,,,,,160.0,160 b0C,96.0,4 days,Teflon reactor (20 mL),,,,,,,green crystals,53.0,,,"Ni2 dinuclear cluster + mononuclear Ni nodes; (4,4,6)-connected framework","a=8.1890(7), b=14.7017(11), c=15.8026(12) c5, b1=102.723(2) b0, b2=90.161(2) b0, b3=101.081(2) b0, P-1",,,not_reported,not_reported,400.0,,10.1016/j.molstruc.2015.11.031,ok,
10.1016/j.molstruc.2015.11.031,downloaded\10.1016_j.molstruc.2015.11.031.pdf,SI downloaded\10.1016_j.molstruc.2015.11.031_SI.doc,mof_json_store\10.1016_j.molstruc.2015.11.031\raw_output.json,mof_json_store\10.1016_j.molstruc.2015.11.031\synthesis_003.json,no,,,,K2PdCl4,,0.1 mmol,0.1,mmol,Co(CH3COO)2·4H2O,,,,,nan,,,,,"3,5,3',5'-oxytetrabenzoic acid",H4otba,0.05 mmol,0.05,mmol,"1,4-bis(imidazol-1-yl)benzene",bib,0.1 mmol,0.1,mmol,,,,,,sodium hydroxide,NaOH,"0.10 M, 2 mL",0.1,M,,,,,,water,H2O,10 mL,10.0,,,,,160.0,160 b0C,96.0,4 days,Teflon reactor (20 mL),,,,,,,colorless crystals,52.0,,,polythreaded 1D/3D species built from Zn nodes and bib linkers,"a=10.0950(4), b=18.9048(7), c=11.1608(4) c5, b2=97.7950(10) b0, P21/c",,,not_reported,not_reported,285.0,luminescence,10.1016/j.molstruc.2015.11.031,ok,
10.1016/j.molstruc.2015.11.031,downloaded\10.1016_j.molstruc.2015.11.031.pdf,SI downloaded\10.1016_j.molstruc.2015.11.031_SI.doc,mof_json_store\10.1016_j.molstruc.2015.11.031\raw_output.json,mof_json_store\10.1016_j.molstruc.2015.11.031\synthesis_004.json,no,,,,K2PdCl4,,0.1 mmol,0.1,mmol,Co(CH3COO)2·4H2O,,,,,nan,,,,,"3,5,3',5'-oxytetrabenzoic acid",H4otba,0.05 mmol,0.05,mmol,"1,4-bis(imidazol-1-yl)benzene",bib,0.1 mmol,0.1,mmol,,,,,,sodium hydroxide,NaOH,"0.10 M, 2 mL",0.1,M,,,,,,water,H2O,10 mL,10.0,,,,,160.0,160 b0C,96.0,4 days,Teflon reactor (20 mL),,,,,,,colorless crystals,45.0,,,"Cd2 dimer 8-connected SBU in a (3,8)-connected 3D net","a=14.9124(4), b=16.1490(5), c=18.7668(5) c5, b2=109.3640(10) b0, C2/c",,,not_reported,not_reported,320.0,luminescence,10.1016/j.molstruc.2015.11.031,ok,
10.1016/j.molstruc.2015.11.031,downloaded\10.1016_j.molstruc.2015.11.031.pdf,SI downloaded\10.1016_j.molstruc.2015.11.031_SI.doc,mof_json_store\10.1016_j.molstruc.2015.11.031\raw_output.json,mof_json_store\10.1016_j.molstruc.2015.11.031\synthesis_005.json,no,,,,K2PdCl4,,0.1 mmol,0.1,mmol,Co(CH3COO)2·4H2O,,,,,nan,,,,,"3,5,3',5'-oxytetrabenzoic acid",H4otba,0.05 mmol,0.05,mmol,"4,4'-bis(imidazol-1-yl)diphenyl ether",bidpe,0.1 mmol,0.1,mmol,,,,,,sodium hydroxide,NaOH,"0.10 M, 2 mL",0.1,M,,,,,,water,H2O,10 mL,10.0,,,,,160.0,160 b0C,96.0,4 days,Teflon reactor (20 mL),,,,,,,colorless crystals,49.0,,,"trinodal (3,3,4)-connected framework; 3-fold interpenetration","a=40.061(3), b=9.5001(8), c=17.1704(15) c5, b2=100.304(2) b0, C2/c",,,not_reported,not_reported,340.0,luminescence,10.1016/j.molstruc.2015.11.031,ok,
10.1016/j.molstruc.2015.11.031,downloaded\10.1016_j.molstruc.2015.11.031.pdf,SI downloaded\10.1016_j.molstruc.2015.11.031_SI.doc,mof_json_store\10.1016_j.molstruc.2015.11.031\raw_output.json,mof_json_store\10.1016_j.molstruc.2015.11.031\synthesis_006.json,no,,,,Eu(NO3)3·6H2O,,0.1 mmol,0.1,mmol,nan,,,,,nan,,,,,"3,5,3',5'-oxytetrabenzoic acid",H4otba,0.05 mmol,0.05,mmol,"4,4'-bis(imidazol-1-yl)diphenyl ether",bidpe,0.1 mmol,0.1,mmol,,,,,,sodium hydroxide,NaOH,"0.10 M, 2 mL",0.1,M,,,,,,water,H2O,10 mL,10.0,,,,,160.0,160 b0C,96.0,4 days,Teflon reactor (20 mL),,,,,,,green crystals,52.0,,,five-connected bilayer built from Ni nodes; five-fold interpenetration; bilayers pillared by bidpe; underlying sql sheets,"a=18.3055(12), b=15.8022(11), c=28.0382(18) c5, b2=98.061(2) b0, P21/n",,,not_reported,not_reported,310.0,,10.1016/j.molstruc.2015.11.031,ok,
10.1016/j.micromeso.2017.02.032,downloaded\10.1016_j.micromeso.2017.02.032.pdf,SI downloaded\10.1016_j.micromeso.2017.02.032_SI.doc,mof_json_store\10.1016_j.micromeso.2017.02.032\raw_output.json,mof_json_store\10.1016_j.micromeso.2017.02.032\synthesis_001.json,no,,MIL-101,,Tb(NO3)3·6H2O,,4.0 g,10.723,mmol,nan,,,,,nan,,,,,terephthalic acid,H2BDC,1.66 g,1.66,g,,,,,,,,,,,acetic acid,,0.56 mL,0.56,mL,,,,,,water,H2O,60 mL,60.0,,,,,220.0,493 K,8.0,8 h,Teflon-lined stainless steel autoclave (75 mL),ultrasonicated 10 min; static during heating,"hot water (333 K), 30 mM NH4F aq",several times; total ~300 mL hot water,423 K under vacuum for 8 h,150.0,8.0,,,,,,,,3148.0,not_reported,not_reported,,hydrogen storage,10.1016/j.micromeso.2017.02.032,ok,
10.1016/j.micromeso.2016.01.044,downloaded\10.1016_j.micromeso.2016.01.044.pdf,SI downloaded\10.1016_j.micromeso.2016.01.044_SI.docx,mof_json_store\10.1016_j.micromeso.2016.01.044\raw_output.json,mof_json_store\10.1016_j.micromeso.2016.01.044\synthesis_001.json,no,,Cu(CDC),,Eu(NO3)3·6H2O,,2.95 g,8.05859,mmol,nan,,,,,nan,,,,,"trans-1,4-cyclohexanedicarboxylic acid",CDC,2.15 g,2.15,g,,,,,,,,,,,,,,,,,,,,,"N,N-dimethylformamide",DMF,150 g,,,,,,85.0,358 K,72.0,72 h,,,"DMF, MeOH",DMF wash; repeated MeOH soaking,423 K (thermal activation),150.0,,,,,,Cu2 paddlewheel chains,"a=5.140(2), b=9.856(5), c=10.673(5) Å, P-1",5.4,225.0,not_reported,yes,,,10.1016/j.micromeso.2016.01.044,ok,
10.1016/j.micromeso.2016.01.044,downloaded\10.1016_j.micromeso.2016.01.044.pdf,SI downloaded\10.1016_j.micromeso.2016.01.044_SI.docx,mof_json_store\10.1016_j.micromeso.2016.01.044\raw_output.json,mof_json_store\10.1016_j.micromeso.2016.01.044\synthesis_002.json,no,,Cu(CDC),,Tb(NO3)3·6H2O,,2.41 g,6.46061,mmol,nan,,,,,nan,,,,,"trans-1,4-cyclohexanedicarboxylic acid",CDC,1.68 g,1.68,g,,,,,,,,,,,sodium hydroxide,NaOH,0.78 g,0.78,g,,,,,,water,H2O,35 mL + 85 mL,120.0,,,,,25,room temperature,0.083,5 min,,shaken,"H2O, EtOH",washed,423 K (thermal activation),150.0,,,,,,Cu2 paddlewheel chains,"a=5.140(2), b=9.856(5), c=10.673(5) Å, P-1",5.4,348.0,not_reported,yes,225.0,,10.1016/j.micromeso.2016.01.044,ok,
10.1016/j.materresbull.2023.112462,,SI downloaded\10.1016_j.materresbull.2023.112462_SI.docx,mof_json_store\10.1016_j.materresbull.2023.112462\raw_output.json,mof_json_store\10.1016_j.materresbull.2023.112462\synthesis_001.json,no,,,,Cd(NO3)2·6H2O,TBOT,0.75 mmol,0.75,mmol,nan,,,,,nan,,,,,terephthalic acid,H2BDC,3 mmol,3.0,mmol,,,,,,,,,,,,,,,,,,,,,"N,N-dimethylformamide",DMF,9 mL,9.0,methanol,MeOH,1 mL,1.0,150.0,150 °C,20.0,20 h,30 mL Teflon-lined autoclave,static,"DMF, MeOH",three times,60 °C in oven for 12 h,60.0,12.0,,,,,,,3.8,1182.0,not_reported,not_reported,,photocatalysis,10.1016/j.materresbull.2023.112462,ok,
10.1016/j.materresbull.2023.112462,,SI downloaded\10.1016_j.materresbull.2023.112462_SI.docx,mof_json_store\10.1016_j.materresbull.2023.112462\raw_output.json,mof_json_store\10.1016_j.materresbull.2023.112462\synthesis_002.json,no,,,,Co(ClO4)2·6H2O,TBOT,0.75 mmol,0.75,mmol,nan,,,,,nan,,,,,terephthalic acid,H2BDC,3 mmol,3.0,mmol,,,,,,,,,,,acetic acid,AA,0.54 mL,0.54,mL,,,,,,"N,N-dimethylformamide",DMF,9 mL,9.0,methanol,MeOH,1 mL,1.0,150.0,150 °C,20.0,20 h,30 mL Teflon-lined autoclave,static,"DMF, MeOH",three times,60 °C in oven for 12 h,60.0,12.0,,,,,,,21.1,1100.0,not_reported,not_reported,,photocatalysis,10.1016/j.materresbull.2023.112462,ok,
10.1016/j.materresbull.2023.112462,,SI downloaded\10.1016_j.materresbull.2023.112462_SI.docx,mof_json_store\10.1016_j.materresbull.2023.112462\raw_output.json,mof_json_store\10.1016_j.materresbull.2023.112462\synthesis_003.json,no,,,,Cd(NO3)2·4H2O,TBOT,0.75 mmol,0.75,mmol,nan,,,,,nan,,,,,terephthalic acid,H2BDC,3 mmol,3.0,mmol,,,,,,,,,,,acetic acid,AA,1.08 mL,1.08,mL,,,,,,"N,N-dimethylformamide",DMF,9 mL,9.0,methanol,MeOH,1 mL,1.0,150.0,150 °C,20.0,20 h,30 mL Teflon-lined autoclave,static,"DMF, MeOH",three times,60 °C in oven for 12 h,60.0,12.0,,,,,,,25.4,984.0,not_reported,not_reported,,photocatalysis,10.1016/j.materresbull.2023.112462,ok,
10.1016/j.materresbull.2023.112462,,SI downloaded\10.1016_j.materresbull.2023.112462_SI.docx,mof_json_store\10.1016_j.materresbull.2023.112462\raw_output.json,mof_json_store\10.1016_j.materresbull.2023.112462\synthesis_004.json,no,,,,Zn(NO3)2·6H2O,TBOT,0.75 mmol,0.75,mmol,nan,,,,,nan,,,,,terephthalic acid,H2BDC,3 mmol,3.0,mmol,,,,,,,,,,,acetic acid,AA,1.35 mL,1.35,mL,,,,,,"N,N-dimethylformamide",DMF,9 mL,9.0,methanol,MeOH,1 mL,1.0,150.0,150 °C,20.0,20 h,30 mL Teflon-lined autoclave,static,"DMF, MeOH",three times,60 °C in oven for 12 h,60.0,12.0,,,,,,,29.7,784.0,not_reported,not_reported,,photocatalysis,10.1016/j.materresbull.2023.112462,ok,
10.1016/j.materresbull.2023.112462,,SI downloaded\10.1016_j.materresbull.2023.112462_SI.docx,mof_json_store\10.1016_j.materresbull.2023.112462\raw_output.json,mof_json_store\10.1016_j.materresbull.2023.112462\synthesis_005.json,no,,,,Zn(NO3)2·6H2O,TBOT,0.75 mmol,0.75,mmol,nan,,,,,nan,,,,,terephthalic acid,H2BDC,3 mmol,3.0,mmol,,,,,,,,,,,acetic acid,AA,1.62 mL,1.62,mL,,,,,,"N,N-dimethylformamide",DMF,9 mL,9.0,methanol,MeOH,1 mL,1.0,150.0,150 °C,20.0,20 h,30 mL Teflon-lined autoclave,static,"DMF, MeOH",three times,60 °C in oven for 12 h,60.0,12.0,,,,,,,,239.0,not_reported,not_reported,,photocatalysis,10.1016/j.materresbull.2023.112462,ok,
10.1016/j.molstruc.2025.142906,downloaded\10.1016_j.molstruc.2025.142906.pdf,,mof_json_store\10.1016_j.molstruc.2025.142906\raw_output.json,mof_json_store\10.1016_j.molstruc.2025.142906\synthesis_001.json,no,,Fe-MOF,,Zn(CH3COO)2·2H2O,,molar ratio 1:1:1:15 (with linkers and DMF),,,nan,,,,,nan,,,,,p-hydroxybenzoic acid,PBA,molar ratio 1:1:1:15 (with FeCl3·6H2O and DMF),,,"3,4-dihydroxycinnamic acid",DHCA,molar ratio 1:1:1:15 (with FeCl3·6H2O and DMF),,,,,,,,,,,,,,,,,,"N,N-dimethylformamide",DMF,molar ratio 1:1:1:15 (DMF = 15 equiv.),,,,,,180.0,reflux at 180 °C (atmospheric pressure),18.0,18 h,reflux apparatus,,"deionised water, methanol",washed thoroughly with deionised water; stirred in methanol for 3 days,filtered and dried (conditions not stated),,,yellow-brownish powder; spherical nanoparticles with moderate agglomeration,,particles ~45 nm (SEM); ~25 nm (TEM),,,,27.6,506.41,not_reported,yes,,water_remediation;CrVI_removal;pesticide_removal,10.1016/j.molstruc.2025.142906,ok,
