Repository: zzhenglab/MOFinder

# MOFinder

MOFinder extracts MOF synthesis information from the literature, reconstructs evidence-supported negative reaction records, and prepares datasets for synthesis-outcome prediction.
[Web application](https://mofinder.chemistry.wustl.edu/) | [Demos](Demo/README.md) | [Source code](docs/source_to_code.md) | [Workflow guide](docs/workflow.md) | [Model evaluation](docs/evaluation.md)

## Quick start

The workflow runs through Python commands. Python 3.10 or newer is required. Clone the repository and initialize its related applications:

```bash
git clone --recurse-submodules https://github.com/zzhenglab/MOFinder.git
cd MOFinder
```

Start with the two offline demonstrations:

```bash

File: mof_extraction_1_2.csv (part 294 of 305)
doi,main_pdf,si_pdf,raw_output,parsed_json,article_trial_or_failure,article_trial_or_failure_notes,mof_name,crystal_code,metal_1,metal_1_abbr,metal_1_amount_text,metal_1_amount_value,metal_1_amount_unit,metal_2,metal_2_abbr,metal_2_amount_text,metal_2_amount_value,metal_2_amount_unit,metal_3,metal_3_abbr,metal_3_amount_text,metal_3_amount_value,metal_3_amount_unit,linker_1,linker_1_abbr,linker_1_amount_text,linker_1_amount_value,linker_1_amount_unit,linker_2,linker_2_abbr,linker_2_amount_text,linker_2_amount_value,linker_2_amount_unit,linker_3,linker_3_abbr,linker_3_amount_text,linker_3_amount_value,linker_3_amount_unit,modulator_1,modulator_1_abbr,modulator_1_amount_text,modulator_1_amount_value,modulator_1_amount_unit,modulator_2,modulator_2_abbr,modulator_2_amount_text,modulator_2_amount_value,modulator_2_amount_unit,solvent_main,solvent_main_abbr,solvent_main_amount_text,solvent_main_ml,solvent_secondary,solvent_secondary_abbr,solvent_secondary_amount_text,solvent_secondary_ml,temperature_c,temperature_c_text,time_h,time_text,vessel_type,stirring,washing_solvent,washing_cycles,activation_text,activation_temp_c,activation_time_h,crystal_morphology,yield_percent,crystal_size,topology_code,metal_cluster_connectivity,unit_cell_short,pore_diameter_A,BET_surface_area_m2g,air_stable,water_stable,tga_decomposition_temp_c,applications,reference,status,error
10.1016/j.microc.2023.109014,downloaded\10.1016_j.microc.2023.109014.pdf,SI downloaded\10.1016_j.microc.2023.109014_SI.docx,mof_json_store\10.1016_j.microc.2023.109014\raw_output.json,mof_json_store\10.1016_j.microc.2023.109014\synthesis_001.json,no,,NH2-BDC-Tb-MOF,,Co(CH3COO)2·4H2O,,"37.3 mg, 0.1 mmol",0.1,mmol,nan,,,,,nan,,,,,2-aminoterephthalic acid,NH2-BDC,"18.1 mg, 0.1 mmol",0.1,mmol,,,,,,,,,,,,,,,,,,,,,"N,N-dimethylformamide",DMF,"DMF/H2O 7/3 v/v, total 10 mL",,water,H2O,"DMF/H2O 7/3 v/v, total 10 mL",,150.0,150 °C,12.0,12 h,Teflon-lined autoclave,static,"DMF, EtOH",3×,dried under vacuum overnight,,,brown solid; coagulum with some spheres,,some spheres 1–3 μm,,,,,,not_reported,not_reported,,sensing,10.1016/j.microc.2023.109014,ok,
10.1016/j.microc.2023.109014,downloaded\10.1016_j.microc.2023.109014.pdf,SI downloaded\10.1016_j.microc.2023.109014_SI.docx,mof_json_store\10.1016_j.microc.2023.109014\raw_output.json,mof_json_store\10.1016_j.microc.2023.109014\synthesis_002.json,no,,NH2-BDC-Tb-MOF,,Zn(CH3COO)2·2H2O,,"37.3 mg, 0.1 mmol",0.1,mmol,nan,,,,,nan,,,,,2-aminoterephthalic acid,NH2-BDC,"18.1 mg, 0.1 mmol",0.1,mmol,,,,,,,,,,,,,,,,,,,,,"N,N-dimethylformamide",DMF,DMF/H2O 9/1 v/v,,water,H2O,DMF/H2O 9/1 v/v,,150.0,150 °C,12.0,12 h,Teflon-lined autoclave,static,"DMF, EtOH",3×,dried under vacuum overnight,,,brown spherical particles and irregular spheres,,spheres 1–2.5 μm; irregular spheres ~400 nm,,,,,,not_reported,not_reported,,sensing,10.1016/j.microc.2023.109014,ok,
10.1016/j.microc.2023.109014,downloaded\10.1016_j.microc.2023.109014.pdf,SI downloaded\10.1016_j.microc.2023.109014_SI.docx,mof_json_store\10.1016_j.microc.2023.109014\raw_output.json,mof_json_store\10.1016_j.microc.2023.109014\synthesis_003.json,no,,NH2-BDC-Tb-MOF,,Co(CH3COO)2·4H2O,,"37.3 mg, 0.1 mmol",0.1,mmol,nan,,,,,nan,,,,,2-aminoterephthalic acid,NH2-BDC,"18.1 mg, 0.1 mmol",0.1,mmol,,,,,,,,,,,,,,,,,,,,,"N,N-dimethylformamide",DMF,DMF/H2O 10/1 v/v,,water,H2O,DMF/H2O 10/1 v/v,,150.0,150 °C,12.0,12 h,Teflon-lined autoclave,static,"DMF, EtOH",3×,dried under vacuum overnight,,,"brown, uniform spherical particles",,monodispersed spheres ~350 nm,,,,,14.0587,not_reported,not_reported,,sensing,10.1016/j.microc.2023.109014,ok,
10.1016/j.ica.2009.09.022,downloaded\10.1016_j.ica.2009.09.022.pdf,,mof_json_store\10.1016_j.ica.2009.09.022\raw_output.json,mof_json_store\10.1016_j.ica.2009.09.022\synthesis_001.json,yes,"Replacing Cl− with F−, Br−, I− or PO4 3− yielded Zn(PDC)·2H2O or Zn(PDC)·3H2O instead of the mixed-ligand MOF.",[Zn2(BTC)(PDC)·3H2O]Cl,731646,Zn(CH3COO)2·2H2O,,0.595 g (2 mmol),2,mmol,nan,,,,,nan,,,,,"1,2,4-benzenetricarboxylic acid",BTC,0.210 g (1 mmol),1.0,mmol,"2,5-pyridinedicarboxylic acid",PDC,0.167 g (1 mmol),1.0,mmol,,,,,,tert-Butylammonium chloride,,0.191 g (2 mmol),2.0,mmol,potassium hydroxide,KOH,0.28 g (5 mmol),5.0,mmol,deionized water,H2O,10 mL,10.0,,,,,160.0,160 °C,48.0,48 h; cooled slowly over 36 h,Teflon-lined stainless steel autoclave,static,,,dried at ambient temperature,,,colorless block-shaped crystals (blocks),41.0,0.2 × 0.2 × 0.1 mm^3,,,"Monoclinic, P21/c; a=11.550(2) Å, b=12.390(3) Å, c=14.163(3) Å, β=108.40(3)°",,,not_reported,not_reported,,luminescence,10.1016/j.ica.2009.09.022,ok,
10.1016/j.matchemphys.2022.126493,downloaded\10.1016_j.matchemphys.2022.126493.pdf,SI downloaded\10.1016_j.matchemphys.2022.126493_SI.docx,mof_json_store\10.1016_j.matchemphys.2022.126493\raw_output.json,mof_json_store\10.1016_j.matchemphys.2022.126493\synthesis_001.json,no,,NH2-MIL-101(Cr),,Co(CH3COO)2·4H2O,,20 mmol (5.329 g),20,mmol,nan,,,,,nan,,,,,2-aminoterephthalic acid,NH2-BDC,20 mmol (3.623 g),20.0,mmol,,,,,,,,,,,Nitric acid (concentrated),HNO3,1 mL (conc.),,,,,,,,Water,H2O,50 mL,50.0,,,,,140.0,140 °C,14.0,14 h,Teflon-lined autoclave,"stirred 30 min, then static","DMF, ethanol",several times by centrifugation,80 °C overnight,80.0,,green powder,,,,,,,1321.0,not_reported,not_reported,,,10.1016/j.matchemphys.2022.126493,ok,
10.1016/j.matchemphys.2022.126493,downloaded\10.1016_j.matchemphys.2022.126493.pdf,SI downloaded\10.1016_j.matchemphys.2022.126493_SI.docx,mof_json_store\10.1016_j.matchemphys.2022.126493\raw_output.json,mof_json_store\10.1016_j.matchemphys.2022.126493\synthesis_002.json,no,,MIL-101(Cr),,Co(NO3)2·6H2O,,20 mmol (5.329 g),20,mmol,nan,,,,,nan,,,,,terephthalic acid,BDC,,,,,,,,,,,,,,Nitric acid (concentrated),HNO3,1 mL (conc.),,,,,,,,Water,H2O,50 mL,50.0,,,,,140.0,140 °C,14.0,14 h,Teflon-lined autoclave,"stirred 30 min, then static","DMF, ethanol",several times by centrifugation,80 °C overnight,80.0,,,,,,,,,,not_reported,not_reported,,,10.1016/j.matchemphys.2022.126493,ok,
10.1016/j.micromeso.2017.12.016,downloaded\10.1016_j.micromeso.2017.12.016.pdf,SI downloaded\10.1016_j.micromeso.2017.12.016_SI.docx,mof_json_store\10.1016_j.micromeso.2017.12.016\raw_output.json,mof_json_store\10.1016_j.micromeso.2017.12.016\synthesis_001.json,no,,MIL-125(Ti),,Mn(NO3)2·4H2O,,9 mmol,9,mmol,nan,,,,,nan,,,,,terephthalic acid,BDC,15 mmol,15.0,mmol,,,,,,,,,,,,,,,,,,,,,"N,N-dimethylformamide",DMF,45 mL,45.0,methanol,MeOH,5 mL,5.0,150.0,423 K,16.0,16 h,Teflon-lined autoclave,,"MeOH, DMF",several times,423 K under vacuum for 12 h,150.0,12.0,white decahedra,,~3 μm,,,,6.4,1712.0,not_reported,not_reported,,dye_adsorption,10.1016/j.micromeso.2017.12.016,ok,
10.1016/j.micromeso.2017.04.058,downloaded\10.1016_j.micromeso.2017.04.058.pdf,,mof_json_store\10.1016_j.micromeso.2017.04.058\raw_output.json,mof_json_store\10.1016_j.micromeso.2017.04.058\synthesis_001.json,no,,MIL-101(Fe),,MnCl2·4H2O,,5 mmol,5,mmol,nan,,,,,nan,,,,,terephthalic acid,BDC,2.5 mmol,2.5,mmol,,,,,,,,,,,,,,,,,,,,,"N,N-dimethylformamide",DMF,30 mL,30.0,,,,,110.0,110 °C,20.0,20 h,Teflon-lined stainless steel autoclave,,"demineralized water, ethanol",several times,under vacuum for 6 h,,6.0,octahedral crystals,,,,Fe3O trimer SBU,,,1800.0,not_reported,not_reported,,,10.1016/j.micromeso.2017.04.058,ok,
10.1016/j.micromeso.2017.04.058,downloaded\10.1016_j.micromeso.2017.04.058.pdf,,mof_json_store\10.1016_j.micromeso.2017.04.058\raw_output.json,mof_json_store\10.1016_j.micromeso.2017.04.058\synthesis_002.json,no,,MIL-88(Fe),,Zn(NO3)2·6H2O,,6 mmol,6,mmol,nan,,,,,nan,,,,,terephthalic acid,BDC,6 mmol,6.0,mmol,,,,,,,,,,,sodium hydroxide solution,NaOH,2 M solution (volume not specified),,,,,,,,"N,N-dimethylformamide",DMF,30 mL,30.0,,,,,100.0,100 °C,12.0,12 h,stainless steel autoclave,,"ethanol, deionized water",several times,150 °C under vacuum for 24 h,150.0,24.0,yellow elongated hexagonal bipyramids,,,,Fe3O trimer SBU,,,,not_reported,not_reported,,,10.1016/j.micromeso.2017.04.058,ok,
10.1016/j.micromeso.2014.10.034,downloaded\10.1016_j.micromeso.2014.10.034.pdf,SI downloaded\10.1016_j.micromeso.2014.10.034_SI.pdf,mof_json_store\10.1016_j.micromeso.2014.10.034\raw_output.json,mof_json_store\10.1016_j.micromeso.2014.10.034\synthesis_001.json,yes,0 eq modulator gave broad reflections/amorphous; at RT without modulator no reaction (only linker peaks).,Zr-fumarate MOF,,Mg(NO3)2·6H2O,,0.517 mmol (1 eq),0.517,mmol,nan,,,,,nan,,,,,fumaric acid,,1.550 mmol (3 eq),1.55,mmol,,,,,,,,,,,formic acid,,70 eq relative to ZrCl4,36.19,mmol,,,,,,water,H2O,10 mL,10.0,,,,,120.0,120 °C,24.0,24 h,Teflon-capped glass vial,,"water, ethanol",6 mL each,Ethanol Soxhlet extraction 24 h; outgassed under vacuum at 120 °C for 24 h,120.0,24.0,"white, near-spherical nanoparticles",,30–100 nm (SEM),,Zr6O4(OH)4 12-connected SBU,,6.0,970.0,not_reported,yes,300.0,hydrogen_storage;CO2_capture,10.1016/j.micromeso.2014.10.034,ok,
10.1016/j.micromeso.2014.10.034,downloaded\10.1016_j.micromeso.2014.10.034.pdf,SI downloaded\10.1016_j.micromeso.2014.10.034_SI.pdf,mof_json_store\10.1016_j.micromeso.2014.10.034\raw_output.json,mof_json_store\10.1016_j.micromeso.2014.10.034\synthesis_002.json,yes,0 eq modulator gave broad reflections/amorphous; at RT without modulator no reaction (only linker peaks).,Zr-fumarate MOF,,Nd2(C2O4)3·10H2O,,0.517 mmol (1 eq),0.517,mmol,nan,,,,,nan,,,,,fumaric acid,,1.550 mmol (3 eq),1.55,mmol,,,,,,,,,,,formic acid,,50 eq relative to ZrCl4,25.85,mmol,,,,,,water,H2O,10 mL,10.0,,,,,25,room temperature,168.0,1 week,Teflon-capped glass vial,,"water, ethanol",6 mL each,dried at room temperature,,,"white, near-spherical nanoparticles",,~87 nm (Scherrer),,Zr6O4(OH)4 12-connected SBU,,,,not_reported,yes,,,10.1016/j.micromeso.2014.10.034,ok,
10.1016/j.micromeso.2014.10.034,downloaded\10.1016_j.micromeso.2014.10.034.pdf,SI downloaded\10.1016_j.micromeso.2014.10.034_SI.pdf,mof_json_store\10.1016_j.micromeso.2014.10.034\raw_output.json,mof_json_store\10.1016_j.micromeso.2014.10.034\synthesis_003.json,yes,0 eq modulator gave broad reflections/amorphous; at RT without modulator no reaction (only linker peaks).,Zr-fumarate MOF,,Nd(NO3)3·6H2O,,0.517 mmol (1 eq),0.517,mmol,nan,,,,,nan,,,,,fumaric acid,,1.550 mmol (3 eq),1.55,mmol,,,,,,,,,,,acetic acid,,70 eq relative to ZrCl4,36.19,mmol,,,,,,water,H2O,10 mL,10.0,,,,,120.0,120 °C,24.0,24 h,Teflon-capped glass vial,,"water, ethanol",6 mL each,dried at room temperature,,,"white, near-spherical nanoparticles",,30–70 nm (SEM),,Zr6O4(OH)4 12-connected SBU,,,,not_reported,not_reported,,,10.1016/j.micromeso.2014.10.034,ok,
10.1016/j.micromeso.2014.10.034,downloaded\10.1016_j.micromeso.2014.10.034.pdf,SI downloaded\10.1016_j.micromeso.2014.10.034_SI.pdf,mof_json_store\10.1016_j.micromeso.2014.10.034\raw_output.json,mof_json_store\10.1016_j.micromeso.2014.10.034\synthesis_004.json,yes,0 eq modulator gave broad reflections/amorphous; at RT without modulator no reaction (only linker peaks).,Zr-fumarate MOF,,Yb(NO3)3·5H2O,,0.517 mmol (1 eq),0.517,mmol,nan,,,,,nan,,,,,fumaric acid,,1.550 mmol (3 eq),1.55,mmol,,,,,,,,,,,propionic acid,,70 eq relative to ZrCl4,36.19,mmol,,,,,,water,H2O,10 mL,10.0,,,,,120.0,120 °C,24.0,24 h,Teflon-capped glass vial,,"water, ethanol",6 mL each,dried at room temperature,,,"white, near-spherical nanoparticles",,15–60 nm (SEM),,Zr6O4(OH)4 12-connected SBU,,,,not_reported,not_reported,,,10.1016/j.micromeso.2014.10.034,ok,
10.1016/j.jcis.2022.08.133,,SI downloaded\10.1016_j.jcis.2022.08.133_SI.docx,mof_json_store\10.1016_j.jcis.2022.08.133\raw_output.json,mof_json_store\10.1016_j.jcis.2022.08.133\synthesis_001.json,no,,MIL-88A,,Zn(NO3)2·6H2O,FeCl3·6H2O,2.70 g,12.4149,mmol,nan,,,,,nan,,,,,fumaric acid,,1.16 g,1.16,g,,,,,,,,,,,,,,,,,,,,,"N,N-dimethylformamide",DMF,50 mL,50.0,,,,,85.0,85 °C,12.0,12 h,Teflon-lined autoclave,stirred 60 min then static,"water, ethanol",3×,dried at 60 °C in air for 12 h,60.0,12.0,pale yellow powder,,,,,,,,,,,,10.1016/j.jcis.2022.08.133,ok,
10.1016/j.jcis.2022.08.133,,SI downloaded\10.1016_j.jcis.2022.08.133_SI.docx,mof_json_store\10.1016_j.jcis.2022.08.133\raw_output.json,mof_json_store\10.1016_j.jcis.2022.08.133\synthesis_002.json,no,,MIL-88A,,La(NO3)3,FeCl3·6H2O,2.70 g,8.30984,mmol,nan,,,,,nan,,,,,fumaric acid,,1.16 g,1.16,g,,,,,,,,,,,,,,,,,,,,,water,H2O,50 mL,50.0,,,,,65.0,65 °C,12.0,12 h,Teflon-lined autoclave,stirred 60 min then static,"water, ethanol",3×,dried at 60 °C in air for 12 h,60.0,12.0,pale yellow powder,,,,,,,,,,,,10.1016/j.jcis.2022.08.133,ok,
10.1016/j.jcis.2022.08.133,,SI downloaded\10.1016_j.jcis.2022.08.133_SI.docx,mof_json_store\10.1016_j.jcis.2022.08.133\raw_output.json,mof_json_store\10.1016_j.jcis.2022.08.133\synthesis_003.json,no,,MIL-88A,,Ce(NO3)3,FeCl3·6H2O,2.70 g,8.27898,mmol,nan,,,,,nan,,,,,fumaric acid,,1.16 g,1.16,g,,,,,,,,,,,,,,,,,,,,,water,H2O,50 mL,50.0,,,,,85.0,85 °C,12.0,12 h,Teflon-lined autoclave,stirred 60 min then static,"water, ethanol",3×,dried at 60 °C in air for 12 h,60.0,12.0,pale yellow powder,,,,,,,,,,,,10.1016/j.jcis.2022.08.133,ok,
10.1016/j.jcis.2022.08.133,,SI downloaded\10.1016_j.jcis.2022.08.133_SI.docx,mof_json_store\10.1016_j.jcis.2022.08.133\raw_output.json,mof_json_store\10.1016_j.jcis.2022.08.133\synthesis_004.json,no,,MIL-88A,,Pr(NO3)3,FeCl3·6H2O,2.70 g,8.25892,mmol,nan,,,,,nan,,,,,fumaric acid,,1.16 g,1.16,g,,,,,,,,,,,,,,,,,,,,,water,H2O,50 mL,50.0,,,,,105.0,105 °C,12.0,12 h,Teflon-lined autoclave,stirred 60 min then static,"water, ethanol",3×,dried at 60 °C in air for 12 h,60.0,12.0,pale yellow powder,,,,,,,,,,,,10.1016/j.jcis.2022.08.133,ok,
10.1016/j.jcis.2022.08.133,,SI downloaded\10.1016_j.jcis.2022.08.133_SI.docx,mof_json_store\10.1016_j.jcis.2022.08.133\raw_output.json,mof_json_store\10.1016_j.jcis.2022.08.133\synthesis_005.json,no,,MIL-88A,,Nd(NO3)3,FeCl3·6H2O,2.70 g,8.1756,mmol,nan,,,,,nan,,,,,fumaric acid,,1.16 g,1.16,g,,,,,,,,,,,,,,,,,,,,,water,H2O,50 mL,50.0,,,,,65.0,65 °C,2.0,2 h,Teflon-lined autoclave,stirred 60 min then static,"water, ethanol",3×,dried at 60 °C in air for 12 h,60.0,12.0,pale yellow powder,,,,,,,,,,,,10.1016/j.jcis.2022.08.133,ok,
10.1016/j.jcis.2022.08.133,,SI downloaded\10.1016_j.jcis.2022.08.133_SI.docx,mof_json_store\10.1016_j.jcis.2022.08.133\raw_output.json,mof_json_store\10.1016_j.jcis.2022.08.133\synthesis_006.json,no,,MIL-88A,,Sm(NO3)3,FeCl3·6H2O,2.70 g,8.02685,mmol,nan,,,,,nan,,,,,fumaric acid,,1.16 g,1.16,g,,,,,,,,,,,,,,,,,,,,,water,H2O,50 mL,50.0,,,,,65.0,65 °C,6.0,6 h,Teflon-lined autoclave,stirred 60 min then static,"water, ethanol",3×,dried at 60 °C in air for 12 h,60.0,12.0,pale yellow powder,,,,,,,,,,,,10.1016/j.jcis.2022.08.133,ok,
10.1016/j.jcis.2022.08.133,,SI downloaded\10.1016_j.jcis.2022.08.133_SI.docx,mof_json_store\10.1016_j.jcis.2022.08.133\raw_output.json,mof_json_store\10.1016_j.jcis.2022.08.133\synthesis_007.json,no,,MIL-88A,,Eu(NO3)3,FeCl3·6H2O,2.70 g,7.98875,mmol,nan,,,,,nan,,,,,fumaric acid,,1.16 g,1.16,g,,,,,,,,,,,,,,,,,,,,,water,H2O,50 mL,50.0,,,,,65.0,65 °C,24.0,24 h,Teflon-lined autoclave,stirred 60 min then static,"water, ethanol",3×,dried at 60 °C in air for 12 h,60.0,12.0,pale yellow powder,,,,,,,,,,,,10.1016/j.jcis.2022.08.133,ok,
10.1016/j.jcis.2022.08.133,,SI downloaded\10.1016_j.jcis.2022.08.133_SI.docx,mof_json_store\10.1016_j.jcis.2022.08.133\raw_output.json,mof_json_store\10.1016_j.jcis.2022.08.133\synthesis_008.json,no,,MIL-88A,,Gd(NO3)3,FeCl3·6H2O,2.70 g,7.86573,mmol,nan,,,,,nan,,,,,fumaric acid,,1.16 g,1.16,g,,,,,,,,,,,,,,,,,,,,,water,H2O,50 mL,50.0,,,,,85.0,85 °C,2.0,2 h,Teflon-lined autoclave,stirred 60 min then static,"water, ethanol",3×,dried at 60 °C in air for 12 h,60.0,12.0,pale yellow powder,,,,,,,,,,,,10.1016/j.jcis.2022.08.133,ok,
10.1016/j.jcis.2022.08.133,,SI downloaded\10.1016_j.jcis.2022.08.133_SI.docx,mof_json_store\10.1016_j.jcis.2022.08.133\raw_output.json,mof_json_store\10.1016_j.jcis.2022.08.133\synthesis_009.json,no,,MIL-88A,,Tb(NO3)3,FeCl3·6H2O,2.70 g,7.82754,mmol,nan,,,,,nan,,,,,fumaric acid,,1.16 g,1.16,g,,,,,,,,,,,,,,,,,,,,,water,H2O,50 mL,50.0,,,,,85.0,85 °C,6.0,6 h,Teflon-lined autoclave,stirred 60 min then static,"water, ethanol",3×,dried at 60 °C in air for 12 h,60.0,12.0,pale yellow powder,,,,,,,,,,,,10.1016/j.jcis.2022.08.133,ok,
10.1016/j.jcis.2022.08.133,,SI downloaded\10.1016_j.jcis.2022.08.133_SI.docx,mof_json_store\10.1016_j.jcis.2022.08.133\raw_output.json,mof_json_store\10.1016_j.jcis.2022.08.133\synthesis_010.json,no,,MIL-88A,,Dy(NO3)3,FeCl3·6H2O,2.70 g,7.74724,mmol,nan,,,,,nan,,,,,fumaric acid,,1.16 g,1.16,g,,,,,,,,,,,,,,,,,,,,,water,H2O,50 mL,50.0,,,,,85.0,85 °C,24.0,24 h,Teflon-lined autoclave,stirred 60 min then static,"water, ethanol",3×,dried at 60 °C in air for 12 h,60.0,12.0,pale yellow powder,,,,,,,,,,,,10.1016/j.jcis.2022.08.133,ok,
10.1016/j.jcis.2022.08.133,,SI downloaded\10.1016_j.jcis.2022.08.133_SI.docx,mof_json_store\10.1016_j.jcis.2022.08.133\raw_output.json,mof_json_store\10.1016_j.jcis.2022.08.133\synthesis_011.json,no,,MIL-88A,,Ho(NO3)3,FeCl3·6H2O,2.70 g,7.6936,mmol,nan,,,,,nan,,,,,fumaric acid,,1.16 g,1.16,g,,,,,,,,,,,,,,,,,,,,,water,H2O,50 mL,50.0,,,,,105.0,105 °C,2.0,2 h,Teflon-lined autoclave,stirred 60 min then static,"water, ethanol",3×,dried at 60 °C in air for 12 h,60.0,12.0,pale yellow powder,,,,,,,,,,,,10.1016/j.jcis.2022.08.133,ok,
10.1016/j.jcis.2022.08.133,,SI downloaded\10.1016_j.jcis.2022.08.133_SI.docx,mof_json_store\10.1016_j.jcis.2022.08.133\raw_output.json,mof_json_store\10.1016_j.jcis.2022.08.133\synthesis_012.json,no,,MIL-88A,,Y(NO3)3,FeCl3·6H2O,2.70 g,9.82114,mmol,nan,,,,,nan,,,,,fumaric acid,,1.16 g,1.16,g,,,,,,,,,,,,,,,,,,,,,water,H2O,50 mL,50.0,,,,,105.0,105 °C,6.0,6 h,Teflon-lined autoclave,stirred 60 min then static,"water, ethanol",3×,dried at 60 °C in air for 12 h,60.0,12.0,pale yellow powder,,,,,,,,,,,,10.1016/j.jcis.2022.08.133,ok,
10.1016/j.jcis.2022.08.133,,SI downloaded\10.1016_j.jcis.2022.08.133_SI.docx,mof_json_store\10.1016_j.jcis.2022.08.133\raw_output.json,mof_json_store\10.1016_j.jcis.2022.08.133\synthesis_013.json,no,,MIL-88A,,Eu(OH)3,FeCl3·6H2O,2.70 g,13.3015,mmol,nan,,,,,nan,,,,,fumaric acid,,1.16 g,1.16,g,,,,,,,,,,,,,,,,,,,,,water,H2O,50 mL,50.0,,,,,105.0,105 °C,24.0,24 h,Teflon-lined autoclave,stirred 60 min then static,"water, ethanol",3×,dried at 60 °C in air for 12 h,60.0,12.0,pale yellow powder,,,,,,,,,,,,10.1016/j.jcis.2022.08.133,ok,
10.1016/j.ica.2022.120979,downloaded\10.1016_j.ica.2022.120979.pdf,SI downloaded\10.1016_j.ica.2022.120979_SI.docx,mof_json_store\10.1016_j.ica.2022.120979\raw_output.json,mof_json_store\10.1016_j.ica.2022.120979\synthesis_001.json,no,,[TbF(C2O4)(H2O)2]n·2nH2O,2096531,Rh2(O2CCH3)4·2H2O,,"0.02 M, 10 mL",0.2,mmol,nan,,,,,nan,,,,,oxalic acid dihydrate,,"0.02 M, 5 mL",0.1,mmol,,,,,,,,,,,hydrofluoric acid (aqueous),HF,"0.02 M, 5 mL",0.1,mmol,,,,,,water,H2O,total ~20 mL aqueous solutions,20.0,,,,,90.0,ca. 90 °C,,,Teflon vial (25 mL),stirring,water,,80 °C in oven (drying),80.0,,white precipitate (powder),96.4,,,"1D [Tb–F]n chains linked by oxalate; 2,4-connected net","a=12.0378(4) Å, b=11.1234(4) Å, c=8.2428(3) Å, α=90°, β=128.902(3)°, γ=90°, C2/c",,,not_reported,yes,380.0,luminescence;sensing;CO2_cycloaddition,10.1016/j.ica.2022.120979,ok,
10.1016/j.ica.2022.120979,downloaded\10.1016_j.ica.2022.120979.pdf,SI downloaded\10.1016_j.ica.2022.120979_SI.docx,mof_json_store\10.1016_j.ica.2022.120979\raw_output.json,mof_json_store\10.1016_j.ica.2022.120979\synthesis_002.json,no,,[TbF(C2O4)(H2O)2]n·2nH2O,2096531,Cu(NO3)2·3H2O,,"0.01 M, 4 mL",0.04,mmol,nan,,,,,nan,,,,,oxalic acid dihydrate,,"0.01 M, 4 mL",0.04,mmol,,,,,,,,,,,sodium fluoride,NaF,"0.01 M, 4 mL",0.04,mmol,,,,,,water,H2O,gel-diffusion in water (10 mL PVA solution + layered aqueous solutions),,,,,,80.0,80 °C for gel preparation; diffusion at RT,,gel set 24 h; microcrystals ~2 weeks; single crystals ~3 months,glass test tube (gel diffusion),stirring during gel prep; static during diffusion,,,,,,colorless needle-like microcrystals; single crystals obtained by slow diffusion,,,,"1D [Tb–F]n chains linked by oxalate; 2,4-connected net","a=12.0378(4) Å, b=11.1234(4) Å, c=8.2428(3) Å, α=90°, β=128.902(3)°, γ=90°, C2/c",,,not_reported,yes,380.0,luminescence;sensing;CO2_cycloaddition,10.1016/j.ica.2022.120979,ok,
10.1016/j.ica.2022.120979,downloaded\10.1016_j.ica.2022.120979.pdf,SI downloaded\10.1016_j.ica.2022.120979_SI.docx,mof_json_store\10.1016_j.ica.2022.120979\raw_output.json,mof_json_store\10.1016_j.ica.2022.120979\synthesis_003.json,no,,[TbF(C2O4)(H2O)2]n·2nH2O,2096531,Zn(NO3)2·6H2O,,"0.8 M, 1930 mL",1544,mmol,nan,,,,,nan,,,,,oxalic acid dihydrate,,194.65 g,194.65,g,,,,,,,,,,,hydrofluoric acid (aqueous),HF,"1.0 M, 1550 mL",1550.0,mmol,,,,,,water,H2O,"aqueous medium, ~3.48 L total",3480.0,,,,,70.0,70 °C,0.5,30 min,Teflon container (5 L),vigorous stirring,water,,60 °C in oven (drying),60.0,,white powder,95.8,,,"1D [Tb–F]n chains linked by oxalate; 2,4-connected net","a=12.0378(4) Å, b=11.1234(4) Å, c=8.2428(3) Å, α=90°, β=128.902(3)°, γ=90°, C2/c",,,not_reported,yes,380.0,luminescence;sensing;CO2_cycloaddition,10.1016/j.ica.2022.120979,ok,
10.1016/j.inoche.2013.02.011,downloaded\10.1016_j.inoche.2013.02.011.pdf,,mof_json_store\10.1016_j.inoche.2013.02.011\raw_output.json,mof_json_store\10.1016_j.inoche.2013.02.011\synthesis_001.json,no,,,912405,Zn(NO3)2·6H2O,ZnSO4·7H2O,"142 mg, 0.5 mmol",0.5,mmol,nan,,,,,nan,,,,,4-cyanobenzoic acid,HL1,"73.5 mg, 0.5 mmol",0.5,mmol,,,,,,,,,,,pyrazine,,"80 mg, 1 mmol",1.0,mmol,,,,,,ethanol,EtOH,"13 ml, EtOH/H2O v:v=1:1",,water,H2O,"13 ml, EtOH/H2O v:v=1:1",,140.0,140 °C,72.0,3 days,,,,,,,,pale-yellow block crystalline solid,52.0,,,binodal PtS-like net (4-connected Zn and L2 nodes),"a=12.4760(4), b=7.3608(2), c=10.7626(3) Å, β=107.169(3)°, P21/c",,,yes,not_reported,,luminescence,10.1016/j.inoche.2013.02.011,ok,
10.1016/j.inoche.2013.02.011,downloaded\10.1016_j.inoche.2013.02.011.pdf,,mof_json_store\10.1016_j.inoche.2013.02.011\raw_output.json,mof_json_store\10.1016_j.inoche.2013.02.011\synthesis_002.json,no,,,912406,Cu(NO3)2·3H2O,ZnSO4·7H2O,"142 mg, 0.5 mmol",0.5,mmol,nan,,,,,nan,,,,,4-cyanobenzoic acid,HL1,"73.5 mg, 0.5 mmol",0.5,mmol,"4,4′-dimethyl-2,2′-bipyridine",Me2bpy,"110 mg, 0.6 mol",,,,,,,,,,,,,,,,,,ethanol,EtOH,"13 ml, EtOH/H2O v:v=1:1",,water,H2O,"13 ml, EtOH/H2O v:v=1:1",,140.0,140 °C,72.0,3 days,,,,,,,,pale yellow,,,,linearly arranged Zn3(Me2bpy)2(N3)2 4+ SBU,"a=11.0647(5), b=16.5790(7), c=12.0373(6) Å, β=109.328(5)°, P21/n",,,yes,not_reported,433.0,luminescence,10.1016/j.inoche.2013.02.011,ok,
10.1016/j.micromeso.2020.110533,downloaded\10.1016_j.micromeso.2020.110533.pdf,SI downloaded\10.1016_j.micromeso.2020.110533_SI.docx,mof_json_store\10.1016_j.micromeso.2020.110533\raw_output.json,mof_json_store\10.1016_j.micromeso.2020.110533\synthesis_001.json,no,,L-Glu-Co,,Pb(NO3)2,,1:1 mol ratio to L-Glu,1000,mmol,nan,,,,,nan,,,,,L-Glutamic acid,L-Glu,1.0 g,1.0,g,,,,,,,,,,,,,,,,,,,,,ethanol,EtOH,50 mL,50.0,,,,,90.0,"90 °C (reflux, oil bath)",12.0,12 h,100 mL flask with condenser (oil bath),"stirred, 800 rpm",ethanol,excess,dried in an oven at 50 °C; degassed at 80 °C for 12 h prior to N2 sorption,80.0,12.0,pink powder,37.1,,,,,,102.1,,,,antibacterial;sensing,10.1016/j.micromeso.2020.110533,ok,
10.1016/j.micromeso.2020.110533,downloaded\10.1016_j.micromeso.2020.110533.pdf,SI downloaded\10.1016_j.micromeso.2020.110533_SI.docx,mof_json_store\10.1016_j.micromeso.2020.110533\raw_output.json,mof_json_store\10.1016_j.micromeso.2020.110533\synthesis_002.json,no,,L-Glu-Ni,,Pb(NO3)2,,1:1 mol ratio to L-Glu,1000,mmol,nan,,,,,nan,,,,,L-Glutamic acid,L-Glu,1.0 g,1.0,g,,,,,,,,,,,,,,,,,,,,,ethanol,EtOH,50 mL,50.0,,,,,90.0,"90 °C (reflux, oil bath)",12.0,12 h,100 mL flask with condenser (oil bath),"stirred, 800 rpm",ethanol,excess,dried in an oven at 50 °C; degassed at 80 °C for 12 h prior to N2 sorption,80.0,12.0,green powder (mostly amorphous),41.4,,,,,,83.7,,,,antibacterial;sensing,10.1016/j.micromeso.2020.110533,ok,
10.1016/j.micromeso.2020.110533,downloaded\10.1016_j.micromeso.2020.110533.pdf,SI downloaded\10.1016_j.micromeso.2020.110533_SI.docx,mof_json_store\10.1016_j.micromeso.2020.110533\raw_output.json,mof_json_store\10.1016_j.micromeso.2020.110533\synthesis_003.json,no,,L-Glu-Cu,,Co(NO3)2·6H2O,,1:1 mol ratio to L-Glu,1000,mmol,Ni(NO3)2·6H2O,,,,,nan,,,,,L-Glutamic acid,L-Glu,1.0 g,1.0,g,,,,,,,,,,,,,,,,,,,,,ethanol,EtOH,50 mL,50.0,,,,,90.0,"90 °C (reflux, oil bath)",12.0,12 h,100 mL flask with condenser (oil bath),"stirred, 800 rpm",ethanol,excess,dried in an oven at 50 °C; degassed at 80 °C for 12 h prior to N2 sorption,80.0,12.0,blue powder,49.2,,,,,36.0,71.0,,,,antibacterial;sensing,10.1016/j.micromeso.2020.110533,ok,
10.1016/j.micromeso.2015.04.036,downloaded\10.1016_j.micromeso.2015.04.036.pdf,SI downloaded\10.1016_j.micromeso.2015.04.036_SI.pdf,mof_json_store\10.1016_j.micromeso.2015.04.036\raw_output.json,mof_json_store\10.1016_j.micromeso.2015.04.036\synthesis_001.json,no,,,,ZrCl4,,0.1 mmol,0.1,mmol,nan,,,,,nan,,,,,H2(H-2py-trz-ia),H-2py-trz-ia,0.1 mmol,0.1,mmol,,,,,,,,,,,,,,,,,,,,,water,H2O,"H2O/MeCN (1:1 v/v), total 5 mL",5.0,acetonitrile,MeCN,"H2O/MeCN (1:1 v/v), total 5 mL",5.0,140.0,"140 °C for 10 h (heated in 2 h), then cooled to RT over 60 h",10.0,10 h at 140 °C,Teflon-lined autoclave,,"H2O, MeCN",,air dried,,,"green, cubic crystals",,,rtl,,,,,not_reported,not_reported,,,10.1016/j.micromeso.2015.04.036,ok,
10.1016/j.micromeso.2015.04.036,downloaded\10.1016_j.micromeso.2015.04.036.pdf,SI downloaded\10.1016_j.micromeso.2015.04.036_SI.pdf,mof_json_store\10.1016_j.micromeso.2015.04.036\raw_output.json,mof_json_store\10.1016_j.micromeso.2015.04.036\synthesis_002.json,no,,,,MnCl2·4H2O,,0.1 mmol,0.1,mmol,nan,,,,,nan,,,,,H2(H-2py-trz-ia),H-2py-trz-ia,0.1 mmol,0.1,mmol,,,,,,,,,,,,,,,,,,,,,water,H2O,"H2O/MeCN (1:1 v/v), total 5 mL",5.0,acetonitrile,MeCN,"H2O/MeCN (1:1 v/v), total 5 mL",5.0,140.0,"140 °C for 10 h (heated in 2 h), then cooled to RT over 60 h",10.0,10 h at 140 °C,Teflon-lined autoclave,,"H2O, MeCN",,air dried,,,"green, cubic crystals",,,rtl,,,,,not_reported,not_reported,,,10.1016/j.micromeso.2015.04.036,ok,
10.1016/j.micromeso.2015.04.036,downloaded\10.1016_j.micromeso.2015.04.036.pdf,SI downloaded\10.1016_j.micromeso.2015.04.036_SI.pdf,mof_json_store\10.1016_j.micromeso.2015.04.036\raw_output.json,mof_json_store\10.1016_j.micromeso.2015.04.036\synthesis_003.json,no,,,,Cu(NO3)2·6H2O,,0.1 mmol,0.1,mmol,nan,,,,,nan,,,,,H2(H-2py-trz-ia),H-2py-trz-ia,0.1 mmol,0.1,mmol,,,,,,,,,,,,,,,,,,,,,water,H2O,H2O/MeCN (1:1 v/v),,acetonitrile,MeCN,H2O/MeCN (1:1 v/v),,25,room temperature diffusion,504.0,21 d,vial-in-vial diffusion setup,static,,,air dried,,,colorless crystals,,,rtl,,,,,not_reported,not_reported,,,10.1016/j.micromeso.2015.04.036,ok,
10.1016/j.micromeso.2015.04.036,downloaded\10.1016_j.micromeso.2015.04.036.pdf,SI downloaded\10.1016_j.micromeso.2015.04.036_SI.pdf,mof_json_store\10.1016_j.micromeso.2015.04.036\raw_output.json,mof_json_store\10.1016_j.micromeso.2015.04.036\synthesis_004.json,no,,,,ZrOCl2·8H2O,,0.1 mmol,0.1,mmol,nan,,,,,nan,,,,,H2(Me-prz-trz-ia),Me-prz-trz-ia,0.1 mmol,0.1,mmol,,,,,,,,,,,,,,,,,,,,,water,H2O,"H2O/MeCN (1:1 v/v), total 5 mL",5.0,acetonitrile,MeCN,"H2O/MeCN (1:1 v/v), total 5 mL",5.0,140.0,"140 °C for 10 h (heated in 2 h), then cooled to RT over 60 h",10.0,10 h at 140 °C,Teflon-lined autoclave,,"H2O, MeCN",,air dried,,,"red, prismatic crystals",,,rtl,,,,466.0,not_reported,not_reported,440.0,,10.1016/j.micromeso.2015.04.036,ok,
10.1016/j.micromeso.2015.04.036,downloaded\10.1016_j.micromeso.2015.04.036.pdf,SI downloaded\10.1016_j.micromeso.2015.04.036_SI.pdf,mof_json_store\10.1016_j.micromeso.2015.04.036\raw_output.json,mof_json_store\10.1016_j.micromeso.2015.04.036\synthesis_005.json,no,,,,Cd(NO3)2·6H2O,,0.1 mmol,0.1,mmol,nan,,,,,nan,,,,,H2(Me-prz-trz-ia),Me-prz-trz-ia,0.1 mmol,0.1,mmol,,,,,,,,,,,,,,,,,,,,,water,H2O,"H2O/MeCN (1:1 v/v), total 5 mL",5.0,acetonitrile,MeCN,"H2O/MeCN (1:1 v/v), total 5 mL",5.0,140.0,"140 °C for 10 h (heated in 2 h), then cooled to RT over 60 h",10.0,10 h at 140 °C,Teflon-lined autoclave,,"H2O, MeCN",,air dried,,,"red, prismatic crystals",,,rtl,,,,466.0,not_reported,not_reported,440.0,,10.1016/j.micromeso.2015.04.036,ok,
10.1016/j.micromeso.2015.04.036,downloaded\10.1016_j.micromeso.2015.04.036.pdf,SI downloaded\10.1016_j.micromeso.2015.04.036_SI.pdf,mof_json_store\10.1016_j.micromeso.2015.04.036\raw_output.json,mof_json_store\10.1016_j.micromeso.2015.04.036\synthesis_006.json,no,,,,Cd(NO3)2·4H2O,,0.1 mmol,0.1,mmol,nan,,,,,nan,,,,,H2(Me-prz-trz-ia),Me-prz-trz-ia,0.1 mmol,0.1,mmol,,,,,,,,,,,,,,,,,,,,,water,H2O,"H2O/MeCN (1:1 v/v), total 5 mL",5.0,acetonitrile,MeCN,"H2O/MeCN (1:1 v/v), total 5 mL",5.0,140.0,"140 °C for 10 h (heated in 2 h), then cooled to RT over 60 h",10.0,10 h at 140 °C,Teflon-lined autoclave,,"H2O, MeCN",,air dried,,,"red, prismatic crystals",,,rtl,,,,466.0,not_reported,not_reported,440.0,,10.1016/j.micromeso.2015.04.036,ok,
10.1016/j.micromeso.2015.04.036,downloaded\10.1016_j.micromeso.2015.04.036.pdf,SI downloaded\10.1016_j.micromeso.2015.04.036_SI.pdf,mof_json_store\10.1016_j.micromeso.2015.04.036\raw_output.json,mof_json_store\10.1016_j.micromeso.2015.04.036\synthesis_009.json,no,,,,Cu(NO3)2,,0.1 mmol,0.1,mmol,nan,,,,,nan,,,,,H2(Me-prz-trz-ia),Me-prz-trz-ia,0.1 mmol,0.1,mmol,,,,,,,,,,,,,,,,,,,,,water,H2O,"H2O/MeCN (1:1 v/v), total 5 mL",5.0,acetonitrile,MeCN,"H2O/MeCN (1:1 v/v), total 5 mL",5.0,140.0,"140 °C for 10 h (heated in 2 h), then cooled to RT over 60 h",10.0,10 h at 140 °C,Teflon-lined autoclave,,"H2O, MeCN",,air dried,,,"green, prismatic crystals",,,rtl,,,,6.0,not_reported,not_reported,275.0,,10.1016/j.micromeso.2015.04.036,ok,
10.1016/j.micromeso.2015.04.036,downloaded\10.1016_j.micromeso.2015.04.036.pdf,SI downloaded\10.1016_j.micromeso.2015.04.036_SI.pdf,mof_json_store\10.1016_j.micromeso.2015.04.036\raw_output.json,mof_json_store\10.1016_j.micromeso.2015.04.036\synthesis_012.json,no,,,,Zn(NO3)2·6H2O,,0.1 mmol,0.1,mmol,nan,,,,,nan,,,,,H2(Me-prz-trz-ia),Me-prz-trz-ia,0.1 mmol,0.1,mmol,,,,,,,,,,,,,,,,,,,,,water,H2O,"H2O/MeCN (1:1 v/v), total 5 mL",5.0,acetonitrile,MeCN,"H2O/MeCN (1:1 v/v), total 5 mL",5.0,140.0,"140 °C for 10 h (heated in 2 h), then cooled to RT over 60 h",10.0,10 h at 140 °C,Teflon-lined autoclave,,"H2O, MeCN",,air dried,,,"colorless, prismatic crystals",,,rtl,,,,,not_reported,not_reported,,,10.1016/j.micromeso.2015.04.036,ok,
10.1016/j.micromeso.2015.04.036,downloaded\10.1016_j.micromeso.2015.04.036.pdf,SI downloaded\10.1016_j.micromeso.2015.04.036_SI.pdf,mof_json_store\10.1016_j.micromeso.2015.04.036\raw_output.json,mof_json_store\10.1016_j.micromeso.2015.04.036\synthesis_013.json,no,,,,Cd(NO3)2·4H2O,,0.1 mmol,0.1,mmol,nan,,,,,nan,,,,,H2(Me-prz-trz-ia),Me-prz-trz-ia,0.1 mmol,0.1,mmol,,,,,,,,,,,,,,,,,,,,,water,H2O,H2O/MeCN (1:1 v/v),,acetonitrile,MeCN,H2O/MeCN (1:1 v/v),,25,room temperature diffusion,504.0,21 d,vial-in-vial diffusion setup,static,,,air dried,,,colorless crystals,,,rtl,,,,,not_reported,not_reported,,,10.1016/j.micromeso.2015.04.036,ok,
10.1016/j.micromeso.2015.04.036,downloaded\10.1016_j.micromeso.2015.04.036.pdf,SI downloaded\10.1016_j.micromeso.2015.04.036_SI.pdf,mof_json_store\10.1016_j.micromeso.2015.04.036\raw_output.json,mof_json_store\10.1016_j.micromeso.2015.04.036\synthesis_014.json,no,,,,Co(CH3COO)2·4H2O,,0.1 mmol,0.1,mmol,nan,,,,,nan,,,,,H2(Me-prz-trz-ia),Me-prz-trz-ia,0.1 mmol,0.1,mmol,,,,,,,,,,,,,,,,,,,,,water,H2O,"H2O/MeCN (1:1 v/v), total 5 mL",5.0,acetonitrile,MeCN,"H2O/MeCN (1:1 v/v), total 5 mL",5.0,140.0,"140 °C for 10 h (heated in 2 h), then cooled to RT over 60 h",10.0,10 h at 140 °C,Teflon-lined autoclave,,"H2O, MeCN",,air dried,,,"colorless, prismatic crystals",,,rtl,,,,,not_reported,not_reported,,,10.1016/j.micromeso.2015.04.036,ok,
10.1016/j.micromeso.2015.04.036,downloaded\10.1016_j.micromeso.2015.04.036.pdf,SI downloaded\10.1016_j.micromeso.2015.04.036_SI.pdf,mof_json_store\10.1016_j.micromeso.2015.04.036\raw_output.json,mof_json_store\10.1016_j.micromeso.2015.04.036\synthesis_015.json,no,,,,Cu(NO3)2·3H2O,,0.1 mmol,0.1,mmol,nan,,,,,nan,,,,,H2(Me-prz-trz-ia),Me-prz-trz-ia,0.1 mmol,0.1,mmol,,,,,,,,,,,,,,,,,,,,,water,H2O,"H2O/MeCN (1:1 v/v), total 5 mL",5.0,acetonitrile,MeCN,"H2O/MeCN (1:1 v/v), total 5 mL",5.0,140.0,"140 °C for 10 h (heated in 2 h), then cooled to RT over 60 h",10.0,10 h at 140 °C,Teflon-lined autoclave,,"H2O, MeCN",,air dried,,,"colorless, prismatic crystals",,,rtl,,,,,not_reported,not_reported,,,10.1016/j.micromeso.2015.04.036,ok,
10.1016/j.micromeso.2015.04.036,downloaded\10.1016_j.micromeso.2015.04.036.pdf,SI downloaded\10.1016_j.micromeso.2015.04.036_SI.pdf,mof_json_store\10.1016_j.micromeso.2015.04.036\raw_output.json,mof_json_store\10.1016_j.micromeso.2015.04.036\synthesis_016.json,no,,,,Co(NO3)2·6H2O,,0.1 mmol,0.1,mmol,nan,,,,,nan,,,,,H2(Me-2pym-trz-ia),Me-2pym-trz-ia,0.1 mmol,0.1,mmol,,,,,,,,,,,,,,,,,,,,,water,H2O,"H2O/MeCN (1:1 v/v), total 5 mL",5.0,acetonitrile,MeCN,"H2O/MeCN (1:1 v/v), total 5 mL",5.0,140.0,"140 °C for 10 h (heated in 2 h), then cooled to RT over 60 h",10.0,10 h at 140 °C,Teflon-lined autoclave,,"H2O, MeCN",,air dried,,,"red, prismatic crystals",,,rtl,,,,,not_reported,not_reported,,,10.1016/j.micromeso.2015.04.036,ok,
10.1016/j.micromeso.2015.04.036,downloaded\10.1016_j.micromeso.2015.04.036.pdf,SI downloaded\10.1016_j.micromeso.2015.04.036_SI.pdf,mof_json_store\10.1016_j.micromeso.2015.04.036\raw_output.json,mof_json_store\10.1016_j.micromeso.2015.04.036\synthesis_017.json,no,,,,Cr(NO3)3·9H2O,,0.1 mmol,0.1,mmol,nan,,,,,nan,,,,,H2(Me-2pym-trz-ia),Me-2pym-trz-ia,0.1 mmol,0.1,mmol,,,,,,,,,,,,,,,,,,,,,water,H2O,"H2O/MeCN (1:1 v/v), total 5 mL",5.0,acetonitrile,MeCN,"H2O/MeCN (1:1 v/v), total 5 mL",5.0,140.0,"140 °C for 10 h (heated in 2 h), then cooled to RT over 60 h",10.0,10 h at 140 °C,Teflon-lined autoclave,,"H2O, MeCN",,air dried,,,"red, prismatic crystals",,,rtl,,,,,not_reported,not_reported,,,10.1016/j.micromeso.2015.04.036,ok,
10.1016/j.micromeso.2015.04.036,downloaded\10.1016_j.micromeso.2015.04.036.pdf,SI downloaded\10.1016_j.micromeso.2015.04.036_SI.pdf,mof_json_store\10.1016_j.micromeso.2015.04.036\raw_output.json,mof_json_store\10.1016_j.micromeso.2015.04.036\synthesis_018.json,no,,,,FeCl3·6H2O,,0.1 mmol,0.1,mmol,nan,,,,,nan,,,,,H2(Me-2pym-trz-ia),Me-2pym-trz-ia,0.1 mmol,0.1,mmol,,,,,,,,,,,,,,,,,,,,,water,H2O,"H2O/MeCN (1:1 v/v), total 5 mL",5.0,acetonitrile,MeCN,"H2O/MeCN (1:1 v/v), total 5 mL",5.0,140.0,"140 °C for 10 h (heated in 2 h), then cooled to RT over 60 h",10.0,10 h at 140 °C,Teflon-lined autoclave,,"H2O, MeCN",,air dried,,,"green, prismatic crystals",,,rtl,,,,,not_reported,not_reported,,,10.1016/j.micromeso.2015.04.036,ok,
10.1016/j.micromeso.2015.04.036,downloaded\10.1016_j.micromeso.2015.04.036.pdf,SI downloaded\10.1016_j.micromeso.2015.04.036_SI.pdf,mof_json_store\10.1016_j.micromeso.2015.04.036\raw_output.json,mof_json_store\10.1016_j.micromeso.2015.04.036\synthesis_019.json,no,,,,Cu(NO3)2·3H2O,,0.1 mmol,0.1,mmol,nan,,,,,nan,,,,,H2(Me-2pym-trz-ia),Me-2pym-trz-ia,0.1 mmol,0.1,mmol,,,,,,,,,,,,,,,,,,,,,water,H2O,"H2O/MeCN (1:1 v/v), total 5 mL",5.0,acetonitrile,MeCN,"H2O/MeCN (1:1 v/v), total 5 mL",5.0,140.0,"140 °C for 10 h (heated in 2 h), then cooled to RT over 60 h",10.0,10 h at 140 °C,Teflon-lined autoclave,,"H2O, MeCN",,air dried,,,"green, prismatic crystals",,,rtl,,,,,not_reported,not_reported,,,10.1016/j.micromeso.2015.04.036,ok,
10.1016/j.micromeso.2015.04.036,downloaded\10.1016_j.micromeso.2015.04.036.pdf,SI downloaded\10.1016_j.micromeso.2015.04.036_SI.pdf,mof_json_store\10.1016_j.micromeso.2015.04.036\raw_output.json,mof_json_store\10.1016_j.micromeso.2015.04.036\synthesis_020.json,no,,,,Zn(NO3)2·6H2O,,0.1 mmol,0.1,mmol,nan,,,,,nan,,,,,H2(Me-2pym-trz-ia),Me-2pym-trz-ia,0.1 mmol,0.1,mmol,,,,,,,,,,,,,,,,,,,,,water,H2O,"H2O/MeCN (1:1 v/v), total 5 mL",5.0,acetonitrile,MeCN,"H2O/MeCN (1:1 v/v), total 5 mL",5.0,140.0,"140 °C for 10 h (heated in 2 h), then cooled to RT over 60 h",10.0,10 h at 140 °C,Teflon-lined autoclave,,"H2O, MeCN",,air dried,,,"colorless, prismatic crystals",,,rtl,,,,,not_reported,not_reported,,,10.1016/j.micromeso.2015.04.036,ok,
10.1016/j.micromeso.2015.04.036,downloaded\10.1016_j.micromeso.2015.04.036.pdf,SI downloaded\10.1016_j.micromeso.2015.04.036_SI.pdf,mof_json_store\10.1016_j.micromeso.2015.04.036\raw_output.json,mof_json_store\10.1016_j.micromeso.2015.04.036\synthesis_021.json,no,,,,Zn(CH3COO)2,,0.1 mmol,0.1,mmol,nan,,,,,nan,,,,,H2(Me-2pym-trz-ia),Me-2pym-trz-ia,0.1 mmol,0.1,mmol,,,,,,,,,,,,,,,,,,,,,water,H2O,"H2O/MeCN (1:1 v/v), total 5 mL",5.0,acetonitrile,MeCN,"H2O/MeCN (1:1 v/v), total 5 mL",5.0,140.0,"140 °C for 10 h (heated in 2 h), then cooled to RT over 60 h",10.0,10 h at 140 °C,Teflon-lined autoclave,,"H2O, MeCN",,air dried,,,"colorless, prismatic crystals",,,rtl,,,,,not_reported,not_reported,,,10.1016/j.micromeso.2015.04.036,ok,
10.1016/j.micromeso.2015.04.036,downloaded\10.1016_j.micromeso.2015.04.036.pdf,SI downloaded\10.1016_j.micromeso.2015.04.036_SI.pdf,mof_json_store\10.1016_j.micromeso.2015.04.036\raw_output.json,mof_json_store\10.1016_j.micromeso.2015.04.036\synthesis_022.json,no,,,,CrCl3·6H2O,,0.1 mmol,0.1,mmol,nan,,,,,nan,,,,,H2(Me-2pym-trz-ia),Me-2pym-trz-ia,0.1 mmol,0.1,mmol,,,,,,,,,,,,,,,,,,,,,water,H2O,"H2O/MeCN (1:1 v/v), total 5 mL",5.0,acetonitrile,MeCN,"H2O/MeCN (1:1 v/v), total 5 mL",5.0,140.0,"140 °C for 10 h (heated in 2 h), then cooled to RT over 60 h",10.0,10 h at 140 °C,Teflon-lined autoclave,,"H2O, MeCN",,air dried,,,"colorless, prismatic crystals",,,rtl,,,,,not_reported,not_reported,,,10.1016/j.micromeso.2015.04.036,ok,
10.1016/j.micromeso.2015.04.036,downloaded\10.1016_j.micromeso.2015.04.036.pdf,SI downloaded\10.1016_j.micromeso.2015.04.036_SI.pdf,mof_json_store\10.1016_j.micromeso.2015.04.036\raw_output.json,mof_json_store\10.1016_j.micromeso.2015.04.036\synthesis_023.json,no,,,,FeCl3·6H2O,,0.1 mmol,0.1,mmol,nan,,,,,nan,,,,,H2(Me-2pym-trz-ia),Me-2pym-trz-ia,0.1 mmol,0.1,mmol,,,,,,,,,,,,,,,,,,,,,water,H2O,"H2O/MeCN (1:1 v/v), total 5 mL",5.0,acetonitrile,MeCN,"H2O/MeCN (1:1 v/v), total 5 mL",5.0,140.0,"140 °C for 10 h (heated in 2 h), then cooled to RT over 60 h",10.0,10 h at 140 °C,Teflon-lined autoclave,,"H2O, MeCN",,air dried,,,"colorless, prismatic crystals",,,rtl,,,,,not_reported,not_reported,,,10.1016/j.micromeso.2015.04.036,ok,
10.1016/j.micromeso.2015.04.036,downloaded\10.1016_j.micromeso.2015.04.036.pdf,SI downloaded\10.1016_j.micromeso.2015.04.036_SI.pdf,mof_json_store\10.1016_j.micromeso.2015.04.036\raw_output.json,mof_json_store\10.1016_j.micromeso.2015.04.036\synthesis_024.json,no,,,,Gd(NO3)3·6H2O,,0.1 mmol,0.1,mmol,nan,,,,,nan,,,,,H2(Me-2pym-trz-ia),Me-2pym-trz-ia,0.1 mmol,0.1,mmol,,,,,,,,,,,,,,,,,,,,,water,H2O,"H2O/MeCN (1:1 v/v), total 5 mL",5.0,acetonitrile,MeCN,"H2O/MeCN (1:1 v/v), total 5 mL",5.0,140.0,"140 °C for 10 h (heated in 2 h), then cooled to RT over 60 h",10.0,10 h at 140 °C,Teflon-lined autoclave,,"H2O, MeCN",,air dried,,,"colorless, prismatic crystals",,,rtl,,,,,not_reported,not_reported,,,10.1016/j.micromeso.2015.04.036,ok,
10.1016/j.micromeso.2015.04.036,downloaded\10.1016_j.micromeso.2015.04.036.pdf,SI downloaded\10.1016_j.micromeso.2015.04.036_SI.pdf,mof_json_store\10.1016_j.micromeso.2015.04.036\raw_output.json,mof_json_store\10.1016_j.micromeso.2015.04.036\synthesis_025.json,no,,,,Eu(NO3)3·6H2O,,0.1 mmol total Co and Cu nitrates (see metals list),0.1,mmol,nan,,"together with Co salt, total 0.1 mmol metal",,,nan,,,,,H2(Me-prz-trz-ia),Me-prz-trz-ia,0.1 mmol,0.1,mmol,,,,,,,,,,,,,,,,,,,,,water,H2O,"H2O/MeCN (1:1 v/v), 5 mL",5.0,acetonitrile,MeCN,"H2O/MeCN (1:1 v/v), 5 mL",5.0,140.0,"140 °C for 10 h (heated in 2 h), then cooled to RT over 60 h",10.0,10 h at 140 °C,Teflon-lined autoclave,,"H2O, MeCN",,"air dried; for sorption, Soxhlet-extracted with MeOH",,,single crystals (color varies with Co/Cu ratio),,,rtl,dinuclear nodes,,,,not_reported,not_reported,,,10.1016/j.micromeso.2015.04.036,ok,
10.1016/j.matlet.2021.130427,downloaded\10.1016_j.matlet.2021.130427.pdf,SI downloaded\10.1016_j.matlet.2021.130427_SI.docx,mof_json_store\10.1016_j.matlet.2021.130427\raw_output.json,mof_json_store\10.1016_j.matlet.2021.130427\synthesis_001.json,no,,UiO-66-NH2-0,,Cu(NO3)2·3H2O,ZrCl4,0.64 g (2.744 mmol),2.744,mmol,nan,,,,,nan,,,,,2-aminoterephthalic acid,H2BDC-NH2,0.496 g (2.744 mmol),2.744,mmol,,,,,,,,,,,,,,,,,,,,,"N,N-dimethylformamide",DMF,80 mL + 80 mL (total 160 mL),160.0,,,,,120.0,120 °C,24.0,24 h,250 mL sealed blue cap bottle,magnetic stirring 30 min before heating; static during solvothermal step,"DMF, ethanol",several times,80 °C under vacuum overnight,80.0,,aggregated/intergrown nanocrystals,,nanocrystalline,,,,7.3,322.7,not_reported,not_reported,,CWA_detoxification,10.1016/j.matlet.2021.130427,ok,
