Repository: zzhenglab/MOFinder

# MOFinder

MOFinder extracts MOF synthesis information from the literature, reconstructs evidence-supported negative reaction records, and prepares datasets for synthesis-outcome prediction.
[Web application](https://mofinder.chemistry.wustl.edu/) | [Demos](Demo/README.md) | [Source code](docs/source_to_code.md) | [Workflow guide](docs/workflow.md) | [Model evaluation](docs/evaluation.md)

## Quick start

The workflow runs through Python commands. Python 3.10 or newer is required. Clone the repository and initialize its related applications:

```bash
git clone --recurse-submodules https://github.com/zzhenglab/MOFinder.git
cd MOFinder
```

Start with the two offline demonstrations:

```bash

File: mof_extraction_1_2.csv (part 295 of 305)
doi,main_pdf,si_pdf,raw_output,parsed_json,article_trial_or_failure,article_trial_or_failure_notes,mof_name,crystal_code,metal_1,metal_1_abbr,metal_1_amount_text,metal_1_amount_value,metal_1_amount_unit,metal_2,metal_2_abbr,metal_2_amount_text,metal_2_amount_value,metal_2_amount_unit,metal_3,metal_3_abbr,metal_3_amount_text,metal_3_amount_value,metal_3_amount_unit,linker_1,linker_1_abbr,linker_1_amount_text,linker_1_amount_value,linker_1_amount_unit,linker_2,linker_2_abbr,linker_2_amount_text,linker_2_amount_value,linker_2_amount_unit,linker_3,linker_3_abbr,linker_3_amount_text,linker_3_amount_value,linker_3_amount_unit,modulator_1,modulator_1_abbr,modulator_1_amount_text,modulator_1_amount_value,modulator_1_amount_unit,modulator_2,modulator_2_abbr,modulator_2_amount_text,modulator_2_amount_value,modulator_2_amount_unit,solvent_main,solvent_main_abbr,solvent_main_amount_text,solvent_main_ml,solvent_secondary,solvent_secondary_abbr,solvent_secondary_amount_text,solvent_secondary_ml,temperature_c,temperature_c_text,time_h,time_text,vessel_type,stirring,washing_solvent,washing_cycles,activation_text,activation_temp_c,activation_time_h,crystal_morphology,yield_percent,crystal_size,topology_code,metal_cluster_connectivity,unit_cell_short,pore_diameter_A,BET_surface_area_m2g,air_stable,water_stable,tga_decomposition_temp_c,applications,reference,status,error
10.1016/j.matlet.2021.130427,downloaded\10.1016_j.matlet.2021.130427.pdf,SI downloaded\10.1016_j.matlet.2021.130427_SI.docx,mof_json_store\10.1016_j.matlet.2021.130427\raw_output.json,mof_json_store\10.1016_j.matlet.2021.130427\synthesis_002.json,no,,UiO-66-NH2-25,,Cr(NO3)3·9H2O,ZrCl4,0.64 g (2.744 mmol),2.744,mmol,nan,,,,,nan,,,,,2-aminoterephthalic acid,H2BDC-NH2,0.496 g (2.744 mmol),2.744,mmol,,,,,,,,,,,acetic acid,HOAc,25 equiv with respect to linker,,,,,,,,"N,N-dimethylformamide",DMF,80 mL + 80 mL (total 160 mL),160.0,,,,,120.0,120 °C,24.0,24 h,250 mL sealed blue cap bottle,magnetic stirring 30 min before heating; static during solvothermal step,"DMF, ethanol",several times,80 °C under vacuum overnight,80.0,,aggregated/intergrown nanocrystals,,nanocrystalline,,,,7.4,631.1,not_reported,not_reported,,CWA_detoxification,10.1016/j.matlet.2021.130427,ok,
10.1016/j.matlet.2021.130427,downloaded\10.1016_j.matlet.2021.130427.pdf,SI downloaded\10.1016_j.matlet.2021.130427_SI.docx,mof_json_store\10.1016_j.matlet.2021.130427\raw_output.json,mof_json_store\10.1016_j.matlet.2021.130427\synthesis_003.json,no,,UiO-66-NH2-50,,Zn(NO3)2·6H2O,ZrCl4,0.64 g (2.744 mmol),2.744,mmol,nan,,,,,nan,,,,,2-aminoterephthalic acid,H2BDC-NH2,0.496 g (2.744 mmol),2.744,mmol,,,,,,,,,,,acetic acid,HOAc,50 equiv with respect to linker,,,,,,,,"N,N-dimethylformamide",DMF,80 mL + 80 mL (total 160 mL),160.0,,,,,120.0,120 °C,24.0,24 h,250 mL sealed blue cap bottle,magnetic stirring 30 min before heating; static during solvothermal step,"DMF, ethanol",several times,80 °C under vacuum overnight,80.0,,rudimentary octahedra,,~112 nm,,,,,,not_reported,not_reported,,CWA_detoxification,10.1016/j.matlet.2021.130427,ok,
10.1016/j.matlet.2021.130427,downloaded\10.1016_j.matlet.2021.130427.pdf,SI downloaded\10.1016_j.matlet.2021.130427_SI.docx,mof_json_store\10.1016_j.matlet.2021.130427\raw_output.json,mof_json_store\10.1016_j.matlet.2021.130427\synthesis_004.json,no,,UiO-66-NH2-100,,Zn(NO3)2·6H2O,ZrCl4,0.64 g (2.744 mmol),2.744,mmol,nan,,,,,nan,,,,,2-aminoterephthalic acid,H2BDC-NH2,0.496 g (2.744 mmol),2.744,mmol,,,,,,,,,,,acetic acid,HOAc,100 equiv with respect to linker,,,,,,,,"N,N-dimethylformamide",DMF,80 mL + 80 mL (total 160 mL),160.0,,,,,120.0,120 °C,24.0,24 h,250 mL sealed blue cap bottle,magnetic stirring 30 min before heating; static during solvothermal step,"DMF, ethanol",several times,80 °C under vacuum overnight,80.0,,regular octahedra,,~340 nm,,,,7.3,699.7,not_reported,not_reported,,CWA_detoxification,10.1016/j.matlet.2021.130427,ok,
10.1016/j.matlet.2021.130427,downloaded\10.1016_j.matlet.2021.130427.pdf,SI downloaded\10.1016_j.matlet.2021.130427_SI.docx,mof_json_store\10.1016_j.matlet.2021.130427\raw_output.json,mof_json_store\10.1016_j.matlet.2021.130427\synthesis_005.json,no,,UiO-66-NH2-150,,Zn(NO3)2·6H2O,ZrCl4,0.64 g (2.744 mmol),2.744,mmol,nan,,,,,nan,,,,,2-aminoterephthalic acid,H2BDC-NH2,0.496 g (2.744 mmol),2.744,mmol,,,,,,,,,,,acetic acid,HOAc,150 equiv with respect to linker,,,,,,,,"N,N-dimethylformamide",DMF,80 mL + 80 mL (total 160 mL),160.0,,,,,120.0,120 °C,24.0,24 h,250 mL sealed blue cap bottle,magnetic stirring 30 min before heating; static during solvothermal step,"DMF, ethanol",several times,80 °C under vacuum overnight,80.0,,regular octahedra,,~728 nm,,,,,,not_reported,not_reported,,CWA_detoxification,10.1016/j.matlet.2021.130427,ok,
10.1016/j.matlet.2021.130427,downloaded\10.1016_j.matlet.2021.130427.pdf,SI downloaded\10.1016_j.matlet.2021.130427_SI.docx,mof_json_store\10.1016_j.matlet.2021.130427\raw_output.json,mof_json_store\10.1016_j.matlet.2021.130427\synthesis_006.json,no,,UiO-66-NH2-200,,Zn(NO3)2·6H2O,ZrCl4,0.64 g (2.744 mmol),2.744,mmol,nan,,,,,nan,,,,,2-aminoterephthalic acid,H2BDC-NH2,0.496 g (2.744 mmol),2.744,mmol,,,,,,,,,,,acetic acid,HOAc,200 equiv with respect to linker,,,,,,,,"N,N-dimethylformamide",DMF,80 mL + 80 mL (total 160 mL),160.0,,,,,120.0,120 °C,24.0,24 h,250 mL sealed blue cap bottle,magnetic stirring 30 min before heating; static during solvothermal step,"DMF, ethanol",several times,80 °C under vacuum overnight,80.0,,regular octahedra,,~1016 nm,,,,7.4,727.3,not_reported,not_reported,,CWA_detoxification,10.1016/j.matlet.2021.130427,ok,
10.1016/j.mcat.2022.112903,downloaded\10.1016_j.mcat.2022.112903.pdf,SI downloaded\10.1016_j.mcat.2022.112903_SI.doc,mof_json_store\10.1016_j.mcat.2022.112903\raw_output.json,mof_json_store\10.1016_j.mcat.2022.112903\synthesis_001.json,no,,La2Co8-MOF-BTC-H,,Co(NO3)2·6H2O,,4.8 mmol,4.8,mmol,nan,,1.2 mmol,1.2,mmol,nan,,,,,"benzene-1,3,5-tricarboxylic acid",BTC,6 mmol,6.0,mmol,,,,,,,,,,,hydrofluoric acid (40%),,"40% HF, 6 mmol",6.0,mmol,,,,,,deionized water,H2O,60 mL,60.0,,,,,170.0,170 °C,24.0,24 h,Teflon-lined autoclave,"stirred 4 h, then static","DMF, ethanol",several times,80 °C in oven for 12 h,80.0,12.0,lamellar bulk,,,,,,,36.3,not_reported,not_reported,450.0,epoxidation_catalysis,10.1016/j.mcat.2022.112903,ok,
10.1016/j.ica.2014.12.007,downloaded\10.1016_j.ica.2014.12.007.pdf,SI downloaded\10.1016_j.ica.2014.12.007_SI.doc,mof_json_store\10.1016_j.ica.2014.12.007\raw_output.json,mof_json_store\10.1016_j.ica.2014.12.007\synthesis_001.json,no,,,1001602,Tb(NO3)3·6H2O,,"0.064 g, 0.48 mmol",0.48,mmol,nan,,,,,nan,,,,,"1,4-bis[(3′,5′-dimethyl-1H-pyrazole-4′-yl)methylene]benzene",xdpH2,"0.200 g, 0.68 mmol",0.2,g,,,,,,,,,,,hydrofluoric acid (48%),HF,0.1 mL (48% HF),0.1,mL,,,,,,water,H2O,10.0 g,,,,,,150.0,150 °C,48.0,48 h,Teflon-lined autoclave,stirred briefly before heating,,,,,,yellow crystals,40.0,,,,,,,,,,,10.1016/j.ica.2014.12.007,ok,
10.1016/j.ica.2014.12.007,downloaded\10.1016_j.ica.2014.12.007.pdf,SI downloaded\10.1016_j.ica.2014.12.007_SI.doc,mof_json_store\10.1016_j.ica.2014.12.007\raw_output.json,mof_json_store\10.1016_j.ica.2014.12.007\synthesis_002.json,no,,,1001603,Gd(NO3)3·6H2O,,"0.050 g, 0.37 mmol",0.37,mmol,nan,,,,,nan,,,,,"1,4-bis[(3′,5′-dimethyl-1H-pyrazole-4′-yl)methylene]benzene",xdpH2,"0.200 g, 0.68 mmol",0.2,g,,,,,,,,,,,hydrochloric acid,HCl,added dropwise until clear solution,,,,,,,,"N,N-dimethylformamide",DMF,10 mL,10.0,,,,,25,room temperature,,3–10 days,,stirred briefly,,,,,,blue crystals,20.0,,,,,,,,,,,10.1016/j.ica.2014.12.007,ok,
10.1016/j.ica.2014.12.007,downloaded\10.1016_j.ica.2014.12.007.pdf,SI downloaded\10.1016_j.ica.2014.12.007_SI.doc,mof_json_store\10.1016_j.ica.2014.12.007\raw_output.json,mof_json_store\10.1016_j.ica.2014.12.007\synthesis_003.json,no,,,1001604,Tb(NO3)3·6H2O,,"0.050 g, 0.37 mmol",0.37,mmol,Gd(NO3)3·6H2O,,,,,nan,,,,,"1,4-bis[(3′,5′-dimethyl-1H-pyrazole-4′-yl)methylene]benzene",xdpH2,"0.200 g, 0.68 mmol",0.2,g,,,,,,,,,,,hydrochloric acid,HCl,added dropwise until complete dissolution,,,,,,,,"N,N-dimethylformamide",DMF,10 mL,10.0,water,H2O,2 mL,2.0,25,room temperature,168.0,7 days,,stirred briefly,,,,,,blue crystals,35.0,,,,,,,,,,,10.1016/j.ica.2014.12.007,ok,
10.1016/j.ica.2014.12.007,downloaded\10.1016_j.ica.2014.12.007.pdf,SI downloaded\10.1016_j.ica.2014.12.007_SI.doc,mof_json_store\10.1016_j.ica.2014.12.007\raw_output.json,mof_json_store\10.1016_j.ica.2014.12.007\synthesis_004.json,no,,,1001605,Zn(NO3)2,,"0.080 g, 0.358 mmol",0.358,mmol,nan,,,,,nan,,,,,"1,4-bis[(3′,5′-dimethyl-1H-pyrazole-4′-yl)methylene]benzene",xdpH2,"0.200 g, 0.68 mmol",0.2,g,,,,,,,,,,,,,,,,,,,,,water,H2O,10.0 g,,,,,,200.0,200 °C,48.0,48 h,Teflon-lined autoclave,,,,,,,light yellow crystals,45.0,,,Cu2Br2 rhombic dimers linked by xdpH2,,,,,,,,10.1016/j.ica.2014.12.007,ok,
10.1016/j.ica.2014.12.007,downloaded\10.1016_j.ica.2014.12.007.pdf,SI downloaded\10.1016_j.ica.2014.12.007_SI.doc,mof_json_store\10.1016_j.ica.2014.12.007\raw_output.json,mof_json_store\10.1016_j.ica.2014.12.007\synthesis_005.json,no,,,1001606,Ni(NO3)2·6H2O,,"0.080 g, 0.358 mmol",0.358,mmol,nan,,,,,nan,,,,,"bis[(3′,5′-dimethyl-1H-pyrazole-4′-yl)]methane",mdpH2,"0.101 g, 0.67 mmol",0.101,g,,,,,,,,,,,,,,,,,,,,,water,H2O,10.0 g,,,,,,200.0,200 °C,48.0,48 h,Teflon-lined autoclave,,,,,,,blue crystals,20.0,,,,,,,,,,,10.1016/j.ica.2014.12.007,ok,
10.1016/j.ica.2014.12.007,downloaded\10.1016_j.ica.2014.12.007.pdf,SI downloaded\10.1016_j.ica.2014.12.007_SI.doc,mof_json_store\10.1016_j.ica.2014.12.007\raw_output.json,mof_json_store\10.1016_j.ica.2014.12.007\synthesis_006.json,no,,,1001607,Ni(NO3)2·6H2O,CuI,"0.065 g, 0.34 mmol",0.34,mmol,nan,,,,,nan,,,,,"1,4-bis[(3′,5′-dimethyl-1H-pyrazole-4′-yl)methylene]benzene",xdpH2,"0.200 g, 0.68 mmol",0.2,g,,,,,,,,,,,,,,,,,,,,,water,H2O,10.0 g,,,,,,120.0,120 °C,48.0,48 h,Teflon-lined autoclave,,,,,,,light yellow crystals,40.0,,,Cu4I4 cluster SBU; fivefold interpenetrated network ({3^3.12^3} Schläfli notation),,,,,,,,10.1016/j.ica.2014.12.007,ok,
10.1016/j.ica.2014.12.007,downloaded\10.1016_j.ica.2014.12.007.pdf,SI downloaded\10.1016_j.ica.2014.12.007_SI.doc,mof_json_store\10.1016_j.ica.2014.12.007\raw_output.json,mof_json_store\10.1016_j.ica.2014.12.007\synthesis_007.json,no,,,1001608,Cr(NO3)3·9H2O,,"0.100 g, 0.40 mmol",0.4,mmol,nan,,,,,nan,,,,,"1,4-bis[(3′,5′-dimethyl-1H-pyrazole-4′-yl)methylene]benzene",xdpH2,"0.200 g, 0.68 mmol",0.2,g,,,,,,,,,,,,,,,,,,,,,water,H2O,10.0 g,,,,,,150.0,150 °C,48.0,48 h,Teflon-lined autoclave,,,,,,,yellow crystals,35.0,,,T-shaped Cu(I) linked by sulfate bridges (ladder chains),,,,,,,,10.1016/j.ica.2014.12.007,ok,
10.1016/j.ica.2014.12.007,downloaded\10.1016_j.ica.2014.12.007.pdf,SI downloaded\10.1016_j.ica.2014.12.007_SI.doc,mof_json_store\10.1016_j.ica.2014.12.007\raw_output.json,mof_json_store\10.1016_j.ica.2014.12.007\synthesis_008.json,no,,,1001609,ZrOCl2·8H2O,,"0.100 g, 0.40 mmol",0.4,mmol,nan,,,,,nan,,,,,"1,4-bis[(3′,5′-dimethyl-1H-pyrazole-4′-yl)methylene]benzene",xdpH2,"0.200 g, 0.68 mmol",0.2,g,,,,,,,,,,,,,,,,,,,,,water,H2O,10.0 g,,,,,,180.0,180 °C,48.0,48 h,Teflon-lined autoclave,,,,,,,yellow–brown crystals,25.0,,,T-shaped Cu(I) with sulfate-bridged 2D layers,,,,,,,,10.1016/j.ica.2014.12.007,ok,
10.1016/j.cattod.2015.08.030,downloaded\10.1016_j.cattod.2015.08.030.pdf,,mof_json_store\10.1016_j.cattod.2015.08.030\raw_output.json,mof_json_store\10.1016_j.cattod.2015.08.030\synthesis_001.json,no,,ZIF-8,,CdBr2·4H2O,,1.17 g,3.94895,mmol,nan,,,,,nan,,,,,2-methylimidazole,Hmim,22.7 g,22.7,g,,,,,,,,,,,,,,,,,,,,,water,H2O,8 g (Zn solution) + 80 g (Hmim solution),,,,,,25,room temperature,0.083,5 min,,vigorous,water,3×,overnight in an oven at 80 °C,80.0,,nanoparticles,,100–300 nm,,,,4.1,,not_reported,not_reported,,,10.1016/j.cattod.2015.08.030,ok,
10.1016/j.jinorgbio.2019.110818,downloaded\10.1016_j.jinorgbio.2019.110818.pdf,,mof_json_store\10.1016_j.jinorgbio.2019.110818\raw_output.json,mof_json_store\10.1016_j.jinorgbio.2019.110818\synthesis_001.json,no,,zinc glutamate BioMOF,,EuCl3·6H2O,ZnCl2,6 mmol,6,mmol,nan,,,,,nan,,,,,L-glutamic acid hydrochloride,,6 mmol,6.0,mmol,,,,,,,,,,,sodium hydroxide,NaOH,18 mmol,18.0,mmol,,,,,,water,H2O,50 mL,50.0,,,,,100.0,100 °C,0.5,30 min,,stirred,distilled water,several times,dried in air at room temperature,,,white powder,,,,,,,,,not_reported,,,10.1016/j.jinorgbio.2019.110818,ok,
10.1016/j.ica.2020.119891,downloaded\10.1016_j.ica.2020.119891.pdf,,mof_json_store\10.1016_j.ica.2020.119891\raw_output.json,mof_json_store\10.1016_j.ica.2020.119891\synthesis_001.json,no,,,,Ga(NO3)3,,45.0 mg,0.175964,mmol,nan,,,,,nan,,,,,"1,3,5-tri(1H-imidazol-1-yl)benzene",tib,30.0 mg,30.0,mg,,,,,,,,,,,HNO3 (aqueous),,"2 M, 0.15 mL",0.3,mmol,,,,,,"N,N-dimethylformamide",DMF,3.0 mL,3.0,ethanol,EtOH,1.2 mL,1.2,85.0,85 °C,168.0,one week,Teflon-lined stainless steel vessel,,,,,,,block crystals,69.0,,,Cd(II) octahedral (6 N) nodes; tib μ3 linker,"a=11.6372(11), b=17.9200(15), c=13.9861(13), α=90, β=123.001(6), γ=90, P21/c",,,not_reported,not_reported,,luminescence;sensing,10.1016/j.ica.2020.119891,ok,
10.1016/j.micromeso.2018.03.012,downloaded\10.1016_j.micromeso.2018.03.012.pdf,,mof_json_store\10.1016_j.micromeso.2018.03.012\raw_output.json,mof_json_store\10.1016_j.micromeso.2018.03.012\synthesis_001.json,no,,ZIF-8,,MnCl2·4H2O,,1.50 g,10.0063,mmol,nan,,,,,nan,,,,,2-methylimidazole,,1.67 g,1.67,g,,,,,,,,,,,,,,,,,,,,,methanol,MeOH,50 mL added to each solution (total 100 mL),100.0,,,,,25,room temperature,0.5,30 min,beaker,stirred,methanol,three times,"dried in air, then vacuum-dried at 85 °C",85.0,,rhombic dodecahedra,,3–4 μm,sod,,,,1318.0,not_reported,not_reported,450.0,CO2_capture,10.1016/j.micromeso.2018.03.012,ok,
10.1016/j.molstruc.2010.06.019,downloaded\10.1016_j.molstruc.2010.06.019.pdf,,mof_json_store\10.1016_j.molstruc.2010.06.019\raw_output.json,mof_json_store\10.1016_j.molstruc.2010.06.019\synthesis_001.json,no,,,,Mg(NO3)2·6H2O,,"0.5 mmol, 0.218 g",0.5,mmol,nan,,,,,nan,,,,,fumaric acid,H2fum,"1 mmol, 0.116 g",1.0,mmol,,,,,,,,,,,glutamic acid,,"1 mmol, 0.147 g",1.0,mmol,sodium hydroxide (aqueous),NaOH,"aqueous solution, pH adjusted to 3.5–4",,,water (deionized),H2O,10 mL,10.0,,,,,150.0,150 °C,120.0,5 d,Teflon-lined stainless steel autoclave (15 mL),static,ethanol,,dried under ambient conditions,,,quadrate crystals,,0.15 × 0.12 × 0.11 mm3,,edge-sharing chains of 10-coordinate Pr(III) nodes; fumarate-pillared layers,"monoclinic, P2(1)/c; a=9.1999(5) Å, b=15.8570(8) Å, c=8.6559(5) Å, α=90°, β=114.4380(10)°, γ=90°",,,not_reported,not_reported,,,10.1016/j.molstruc.2010.06.019,ok,
10.1016/j.inoche.2020.107949,downloaded\10.1016_j.inoche.2020.107949.pdf,,mof_json_store\10.1016_j.inoche.2020.107949\raw_output.json,mof_json_store\10.1016_j.inoche.2020.107949\synthesis_001.json,no,,Ni-Cu bimetallic MOF,,CuCl2,,"0.6979 g, 2.4 mmol",2.4,mmol,nan,,"0.3865 g, 1.6 mmol",1.6,mmol,nan,,,,,terepthalic acid,BDC,"0.4203 g, 2 mmol",2.0,mmol,"1,3,5-benzene tricarboxylic acid",BTC,"0.3323 g, 2 mmol",2.0,mmol,,,,,,,,,,,,,,,,"N,N-dimethylformamide",DMF,20 mL,20.0,water (deionized),H2O,20 mL,20.0,120.0,120 °C,12.0,12 h,,stirred 30 min then heated,"DMF, MeOH",DMF once; MeOH multiple,dried in vacuum for 6 h,,6.0,hexagonal crystals,,20–25 μm,,,,,,not_reported,not_reported,,dye_degradation,10.1016/j.inoche.2020.107949,ok,
10.1016/j.micromeso.2015.08.023,downloaded\10.1016_j.micromeso.2015.08.023.pdf,,mof_json_store\10.1016_j.micromeso.2015.08.023\raw_output.json,mof_json_store\10.1016_j.micromeso.2015.08.023\synthesis_001.json,no,,HKUST-1,,Cu(NO3)2·3H2O,,1.22 g,5.82062,mmol,nan,,,,,nan,,,,,"benzene-1,3,5-tricarboxylic acid",BTC,0.58 g,0.58,g,,,,,,,,,,,,,,,,,,,,,dimethyl sulfoxide,DMSO,5 g,,,,,,150.0,423 K,12.0,12 h,20 mL vial,,"DMSO, MeOH",washed with pure DMSO; stored in MeOH at least 24 h with replenishing,433 K under vacuum before measurement,160.0,,,,,,,,,1540.0,,no,,,10.1016/j.micromeso.2015.08.023,ok,
10.1016/j.molstruc.2017.08.064,downloaded\10.1016_j.molstruc.2017.08.064.pdf,SI downloaded\10.1016_j.molstruc.2017.08.064_SI.doc,mof_json_store\10.1016_j.molstruc.2017.08.064\raw_output.json,mof_json_store\10.1016_j.molstruc.2017.08.064\synthesis_001.json,no,,,,CdCl2·5/2H2O,,"0.090 g, 0.3 mmol",0.3,mmol,nan,,,,,nan,,,,,"3-(20,40-dicarboxylphenoxy)phthalic acid",H4L,"0.026 g, 0.1 mmol",0.1,mmol,"2,2'-bipyridine","2,2'-bipy","0.032 g, 0.2 mmol",0.2,mmol,,,,,,,,,,,,,,,,"N,N-dimethylformamide",DMF,2.5 mL,2.5,,,,,120.0,120 °C,60.0,60 h,23 mL Teflon-lined stainless steel reactor,,,,,,,colorless block crystals,52.0,,,,"monoclinic, P21/n, a=7.9058(3) Å, b=13.1060(5) Å, c=34.4242(13) Å, β=94.055(3)°",,,not_reported,not_reported,300.0,luminescence,10.1016/j.molstruc.2017.08.064,ok,
10.1016/j.molstruc.2017.08.064,downloaded\10.1016_j.molstruc.2017.08.064.pdf,SI downloaded\10.1016_j.molstruc.2017.08.064_SI.doc,mof_json_store\10.1016_j.molstruc.2017.08.064\raw_output.json,mof_json_store\10.1016_j.molstruc.2017.08.064\synthesis_002.json,no,,,,GdCl3,,"0.090 g, 0.3 mmol",0.3,mmol,nan,,,,,nan,,,,,"3-(20,40-dicarboxylphenoxy)phthalic acid",H4L,"0.026 g, 0.1 mmol",0.1,mmol,"1,10-phenanthroline",phen,"0.036 g, 0.2 mmol",0.2,mmol,,,,,,,,,,,,,,,,"N,N-dimethylformamide",DMF,2.5 mL,2.5,,,,,120.0,120 °C,60.0,60 h,23 mL Teflon-lined stainless steel reactor,,,,,,,yellow block crystals,47.0,,mog,dinuclear [Zn2(COO)2] subunit,"monoclinic, C2/c, a=41.3128(16) Å, b=9.4747(2) Å, c=19.6433(9) Å, β=107.243(6)°",,,not_reported,not_reported,300.0,luminescence,10.1016/j.molstruc.2017.08.064,ok,
10.1016/j.inoche.2007.11.010,downloaded\10.1016_j.inoche.2007.11.010.pdf,,mof_json_store\10.1016_j.inoche.2007.11.010\raw_output.json,mof_json_store\10.1016_j.inoche.2007.11.010\synthesis_001.json,no,,,641136,Gd2O3,,"0.165 g, 0.555 mmol",0.555,mmol,nan,,,,,nan,,,,,diphenic acid,DPA,"0.066 g, 0.272 mmol",0.272,mmol,terephthalic acid,BDC,"0.059 g, 0.355 mmol",0.355,mmol,,,,,,sodium hydroxide,NaOH,"1 M, 1.0 mL",1.0,mmol,,,,,,water,H2O,15 mL,15.0,,,,,160.0,160 °C,72.0,72 h,25-mL stainless-steel reactor with a Teflon liner,static,water,,dried in air,,,yellow transparent crystals,,,,rod-shaped inorganic SBU from linear trimetallic Zn cluster,"monoclinic, C2/c, a=12.9416(8) Å, b=16.9257(11) Å, c=13.9262(9) Å, α=90.00°, β=111.8610(10)°, γ=90.00°, V=2831.1(3) Å3",,,yes,not_reported,483.0,luminescence,10.1016/j.inoche.2007.11.010,ok,
10.1016/j.ica.2021.120784,downloaded\10.1016_j.ica.2021.120784.pdf,SI downloaded\10.1016_j.ica.2021.120784_SI.pdf,mof_json_store\10.1016_j.ica.2021.120784\raw_output.json,mof_json_store\10.1016_j.ica.2021.120784\synthesis_001.json,no,,MIL-100(Fe),,Zn(CH3COO)2·2H2O,,0.54 g,2.65359,mmol,nan,,,,,nan,,,,,"1,3,5-benzene tricarboxylic acid",BTC,1.35 g,1.35,g,,,,,,,,,,,hydrofluoric acid,HF,0.34 mL,0.34,mL,nitric acid,HNO3,0.26 mL,0.26,mL,water,H2O,48 mL,48.0,,,,,150.0,150 °C,12.0,12 h,Teflon-lined autoclave,"sonicated 1 h, then static in autoclave","water, ethanol","Water 90 °C, 10 h (replace after 5 h); then ethanol 80 °C, ~10 h",dried at 150 °C overnight,150.0,,light orange precipitate,,,,Fe3 trimer SBU,,,1964.0,not_reported,not_reported,,,10.1016/j.ica.2021.120784,ok,
10.1016/j.ica.2021.120784,downloaded\10.1016_j.ica.2021.120784.pdf,SI downloaded\10.1016_j.ica.2021.120784_SI.pdf,mof_json_store\10.1016_j.ica.2021.120784\raw_output.json,mof_json_store\10.1016_j.ica.2021.120784\synthesis_002.json,no,,MIL-100(Fe),,Ni(ClO4)2·6H2O,,8.08 g,28.2829,mmol,nan,,,,,nan,,,,,"1,3,5-benzene tricarboxylic acid",BTC,2.7 g,2.7,g,,,,,,,,,,,,,,,,,,,,,water,H2O,20 mL,20.0,,,,,150.0,150 °C,12.0,12 h,Teflon-lined autoclave,"stirred 1 h at RT, then static in autoclave","water, ethanol","Water 90 °C, 10 h (replace after 5 h); then ethanol 80 °C, ~10 h",dried at 150 °C overnight,150.0,,,,,,Fe3 trimer SBU,,,1530.0,not_reported,not_reported,,,10.1016/j.ica.2021.120784,ok,
10.1016/j.microc.2021.106242,downloaded\10.1016_j.microc.2021.106242.pdf,,mof_json_store\10.1016_j.microc.2021.106242\raw_output.json,mof_json_store\10.1016_j.microc.2021.106242\synthesis_001.json,no,,ZIF-8,,Zn(NO3)2·6H2O,,1 mmol in 10 mL DI water (100 mM),1,mmol,nan,,,,,nan,,,,,2-methylimidazole,2-MeIM,14 mmol in 70 mL DI water,14.0,mmol,,,,,,,,,,,cetyl trimethyl ammonium bromide,CTAB,0.05 mmol,0.05,mmol,,,,,,water (deionized),H2O,80 mL total (10 mL + 70 mL),80.0,,,,,25.0,RT (25 ± 3 °C),2.0,sonicated ~5 min; stirred 2 h,,magnetically stirred,DI water,twice,dried in a vacuum desiccator at RT,,,polyhedral nanocrystals,50.0,average diameter < 100 nm,sod,ZnN4 tetrahedral nodes,,6.0,549.0,yes,yes,,,10.1016/j.microc.2021.106242,ok,
10.1016/j.colsurfa.2023.132472,downloaded\10.1016_j.colsurfa.2023.132472.pdf,SI downloaded\10.1016_j.colsurfa.2023.132472_SI.docx,mof_json_store\10.1016_j.colsurfa.2023.132472\raw_output.json,mof_json_store\10.1016_j.colsurfa.2023.132472\synthesis_001.json,no,,UiO-66-NH2,,Zn(NO3)2·6H2O,,116.5 mg (0.5 mmol),0.5,mmol,nan,,,,,nan,,,,,2-aminoterephthalic acid,H2BDC-NH2,116.5 mg (0.5 mmol),116.5,mg,,,,,,,,,,,"Acetic acid, glacial",,2.5 mL,2.5,mL,,,,,,"N,N-dimethylformamide",DMF,30 mL; plus 20 mL (for linker solution),,,,,,120.0,120 °C,24.0,24 h,autoclave (100 mL),pre-stirred 12 h at RT before solvothermal; then static,"DMF, EtOH",three times each,vacuum-dried at 150 °C for 8 h,150.0,8.0,,,,,,,,,,,,,10.1016/j.colsurfa.2023.132472,ok,
10.1016/j.inoche.2015.02.015,downloaded\10.1016_j.inoche.2015.02.015.pdf,SI downloaded\10.1016_j.inoche.2015.02.015_SI.pdf,mof_json_store\10.1016_j.inoche.2015.02.015\raw_output.json,mof_json_store\10.1016_j.inoche.2015.02.015\synthesis_001.json,no,,,1039314,Zn(NO3)2·6H2O,,"0.1 mmol, 30 mg",0.1,mmol,nan,,,,,nan,,,,,oxalic acid dihydrate,Ox,"0.1 mmol, 12.6 mg",0.1,mmol,imidazole,Im,"0.2 mmol, 13.6 mg",0.2,mmol,,,,,,,,,,,,,,,,"N,N-dimethylformamide",DMF,8 mL,8.0,,,,,130.0,130 °C,48.0,2 days,Teflon-lined stainless steel vessel,,MeOH,soaked 48 h (solvent exchange),373 K (100 °C) under vacuum (~10^-2 kPa) for 12 h,100.0,12.0,colorless needle crystals,57.0,,,In1 (In(COO)3) 3-connected; In2 (In(COO)4) 4-connected,"Pbca, a=9.3366(14), b=21.917(3), c=24.057(4) Å, V=4922.8(13) Å3",7.0,,not_reported,not_reported,300.0,CO2_capture,10.1016/j.inoche.2015.02.015,ok,
10.1016/j.snb.2021.130760,downloaded\10.1016_j.snb.2021.130760.pdf,,mof_json_store\10.1016_j.snb.2021.130760\raw_output.json,mof_json_store\10.1016_j.snb.2021.130760\synthesis_001.json,no,,Eu/Fe-MOFs (Eu3+-doped MIL-53(Fe)),,Zn(CH3COO)2·2H2O,,5.0 mmol,5,mmol,nan,,2 mmol,2.0,mmol,nan,,,,,terephthalic acid,TPA,10.0 mmol,10.0,mmol,,,,,,,,,,,,,,,,,,,,,"N,N-dimethylformamide",DMF,60 mL,60.0,,,,,150.0,150 °C,48.0,48 h,Teflon-lined autoclave,static,"DMF, ethanol",several times,dried overnight in the vacuum oven at 60 °C,60.0,,yellow rod-like (~800 nm) with prismatic tips,,~800 nm,,,,,,,,,sensing;luminescence,10.1016/j.snb.2021.130760,ok,
10.1016/j.molstruc.2014.10.069,downloaded\10.1016_j.molstruc.2014.10.069.pdf,SI downloaded\10.1016_j.molstruc.2014.10.069_SI.docx,mof_json_store\10.1016_j.molstruc.2014.10.069\raw_output.json,mof_json_store\10.1016_j.molstruc.2014.10.069\synthesis_001.json,no,,,,Zn(NO3)2·6H2O,,"0.10 mmol, 0.037 g",0.1,mmol,nan,,,,,nan,,,,,"1,4-bis(1,2,4-triazol-1-yl)butane",btrb,"0.10 mmol, 0.020 g",0.1,mmol,,,,,,,,,,,,,,,,,,,,,acetonitrile,MeCN,2 mL,2.0,water,H2O,2 mL,2.0,90.0,90 °C,72.0,3 days; cooled to RT at 1 °C h−1,15 mL Teflon-lined steel vessel,static,,,,,,pink crystals,10.0,,pcu,"octahedral Co(II) nodes, 6-connected; ClO4− counterions","a=18.890(3) Å, b=18.890(3) Å, c=25.244(4) Å, α=90°, β=90°, γ=120°, R-3",,,not_reported,not_reported,252.0,,10.1016/j.molstruc.2014.10.069,ok,
10.1016/j.molstruc.2014.10.069,downloaded\10.1016_j.molstruc.2014.10.069.pdf,SI downloaded\10.1016_j.molstruc.2014.10.069_SI.docx,mof_json_store\10.1016_j.molstruc.2014.10.069\raw_output.json,mof_json_store\10.1016_j.molstruc.2014.10.069\synthesis_002.json,no,,,,MnCl2·4H2O,,"0.10 mmol, 0.024 g",0.1,mmol,nan,,,,,nan,,,,,"1,4-bis(1,2,4-triazol-1-yl)butane",btrb,"0.10 mmol, 0.020 g",0.1,mmol,,,,,,,,,,,,,,,,,,,,,acetonitrile,MeCN,2 mL,2.0,water,H2O,2 mL,2.0,90.0,90 °C,72.0,3 days; cooled to RT at 1 °C h−1,15 mL Teflon-lined steel vessel,static,,,,,,pink crystals,12.0,,sql,CoN4Cl2 octahedral nodes; 4-connected in layer,"a=7.306(2) Å, b=18.481(5) Å, c=8.489(3) Å, β=112.16(4)°, P21/n",,,not_reported,not_reported,225.0,,10.1016/j.molstruc.2014.10.069,ok,
10.1016/j.matchemphys.2013.12.014,downloaded\10.1016_j.matchemphys.2013.12.014.pdf,,mof_json_store\10.1016_j.matchemphys.2013.12.014\raw_output.json,mof_json_store\10.1016_j.matchemphys.2013.12.014\synthesis_001.json,yes,"Using pure water (no benzene) yielded no coordination polymers; recovered 1,3-H2bdc (43–45%).",,,VCl3,,"0.242 g, 1 mmol",1,mmol,nan,,,,,nan,,,,,isophthalic acid,"1,3-H2bdc","0.166 g, 1 mmol",1.0,mmol,,,,,,,,,,,,,,,,,,,,,water,H2O,5 mL,5.0,benzene,,3 mL,3.0,180.0,180 °C,72.0,3 days,23 mL Teflon-lined steel reactor,,"water, ethanol",,dried in oven at 60 °C for 2 h,60.0,2.0,blue microcrystals,55.0,,,Cu2 paddlewheel SBU; 2D layers (metallacalixarene),,,,no,not_reported,302.0,,10.1016/j.matchemphys.2013.12.014,ok,
10.1016/j.molstruc.2022.132994,downloaded\10.1016_j.molstruc.2022.132994.pdf,SI downloaded\10.1016_j.molstruc.2022.132994_SI.docx,mof_json_store\10.1016_j.molstruc.2022.132994\raw_output.json,mof_json_store\10.1016_j.molstruc.2022.132994\synthesis_001.json,no,,UiO-66-NH2,,Cd(NO3)2·6H2O,ZrCl4,1.7 mmol,1.7,mmol,nan,,,,,nan,,,,,2-aminoterephthalic acid,NH2-BDC,1.7 mmol,1.7,mmol,,,,,,,,,,,glacial acetic acid,,2.85 mL,,,,,,,,water,H2O,125 mL,125.0,"N,N-dimethylformamide",DMF,100 mL (75 mL + 25 mL),100.0,120.0,120 °C,24.0,24 h,Teflon-lined autoclave (100 mL),static,"DMF, MeOH",several times,dried at 80 °C,80.0,,spherical nanoparticles,,avg ~79 nm (FE-SEM),,,Fm-3m (reported for UiO-66-NH2),,945.0,not_reported,not_reported,,,10.1016/j.molstruc.2022.132994,ok,
10.1016/j.inoche.2023.110748,downloaded\10.1016_j.inoche.2023.110748.pdf,SI downloaded\10.1016_j.inoche.2023.110748_SI.docx,mof_json_store\10.1016_j.inoche.2023.110748\raw_output.json,mof_json_store\10.1016_j.inoche.2023.110748\synthesis_001.json,no,,Sr-MOF,,Ni(NO3)2·6H2O,,molar ratio 1,,,nan,,,,,nan,,,,,oxalic acid dihydrate,,molar ratio 1,,,,,,,,,,,,,orthophosphoric acid (H3PO4),,molar ratio 6,,,urea,,molar ratio 4.5,,,deionized water,H2O,75 mL,75.0,,,,,150.0,150 °C,24.0,24 h,Teflon-lined autoclave,"stirred 1 h at RT, then static during heating",water,,dried overnight at 80 °C,80.0,,white precipitate,,,,,,,55.23,not_reported,not_reported,468.0,dye_adsorption;catalysis,10.1016/j.inoche.2023.110748,ok,
10.1016/j.mtnano.2023.100303,downloaded\10.1016_j.mtnano.2023.100303.pdf,,mof_json_store\10.1016_j.mtnano.2023.100303\raw_output.json,mof_json_store\10.1016_j.mtnano.2023.100303\synthesis_001.json,no,,"[Sr(9,10-adc)(DMAc)2]n",,Zn(NO3)2·6H2O,,"21.8 mg, 0.1 mmol",0.1,mmol,nan,,,,,nan,,,,,"9,10-anthracene dicarboxylic acid","9,10-adc","26.6 mg, 0.1 mmol",0.1,mmol,,,,,,,,,,,,,,,,,,,,,"N,N-dimethylacetamide",DMAc,5 mL,5.0,water,H2O,2 mL,2.0,140.0,140 °C,72.0,72 h; cooled at 6 °C/h,Teflon-lined stainless-steel Parr acid digestion bomb,static,water,,dried at room temperature,,,colorless rectangular-shaped crystals,43.6,,,oxo-bridged 1D Sr–O–Sr chains pillared by adc,"tetragonal, I-42d",,,not_reported,not_reported,,sensing;CPL_detection;photodetector,10.1016/j.mtnano.2023.100303,ok,
10.1016/j.ica.2011.12.037,downloaded\10.1016_j.ica.2011.12.037.pdf,SI downloaded\10.1016_j.ica.2011.12.037_SI.pdf,mof_json_store\10.1016_j.ica.2011.12.037\raw_output.json,mof_json_store\10.1016_j.ica.2011.12.037\synthesis_001.json,yes,Initial solvothermal attempts gave precipitates or microcrystalline products; normal heating or NaOH/TMA gave no crystals suitable for X-ray.,,,Zn(CH3COO)2·2H2O,,0.1 mmol (30.8 mg),0.1,mmol,nan,,,,,nan,,,,,"anthracene-9,10-dicarboxylic acid",H2L,0.05 mmol (13.3 mg),0.05,mmol,,,,,,,,,,,,,,,,,,,,,"N,N-dimethylformamide",DMF,2 mL,2.0,methanol,MeOH,1 mL,1.0,100.0,100 °C,96.0,4 days,,static,,,,,,light brown single crystals,30.0,,dia,Cd nodes 4-connected; twofold interpenetrated diamond net,"a=21.122(3) Å, b=21.122(3) Å, c=16.7824(19) Å; tetragonal, I41/acd",,,yes,not_reported,,luminescence,10.1016/j.ica.2011.12.037,ok,
10.1016/j.ica.2011.12.037,downloaded\10.1016_j.ica.2011.12.037.pdf,SI downloaded\10.1016_j.ica.2011.12.037_SI.pdf,mof_json_store\10.1016_j.ica.2011.12.037\raw_output.json,mof_json_store\10.1016_j.ica.2011.12.037\synthesis_002.json,yes,Initial solvothermal attempts gave precipitates or microcrystalline products; normal heating or NaOH/TMA gave no crystals suitable for X-ray.,,,Mn(ClO4)2·6H2O,LaCl3·xH2O,0.1 mmol,0.1,mmol,nan,,,,,nan,,,,,"anthracene-9,10-dicarboxylic acid",H2L,0.05 mmol (13.3 mg),0.05,mmol,,,,,,,,,,,,,,,,,,,,,"N,N-dimethylacetamide",DMAc,2 mL,2.0,methanol,MeOH,1 mL,1.0,100.0,100 °C,96.0,4 days,,static,,,,,,brown single crystals,20.0,,hcb,La nodes 3-connected; 2D 6^3 honeycomb sheets,,,,yes,not_reported,,luminescence,10.1016/j.ica.2011.12.037,ok,
10.1016/j.ica.2021.120505,downloaded\10.1016_j.ica.2021.120505.pdf,SI downloaded\10.1016_j.ica.2021.120505_SI.docx,mof_json_store\10.1016_j.ica.2021.120505\raw_output.json,mof_json_store\10.1016_j.ica.2021.120505\synthesis_001.json,no,,Zn BTC DMA+,,Mn(ClO4)2·6H2O,,"0.220 g, 1 mmol",1,mmol,nan,,,,,nan,,,,,"benzene-1,3,5-tricarboxylic acid",BTC,"0.252 g, 1.2 mmol",1.2,mmol,,,,,,,,,,,,,,,,,,,,,"N,N-dimethylformamide",DMF,10 cm3,10.0,,,,,160.0,160 °C,72.0,72 h,Parr Teflon-lined stainless-steel autoclave (25 mL),static,ethanol,several times,air-dried,,,colourless block-like crystals,68.0,,,dimeric Zn SBU; rutile topology,,,,not_reported,not_reported,535.0,hydrogen_storage,10.1016/j.ica.2021.120505,ok,
10.1016/j.ica.2021.120505,downloaded\10.1016_j.ica.2021.120505.pdf,SI downloaded\10.1016_j.ica.2021.120505_SI.docx,mof_json_store\10.1016_j.ica.2021.120505\raw_output.json,mof_json_store\10.1016_j.ica.2021.120505\synthesis_002.json,no,,Zn BTC DMA+,,Co(NO3)2·6H2O,,"0.370 g, 0.85 mmol",0.85,mmol,nan,,,,,nan,,,,,"benzene-1,3,5-tricarboxylic acid",BTC,"0.262 g, 1.25 mmol",1.25,mmol,,,,,,,,,,,pyrazine,,"0.100 g, 1.25 mmol",1.25,mmol,,,,,,"N,N-dimethylformamide",DMF,15 cm3,15.0,,,,,200.0,200 °C,50.0,50 h,Parr Teflon-lined stainless-steel autoclave (25 mL),static,ethanol,several times,air-dried,,,colourless block-shaped crystals,47.0,,,dimeric Zn SBU; rutile topology,,,,not_reported,not_reported,535.0,hydrogen_storage,10.1016/j.ica.2021.120505,ok,
10.1016/j.talanta.2025.127890,downloaded\10.1016_j.talanta.2025.127890.pdf,SI downloaded\10.1016_j.talanta.2025.127890_SI.doc,mof_json_store\10.1016_j.talanta.2025.127890\raw_output.json,mof_json_store\10.1016_j.talanta.2025.127890\synthesis_001.json,no,,[Cu12(Trz)8Cl][PMo12O40(VO)2],1815155,Co(NO3)2·6H2O,,"300 mg, 0.164 mmol",0.164,mmol,Zn(NO3)2·6H2O,,"200 mg, 1.002 mmol",,,nan,,"40 mg, 0.342 mmol",,,"1,2,4-triazole",Trz,"60 mg, 0.869 mmol",,,,,,,,,,,,,hydrochloric acid,HCl,"1 M, to pH ≈1.5",,,,,,,,distilled water,H2O,10 mL,10.0,,,,,170.0,170 °C,96.0,4 days,Teflon-lined autoclave (20 mL),"stirred 30 min at RT, then static",,,,,,black octahedra,,,,"double honeycomb Cu–triazolate layers, μ4-Cl bridged; POM-capped","monoclinic, C2/m; a=17.25(11) Å, b=14.563(7) Å, c=14.567(8) Å",,,not_reported,not_reported,,sensing,10.1016/j.talanta.2025.127890,ok,
10.1016/j.cattod.2021.10.007,downloaded\10.1016_j.cattod.2021.10.007.pdf,SI downloaded\10.1016_j.cattod.2021.10.007_SI.docx,mof_json_store\10.1016_j.cattod.2021.10.007\raw_output.json,mof_json_store\10.1016_j.cattod.2021.10.007\synthesis_001.json,no,,UiO-66-SO3H,,Zn(NO3)2·6H2O,,1 g,4.5981,mmol,nan,,,,,nan,,,,,monosodium 2-sulfoterephthalic acid,BDC-SO3Na,0.83 g,0.83,g,,,,,,,,,,,formic acid,,11.7 mL,11.7,mL,,,,,,"N,N-dimethylacetamide",DMAc,40 mL,40.0,,,,,150.0,423 K,24.0,24 h,100 mL Teflon-lined stainless-steel autoclave,static,EtOH,,dried under vacuum,,,white solid,,,fcu,Zr6O4(OH)4 SBU,,,390.0,not_reported,not_reported,,Friedel-Crafts acylation;acid_catalysis,10.1016/j.cattod.2021.10.007,ok,
10.1016/j.cattod.2021.10.007,downloaded\10.1016_j.cattod.2021.10.007.pdf,SI downloaded\10.1016_j.cattod.2021.10.007_SI.docx,mof_json_store\10.1016_j.cattod.2021.10.007\raw_output.json,mof_json_store\10.1016_j.cattod.2021.10.007\synthesis_002.json,no,,MIL-101-SO3H,,Zn(NO3)2·6H2O,,1.25 g,5.74762,mmol,nan,,,,,nan,,,,,monosodium 2-sulfoterephthalic acid,BDC-SO3Na,3.35 g,3.35,g,,,,,,,,,,,hydrochloric acid (concentrated),HCl,0.91 g,0.91,g,,,,,,water,H2O,50 mL,50.0,,,,,180.0,453 K,144.0,6 days,100 mL autoclave,static,"H2O, MeOH, EtOH",,ethanol wash 50 mL at 373 K for 24 h,100.0,24.0,green solid,,,,,,,1506.0,not_reported,not_reported,,Friedel-Crafts acylation;acid_catalysis,10.1016/j.cattod.2021.10.007,ok,
10.1016/j.mcat.2024.114628,downloaded\10.1016_j.mcat.2024.114628.pdf,SI downloaded\10.1016_j.mcat.2024.114628_SI.docx,mof_json_store\10.1016_j.mcat.2024.114628\raw_output.json,mof_json_store\10.1016_j.mcat.2024.114628\synthesis_001.json,no,,MIL-88B(Fe2/Co)-NH2,,Co(SO4)·7H2O,,"0.66 mmol, 0.192 g",0.66,mmol,nan,,"1.33 mmol, 0.359 g",1.33,mmol,nan,,,,,2-aminoterephthalic acid,NH2-BDC,"2 mmol, 0.362 g",2.0,mmol,,,,,,,,,,,,,,,,,,,,,"N,N-dimethylformamide",DMF,15 mL (total; 7.5 mL in Solution A + 7.5 mL in Solution B),15.0,,,,,120.0,120 °C,24.0,24 h,Teflon-lined autoclave,"stirred 1 h at RT, then static in autoclave","DMF, MeOH",several times,dried at 90 °C,90.0,,"brown, spindle-shaped",,,,,,,,,,,,10.1016/j.mcat.2024.114628,ok,
10.1016/j.inoche.2021.108928,downloaded\10.1016_j.inoche.2021.108928.pdf,SI downloaded\10.1016_j.inoche.2021.108928_SI.docx,mof_json_store\10.1016_j.inoche.2021.108928\raw_output.json,mof_json_store\10.1016_j.inoche.2021.108928\synthesis_001.json,no,,Zn-BTC,,Zn(NO3)2·6H2O,,0.80 mol,800,mmol,nan,,,,,nan,,,,,"benzene-1,3,5-tricarboxylic acid",BTC,0.40 mol,0.4,mol,,,,,,,,,,,,,,,,,,,,,ethanol,EtOH,"EtOH/H2O (1:1 v/v), total 40 mL",,water,H2O,"EtOH/H2O (1:1 v/v), total 40 mL",,100.0,100 °C,10.0,10 h,Teflon-lined stainless-steel bomb,"stirred 30 min at RT, then static",,,oven-dried at 60 °C for 4 h,60.0,4.0,white precipitate,,,,,,,,not_reported,not_reported,,dye_adsorption;copper_removal;antimicrobial,10.1016/j.inoche.2021.108928,ok,
10.1016/j.apcata.2018.11.035,downloaded\10.1016_j.apcata.2018.11.035.pdf,,mof_json_store\10.1016_j.apcata.2018.11.035\raw_output.json,mof_json_store\10.1016_j.apcata.2018.11.035\synthesis_001.json,no,,Cu-BTC (HKUST-1),,La(NO3)3,,1.1 g,3.38549,mmol,nan,,,,,nan,,,,,"benzene-1,3,5-tricarboxylic acid",BTC,0.5 g,0.5,g,,,,,,,,,,,,,,,,,,,,,ethanol,EtOH,15 mL (each solution),,,,,,125.0,125 °C,24.0,24 h,autoclave,"stirred 10 min (pre-mix), static in autoclave",ethanol,,dried,,,octahedral-shaped microcrystals,,,,dimeric cupric tetracarboxylate units,,,1116.0,not_reported,not_reported,325.0,,10.1016/j.apcata.2018.11.035,ok,
10.1016/j.apcata.2018.11.035,downloaded\10.1016_j.apcata.2018.11.035.pdf,,mof_json_store\10.1016_j.apcata.2018.11.035\raw_output.json,mof_json_store\10.1016_j.apcata.2018.11.035\synthesis_002.json,no,,UiO-66 (Zr-BDC),,Nd(NO3)3,ZrCl4,1.1 g,3.3308,mmol,nan,,,,,nan,,,,,terephthalic acid,BDC,0.5 g,0.5,g,,,,,,,,,,,,,,,,,,,,,"N,N-dimethylformamide",DMF,15 mL (each solution),,,,,,125.0,125 °C,24.0,24 h,autoclave,"stirred 10 min (pre-mix), static in autoclave",ethanol,,dried,,,cubic-shaped crystals,,100–200 nm,,Zr6O4(OH)4 cluster,,,1272.0,not_reported,not_reported,525.0,,10.1016/j.apcata.2018.11.035,ok,
10.1016/j.micromeso.2023.112497,downloaded\10.1016_j.micromeso.2023.112497.pdf,SI downloaded\10.1016_j.micromeso.2023.112497_SI.docx,mof_json_store\10.1016_j.micromeso.2023.112497\raw_output.json,mof_json_store\10.1016_j.micromeso.2023.112497\synthesis_001.json,no,,"MIL-101(Cr, Co)",,Gd(NO3)3,,"2.80 g, 0.007 mol",7,mmol,nan,,"0.87 g, 0.003 mol",0.87,g,nan,,,,,terephthalic acid,H2BDC,"1.62 g, 0.01 mol",1.62,g,,,,,,,,,,,hydrofluoric acid (40%),,0.12 mL,0.12,mL,,,,,,deionized water,H2O,60 mL,60.0,,,,,220.0,220 °C,8.0,8 h,Teflon-lined autoclave (PTFE liner in stainless steel),static,"DMF, ethanol",4 h each,100 °C under vacuum for 12 h,100.0,12.0,green powder,,~250 nm average particle size (from SEM),,,,,2622.0,not_reported,not_reported,,,10.1016/j.micromeso.2023.112497,ok,
10.1016/j.solidstatesciences.2008.07.007,downloaded\10.1016_j.solidstatesciences.2008.07.007.pdf,,mof_json_store\10.1016_j.solidstatesciences.2008.07.007\raw_output.json,mof_json_store\10.1016_j.solidstatesciences.2008.07.007\synthesis_001.json,no,,,654379,Zn(NO3)2·6H2O,,molar ratio ca. 2 (relative units),,,nan,,molar ratio ca. 3 (relative units),,,nan,,,,,phenazine,phnz,molar ratio ca. 2 (relative units),,,,,,,,,,,,,oxalic acid,,molar ratio ca. 1 (relative units),,,sodium hydroxide solution,NaOH,"1 M NaOH, pH adjusted to 3.5–4.5",,,distilled water,H2O,molar ratio 3:2:2:1:1000 ([(C4H9)4N]2[Mo6O19]:phnz:Cu(NO3)2·3H2O:oxalic acid:H2O),,,,,,170.0,170 °C,132.0,5.5 days; cooled to RT over 16 h,18 mL Teflon-lined reactor,stirred 1 h before sealing; static during heating,,,,,,red crystals,41.0,,,Cu(I) 3-connected nodes; 2D 6^3 honeycomb; Lindqvist [Mo6O19]2− templates in channels,"Trigonal, R-3; a=11.7022(17) Å, b=11.7022(17) Å, c=26.046(5) Å; α=90°, β=90°, γ=120°",,,not_reported,not_reported,231.0,,10.1016/j.solidstatesciences.2008.07.007,ok,
10.1016/j.solidstatesciences.2008.07.007,downloaded\10.1016_j.solidstatesciences.2008.07.007.pdf,,mof_json_store\10.1016_j.solidstatesciences.2008.07.007\raw_output.json,mof_json_store\10.1016_j.solidstatesciences.2008.07.007\synthesis_002.json,no,,,652082,CaCl2,,molar ratio ca. 2 (relative units),,,nan,,molar ratio ca. 3 (relative units),,,nan,,,,,phenazine,phnz,molar ratio ca. 2 (relative units),,,,,,,,,,,,,oxalic acid,,molar ratio ca. 1 (relative units),,,sodium hydroxide solution,NaOH,"1 M NaOH, pH adjusted to 3.5–4.5",,,distilled water,H2O,molar ratio 3:2:2:1:1000 ([(C4H9)4N]2[W6O19]:phnz:Cu(NO3)2·3H2O:oxalic acid:H2O),,,,,,170.0,170 °C,132.0,5.5 days; cooled to RT over 16 h,18 mL Teflon-lined reactor,stirred 1 h before sealing; static during heating,,,,,,,27.0,,,Cu(I) 3-connected nodes; 2D 6^3 honeycomb; Lindqvist [W6O19]2− templates in channels,"Trigonal, R-3; a=11.6582(16) Å, b=11.6582(16) Å, c=26.101(5) Å; α=90°, β=90°, γ=120°",,,not_reported,not_reported,232.0,,10.1016/j.solidstatesciences.2008.07.007,ok,
10.1016/j.mseb.2023.117043,downloaded\10.1016_j.mseb.2023.117043.pdf,,mof_json_store\10.1016_j.mseb.2023.117043\raw_output.json,mof_json_store\10.1016_j.mseb.2023.117043\synthesis_001.json,no,,Ni-BDC MOF,,CaCl2,,1.84 g,16.579,mmol,CoCl2,,,,,nan,,,,,terephthalic acid,BDC,1.36 g,1.36,g,,,,,,,,,,,triethylamine,TEA,a few drops,,,,,,,,"N,N-dimethylformamide",DMF,300 mL,300.0,,,,,120.0,120 °C,24.0,24 h,Teflon lined autoclave,static,ethanol,3×,"dried in vacuum oven at 80 °C; prior to sorption: 100 °C under vacuum for 24 h, then 150 °C under vacuum for 10 h",,,green colored crystals,,,,,,,,not_reported,not_reported,,CO2_capture,10.1016/j.mseb.2023.117043,ok,
10.1016/j.ica.2007.05.049,downloaded\10.1016_j.ica.2007.05.049.pdf,,mof_json_store\10.1016_j.ica.2007.05.049\raw_output.json,mof_json_store\10.1016_j.ica.2007.05.049\synthesis_003.json,no,,,652692,ZrCl4,,"13 mg, 0.1 mmol",0.1,mmol,nan,,,,,nan,,,,,sodium croconate,,"18.9 mg, 0.1 mmol",0.1,mmol,"1,2-bis(4-pyridyl)ethane",dpe,"18.7 mg, 0.1 mmol",0.1,mmol,,,,,,,,,,,,,,,,water,H2O,6 mL total (2 mL Na2C5O5 solution + 4 mL CoCl2/dpe solution),6.0,,,,,25,room temperature,,several days (standing),,,,,,,,red crystals,43.0,,,,"orthorhombic, Pcca; a=15.5590(5) Å, b=8.7698(3) Å, c=21.9178(8) Å",,,yes,not_reported,280.0,,10.1016/j.ica.2007.05.049,ok,
10.1016/j.molstruc.2009.12.052,downloaded\10.1016_j.molstruc.2009.12.052.pdf,,mof_json_store\10.1016_j.molstruc.2009.12.052\raw_output.json,mof_json_store\10.1016_j.molstruc.2009.12.052\synthesis_002.json,yes,"Above 160 or below 150 °C, no product; pH > 6 or < 5 gave no crystals.",[Co3(btx)3(btc)2(H2O)2]n (2),,In(NO3)3,,"0.0476 g, 0.2 mmol",0.2,mmol,nan,,,,,nan,,,,,"benzene-1,3,5-tricarboxylic acid",BTC,"0.042 g, 0.2 mmol",0.2,mmol,"1,4-bis(1,2,4-triazol-1-ylmethyl)benzene",btx,"0.048 g, 0.2 mmol",0.2,mmol,,,,,,sodium hydroxide solution,NaOH,"1 M NaOH solution, to pH 6.0",,,,,,,,distilled water,H2O,10 mL,10.0,,,,,160.0,160 °C,72.0,3 days,Teflon-lined stainless steel vessel,static,distilled water,,dried in air,,,purple crystals,72.0,,,anti–syn carboxylate-bridged Co3 units,"a=9.992(2) Å, b=10.064(2) Å, c=27.233(5) Å, β=92.30(3)°, P21/n",,,,,,,10.1016/j.molstruc.2009.12.052,ok,
10.1016/j.jphotochem.2017.09.069,downloaded\10.1016_j.jphotochem.2017.09.069.pdf,SI downloaded\10.1016_j.jphotochem.2017.09.069_SI.docx,mof_json_store\10.1016_j.jphotochem.2017.09.069\raw_output.json,mof_json_store\10.1016_j.jphotochem.2017.09.069\synthesis_001.json,no,,Zn(BDC),,PrCl3·6H2O,,"3.4 mmol, 1.0 g",3.4,mmol,nan,,,,,nan,,,,,terephthalic acid,BDC,"1.4 mmol, 0.23 g",1.4,mmol,,,,,,,,,,,,,,,,,,,,,"N,N-dimethylformamide",DMF,40 mL,40.0,"N,N-dimethylformamide",DMF,20 mL,20.0,110.0,110 °C,36.0,36 h,autoclave,static,,repeated centrifugation and washing,100 °C under vacuum for 12 h,100.0,12.0,white crystalline product,80.0,,,,,,79.5,not_reported,not_reported,,,10.1016/j.jphotochem.2017.09.069,ok,
