Repository: zzhenglab/MOFinder

# MOFinder

MOFinder extracts MOF synthesis information from the literature, reconstructs evidence-supported negative reaction records, and prepares datasets for synthesis-outcome prediction.
[Web application](https://mofinder.chemistry.wustl.edu/) | [Demos](Demo/README.md) | [Source code](docs/source_to_code.md) | [Workflow guide](docs/workflow.md) | [Model evaluation](docs/evaluation.md)

## Quick start

The workflow runs through Python commands. Python 3.10 or newer is required. Clone the repository and initialize its related applications:

```bash
git clone --recurse-submodules https://github.com/zzhenglab/MOFinder.git
cd MOFinder
```

Start with the two offline demonstrations:

```bash

File: mof_extraction_1_2.csv (part 296 of 305)
doi,main_pdf,si_pdf,raw_output,parsed_json,article_trial_or_failure,article_trial_or_failure_notes,mof_name,crystal_code,metal_1,metal_1_abbr,metal_1_amount_text,metal_1_amount_value,metal_1_amount_unit,metal_2,metal_2_abbr,metal_2_amount_text,metal_2_amount_value,metal_2_amount_unit,metal_3,metal_3_abbr,metal_3_amount_text,metal_3_amount_value,metal_3_amount_unit,linker_1,linker_1_abbr,linker_1_amount_text,linker_1_amount_value,linker_1_amount_unit,linker_2,linker_2_abbr,linker_2_amount_text,linker_2_amount_value,linker_2_amount_unit,linker_3,linker_3_abbr,linker_3_amount_text,linker_3_amount_value,linker_3_amount_unit,modulator_1,modulator_1_abbr,modulator_1_amount_text,modulator_1_amount_value,modulator_1_amount_unit,modulator_2,modulator_2_abbr,modulator_2_amount_text,modulator_2_amount_value,modulator_2_amount_unit,solvent_main,solvent_main_abbr,solvent_main_amount_text,solvent_main_ml,solvent_secondary,solvent_secondary_abbr,solvent_secondary_amount_text,solvent_secondary_ml,temperature_c,temperature_c_text,time_h,time_text,vessel_type,stirring,washing_solvent,washing_cycles,activation_text,activation_temp_c,activation_time_h,crystal_morphology,yield_percent,crystal_size,topology_code,metal_cluster_connectivity,unit_cell_short,pore_diameter_A,BET_surface_area_m2g,air_stable,water_stable,tga_decomposition_temp_c,applications,reference,status,error
10.1016/j.jphotochem.2017.09.069,downloaded\10.1016_j.jphotochem.2017.09.069.pdf,SI downloaded\10.1016_j.jphotochem.2017.09.069_SI.docx,mof_json_store\10.1016_j.jphotochem.2017.09.069\raw_output.json,mof_json_store\10.1016_j.jphotochem.2017.09.069\synthesis_002.json,no,,DPP-Zn(BDC),,MnCl2,,molar ratio in Zn(NO3)2·6H2O: BDC: DPP = 1:1:0.5 (metal = 1),,,nan,,,,,nan,,,,,terephthalic acid,BDC,molar ratio in Zn(NO3)2·6H2O: BDC: DPP = 1:1:0.5 (BDC = 1),,,"3,6-di(pyridin-4-yl)pyrrolo(3,4-c)pyrrole-1,4[2H,5H]-dione",DPP,molar ratio in Zn(NO3)2·6H2O: BDC: DPP = 1:1:0.5 (DPP = 0.5),,,,,,,,,,,,,,,,,,"N,N-dimethylformamide",DMF,40 mL,40.0,"N,N-dimethylformamide",DMF,20 mL,20.0,110.0,110 °C,36.0,36 h,autoclave,static,,,100 °C under vacuum for 12 h,100.0,12.0,strong purple,,,,,,,184.6,not_reported,not_reported,250.0,,10.1016/j.jphotochem.2017.09.069,ok,
10.1016/j.jphotochem.2017.09.069,downloaded\10.1016_j.jphotochem.2017.09.069.pdf,SI downloaded\10.1016_j.jphotochem.2017.09.069_SI.docx,mof_json_store\10.1016_j.jphotochem.2017.09.069\raw_output.json,mof_json_store\10.1016_j.jphotochem.2017.09.069\synthesis_004.json,no,,DPP-Cu(BDC),,Cu(CH3COO)2·1H2O,,molar ratio in Cu(NO3)2·3H2O: BDC: DPP = 1:1:0.5 (metal = 1),,,nan,,,,,nan,,,,,terephthalic acid,BDC,molar ratio in Cu(NO3)2·3H2O: BDC: DPP = 1:1:0.5 (BDC = 1),,,"3,6-di(pyridin-4-yl)pyrrolo(3,4-c)pyrrole-1,4[2H,5H]-dione",DPP,molar ratio in Cu(NO3)2·3H2O: BDC: DPP = 1:1:0.5 (DPP = 0.5),,,,,,,,,,,,,,,,,,"N,N-dimethylformamide",DMF,40 mL,40.0,"N,N-dimethylformamide",DMF,20 mL,20.0,110.0,110 °C,36.0,36 h,autoclave,static,,,100 °C under vacuum for 12 h,100.0,12.0,dark brown cubic crystals with rough surface,,10–20 μm,,,,,36.9,not_reported,not_reported,200.0,,10.1016/j.jphotochem.2017.09.069,ok,
10.1016/j.molstruc.2020.128608,downloaded\10.1016_j.molstruc.2020.128608.pdf,,mof_json_store\10.1016_j.molstruc.2020.128608\raw_output.json,mof_json_store\10.1016_j.molstruc.2020.128608\synthesis_001.json,no,,,,Zn(NO3)2·6H2O,,0.05 mmol,0.05,mmol,nan,,,,,nan,,,,,5-(bis(4-carboxybenzyl)amino)isophthalic acid,H4L,0.045 mmol,0.045,mmol,,,,,,,,,,,,,,,,,,,,,N-methyl-2-pyrrolidone,NMP,6 mL,6.0,water,H2O,2 mL,2.0,140.0,140 °C,72.0,3 days,Teflon-lined stainless steel vessel (15 mL),stirred 15 min; then static,,,,,,colorless block crystals,49.0,,crb,dinuclear [Cd2(CO2)4] 4-connected SBU,,,,not_reported,yes,385.0,luminescence,10.1016/j.molstruc.2020.128608,ok,
10.1016/j.molstruc.2020.128608,downloaded\10.1016_j.molstruc.2020.128608.pdf,,mof_json_store\10.1016_j.molstruc.2020.128608\raw_output.json,mof_json_store\10.1016_j.molstruc.2020.128608\synthesis_002.json,no,,,,Zn(NO3)2·6H2O,,10 mg,0.045981,mmol,nan,,,,,nan,,,,,5-(bis(4-carboxybenzyl)amino)isophthalic acid,H4L,0.045 mmol,0.045,mmol,,,,,,,,,,,,,,,,,,,,,N-methyl-2-pyrrolidone,NMP,6 mL,6.0,,,,,100.0,100 °C,48.0,2 days,Teflon-lined stainless steel vessel (15 mL),,NMP,,,,,colorless block-like crystals,25.0,,,"tetranuclear [Cd4(CO2)8] SBU; 4,4,8-connected net",,,,not_reported,not_reported,365.0,luminescence,10.1016/j.molstruc.2020.128608,ok,
10.1038/NCHEM.254,,SI downloaded\10.1038_NCHEM.254_SI.pdf,mof_json_store\10.1038_NCHEM.254\raw_output.json,mof_json_store\10.1038_NCHEM.254\synthesis_001.json,no,,Cu-SIP-3,,Zn(NO3)2·6H2O,,2.42 g,11.1274,mmol,nan,,,,,nan,,,,,"5-sulfoisophthalic acid, sodium salt",NaH2SIP,2.68 g,2.68,g,,,,,,,,,,,,,,,,,,,,,ethanol,EtOH,"EtOH/H2O (50:50), total 12 mL",,water,H2O,"EtOH/H2O (50:50), total 12 mL",,110.0,383 K,120.0,five days,50 mL Teflon-lined autoclave,static,EtOH/H2O,sonicated 5 min in 100 mL; then filtered,Degassed under vacuum (10^-4 mbar) at 423 K until no further weight loss,150.0,,aquablue crystals,,,,,,,,not_reported,not_reported,,,10.1038/nchem.254,ok,
10.1038/NCHEM.254,,SI downloaded\10.1038_NCHEM.254_SI.pdf,mof_json_store\10.1038_NCHEM.254\raw_output.json,mof_json_store\10.1038_NCHEM.254\synthesis_002.json,no,,Cu-SIP-3-pyridine,,Zn(NO3)2·6H2O,,2.42 g,11.1274,mmol,nan,,,,,nan,,,,,"5-sulfoisophthalic acid, sodium salt",NaH2SIP,2.68 g,2.68,g,,,,,,,,,,,pyridine,Py,0.41 g,0.41,g,,,,,,ethanol,EtOH,"EtOH/H2O (50:50), total 12 mL",,water,H2O,"EtOH/H2O (50:50), total 12 mL",,110.0,383 K,120.0,five days,50 mL Teflon-lined autoclave,static,EtOH/H2O,sonicated 5 min in 100 mL; then filtered,,,,blue crystals,,,,,,,,not_reported,not_reported,,,10.1038/nchem.254,ok,
10.1016/j.colsurfa.2024.133596,downloaded\10.1016_j.colsurfa.2024.133596.pdf,SI downloaded\10.1016_j.colsurfa.2024.133596_SI.docx,mof_json_store\10.1016_j.colsurfa.2024.133596\raw_output.json,mof_json_store\10.1016_j.colsurfa.2024.133596\synthesis_001.json,no,,MOF 1: {[Cd2(dcpp)(H2O)2]·DMF·2 H2O}n,2215972,Zn(NO3)2·6H2O,,"0.1 mmol, 0.0172 g",0.1,mmol,nan,,,,,nan,,,,,"(3,5-dicarboxyphenyl)pyridine",H4dcpp,"0.05 mmol, 0.0203 g",0.05,mmol,,,,,,,,,,,,,,,,,,,,,water,H2O,4 mL,4.0,"N,N-dimethylformamide",DMF,1 mL,1.0,95.0,95 °C,72.0,3 days,10 mL glass reaction bottle (sealed),ultrasonicated 10 min; static during heating,"DMF, EtOH",EtOH exchange 10× over 2 days,100 °C under vacuum for 12 h,100.0,12.0,massive crystals,63.0,,,binuclear Cd2 unit {Cd2O2},"a=17.4302(16), b=16.7051(16), c=9.1210(9) Å, α=90°, β=111.953(1)°, γ=90°, C/2c (monoclinic)",,,not_reported,not_reported,320.0,CO2_cycloaddition;Knoevenagel,10.1016/j.colsurfa.2024.133596,ok,
10.1016/j.colsurfa.2024.133596,downloaded\10.1016_j.colsurfa.2024.133596.pdf,SI downloaded\10.1016_j.colsurfa.2024.133596_SI.docx,mof_json_store\10.1016_j.colsurfa.2024.133596\raw_output.json,mof_json_store\10.1016_j.colsurfa.2024.133596\synthesis_002.json,no,,MOF 2: {[Co2(dcpp)(bpy)(H2O)4]·3.5 H2O}n,2247104,Zn(NO3)2·6H2O,,"0.1 mmol, 0.0249 g",0.1,mmol,nan,,,,,nan,,,,,"(3,5-dicarboxyphenyl)pyridine",H4dcpp,"0.05 mmol, 0.0203 g",0.05,mmol,"2,2′-bipyridine",bpy,"0.05 mmol, 0.0078 g",0.05,mmol,,,,,,"N,N-diethylformamide",DEF,5 drops,,,,,,,,water,H2O,1 mL,1.0,"N,N-dimethylformamide",DMF,0.5 mL,0.5,95.0,95 °C,72.0,3 days,10 mL glass reaction bottle (sealed),ultrasonicated 10 min; static during heating,"H2O, DMF; then EtOH",EtOH exchange 10× over 2 days,100 °C under vacuum for 12 h,100.0,12.0,red block crystals,70.3,,,mononuclear CoII nodes forming 1D chains,"a=7.5540(6), b=14.7836(13), c=15.7602(14) Å, α=107.990(3)°, β=101.511(3)°, γ=90.375(3)°, P-1 (triclinic)",,,not_reported,not_reported,283.0,CO2_cycloaddition;Knoevenagel,10.1016/j.colsurfa.2024.133596,ok,
10.1016/j.ica.2023.121759,downloaded\10.1016_j.ica.2023.121759.pdf,SI downloaded\10.1016_j.ica.2023.121759_SI.docx,mof_json_store\10.1016_j.ica.2023.121759\raw_output.json,mof_json_store\10.1016_j.ica.2023.121759\synthesis_001.json,no,,[Cd4(HPhIDC)4(H2O)2]n (1),,Zn(NO3)2·6H2O,,"0.0031 g, 0.010 mmol",0.01,mmol,nan,,,,,nan,,,,,"2-phenyl-1H-imidazole-4,5-dicarboxylic acid",H3PhIDC,"0.0018 g, 0.0075 mmol",0.0075,mmol,,,,,,,,,,,,,,,,,,,,,water,H2O,2.5 mL,2.5,,,,,160.0,160 °C,72.0,3 days,Teflon-lined stainless steel autoclave,static,,,,,,yellow block-shaped crystals,68.0,,,,"a=16.229(2), b=16.613(2), c=18.306(3) Å; orthorhombic, P212121",,,yes,not_reported,,luminescence,10.1016/j.ica.2023.121759,ok,
10.1016/j.ica.2023.121759,downloaded\10.1016_j.ica.2023.121759.pdf,SI downloaded\10.1016_j.ica.2023.121759_SI.docx,mof_json_store\10.1016_j.ica.2023.121759\raw_output.json,mof_json_store\10.1016_j.ica.2023.121759\synthesis_002.json,no,,[Cd2(p-HMOPhIDC)2(NH3)(H2O)]n (2),,Zn(NO3)2·6H2O,,"0.0093 g, 0.040 mmol",0.04,mmol,nan,,,,,nan,,,,,"2-(4-Methoxyphenyl)-1H-imidazole-4,5-dicarboxylic acid",p-H3MOPhIDC,"0.0053 g, 0.020 mmol",0.02,mmol,,,,,,,,,,,ammonia solution,NH3·H2O,"1.4 μL, 0.010 mmol",0.01,mmol,,,,,,water,H2O,4 mL,4.0,,,,,160.0,160 °C,72.0,3 days,Teflon-lined stainless steel autoclave,static,,,,,,yellow block-shaped crystals,67.0,,,,"a=22.254(4), b=22.254(4), c=16.117(3) Å; tetragonal, I41",,,yes,not_reported,,luminescence,10.1016/j.ica.2023.121759,ok,
10.1016/j.ica.2023.121759,downloaded\10.1016_j.ica.2023.121759.pdf,SI downloaded\10.1016_j.ica.2023.121759_SI.docx,mof_json_store\10.1016_j.ica.2023.121759\raw_output.json,mof_json_store\10.1016_j.ica.2023.121759\synthesis_003.json,no,,"{Na2[Cd2(p-MOPhIDC)2(4,4′-Bpy)]}n (3)",,Zn(NO3)2·6H2O,,"0.0077 g, 0.025 mmol",0.025,mmol,nan,,,,,nan,,,,,"2-(4-Methoxyphenyl)-1H-imidazole-4,5-dicarboxylic acid",p-H3MOPhIDC,"0.0066 g, 0.025 mmol",0.025,mmol,"4,4'-bipyridine","4,4′-Bpy","0.0023 g, 0.015 mmol",0.015,mmol,,,,,,sodium hydroxide,NaOH,"0.0010 g, 0.025 mmol",0.025,mmol,,,,,,water,H2O,6 mL,6.0,,,,,160.0,160 °C,72.0,3 days,Teflon-lined stainless steel autoclave,static,,,,,,yellow block-shaped crystals,33.0,,,,"a=10.111(2), b=16.143(3), c=23.195(5) Å, β=92.90(3)°; monoclinic, P21/c",,,yes,not_reported,,luminescence,10.1016/j.ica.2023.121759,ok,
10.1016/j.ica.2023.121759,downloaded\10.1016_j.ica.2023.121759.pdf,SI downloaded\10.1016_j.ica.2023.121759_SI.docx,mof_json_store\10.1016_j.ica.2023.121759\raw_output.json,mof_json_store\10.1016_j.ica.2023.121759\synthesis_004.json,no,,"[Cd4(m-HMOPhIDC)4(4,4′-Bpy)4]n (4)",,Zn(NO3)2·6H2O,,"0.0031 g, 0.010 mmol",0.01,mmol,nan,,,,,nan,,,,,"2-(3-Methoxyphenyl)-1H-imidazole-4,5-dicarboxylic acid",m-H3MOPhIDC,"0.0040 g, 0.015 mmol",0.015,mmol,"4,4'-bipyridine","4,4′-Bpy","0.0023 g, 0.015 mmol",0.015,mmol,,,,,,sodium hydroxide,NaOH,"0.0010 g, 0.025 mmol",0.025,mmol,,,,,,water,H2O,6 mL,6.0,,,,,160.0,160 °C,72.0,3 days,Teflon-lined stainless steel autoclave,static,,,,,,orange block-shaped crystals,47.0,,,,"a=13.6006(13), b=13.6006(13), c=46.187(4) Å; trigonal, P32",,,yes,not_reported,,luminescence,10.1016/j.ica.2023.121759,ok,
10.1016/j.ica.2013.07.059,downloaded\10.1016_j.ica.2013.07.059.pdf,SI downloaded\10.1016_j.ica.2013.07.059_SI.docx,mof_json_store\10.1016_j.ica.2013.07.059\raw_output.json,mof_json_store\10.1016_j.ica.2013.07.059\synthesis_001.json,no,,{[Cu(c-14cdc)(dpa)]·H2O}n (1),929527,Zn(NO3)2·6H2O,,"43 mg, 0.19 mmol",0.19,mmol,nan,,,,,nan,,,,,"cis-1,4-cyclohexanedicarboxylic acid",c-14cdc,"32 mg, 0.19 mmol",0.19,mmol,"4,4′-dipyridylamine",dpa,"32 mg, 0.19 mmol",0.19,mmol,,,,,,sodium hydroxide (aqueous),NaOH,"1.0 M, 0.25 mL (0.25 mmol)",0.25,mmol,,,,,,water,H2O,5 mL,5.0,,,,,90.0,90 °C,24.0,24 h,15 mL glass vial (sealed),static,"water, acetone",,dried in air,,,green plates,48.0,,,{Cu2(OCO)4} paddlewheel dimer,,,,not_reported,not_reported,,,10.1016/j.ica.2013.07.059,ok,
10.1016/j.ica.2013.07.059,downloaded\10.1016_j.ica.2013.07.059.pdf,SI downloaded\10.1016_j.ica.2013.07.059_SI.docx,mof_json_store\10.1016_j.ica.2013.07.059\raw_output.json,mof_json_store\10.1016_j.ica.2013.07.059\synthesis_002.json,no,,[Cu2(t-14cdc)2(dpa)]n (2),929529,Zn(NO3)2·6H2O,,"86 mg, 0.37 mmol",0.37,mmol,nan,,,,,nan,,,,,"trans-1,4-cyclohexanedicarboxylic acid",t-14cdc,"64 mg, 0.37 mmol",0.37,mmol,"4,4′-dipyridylamine",dpa,"63 mg, 0.37 mmol",0.37,mmol,,,,,,sodium hydroxide (aqueous),NaOH,"1.0 M, 0.5 mL (0.5 mmol)",0.5,mmol,,,,,,water,H2O,10 mL,10.0,,,,,120.0,120 °C,24.0,24 h,23 mL Teflon-lined Parr acid digestion bomb,static,"water, acetone",,dried in air,,,green plates,60.0,,ilc,{Cu4(OCO)6} 8-connected tetrameric SBU,,,,not_reported,not_reported,,,10.1016/j.ica.2013.07.059,ok,
10.1016/j.ica.2013.07.059,downloaded\10.1016_j.ica.2013.07.059.pdf,SI downloaded\10.1016_j.ica.2013.07.059_SI.docx,mof_json_store\10.1016_j.ica.2013.07.059\raw_output.json,mof_json_store\10.1016_j.ica.2013.07.059\synthesis_003.json,no,,{[Cu(t-14cdc)(dpa)(Hdpa)](NO3)·3.5H2O}n (3),929528,Zn(NO3)2·6H2O,,"86 mg, 0.37 mmol",0.37,mmol,nan,,,,,nan,,,,,"trans-1,4-cyclohexanedicarboxylic acid",t-14cdc,"64 mg, 0.37 mmol",0.37,mmol,"4,4′-dipyridylamine",dpa,"126 mg, 0.74 mmol",0.74,mmol,,,,,,sodium hydroxide (aqueous),NaOH,"1.0 M, 0.5 mL (0.5 mmol)",0.5,mmol,,,,,,water,H2O,10 mL,10.0,,,,,100.0,100 °C,24.0,24 h,23 mL Teflon-lined Parr acid digestion bomb,static,"water, acetone",,dried in air,,,purple plates,13.0,,,,,,,not_reported,not_reported,,,10.1016/j.ica.2013.07.059,ok,
10.1016/j.ica.2013.07.059,downloaded\10.1016_j.ica.2013.07.059.pdf,SI downloaded\10.1016_j.ica.2013.07.059_SI.docx,mof_json_store\10.1016_j.ica.2013.07.059\raw_output.json,mof_json_store\10.1016_j.ica.2013.07.059\synthesis_004.json,no,,"[Cu(1,4-phda)(dpa)]n (4)",929526,Zn(NO3)2·6H2O,,"86 mg, 0.37 mmol",0.37,mmol,nan,,,,,nan,,,,,"1,4-phenylenediacetic acid","1,4-phda","71 mg, 0.37 mmol",0.37,mmol,"4,4′-dipyridylamine",dpa,"63 mg, 0.37 mmol",0.37,mmol,,,,,,sodium hydroxide (aqueous),NaOH,"1.0 M, 0.5 mL (0.5 mmol)",0.5,mmol,,,,,,water,H2O,10 mL,10.0,,,,,120.0,120 °C,24.0,24 h,23 mL Teflon-lined Parr acid digestion bomb,static,"water, acetone",,dried in air,,,purple blocks,65.0,,,,,,,not_reported,not_reported,,,10.1016/j.ica.2013.07.059,ok,
10.1016/j.jorganchem.2009.03.008,downloaded\10.1016_j.jorganchem.2009.03.008.pdf,,mof_json_store\10.1016_j.jorganchem.2009.03.008\raw_output.json,mof_json_store\10.1016_j.jorganchem.2009.03.008\synthesis_001.json,no,,,701512,Zn(NO3)2·6H2O,,"29.1 mg, 0.1 mmol",0.1,mmol,nan,,,,,nan,,,,,"dipyrido[3,2-d:2′,3′-f]quinoxaline",Dpq,"23.4 mg, 0.1 mmol",0.1,mmol,"1,4-naphthalene-dicarboxylic acid","1,4-H2NDC","21.6 mg, 0.1 mmol",0.1,mmol,,,,,,sodium hydroxide (aq.),NaOH,"0.1 mol/L, 2 mL",0.2,mmol,,,,,,water,H2O,9 mL,9.0,,,,,170.0,170 °C,72.0,3 days,Teflon-lined stainless steel autoclave (25 mL),static,,,,,,orange block crystals,28.0,,,"dinuclear [Co2(CO2)2N8]2+ units linked by 1,4-NDC","a=9.637(5), b=25.462(5), c=15.168(5) Å, β=99.61(5)°, P21/c",,,not_reported,not_reported,310.0,,10.1016/j.jorganchem.2009.03.008,ok,
10.1016/j.jorganchem.2009.03.008,downloaded\10.1016_j.jorganchem.2009.03.008.pdf,,mof_json_store\10.1016_j.jorganchem.2009.03.008\raw_output.json,mof_json_store\10.1016_j.jorganchem.2009.03.008\synthesis_002.json,no,,,701513,Zn(NO3)2·6H2O,,"29.1 mg, 0.1 mmol",0.1,mmol,nan,,,,,nan,,,,,"dipyrido[3,2-d:2′,3′-f]quinoxaline",Dpq,"23.4 mg, 0.1 mmol",0.1,mmol,"2,6-naphthalene-dicarboxylic acid","2,6-H2NDC",0.1 mmol,0.1,mmol,,,,,,sodium hydroxide (aq.),NaOH,"0.1 mol/L, 2 mL",0.2,mmol,,,,,,water,H2O,9 mL,9.0,,,,,170.0,170 °C,72.0,3 days,Teflon-lined stainless steel autoclave (25 mL),static,,,,,,orange block crystals,26.0,,pts,infinite Co–O–C rod SBU,"a=20.254(1), b=13.519(1), c=7.452(6) Å, β=101.53(1)°, C2/c",,,not_reported,not_reported,420.0,luminescence,10.1016/j.jorganchem.2009.03.008,ok,
10.1016/j.jorganchem.2009.03.008,downloaded\10.1016_j.jorganchem.2009.03.008.pdf,,mof_json_store\10.1016_j.jorganchem.2009.03.008\raw_output.json,mof_json_store\10.1016_j.jorganchem.2009.03.008\synthesis_003.json,no,,,701514,Li(OH)·1H2O,,"29.1 mg, 0.1 mmol",0.1,mmol,nan,,,,,nan,,,,,"dipyrido[3,2-d:2′,3′-f]quinoxaline",Dpq,"23.4 mg, 0.1 mmol",0.1,mmol,"biphenylethene-4,4′-dicarboxylic acid",BPEA,"26.8 mg, 0.1 mmol",0.1,mmol,,,,,,sodium hydroxide (aq.),NaOH,"0.1 mol/L, 2 mL",0.2,mmol,,,,,,water,H2O,9 mL,9.0,,,,,160.0,160 °C,120.0,5 days,Teflon-lined stainless steel autoclave (25 mL),static,,,,,,orange block crystals,31.0,,dia,dinuclear [Co2(CO2)2(μ2-OH2)N4O2] SBU,"a=13.847(5), b=14.452(5), c=15.643(5) Å, α=93.08(5)°, β=111.93(5)°, γ=113.93(5)°, P-1",,,not_reported,not_reported,353.0,luminescence,10.1016/j.jorganchem.2009.03.008,ok,
10.1016/j.snb.2019.127187,downloaded\10.1016_j.snb.2019.127187.pdf,,mof_json_store\10.1016_j.snb.2019.127187\raw_output.json,mof_json_store\10.1016_j.snb.2019.127187\synthesis_001.json,no,,ZIF-8,,Li(OH)·1H2O,,0.176 g,4.1942,mmol,nan,,,,,nan,,,,,2-methylimidazole,2-MeIm,0.263 g,0.263,g,,,,,,,,,,,Dextran 40000,,"1 mg/mL, 20 mL aqueous solution (20 mg total)",20.0,mg,,,,,,deionized water,H2O,20 mL (ligand solution) + 20 mL (metal solution),,,,,,25.0,25 b0C,18.0,"vigorously stirred 20 min, then aged 18 h",,"vigorously stirred 20 min, then aged","water, ethanol",at least 3 times alternately,60 b0C overnight,60.0,,white rhombic dodecahedra,,400 20 600 nm,sod,,,9.5,1020.0,not_reported,not_reported,605.0,sensing;acetone_detection,10.1016/j.snb.2019.127187,ok,
10.1016/j.snb.2019.127187,downloaded\10.1016_j.snb.2019.127187.pdf,,mof_json_store\10.1016_j.snb.2019.127187\raw_output.json,mof_json_store\10.1016_j.snb.2019.127187\synthesis_002.json,no,,ZIF-90,,Li(OH)·1H2O,,0.132 g,3.14565,mmol,nan,,,,,nan,,,,,imidazole-2-carbaldehyde,ICA,0.231 g,0.231,g,,,,,,,,,,,Dextran 40000,,"1 mg/mL, 20 mL aqueous solution (20 mg total)",20.0,mg,,,,,,deionized water,H2O,20 mL (ligand solution) + 20 mL (metal solution),,,,,,10.0,10 b0C,18.0,"vigorously stirred 20 min, then aged 18 h",,"vigorously stirred 20 min, then aged","water, ethanol",at least 3 times alternately,60 b0C overnight,60.0,,pale-yellow rhombic dodecahedra,,800 1200 nm,sod,,,8.0,730.0,not_reported,not_reported,610.0,sensing;acetone_detection,10.1016/j.snb.2019.127187,ok,
10.1016/j.inoche.2017.04.003,downloaded\10.1016_j.inoche.2017.04.003.pdf,SI downloaded\10.1016_j.inoche.2017.04.003_SI.docx,mof_json_store\10.1016_j.inoche.2017.04.003\raw_output.json,mof_json_store\10.1016_j.inoche.2017.04.003\synthesis_001.json,no,,,1436975,Li(OH)·1H2O,Co(NO3)2·6H2O,"0.0233 g, 0.08 mmol",0.08,mmol,nan,,,,,nan,,,,,3-(tetrazol-5-yl)triazole,H2tztr,"0.0069 g, 0.05 mmol",0.05,mmol,,,,,,,,,,,"hydrochloric acid, concentrated",,0.5 mL,0.5,mL,,,,,,acetonitrile,MeCN,12 mL,12.0,water,H2O,,,160.0,160 °C,72.0,3 days; cooled to RT at 3 °C h−1,Teflon-lined autoclave,,,,,,,red block crystals,78.0,,,double CoII chains (zig-zag and linear with H2O bridge),"a=9.9179(18) Å, b=7.4256(13) Å, c=19.787(3) Å, orthorhombic, Pbcm",,,yes,not_reported,350.0,,10.1016/j.inoche.2017.04.003,ok,
10.1016/j.inoche.2017.04.003,downloaded\10.1016_j.inoche.2017.04.003.pdf,SI downloaded\10.1016_j.inoche.2017.04.003_SI.docx,mof_json_store\10.1016_j.inoche.2017.04.003\raw_output.json,mof_json_store\10.1016_j.inoche.2017.04.003\synthesis_002.json,no,,,1530047,ZnBr2,Mn(NO3)2·6H2O,0.08 mmol (mass not stated),0.08,mmol,nan,,,,,nan,,,,,3-(tetrazol-5-yl)triazole,H2tztr,"0.0069 g, 0.05 mmol",0.05,mmol,,,,,,,,,,,"hydrochloric acid, concentrated",,0.5 mL,0.5,mL,,,,,,acetonitrile,MeCN,12 mL,12.0,water,H2O,,,160.0,160 °C,72.0,3 days; cooled to RT at 3 °C h−1,Teflon-lined autoclave,,,,,,,colorless block crystals,75.0,,,double MnII chains (zig-zag and linear with H2O bridge),"a=9.9436(11) Å, b=7.4358(9) Å, c=19.781(2) Å, orthorhombic, Pbcm",,,yes,not_reported,405.0,,10.1016/j.inoche.2017.04.003,ok,
10.1016/j.ica.2023.121641,downloaded\10.1016_j.ica.2023.121641.pdf,SI downloaded\10.1016_j.ica.2023.121641_SI.docx,mof_json_store\10.1016_j.ica.2023.121641\raw_output.json,mof_json_store\10.1016_j.ica.2023.121641\synthesis_001.json,no,,,,NiCl2·6H2O,,"0.062 g, 0.20 mmol",0.2,mmol,nan,,,,,nan,,,,,"N,N′-bis(pyridin-3-ylmethyl)-(1,1′-biphenyl)-4,4′-dicarboxamide",L1,"0.042 g, 0.1 mmol",0.1,mmol,terephthalic acid,BDC,"0.033 g, 0.20 mmol",0.2,mmol,,,,,,,,,,,,,,,,water,H2O,5 mL,5.0,ethanol,EtOH,5 mL,5.0,120.0,120 ℃,48.0,two days (cooled to room temperature for two days),23 mL Teflon-lined steel autoclave,,,,,,,colorless crystals,34.0,,hcb,,"Triclinic, P-1: a=9.9851(4) Å, b=10.2583(5) Å, c=10.9589(5) Å, α=100.257(3)°, β=104.183(2)°, γ=92.264(3)°",,,not_reported,yes,320.0,luminescence;sensing,10.1016/j.ica.2023.121641,ok,
10.1016/j.ica.2023.121641,downloaded\10.1016_j.ica.2023.121641.pdf,SI downloaded\10.1016_j.ica.2023.121641_SI.docx,mof_json_store\10.1016_j.ica.2023.121641\raw_output.json,mof_json_store\10.1016_j.ica.2023.121641\synthesis_002.json,no,,,,MnCl2·4H2O,,"0.022 g, 0.10 mmol",0.1,mmol,nan,,,,,nan,,,,,"N,N′-bis(pyridin-3-ylmethyl)-(1,1′-biphenyl)-4,4′-dicarboxamide",L1,"0.042 g, 0.1 mmol",0.1,mmol,terephthalic acid,BDC,"0.017 g, 0.10 mmol",0.1,mmol,,,,,,,,,,,,,,,,water,H2O,5 mL,5.0,ethanol,EtOH,5 mL,5.0,120.0,120 ℃,48.0,two days (cooled to room temperature for two days),23 mL Teflon-lined steel autoclave,,,,,,,colorless crystals,57.0,,,,"Triclinic, P-1: a=8.2437(10) Å, b=9.4266(11) Å, c=18.788(2) Å, α=89.545(4)°, β=83.527(4)°, γ=85.190(4)°",,,not_reported,yes,300.0,luminescence;sensing,10.1016/j.ica.2023.121641,ok,
10.1016/j.ica.2023.121641,downloaded\10.1016_j.ica.2023.121641.pdf,SI downloaded\10.1016_j.ica.2023.121641_SI.docx,mof_json_store\10.1016_j.ica.2023.121641\raw_output.json,mof_json_store\10.1016_j.ica.2023.121641\synthesis_003.json,no,,,,Mn(ClO4)2·6H2O,,"0.044 g, 0.20 mmol",0.2,mmol,nan,,,,,nan,,,,,"N,N′-bis(3-pyridylmethyl)adipoamide",L2,"0.033 g, 0.10 mmol",0.1,mmol,"1,2,4,5-benzenetetracarboxylic acid",BTEC,"0.025 g, 0.10 mmol",0.1,mmol,,,,,,,,,,,,,,,,water,H2O,10 mL,10.0,,,,,120.0,120 ℃,48.0,two days (cooled to room temperature for two days),23 mL Teflon-lined steel autoclave,,,,,,,colorless crystals,62.0,,gwg,,"Monoclinic, P21/c: a=10.901(2) Å, b=16.8875(17) Å, c=9.2436(15) Å, α=90°, β=113.126(11)°, γ=90°",,,not_reported,yes,250.0,luminescence;sensing,10.1016/j.ica.2023.121641,ok,
10.1016/j.ica.2023.121641,downloaded\10.1016_j.ica.2023.121641.pdf,SI downloaded\10.1016_j.ica.2023.121641_SI.docx,mof_json_store\10.1016_j.ica.2023.121641\raw_output.json,mof_json_store\10.1016_j.ica.2023.121641\synthesis_004.json,no,,,,MnCl2·4H2O,,"0.044 g, 0.20 mmol",0.2,mmol,nan,,,,,nan,,,,,"N,N′-bis(3-pyridylmethyl)sebacoamide",L3,"0.076 g, 0.20 mmol",0.2,mmol,"1,2,4,5-benzenetetracarboxylic acid",BTEC,"0.025 g, 0.10 mmol",0.1,mmol,,,,,,,,,,,,,,,,water,H2O,10 mL,10.0,,,,,120.0,120 ℃,48.0,two days (cooled to room temperature for two days),23 mL Teflon-lined steel autoclave,,,,,,,colorless crystals,76.0,,,,"Monoclinic, P21/c: a=14.799(3) Å, b=14.603(2) Å, c=13.2681(18) Å, α=90°, β=111.669(11)°, γ=90°",,,not_reported,yes,160.0,luminescence;sensing,10.1016/j.ica.2023.121641,ok,
10.1016/j.micromeso.2013.06.039,downloaded\10.1016_j.micromeso.2013.06.039.pdf,SI downloaded\10.1016_j.micromeso.2013.06.039_SI.docx,mof_json_store\10.1016_j.micromeso.2013.06.039\raw_output.json,mof_json_store\10.1016_j.micromeso.2013.06.039\synthesis_001.json,no,,Cu-FDA-1,909483,Zn(NO3)2·6H2O,,"1.21 g (5 mmol, 1 eq.)",5,mmol,nan,,,,,nan,,,,,"furan-2,5-dicarboxylic acid",FDA,"0.78 g (5 mmol, 1 eq.)",5.0,mmol,,,,,,,,,,,,,,,,,,,,,ethanol,EtOH,30 mL,30.0,water,H2O,30 mL,30.0,100.0,100 °C,90.0,90 h,closed Pyrex vessel,,EtOH,excess,dried at 80 °C in air,80.0,,transparent pale blue crystals,90.1,up to 2 mm,,1D chains; aqua-coordinated CuII,"a=6.9749(9) Å, b=15.085(2) Å, c=8.133(1) Å, β=94.949(2)°, P21/c (160 K)",,3.0,not_reported,not_reported,230.0,,10.1016/j.micromeso.2013.06.039,ok,
10.1016/j.micromeso.2013.06.039,downloaded\10.1016_j.micromeso.2013.06.039.pdf,SI downloaded\10.1016_j.micromeso.2013.06.039_SI.docx,mof_json_store\10.1016_j.micromeso.2013.06.039\raw_output.json,mof_json_store\10.1016_j.micromeso.2013.06.039\synthesis_002.json,no,,Cu-FDA-1,909483,Zn(CH3COO)2·2H2O,,"1.21 g (5 mmol, 1 eq.)",5,mmol,nan,,,,,nan,,,,,"furan-2,5-dicarboxylic acid",FDA,"0.78 g (5 mmol, 1 eq.)",5.0,mmol,,,,,,,,,,,,,,,,,,,,,ethanol,EtOH,30 mL,30.0,water,H2O,30 mL,30.0,100.0,100 °C,90.0,90 h,Nalgene PE bottle,,EtOH,excess,dried at 80 °C in air,80.0,,transparent pale blue crystals,90.1,up to 2 mm,,1D chains; aqua-coordinated CuII,"a=6.9749(9) Å, b=15.085(2) Å, c=8.133(1) Å, β=94.949(2)°, P21/c (160 K)",,3.0,not_reported,not_reported,230.0,,10.1016/j.micromeso.2013.06.039,ok,
10.1016/j.micromeso.2013.06.039,downloaded\10.1016_j.micromeso.2013.06.039.pdf,SI downloaded\10.1016_j.micromeso.2013.06.039_SI.docx,mof_json_store\10.1016_j.micromeso.2013.06.039\raw_output.json,mof_json_store\10.1016_j.micromeso.2013.06.039\synthesis_003.json,no,,Cu-FDA-2a,,Cu(SO4)·5H2O,,"242 mg (1 mmol, 1 eq.)",1,mmol,Cd(SO4),,,,,nan,,,,,"furan-2,5-dicarboxylic acid",FDA,"156 mg (1 mmol, 1 eq.)",1.0,mmol,,,,,,,,,,,,,,,,,,,,,"N,N-dimethylformamide",DMF,12 mL,12.0,,,,,100.0,100 °C,14.0,14 h,closed Pyrex bottle,,DMF,4×5 mL,freeze-dried over a CO2(s)/acetone bath under argon,,,"green/dark turquoise microcrystalline powder, plate-like",84.2,10–100 μm,,Cu2 paddlewheel SBUs (layered),,,,not_reported,not_reported,282.0,,10.1016/j.micromeso.2013.06.039,ok,
10.1016/j.micromeso.2013.06.039,downloaded\10.1016_j.micromeso.2013.06.039.pdf,SI downloaded\10.1016_j.micromeso.2013.06.039_SI.docx,mof_json_store\10.1016_j.micromeso.2013.06.039\raw_output.json,mof_json_store\10.1016_j.micromeso.2013.06.039\synthesis_004.json,no,,Cu-FDA-2b,,EuCl3,,"242 mg (1 mmol, 1 eq.)",1,mmol,nan,,,,,nan,,,,,"furan-2,5-dicarboxylic acid",FDA,"156 mg (1 mmol, 1 eq.)",1.0,mmol,,,,,,,,,,,,,,,,,,,,,"N,N-dimethylformamide",DMF,12 mL,12.0,,,,,100.0,100 °C,24.0,24 h,closed Pyrex bottle,,DMF,4×5 mL,"dried at 80 °C, stored in air",80.0,,"green/dark turquoise microcrystalline powder, plate-like",77.2,10–100 μm,,Cu2 paddlewheel SBUs (layered),,5.4,420.0,not_reported,not_reported,282.0,,10.1016/j.micromeso.2013.06.039,ok,
10.1016/j.inoche.2016.08.021,downloaded\10.1016_j.inoche.2016.08.021.pdf,,mof_json_store\10.1016_j.inoche.2016.08.021\raw_output.json,mof_json_store\10.1016_j.inoche.2016.08.021\synthesis_001.json,yes,"Without auxiliary ligands, only unidentified crystalline products or yellow powders formed; target frameworks not obtained.",,1471302,Co(BF4)2·6H2O,,"112.6 mg, 0.15 mmol",0.15,mmol,nan,,,,,nan,,,,,"pyridine-2-yl-1H-imidazole-4,5-dicarboxylic acid",H3pidc,"116.5 mg, 0.5 mmol",0.5,mmol,"2,6-pyridine dicarboxylic acid",H2pdc,"50.1 mg, 0.3 mmol",0.3,mmol,,,,,,,,,,,,,,,,water,H2O,8 mL,8.0,,,,,170.0,170 °C,72.0,3 days,Teflon-lined autoclave,static,,,,,,light yellow block crystals,79.0,,,,"a=6.9036(15), b=12.537(3), c=19.945(4), α=90°, β=90°, γ=90°, P212121",,,not_reported,not_reported,434.0,luminescence,10.1016/j.inoche.2016.08.021,ok,
10.1016/j.inoche.2016.08.021,downloaded\10.1016_j.inoche.2016.08.021.pdf,,mof_json_store\10.1016_j.inoche.2016.08.021\raw_output.json,mof_json_store\10.1016_j.inoche.2016.08.021\synthesis_002.json,yes,"Without auxiliary ligands, only unidentified crystalline products or yellow powders formed; target frameworks not obtained.",,1471303,Ni(ClO4)2·6H2O,,"112.6 mg, 0.15 mmol",0.15,mmol,nan,,,,,nan,,,,,"pyridine-2-yl-1H-imidazole-4,5-dicarboxylic acid",H3pidc,"116.5 mg, 0.5 mmol",0.5,mmol,,,,,,,,,,,"1,3,5-benzenetricarboxylic acid",H3BTC,"21 mg, 0.05 mmol",0.05,mmol,,,,,,water,H2O,8 mL,8.0,,,,,170.0,170 °C,72.0,3 days,Teflon-lined autoclave,static,,,,,,yellow block crystals,70.0,,,,"a=11.7794(10), b=26.790(2), c=14.5609(13), α=90°, β=90°, γ=90°, Pbcn",,,not_reported,not_reported,301.0,luminescence,10.1016/j.inoche.2016.08.021,ok,
10.1016/j.inoche.2016.08.021,downloaded\10.1016_j.inoche.2016.08.021.pdf,,mof_json_store\10.1016_j.inoche.2016.08.021\raw_output.json,mof_json_store\10.1016_j.inoche.2016.08.021\synthesis_003.json,yes,"Without auxiliary ligands, only unidentified crystalline products or yellow powders formed; target frameworks not obtained.",,1471303,Cu(BF4)2·6H2O,,"51.3 mg, 0.07 mmol",0.07,mmol,nan,,,,,nan,,,,,"pyridine-2-yl-1H-imidazole-4,5-dicarboxylic acid",H3pidc,"69.9 mg, 0.3 mmol",0.3,mmol,,,,,,,,,,,melamine,Mea,"25.2 mg, 0.2 mmol",0.2,mmol,,,,,,water,H2O,8 mL,8.0,,,,,130.0,130 °C,48.0,2 days,Teflon-lined autoclave,static,,,,,,yellow block crystals,,,,,"a=11.7794(10), b=26.790(2), c=14.5609(13), α=90°, β=90°, γ=90°, Pbcn",,,not_reported,not_reported,301.0,luminescence,10.1016/j.inoche.2016.08.021,ok,
10.1016/j.inoche.2016.08.021,downloaded\10.1016_j.inoche.2016.08.021.pdf,,mof_json_store\10.1016_j.inoche.2016.08.021\raw_output.json,mof_json_store\10.1016_j.inoche.2016.08.021\synthesis_004.json,yes,"Without auxiliary ligands, only unidentified crystalline products or yellow powders formed; target frameworks not obtained.",,1471304,CdBr2·4H2O,,"76.9 mg, 0.1 mmol",0.1,mmol,nan,,,,,nan,,,,,"pyridine-2-yl-1H-imidazole-4,5-dicarboxylic acid",H3pidc,"69.9 mg, 0.3 mmol",0.3,mmol,,,,,,,,,,,hexamethylenetetramine,Hmta,"14 mg, 0.1 mmol",0.1,mmol,oxalic acid,ox,"12.6 mg, 0.14 mmol",0.14,mmol,water,H2O,8 mL,8.0,,,,,130.0,130 °C,48.0,2 days,Teflon-lined autoclave,static,,,,,,light yellow sheet crystals,41.0,,,,"a=11.622(3), b=28.316(8), c=14.932(4), α=90°, β=109.063(4)°, γ=90°, C2/c",,,not_reported,not_reported,283.0,luminescence,10.1016/j.inoche.2016.08.021,ok,
10.1016/j.inoche.2014.04.029,downloaded\10.1016_j.inoche.2014.04.029.pdf,SI downloaded\10.1016_j.inoche.2014.04.029_SI.pdf,mof_json_store\10.1016_j.inoche.2014.04.029\raw_output.json,mof_json_store\10.1016_j.inoche.2014.04.029\synthesis_001.json,no,,,977129,Cd(SO4)·8H2O,,"0.060 g, 0.20 mmol",0.2,mmol,nan,,,,,nan,,,,,isophthalic acid,H2mbdc,"0.034 g, 0.2 mmol",,,,,,,,,,,,,HNO3,,"0.5 mol/L, 2 drops",,,,,,,,"N,N-dimethylacetamide",DMA,3 mL,3.0,,,,,110.0,110 °C,72.0,three days,20 mL small vial,"stirred 30 min at RT, then static",,,,,,colorless block crystals,54.0,,sxb,Zn4O (μ4-O) 6-connected tetrahedral SBU,"a=20.0553(9), b=19.116(3), c=19.5354(9) Å, α=90°, β=108.352(5)°, γ=90°, Cc",,,not_reported,not_reported,440.0,luminescence,10.1016/j.inoche.2014.04.029,ok,
10.1016/j.molstruc.2020.128373,downloaded\10.1016_j.molstruc.2020.128373.pdf,,mof_json_store\10.1016_j.molstruc.2020.128373\raw_output.json,mof_json_store\10.1016_j.molstruc.2020.128373\synthesis_001.json,no,,complex 1,,Pb(NO3)2,,30.0 mg,0.0905777,mmol,nan,,,,,nan,,,,,5-hydroxynicotinic acid,HL,10.0 mg,10.0,mg,,,,,,,,,,,sodium hydroxide,NaOH,"0.1 mol L−1, 0.8 mL",0.08,mmol,,,,,,acetonitrile,MeCN,3.0 mL,3.0,water,H2O,1.8 mL,1.8,85.0,85 °C,72.0,3 days,Teflon-lined stainless steel vessel,static,,,,,,block crystals,53.0,,,Pb(II) 7-coordinate; 2D layers,"a=7.0021(7), b=7.2108(7), c=9.6975(9), α=104.829(2), β=103.910(2), γ=108.2390(10), P-1",,,not_reported,not_reported,,sensing;CO2_cycloaddition,10.1016/j.molstruc.2020.128373,ok,
10.1016/j.inoche.2024.112915,downloaded\10.1016_j.inoche.2024.112915.pdf,SI downloaded\10.1016_j.inoche.2024.112915_SI.docx,mof_json_store\10.1016_j.inoche.2024.112915\raw_output.json,mof_json_store\10.1016_j.inoche.2024.112915\synthesis_001.json,no,,,2362101,Pb(NO3)2,,"0.25 M, 500 μL (aqueous solution)",0.125,mmol,nan,,,,,nan,,,,,"2,6-bis(1-imidazolyl)naphthalene",L,"6.50 mg, 0.025 mmol",0.025,mmol,"4-[bis(4-carboxyphenyl)-1,3,5-triazinyl]benzoic acid",H3TATB,"11.0 mg, 0.025 mmol",0.025,mmol,,,,,,,,,,,,,,,,"N,N-dimethylacetamide",DMAc,"5 mL (from DMAc/H2O 1:1 v/v, total 10 mL)",5.0,water,H2O,"5 mL (from DMAc/H2O 1:1 v/v, total 10 mL)",5.0,90.0,90 °C,72.0,72 h,20 mL glass vial,static,,,,,,colorless crystals,55.0,,,seven-coordinate Cd(II); 1D chains interlinked to 3D framework,"a=9.0468(10) Å, b=15.0747(16) Å, c=15.8501(17) Å, α=69.657(2)°, β=85.270(2)°, γ=80.807(2)°, P-1",,,not_reported,yes,357.0,luminescence;sensing,10.1016/j.inoche.2024.112915,ok,
10.1016/j.jcou.2022.102235,downloaded\10.1016_j.jcou.2022.102235.pdf,SI downloaded\10.1016_j.jcou.2022.102235_SI.pdf,mof_json_store\10.1016_j.jcou.2022.102235\raw_output.json,mof_json_store\10.1016_j.jcou.2022.102235\synthesis_001.json,no,,MOF 1,2067690,Cd(CH3COO)2·2H2O,,"45.7 mg, 0.1 mmol",0.1,mmol,nan,,,,,nan,,,,,"4-(3,5-dicarboxyphenoxy)phthalic acid",H4deta,"17.3 mg, 0.05 mmol",0.05,mmol,,,,,,,,,,,nitric acid solution (HNO3),,6 mL; pH adjusted to 2–3,,,,,,,,"N,N-dimethylformamide",DMF,2 mL,2.0,water,H2O,5 mL,5.0,120.0,120 °C,72.0,3 days,10 mL glass reaction bottle,static,"H2O, DMF",washed well,150 °C under vacuum for 24 h,150.0,24.0,colorless bulk crystals,63.0,,,"trinuclear Dy3 SBU, 8-connected; 3,3,8,8 network","a=23.288(5), b=11.054(3), c=21.084(5), alpha=90, beta=106.682(3), gamma=90; space group C 2",,,not_reported,yes,350.0,CO2_capture;CO2_cycloaddition,10.1016/j.jcou.2022.102235,ok,
10.1016/j.jcou.2022.102235,downloaded\10.1016_j.jcou.2022.102235.pdf,SI downloaded\10.1016_j.jcou.2022.102235_SI.pdf,mof_json_store\10.1016_j.jcou.2022.102235\raw_output.json,mof_json_store\10.1016_j.jcou.2022.102235\synthesis_002.json,no,,MOF 2,2067691,Ni(CH3COO)2·4H2O,,"43.5 mg, 0.1 mmol",0.1,mmol,nan,,,,,nan,,,,,"4-(3,5-dicarboxyphenoxy)phthalic acid",H4deta,"17.3 mg, 0.05 mmol",0.05,mmol,,,,,,,,,,,nitric acid solution (HNO3),,6 mL; pH adjusted to 2–3,,,,,,,,"N,N-dimethylformamide",DMF,2 mL,2.0,water,H2O,5 mL,5.0,120.0,120 °C,72.0,3 days,10 mL glass reaction bottle,static,"H2O, DMF",washed well,150 °C under vacuum for 24 h,150.0,24.0,colorless bulk crystals,66.0,,,"trinuclear Tb3 SBU, 8-connected; 3,3,8,8 network","a=23.322(11), b=11.116(5), c=21.208(10), alpha=90, beta=106.505(7), gamma=90; space group C 2",,,not_reported,yes,350.0,CO2_capture;CO2_cycloaddition,10.1016/j.jcou.2022.102235,ok,
10.1016/j.micromeso.2021.111456,downloaded\10.1016_j.micromeso.2021.111456.pdf,SI downloaded\10.1016_j.micromeso.2021.111456_SI.docx,mof_json_store\10.1016_j.micromeso.2021.111456\raw_output.json,mof_json_store\10.1016_j.micromeso.2021.111456\synthesis_001.json,no,,MIL-88B(Fe),,DyCl3,,"H2BDC:Fe source = 2:1, mmol",,,nan,,,,,nan,,,,,terephthalic acid,H2BDC,"H2BDC:Fe source = 2:1, mmol",,,,,,,,,,,,,,,,,,,,,,,"N,N-dimethylformamide",DMF,50 mL,50.0,,,,,140.0,140 °C,8.0,8 h,Teflon-lined autoclave,,"DMF (hot); alcohol–water (50:50, wt%)",centrifuged 1–4 times; hot DMF overnight,dried at 70 °C for 24 h; ground; further dried at 65 °C overnight,,,orange gel (as-synthesized); hexagonal cylindrical crystals,,,,,,,,,,,drug_delivery,10.1016/j.micromeso.2021.111456,ok,
10.1016/j.micromeso.2021.111456,downloaded\10.1016_j.micromeso.2021.111456.pdf,SI downloaded\10.1016_j.micromeso.2021.111456_SI.docx,mof_json_store\10.1016_j.micromeso.2021.111456\raw_output.json,mof_json_store\10.1016_j.micromeso.2021.111456\synthesis_002.json,no,,MIL-88B(Fe),,Sc(NO3)3,,"H2BDC:Fe source = 2:1, mmol",,,nan,,,,,nan,,,,,terephthalic acid,H2BDC,"H2BDC:Fe source = 2:1, mmol",,,,,,,,,,,,,,,,,,,,,,,"N,N-dimethylformamide",DMF,50 mL,50.0,,,,,140.0,140 °C,8.0,8 h,Teflon-lined autoclave,,"DMF (hot); alcohol–water (50:50, wt%)",centrifuged 1–4 times; hot DMF overnight,dried at 70 °C for 24 h; ground; further dried at 65 °C overnight,,,orange gel (as-synthesized); hexagonal cylindrical crystals,,,,,,,,,,,drug_delivery,10.1016/j.micromeso.2021.111456,ok,
10.1016/j.micromeso.2021.111456,downloaded\10.1016_j.micromeso.2021.111456.pdf,SI downloaded\10.1016_j.micromeso.2021.111456_SI.docx,mof_json_store\10.1016_j.micromeso.2021.111456\raw_output.json,mof_json_store\10.1016_j.micromeso.2021.111456\synthesis_003.json,no,,MIL-88B(Fe),,Sc(NO3)3,,"H2BDC:Fe source = 2:1, mmol",,,nan,,,,,nan,,,,,terephthalic acid,H2BDC,"H2BDC:Fe source = 2:1, mmol",,,,,,,,,,,,,,,,,,,,,,,"N,N-dimethylformamide",DMF,50 mL,50.0,,,,,140.0,140 °C,8.0,8 h,Teflon-lined autoclave,,"DMF (hot); alcohol–water (50:50, wt%)",centrifuged 1–4 times; hot DMF overnight,dried at 70 °C for 24 h; ground; further dried at 65 °C overnight,,,orange gel (as-synthesized); hexagonal cylindrical crystals; FeSO4 sample reported as flakes/less stable,,,,,,,,,,,drug_delivery,10.1016/j.micromeso.2021.111456,ok,
10.1016/j.molstruc.2013.07.047,downloaded\10.1016_j.molstruc.2013.07.047.pdf,SI downloaded\10.1016_j.molstruc.2013.07.047_SI.doc,mof_json_store\10.1016_j.molstruc.2013.07.047\raw_output.json,mof_json_store\10.1016_j.molstruc.2013.07.047\synthesis_001.json,yes,Without auxiliary bipyridine ligands no single-crystal product obtained under identical conditions.,,934021,Sc(NO3)3,,"0.689 g, 2.0 mmol",2,mmol,nan,,,,,nan,,,,,phenylsuccinic acid,H2psa,"0.194 g, 1.0 mmol",1.0,mmol,"1,2-bis(4-pyridyl)ethylene",bpe,"0.182 g, 1.0 mmol",1.0,mmol,,,,,,sodium hydroxide,NaOH,"0.08 g, 2.0 mmol (in H2O, 8 mL)",2.0,mmol,,,,,,water,H2O,6 mL (for Cd(NO3)2 solution) + 8 mL (for NaOH solution),,,,,,180.0,180 °C,72.0,3 days,Parr Teflon-lined stainless steel vessel (25 mL),vigorous magnetic stirring before heating; static during heating,,,,,,colorless block-like crystals,80.0,,,"hydroxide-bridged Cd5(OH)2 chain SBU, bpe-pillared 3D","Triclinic, P-1; a=11.6252(2) Å, b=13.4155(3) Å, c=17.8075(4) Å, α=103.384(1)°, β=95.485(1)°, γ=90.828(1)°",,,not_reported,not_reported,,luminescence,10.1016/j.molstruc.2013.07.047,ok,
10.1016/j.molstruc.2013.07.047,downloaded\10.1016_j.molstruc.2013.07.047.pdf,SI downloaded\10.1016_j.molstruc.2013.07.047_SI.doc,mof_json_store\10.1016_j.molstruc.2013.07.047\raw_output.json,mof_json_store\10.1016_j.molstruc.2013.07.047\synthesis_002.json,yes,Without auxiliary bipyridine ligands no single-crystal product obtained under identical conditions.,,934022,Sc(NO3)3,,"0.689 g, 2.0 mmol",2,mmol,nan,,,,,nan,,,,,phenylsuccinic acid,H2psa,"0.194 g, 1.0 mmol",1.0,mmol,"1,3-bis(4-pyridyl)propane",bpp,"0.198 g, 1.0 mmol",1.0,mmol,,,,,,sodium hydroxide,NaOH,"0.08 g, 2.0 mmol (in H2O, 8 mL)",2.0,mmol,,,,,,water,H2O,6 mL (for Cd(NO3)2 solution) + 8 mL (for NaOH solution),,,,,,180.0,180 °C,72.0,3 days,Parr Teflon-lined stainless steel vessel (25 mL),vigorous magnetic stirring before heating; static during heating,,,,,,colorless block-like crystals,70.0,,,"decanuclear Cd macrocycle sublayer, bpp-pillared 3D","Triclinic, P-1; a=12.4458(5) Å, b=14.9543(5) Å, c=17.5898(7) Å, α=100.988(1)°, β=91.038(1)°, γ=104.639(1)°",,,not_reported,not_reported,,luminescence,10.1016/j.molstruc.2013.07.047,ok,
10.1016/j.mtchem.2024.102256,downloaded\10.1016_j.mtchem.2024.102256.pdf,SI downloaded\10.1016_j.mtchem.2024.102256_SI.docx,mof_json_store\10.1016_j.mtchem.2024.102256\raw_output.json,mof_json_store\10.1016_j.mtchem.2024.102256\synthesis_001.json,no,,ZIF-8,,Sc(NO3)3,,55 mM in H2O; metal solution volume equal to ligand solution (v:v = 1:1),,,nan,,,,,nan,,,,,2-methylimidazole,Hmim,390 mM in H2O; mixed 1:1 v:v with metal solution,,,,,,,,,,,,,,,,,,,,,,,water,H2O,aqueous solutions; overall reaction medium,,methanol,MeOH,37.5 v/v% in the aqueous metal solution,,30.0,RT (30 °C),,15–720 min (samples taken at intervals),,stirred 500 rpm; metal solution added dropwise over 5 min into ligand solution,"water, methanol",centrifuge 7000 rpm 10 min; washed thoroughly,dried at 60 °C overnight; degassed at 120 °C under vacuum for 12 h prior to N2 adsorption,120.0,12.0,dodecahedra (nanocrystals),,,,,,11.6,1375.0,not_reported,not_reported,650.0,dye_adsorption,10.1016/j.mtchem.2024.102256,ok,
10.1016/j.mtchem.2024.102256,downloaded\10.1016_j.mtchem.2024.102256.pdf,SI downloaded\10.1016_j.mtchem.2024.102256_SI.docx,mof_json_store\10.1016_j.mtchem.2024.102256\raw_output.json,mof_json_store\10.1016_j.mtchem.2024.102256\synthesis_002.json,no,,ZIF-8,,Sc(NO3)3,,55 mM in H2O; metal solution volume equal to ligand solution (v:v = 1:1),,,nan,,,,,nan,,,,,2-methylimidazole,Hmim,390 mM in H2O; mixed 1:1 v:v with metal solution,,,,,,,,,,,,,,,,,,,,,,,water,H2O,aqueous solutions; overall reaction medium,,ethanol,EtOH,25 v/v% in the aqueous metal solution,,30.0,RT (30 °C),,15–720 min (samples taken at intervals),,stirred 500 rpm; metal solution added dropwise over 5 min into ligand solution,"water, methanol",centrifuge 7000 rpm 10 min; washed thoroughly,dried at 60 °C overnight; degassed at 120 °C under vacuum for 12 h prior to N2 adsorption,120.0,12.0,dodecahedra,,,,,,11.6,1355.0,not_reported,not_reported,650.0,dye_adsorption,10.1016/j.mtchem.2024.102256,ok,
10.1016/j.mtchem.2024.102256,downloaded\10.1016_j.mtchem.2024.102256.pdf,SI downloaded\10.1016_j.mtchem.2024.102256_SI.docx,mof_json_store\10.1016_j.mtchem.2024.102256\raw_output.json,mof_json_store\10.1016_j.mtchem.2024.102256\synthesis_003.json,no,,ZIF-8,,Sc(NO3)3,,55 mM in H2O; metal solution volume equal to ligand solution (v:v = 1:1),,,nan,,,,,nan,,,,,2-methylimidazole,Hmim,390 mM in H2O; mixed 1:1 v:v with metal solution,,,,,,,,,,,,,,,,,,,,,,,water,H2O,aqueous solutions; overall reaction medium,,n-propanol,nPrOH,5 v/v% in the aqueous metal solution,,30.0,RT (30 °C),,15–720 min (samples taken at intervals),,stirred 500 rpm; metal solution added dropwise over 5 min into ligand solution,"water, methanol",centrifuge 7000 rpm 10 min; washed thoroughly,dried at 60 °C overnight; degassed at 120 °C under vacuum for 12 h prior to N2 adsorption,120.0,12.0,dodecahedra,,,,,,11.6,1354.0,not_reported,not_reported,650.0,dye_adsorption,10.1016/j.mtchem.2024.102256,ok,
