Repository: zzhenglab/MOFinder

# MOFinder

MOFinder extracts MOF synthesis information from the literature, reconstructs evidence-supported negative reaction records, and prepares datasets for synthesis-outcome prediction.
[Web application](https://mofinder.chemistry.wustl.edu/) | [Demos](Demo/README.md) | [Source code](docs/source_to_code.md) | [Workflow guide](docs/workflow.md) | [Model evaluation](docs/evaluation.md)

## Quick start

The workflow runs through Python commands. Python 3.10 or newer is required. Clone the repository and initialize its related applications:

```bash
git clone --recurse-submodules https://github.com/zzhenglab/MOFinder.git
cd MOFinder
```

Start with the two offline demonstrations:

```bash

File: mof_extraction_1_2.csv (part 297 of 305)
doi,main_pdf,si_pdf,raw_output,parsed_json,article_trial_or_failure,article_trial_or_failure_notes,mof_name,crystal_code,metal_1,metal_1_abbr,metal_1_amount_text,metal_1_amount_value,metal_1_amount_unit,metal_2,metal_2_abbr,metal_2_amount_text,metal_2_amount_value,metal_2_amount_unit,metal_3,metal_3_abbr,metal_3_amount_text,metal_3_amount_value,metal_3_amount_unit,linker_1,linker_1_abbr,linker_1_amount_text,linker_1_amount_value,linker_1_amount_unit,linker_2,linker_2_abbr,linker_2_amount_text,linker_2_amount_value,linker_2_amount_unit,linker_3,linker_3_abbr,linker_3_amount_text,linker_3_amount_value,linker_3_amount_unit,modulator_1,modulator_1_abbr,modulator_1_amount_text,modulator_1_amount_value,modulator_1_amount_unit,modulator_2,modulator_2_abbr,modulator_2_amount_text,modulator_2_amount_value,modulator_2_amount_unit,solvent_main,solvent_main_abbr,solvent_main_amount_text,solvent_main_ml,solvent_secondary,solvent_secondary_abbr,solvent_secondary_amount_text,solvent_secondary_ml,temperature_c,temperature_c_text,time_h,time_text,vessel_type,stirring,washing_solvent,washing_cycles,activation_text,activation_temp_c,activation_time_h,crystal_morphology,yield_percent,crystal_size,topology_code,metal_cluster_connectivity,unit_cell_short,pore_diameter_A,BET_surface_area_m2g,air_stable,water_stable,tga_decomposition_temp_c,applications,reference,status,error
10.1016/j.mtchem.2024.102256,downloaded\10.1016_j.mtchem.2024.102256.pdf,SI downloaded\10.1016_j.mtchem.2024.102256_SI.docx,mof_json_store\10.1016_j.mtchem.2024.102256\raw_output.json,mof_json_store\10.1016_j.mtchem.2024.102256\synthesis_005.json,no,,ZIF-8,,Sc(NO3)3,,55 mM in H2O; metal solution volume equal to ligand solution (v:v = 1:1),,,nan,,,,,nan,,,,,2-methylimidazole,Hmim,390 mM in H2O; mixed 1:1 v:v with metal solution,,,,,,,,,,,,,,,,,,,,,,,water,H2O,aqueous solutions; overall reaction medium,,acetone,,10 v/v% in the aqueous metal solution,,30.0,RT (30 °C),,15–720 min (samples taken at intervals),,stirred 500 rpm; metal solution added dropwise over 5 min into ligand solution,"water, methanol",centrifuge 7000 rpm 10 min; washed thoroughly,dried at 60 °C overnight; degassed at 120 °C under vacuum for 12 h prior to N2 adsorption,120.0,12.0,dodecahedra (large crystals),,,,,,11.6,1358.0,not_reported,not_reported,650.0,dye_adsorption,10.1016/j.mtchem.2024.102256,ok,
10.1016/j.mtchem.2024.102256,downloaded\10.1016_j.mtchem.2024.102256.pdf,SI downloaded\10.1016_j.mtchem.2024.102256_SI.docx,mof_json_store\10.1016_j.mtchem.2024.102256\raw_output.json,mof_json_store\10.1016_j.mtchem.2024.102256\synthesis_006.json,no,,ZIF-8,,Sc(NO3)3,,55 mM in H2O; metal solution volume equal to ligand solution (v:v = 1:1),,,nan,,,,,nan,,,,,2-methylimidazole,Hmim,390 mM in H2O; mixed 1:1 v:v with metal solution,,,,,,,,,,,,,,,,,,,,,,,water,H2O,aqueous solutions; overall reaction medium,,"N,N-dimethylformamide",DMF,25 v/v% in the aqueous metal solution,,30.0,RT (30 °C),,15–720 min (samples taken at intervals),,stirred 500 rpm; metal solution added dropwise over 5 min into ligand solution,"water, methanol",centrifuge 7000 rpm 10 min; washed thoroughly,dried at 60 °C overnight; degassed at 120 °C under vacuum for 12 h prior to N2 adsorption,120.0,12.0,cubic (early) to dodecahedra (late),,,,,,11.6,1390.0,not_reported,not_reported,650.0,dye_adsorption,10.1016/j.mtchem.2024.102256,ok,
10.1016/j.inoche.2012.05.033,downloaded\10.1016_j.inoche.2012.05.033.pdf,,mof_json_store\10.1016_j.inoche.2012.05.033\raw_output.json,mof_json_store\10.1016_j.inoche.2012.05.033\synthesis_001.json,no,,,874218,Sc(NO3)3,,"21.0 mg, 0.1 mmol",0.1,mmol,nan,,,,,nan,,,,,"6,6′-dithiodinicotinic acid",H2cpds,"15.0 mg, 0.05 mmol",0.05,mmol,,,,,,,,,,,,,,,,,,,,,"N,N-dimethylformamide",DMF,10 mL,10.0,,,,,120.0,120 °C,72.0,3 days,Teflon-lined autoclave (23 mL),static,,,,,,colorless block crystals,30.0,,,"Cd1 4-connected, Cd2 3-connected; μ2-SO4 bridges","a=7.8398(3), b=14.4250(10), c=14.4884(10) Å, α=90.760(6)°, β=97.907(5)°, γ=105.506(5)°, P-1",,,not_reported,not_reported,150.0,luminescence,10.1016/j.inoche.2012.05.033,ok,
10.1016/j.inoche.2020.107813,downloaded\10.1016_j.inoche.2020.107813.pdf,SI downloaded\10.1016_j.inoche.2020.107813_SI.doc,mof_json_store\10.1016_j.inoche.2020.107813\raw_output.json,mof_json_store\10.1016_j.inoche.2020.107813\synthesis_001.json,no,,,1970054,TbCl3·6H2O,,"17.0 mg, 0.100 mmol",0.1,mmol,nan,,,,,nan,,,,,"3,5-dimethyl-(1,2,4-triazol-4-yl)-acetic acid",Me2trGly-H,"15.5 mg, 0.100 mmol",0.1,mmol,,,,,,,,,,,,,,,,,,,,,water,H2O,2 mL (AgNO3 soln) + 2 mL (Me2trGly-H soln),,,,,,25,room temperature,120.0,5 days,,,,,,,,colorless needles,74.0,,,tetranuclear {Ag4(Me2tr)4} SBU; 2D layers via NO3−,"a=9.1643(4), b=14.7975(8), c=16.5965(9) Å, alpha=87.012(7), beta=74.977(6), gamma=77.796(6); P-1",,,not_reported,not_reported,230.0,,10.1016/j.inoche.2020.107813,ok,
10.1016/j.inoche.2020.107813,downloaded\10.1016_j.inoche.2020.107813.pdf,SI downloaded\10.1016_j.inoche.2020.107813_SI.doc,mof_json_store\10.1016_j.inoche.2020.107813\raw_output.json,mof_json_store\10.1016_j.inoche.2020.107813\synthesis_002.json,no,,,1970055,PrCl3·6H2O,,"17.0 mg, 0.100 mmol",0.1,mmol,nan,UO2(NO3)2·6H2O,"46.6 mg, 0.0928 mmol",0.0928,mmol,nan,,,,,"3,5-dimethyl-(1,2,4-triazol-4-yl)-acetic acid",Me2trGly-H,"15.5 mg, 0.100 mmol",0.1,mmol,,,,,,,,,,,,,,,,,,,,,water,H2O,5 mL,5.0,,,,,140.0,,48.0,"48 h at 140 °C, then slow cooled to RT over 48 h",Teflon-lined autoclave,,MeOH,,dried in air,,,yellow needles,56.0,,,UO2 pentagonal bipyramidal {UO7}; Ag–triazole zig-zag chains,"a=31.9280(17), b=15.6897(10), c=8.6172(4) Å; Pbcn",5.0,,not_reported,not_reported,230.0,,10.1016/j.inoche.2020.107813,ok,
10.1016/j.inoche.2015.04.008,downloaded\10.1016_j.inoche.2015.04.008.pdf,,mof_json_store\10.1016_j.inoche.2015.04.008\raw_output.json,mof_json_store\10.1016_j.inoche.2015.04.008\synthesis_001.json,no,,,,Zn(NO3)2·6H2O,Zn(NO3)2·6H2O,"179 mg, 0.6 mmol",0.6,mmol,nan,,,,,nan,,,,,"2-(4-(tetrazol-5-yl)phenyl)imidazo(4,5-f)(1,10)phenanthroline",H2tip,"36 mg, 0.1 mmol",0.1,mmol,,,,,,,,,,,,,,,,,,,,,acetonitrile,MeCN,"5 mL (from MeCN/H2O 1:1, total 10 mL)",5.0,water,H2O,"5 mL (from MeCN/H2O 1:1, total 10 mL)",5.0,160.0,160 °C,72.0,3 days,Teflon-lined stainless steel autoclave (23 mL),static,,,,,,yellow crystals,61.0,,dia,4-connected Zn nodes,"a=16.294(6), b=19.609(7), c=11.409(4) Å, Aba2",,,not_reported,not_reported,270.0,luminescence,10.1016/j.inoche.2015.04.008,ok,
10.1016/j.inoche.2015.04.008,downloaded\10.1016_j.inoche.2015.04.008.pdf,,mof_json_store\10.1016_j.inoche.2015.04.008\raw_output.json,mof_json_store\10.1016_j.inoche.2015.04.008\synthesis_002.json,no,,,,Eu(NO3)3·6H2O,Cd(NO3)2·4H2O,"185 mg, 0.6 mmol",0.6,mmol,nan,,,,,nan,,,,,"2-(4-(tetrazol-5-yl)phenyl)imidazo(4,5-f)(1,10)phenanthroline",H2tip,"36 mg, 0.1 mmol",0.1,mmol,,,,,,,,,,,,,,,,,,,,,acetonitrile,MeCN,"5 mL (from MeCN/H2O 1:1, total 10 mL)",5.0,water,H2O,"5 mL (from MeCN/H2O 1:1, total 10 mL)",5.0,160.0,160 °C,72.0,3 days,Teflon-lined stainless steel autoclave (23 mL),static,,,,,,,54.0,,dia,4-connected Cd nodes,"a=18.692(4), b=19.765(4), c=10.903(2) Å, Pca21",,,not_reported,not_reported,,luminescence,10.1016/j.inoche.2015.04.008,ok,
10.1016/j.inoche.2013.06.022,downloaded\10.1016_j.inoche.2013.06.022.pdf,,mof_json_store\10.1016_j.inoche.2013.06.022\raw_output.json,mof_json_store\10.1016_j.inoche.2013.06.022\synthesis_001.json,no,,,934844,Cd(NO3)2·6H2O,,0.0452 g,0.170881,mmol,nan,,,,,nan,,,,,"3,3′,4,4′-oxydiphthalic acid",H4odpa,0.0623 g,0.0623,g,"1-H-imidazo[4,5-f][1,10]-phenanthroline",IP,0.0207 g,0.0207,g,,,,,,sodium hydroxide solution,NaOH,"0.1 mol/L, to pH 7",,,,,,,,deionized water,H2O,10 mL,10.0,,,,,160.0,160 °C,72.0,72 h,,"stirred 30 min, then heated",,,heated at 190 °C for 5 h (removal of lattice water),190.0,5.0,pale yellow crystals,52.0,,,"dinuclear Zn2 paddle-wheel [Zn2(O2CR)4] node; (4,6)-connected net","triclinic, P-1; a=10.29(2) Å, b=11.80(2) Å, c=12.35(3) Å, α=92.38(3)°, β=106.84(3)°, γ=99.41(3)°",,,not_reported,not_reported,,luminescence,10.1016/j.inoche.2013.06.022,ok,
10.1016/j.micromeso.2018.10.031,downloaded\10.1016_j.micromeso.2018.10.031.pdf,SI downloaded\10.1016_j.micromeso.2018.10.031_SI.docx,mof_json_store\10.1016_j.micromeso.2018.10.031\raw_output.json,mof_json_store\10.1016_j.micromeso.2018.10.031\synthesis_001.json,no,,HKUST-1,,Zn(NO3)2·6H2O,,0.7187 g,3.30465,mmol,nan,,,,,nan,,,,,"benzene-1,3,5-tricarboxylic acid",BTC,0.4203 g,0.4203,g,,,,,,,,,,,Pluronic F127 (EO106PO70EO106),F127,0.4319 g,0.4319,g,CO2 (compressed),CO2,2.90 MPa,2.9,MPa,ethanol,EtOH,12 mL,12.0,water,H2O,12 mL,12.0,120.0,120 °C,24.0,"stirred under CO2 for 0.5 h, then 120 °C for 24 h (static)",stainless steel autoclave (50 mL),"stirred 0.5 h under CO2, then static","H2O, EtOH",3×,"dried 80 °C under vacuum 5 h; reflux in ethanol–HCl (120:3.6, v%) for 24 h (surfactant removal); dried 80 °C under vacuum 12 h",,,blue precipitates,,,,,,,607.0,not_reported,not_reported,310.0,CO2_capture;dye_adsorption,10.1016/j.micromeso.2018.10.031,ok,
10.1016/j.micromeso.2018.10.031,downloaded\10.1016_j.micromeso.2018.10.031.pdf,SI downloaded\10.1016_j.micromeso.2018.10.031_SI.docx,mof_json_store\10.1016_j.micromeso.2018.10.031\raw_output.json,mof_json_store\10.1016_j.micromeso.2018.10.031\synthesis_002.json,no,,HKUST-1,,Zn(NO3)2·6H2O,,0.7187 g,3.30465,mmol,nan,,,,,nan,,,,,"benzene-1,3,5-tricarboxylic acid",BTC,0.4203 g,0.4203,g,,,,,,,,,,,Pluronic F127 (EO106PO70EO106),F127,0.4319 g,0.4319,g,CO2 (compressed),CO2,3.90 MPa,3.9,MPa,ethanol,EtOH,12 mL,12.0,water,H2O,12 mL,12.0,120.0,120 °C,24.0,"stirred under CO2 for 0.5 h, then 120 °C for 24 h (static)",stainless steel autoclave (50 mL),"stirred 0.5 h under CO2, then static","H2O, EtOH",3×,"dried 80 °C under vacuum 5 h; reflux in ethanol–HCl (120:3.6, v%) for 24 h (surfactant removal); dried 80 °C under vacuum 12 h",,,blue precipitates,,,,,,,571.0,not_reported,not_reported,310.0,CO2_capture;dye_adsorption,10.1016/j.micromeso.2018.10.031,ok,
10.1016/j.micromeso.2018.10.031,downloaded\10.1016_j.micromeso.2018.10.031.pdf,SI downloaded\10.1016_j.micromeso.2018.10.031_SI.docx,mof_json_store\10.1016_j.micromeso.2018.10.031\raw_output.json,mof_json_store\10.1016_j.micromeso.2018.10.031\synthesis_003.json,no,,HKUST-1,,Zn(NO3)2·6H2O,,0.7187 g,3.30465,mmol,nan,,,,,nan,,,,,"benzene-1,3,5-tricarboxylic acid",BTC,0.4203 g,0.4203,g,,,,,,,,,,,Pluronic F127 (EO106PO70EO106),F127,0.4319 g,0.4319,g,CO2 (compressed),CO2,4.90 MPa,4.9,MPa,ethanol,EtOH,12 mL,12.0,water,H2O,12 mL,12.0,120.0,120 °C,24.0,"stirred under CO2 for 0.5 h, then 120 °C for 24 h (static)",stainless steel autoclave (50 mL),"stirred 0.5 h under CO2, then static","H2O, EtOH",3×,"dried 80 °C under vacuum 5 h; reflux in ethanol–HCl (120:3.6, v%) for 24 h (surfactant removal); dried 80 °C under vacuum 12 h",,,blue precipitates,,,,,,,669.0,not_reported,not_reported,310.0,CO2_capture;dye_adsorption,10.1016/j.micromeso.2018.10.031,ok,
10.1016/j.micromeso.2018.10.031,downloaded\10.1016_j.micromeso.2018.10.031.pdf,SI downloaded\10.1016_j.micromeso.2018.10.031_SI.docx,mof_json_store\10.1016_j.micromeso.2018.10.031\raw_output.json,mof_json_store\10.1016_j.micromeso.2018.10.031\synthesis_004.json,no,,HKUST-1,,Zn(NO3)2·6H2O,,0.7187 g,3.30465,mmol,nan,,,,,nan,,,,,"benzene-1,3,5-tricarboxylic acid",BTC,0.4203 g,0.4203,g,,,,,,,,,,,Pluronic F127 (EO106PO70EO106),F127,0.4319 g,0.4319,g,CO2 (compressed),CO2,5.90 MPa,5.9,MPa,ethanol,EtOH,12 mL,12.0,water,H2O,12 mL,12.0,120.0,120 °C,24.0,"stirred under CO2 for 0.5 h, then 120 °C for 24 h (static)",stainless steel autoclave (50 mL),"stirred 0.5 h under CO2, then static","H2O, EtOH",3×,"dried 80 °C under vacuum 5 h; reflux in ethanol–HCl (120:3.6, v%) for 24 h (surfactant removal); dried 80 °C under vacuum 12 h",,,blue precipitates,,,,,,,855.0,not_reported,not_reported,310.0,CO2_capture;dye_adsorption,10.1016/j.micromeso.2018.10.031,ok,
10.1016/j.micromeso.2018.10.031,downloaded\10.1016_j.micromeso.2018.10.031.pdf,SI downloaded\10.1016_j.micromeso.2018.10.031_SI.docx,mof_json_store\10.1016_j.micromeso.2018.10.031\raw_output.json,mof_json_store\10.1016_j.micromeso.2018.10.031\synthesis_005.json,no,,HKUST-1,,Zn(NO3)2·6H2O,,0.7187 g,3.30465,mmol,nan,,,,,nan,,,,,"benzene-1,3,5-tricarboxylic acid",BTC,0.4203 g,0.4203,g,,,,,,,,,,,Pluronic F127 (EO106PO70EO106),F127,0.4319 g,0.4319,g,CO2 (compressed),CO2,5.90 MPa,5.9,MPa,ethanol,EtOH,EtOH/H2O molar ratio 4:3,,water,H2O,EtOH/H2O molar ratio 4:3,,120.0,120 °C,24.0,"stirred under CO2 for 0.5 h, then 120 °C for 24 h (static)",stainless steel autoclave (50 mL),"stirred 0.5 h under CO2, then static","H2O, EtOH",3×,"dried 80 °C under vacuum 5 h; reflux in ethanol–HCl (120:3.6, v%) for 24 h (surfactant removal); dried 80 °C under vacuum 12 h",,,blue precipitates,,,,,,,1708.0,not_reported,not_reported,310.0,CO2_capture;dye_adsorption,10.1016/j.micromeso.2018.10.031,ok,
10.1016/j.micromeso.2018.10.031,downloaded\10.1016_j.micromeso.2018.10.031.pdf,SI downloaded\10.1016_j.micromeso.2018.10.031_SI.docx,mof_json_store\10.1016_j.micromeso.2018.10.031\raw_output.json,mof_json_store\10.1016_j.micromeso.2018.10.031\synthesis_006.json,no,,HKUST-1,,Zn(NO3)2·6H2O,,0.7187 g,3.30465,mmol,nan,,,,,nan,,,,,"benzene-1,3,5-tricarboxylic acid",BTC,0.4203 g,0.4203,g,,,,,,,,,,,Pluronic F127 (EO106PO70EO106),F127,0.4319 g,0.4319,g,CO2 (compressed),CO2,5.90 MPa,5.9,MPa,ethanol,EtOH,EtOH/H2O molar ratio 4:5,,water,H2O,EtOH/H2O molar ratio 4:5,,120.0,120 °C,24.0,"stirred under CO2 for 0.5 h, then 120 °C for 24 h (static)",stainless steel autoclave (50 mL),"stirred 0.5 h under CO2, then static","H2O, EtOH",3×,"dried 80 °C under vacuum 5 h; reflux in ethanol–HCl (120:3.6, v%) for 24 h (surfactant removal); dried 80 °C under vacuum 12 h",,,blue precipitates,,,,,,,228.0,not_reported,not_reported,310.0,CO2_capture;dye_adsorption,10.1016/j.micromeso.2018.10.031,ok,
10.1016/j.micromeso.2018.10.031,downloaded\10.1016_j.micromeso.2018.10.031.pdf,SI downloaded\10.1016_j.micromeso.2018.10.031_SI.docx,mof_json_store\10.1016_j.micromeso.2018.10.031\raw_output.json,mof_json_store\10.1016_j.micromeso.2018.10.031\synthesis_007.json,no,,MIL-96(Al),,CdCl2·2H2O,,2.0880 g,10.2681,mmol,nan,,,,,nan,,,,,"benzene-1,3,5-tricarboxylic acid",BTC,0.7020 g,0.702,g,,,,,,,,,,,Pluronic F127 (EO106PO70EO106),F127,0.3614 g,0.3614,g,CO2 (compressed),CO2,3.90 MPa,3.9,MPa,"N,N-dimethylformamide",DMF,10 mL,10.0,water,H2O,10 mL,10.0,100.0,100 °C,6.0,"stirred under CO2 for 0.5 h, then 100 °C for 6 h (static)",stainless steel autoclave (50 mL),"stirred 0.5 h under CO2, then static","H2O, EtOH",3×,"dried 80 °C under vacuum 5 h; reflux in ethanol–HCl (120:3.6, v%) for 24 h (surfactant removal); dried 80 °C under vacuum 12 h",,,white precipitates,,,,,,,392.5,not_reported,not_reported,,,10.1016/j.micromeso.2018.10.031,ok,
10.1016/j.jcou.2022.102352,downloaded\10.1016_j.jcou.2022.102352.pdf,SI downloaded\10.1016_j.jcou.2022.102352_SI.docx,mof_json_store\10.1016_j.jcou.2022.102352\raw_output.json,mof_json_store\10.1016_j.jcou.2022.102352\synthesis_001.json,yes,Excess Ce (5 mmol) hampered UiO-66 formation; new phase observed in XRD.,UiO-66,,MnCl2·4H2O,,"1.165 g, 5 mmol",5,mmol,nan,,,,,nan,,,,,terephthalic acid,BDC,"0.830 g, 5 mmol",5.0,mmol,,,,,,,,,,,,,,,,,,,,,"N,N-dimethylformamide",DMF,30 mL,30.0,,,,,120.0,120 °C,24.0,24 h,Teflon-lined autoclave,stirred (1 h at RT before heating),"DMF, methanol",three times,dried at 150 °C,150.0,,white solid; irregularly spherical crystals,,150–200 nm (SEM/TEM),,,,,995.7,not_reported,not_reported,,,10.1016/j.jcou.2022.102352,ok,
10.1016/j.jcou.2022.102352,downloaded\10.1016_j.jcou.2022.102352.pdf,SI downloaded\10.1016_j.jcou.2022.102352_SI.docx,mof_json_store\10.1016_j.jcou.2022.102352\raw_output.json,mof_json_store\10.1016_j.jcou.2022.102352\synthesis_002.json,yes,Excess Ce (5 mmol) hampered UiO-66 formation; new phase observed in XRD.,Ce-UiO-66–1.5,,CuCl2·2H2O,,3.5 mmol,3.5,mmol,nan,,1.5 mmol,1.5,mmol,nan,,,,,terephthalic acid,BDC,5 mmol,5.0,mmol,,,,,,,,,,,,,,,,,,,,,"N,N-dimethylformamide",DMF,30 mL,30.0,,,,,120.0,120 °C,24.0,24 h,Teflon-lined autoclave,stirred (1 h at RT before heating),"DMF, methanol",three times,dried at 150 °C,150.0,,,,,,,,,1246.3,not_reported,not_reported,,,10.1016/j.jcou.2022.102352,ok,
10.1016/j.jcou.2022.102352,downloaded\10.1016_j.jcou.2022.102352.pdf,SI downloaded\10.1016_j.jcou.2022.102352_SI.docx,mof_json_store\10.1016_j.jcou.2022.102352\raw_output.json,mof_json_store\10.1016_j.jcou.2022.102352\synthesis_003.json,yes,Excess Ce (5 mmol) hampered UiO-66 formation; new phase observed in XRD.,Ce-UiO-66–2,,CuCl2·2H2O,,3.0 mmol,3,mmol,nan,,2.0 mmol,2.0,mmol,nan,,,,,terephthalic acid,BDC,5 mmol,5.0,mmol,,,,,,,,,,,,,,,,,,,,,"N,N-dimethylformamide",DMF,30 mL,30.0,,,,,120.0,120 °C,24.0,24 h,Teflon-lined autoclave,stirred (1 h at RT before heating),"DMF, methanol",three times,dried at 150 °C,150.0,,regular UiO-66 crystallites,,150–200 nm (TEM),,,,,1281.3,not_reported,not_reported,,,10.1016/j.jcou.2022.102352,ok,
10.1016/j.jcou.2022.102352,downloaded\10.1016_j.jcou.2022.102352.pdf,SI downloaded\10.1016_j.jcou.2022.102352_SI.docx,mof_json_store\10.1016_j.jcou.2022.102352\raw_output.json,mof_json_store\10.1016_j.jcou.2022.102352\synthesis_004.json,yes,Excess Ce (5 mmol) hampered UiO-66 formation; new phase observed in XRD.,Ce-UiO-66–3.5,,Sm(NO3)3·6H2O,,1.5 mmol,1.5,mmol,nan,,3.5 mmol,3.5,mmol,nan,,,,,terephthalic acid,BDC,5 mmol,5.0,mmol,,,,,,,,,,,,,,,,,,,,,"N,N-dimethylformamide",DMF,30 mL,30.0,,,,,120.0,120 °C,24.0,24 h,Teflon-lined autoclave,stirred (1 h at RT before heating),"DMF, methanol",three times,dried at 150 °C,150.0,,large agglomerated blocks (SEM),,,,,,,453.7,not_reported,not_reported,,,10.1016/j.jcou.2022.102352,ok,
10.1016/j.jcou.2022.102352,downloaded\10.1016_j.jcou.2022.102352.pdf,SI downloaded\10.1016_j.jcou.2022.102352_SI.docx,mof_json_store\10.1016_j.jcou.2022.102352\raw_output.json,mof_json_store\10.1016_j.jcou.2022.102352\synthesis_005.json,yes,Excess Ce (5 mmol) hampered UiO-66 formation; new phase observed in XRD.,Ce-UiO-66–5,,Eu(NO3)3·6H2O,,5 mmol,5,mmol,nan,,,,,nan,,,,,terephthalic acid,BDC,5 mmol,5.0,mmol,,,,,,,,,,,,,,,,,,,,,"N,N-dimethylformamide",DMF,30 mL,30.0,,,,,120.0,120 °C,24.0,24 h,Teflon-lined autoclave,stirred (1 h at RT before heating),"DMF, methanol",three times,dried at 150 °C,150.0,,large agglomerated blocks (SEM); irregular structure,,,,,,,124.2,not_reported,not_reported,,,10.1016/j.jcou.2022.102352,ok,
10.1016/j.jcou.2022.102352,downloaded\10.1016_j.jcou.2022.102352.pdf,SI downloaded\10.1016_j.jcou.2022.102352_SI.docx,mof_json_store\10.1016_j.jcou.2022.102352\raw_output.json,mof_json_store\10.1016_j.jcou.2022.102352\synthesis_006.json,yes,Excess Ce (5 mmol) hampered UiO-66 formation; new phase observed in XRD.,UiO-66(Ce),,Gd(NO3)3·6H2O,,"0.5333 M, 2.4 mL (in water)",1.28,mmol,nan,,,,,nan,,,,,terephthalic acid,BDC,"212.4 mg, 1.3 mmol",1.3,mmol,,,,,,,,,,,,,,,,,,,,,"N,N-dimethylformamide",DMF,7.5 mL,7.5,water,H2O,2.4 mL (from aqueous metal solution),2.4,100.0,100 °C,0.5,30 min,reaction kettle,stirred,"DMF, ethanol",three times,80 °C under vacuum,80.0,,light yellow precipitate,,,,,,,,not_reported,not_reported,,,10.1016/j.jcou.2022.102352,ok,
10.1016/j.molstruc.2006.11.065,downloaded\10.1016_j.molstruc.2006.11.065.pdf,,mof_json_store\10.1016_j.molstruc.2006.11.065\raw_output.json,mof_json_store\10.1016_j.molstruc.2006.11.065\synthesis_001.json,yes,Above 70 °C gave no crystals for 1; polymer with L + ndc could not be prepared.,[CoL1.5(NO3)2] (1),619564,Tb(NO3)3·6H2O,,"0.026 g, 0.089 mmol",0.089,mmol,nan,,,,,nan,,,,,"N,N′-bis-pyridin-4-ylmethylene-naphthalene-1,5-diamine",L,"0.043 g, 0.128 mmol",0.128,mmol,,,,,,,,,,,,,,,,,,,,,methanol,MeOH,6 mL,6.0,,,,,70.0,70 °C,24.0,24 h,20 mL vial (capped),static,MeOH,5 mL × 3,air-dried,,,red block crystals,57.0,0.22 × 0.16 × 0.12 mm,,,"Monoclinic, P21/n; a=15.627(3) Å, b=13.3733(8) Å, c=15.645(3) Å, β=114.290(4)°",,,not_reported,not_reported,,,10.1016/j.molstruc.2006.11.065,ok,
10.1016/j.molstruc.2006.11.065,downloaded\10.1016_j.molstruc.2006.11.065.pdf,,mof_json_store\10.1016_j.molstruc.2006.11.065\raw_output.json,mof_json_store\10.1016_j.molstruc.2006.11.065\synthesis_002.json,yes,Above 70 °C gave no crystals for 1; polymer with L + ndc could not be prepared.,[Co1.5(bpdc)1.5(dma)]·(dma)·(EtOH) (2),619565,MnCl2·4H2O,,"0.028 g, 0.096 mmol",0.096,mmol,nan,,,,,nan,,,,,"biphenyl-4,4'-dicarboxylic acid",bpdcH2,"0.023 g, 0.095 mmol",0.095,mmol,,,,,,,,,,,,,,,,,,,,,"N,N-dimethylacetamide",DMAc,6 mL (2:1 v/v with EtOH; total 9 mL),6.0,ethanol,EtOH,3 mL (2:1 v/v with DMAc; total 9 mL),3.0,105.0,105 °C,72.0,3 days,,static,"DMAc, EtOH",DMAc 5 mL × 2; EtOH 5 mL × 3,,,,violet block crystals,61.0,0.40 × 0.36 × 0.26 mm,,,"Monoclinic, C2/c; a=12.311(2) Å, b=14.120(2) Å, c=20.400(3) Å, β=101.78(1)°",,,not_reported,not_reported,,,10.1016/j.molstruc.2006.11.065,ok,
10.1016/j.molstruc.2006.11.065,downloaded\10.1016_j.molstruc.2006.11.065.pdf,,mof_json_store\10.1016_j.molstruc.2006.11.065\raw_output.json,mof_json_store\10.1016_j.molstruc.2006.11.065\synthesis_003.json,yes,Above 70 °C gave no crystals for 1; polymer with L + ndc could not be prepared.,[Co1.5(ndc)1.5(dma)2] (3),619566,MnCl2·4H2O,,"0.025 g, 0.086 mmol",0.086,mmol,nan,,,,,nan,,,,,"2,6-naphthalene dicarboxylic acid",ndcH2,"0.019 g, 0.088 mmol",0.088,mmol,,,,,,,,,,,,,,,,,,,,,"N,N-dimethylacetamide",DMAc,6 mL,6.0,ethanol,EtOH,3 mL,3.0,105.0,105 °C,120.0,5 days,,static,,,,,,violet block crystals,60.0,0.40 × 0.30 × 0.26 mm,,,"Monoclinic, C2/c; a=14.2654(18) Å, b=18.457(3) Å, c=20.630(4) Å, β=86.00(1)°",,,not_reported,not_reported,,,10.1016/j.molstruc.2006.11.065,ok,
10.1016/j.molstruc.2006.11.065,downloaded\10.1016_j.molstruc.2006.11.065.pdf,,mof_json_store\10.1016_j.molstruc.2006.11.065\raw_output.json,mof_json_store\10.1016_j.molstruc.2006.11.065\synthesis_004.json,yes,Above 70 °C gave no crystals for 1; polymer with L + ndc could not be prepared.,[Co3(ndc)3(dmf)4] (4),619567,MnCl2·4H2O,,"0.030 g, 0.104 mmol",0.104,mmol,nan,,,,,nan,,,,,"2,6-naphthalene dicarboxylic acid",ndcH2,"0.024 g, 0.111 mmol",0.111,mmol,,,,,,,,,,,,,,,,,,,,,"N,N-dimethylformamide",DMF,6 mL,6.0,ethanol,EtOH,3 mL,3.0,105.0,105 °C,72.0,3 days,,static,,,,,,violet block crystals,69.0,0.32 × 0.28 × 0.24 mm,,,"Monoclinic, C2/c; a=13.3709(13) Å, b=18.062(2) Å, c=20.932(2) Å, β=99.315(10)°",,,not_reported,not_reported,,,10.1016/j.molstruc.2006.11.065,ok,
10.1016/j.molstruc.2006.11.065,downloaded\10.1016_j.molstruc.2006.11.065.pdf,,mof_json_store\10.1016_j.molstruc.2006.11.065\raw_output.json,mof_json_store\10.1016_j.molstruc.2006.11.065\synthesis_005.json,yes,Above 70 °C gave no crystals for 1; polymer with L + ndc could not be prepared.,[CoL(bpdc)]·(EtOH) (5),619563,MnCl2·4H2O,,"0.027 g, 0.092 mmol",0.092,mmol,nan,,,,,nan,,,,,"N,N′-bis-pyridin-4-ylmethylene-naphthalene-1,5-diamine",L,"0.030 g, 0.104 mmol",0.104,mmol,"biphenyl-4,4'-dicarboxylic acid",bpdcH2,"0.021 g, 0.087 mmol",0.087,mmol,,,,,,,,,,,,,,,,"N,N-dimethylformamide",DMF,6 mL,6.0,ethanol,EtOH,3 mL,3.0,105.0,105 °C,72.0,3 days,,static,,,,,,brown block crystals,73.0,0.24 × 0.20 × 0.18 mm,,,"Triclinic, P-1; a=10.725(2) Å, b=13.331(1) Å, c=15.261(1) Å, α=65.641(8)°, β=98.935(10)°, γ=74.00(1)°",,,not_reported,not_reported,,,10.1016/j.molstruc.2006.11.065,ok,
10.1016/j.inoche.2012.01.019,downloaded\10.1016_j.inoche.2012.01.019.pdf,SI downloaded\10.1016_j.inoche.2012.01.019_SI.pdf,mof_json_store\10.1016_j.inoche.2012.01.019\raw_output.json,mof_json_store\10.1016_j.inoche.2012.01.019\synthesis_001.json,no,,,832546,MnCl2·4H2O,Zn(NO3)2·6H2O,"15 mg, 0.05 mmol",0.05,mmol,nan,Pr(NO3)3·6H2O,"20 mg, 0.05 mmol",0.05,mmol,nan,,,,,"2H-imidazole-4,5-dicarboxylic acid",H3IMDC,"from HIMDN (5 mg, 0.04 mmol)",0.04,mmol,"4,4'-bipyridine",bipy,"2.5 mg, 0.02 mmol",0.02,mmol,,,,,,,,,,,,,,,,water,H2O,1.5 mL,1.5,,,,,150.0,150 °C,72.0,3 days,glass tube (sealed),,,,,,,green crystals,80.0,,,,"a=30.6260(13), b=21.4227(13), c=12.0158(6) Å, Cmca",,,not_reported,not_reported,300.0,,10.1016/j.inoche.2012.01.019,ok,
10.1016/j.inoche.2012.01.019,downloaded\10.1016_j.inoche.2012.01.019.pdf,SI downloaded\10.1016_j.inoche.2012.01.019_SI.pdf,mof_json_store\10.1016_j.inoche.2012.01.019\raw_output.json,mof_json_store\10.1016_j.inoche.2012.01.019\synthesis_002.json,no,,,832547,MnCl2·4H2O,Pr(NO3)3·6H2O,"20 mg, 0.05 mmol",0.05,mmol,nan,ZnCl2,"20 mg, 0.15 mmol",0.15,mmol,nan,,,,,"4,5-di(1H-tetrazol-5-yl)-2H-imidazole",H3DTIM,"from HIMDN (5 mg, 0.04 mmol)",0.04,mmol,"1,10-phenanthroline",phen,"2.5 mg, 0.02 mmol",0.02,mmol,,,,,,sodium azide,NaN3,"10 mg, 0.15 mmol",0.15,mmol,,,,,,water,H2O,1.5 mL,1.5,,,,,130.0,130 °C,72.0,3 days,glass tube (sealed),,,,,,,green crystals,70.0,,,,"a=14.5675(10), b=10.2614(7), c=14.1466(9) Å, P21/c",,,not_reported,not_reported,248.0,,10.1016/j.inoche.2012.01.019,ok,
10.1016/j.micromeso.2008.07.029,downloaded\10.1016_j.micromeso.2008.07.029.pdf,,mof_json_store\10.1016_j.micromeso.2008.07.029\raw_output.json,mof_json_store\10.1016_j.micromeso.2008.07.029\synthesis_001.json,no,,Cu-BTC (HKUST-1),,Co(NO3)2·6H2O,,"4.48 g, 0.018 mol",18,mmol,nan,,,,,nan,,,,,"benzene-1,3,5-tricarboxylic acid",BTC,"1.9664 g, 0.009 mol",1.9664,g,,,,,,,,,,,,,,,,,,,,,ethanol,EtOH,20 mL,20.0,water (deionized),H2O,10 mL,10.0,139.85,413 K (after premixing at RT),48.0,48 h (after 16 h stirring at RT),Teflon-lined stainless steel autoclave,stirred 16 h at RT before solvothermal; static during heating,deionized water,washed thoroughly,dried at 358 K overnight,84.85,,blue crystals,,,,,,,857.0,not_reported,not_reported,,,10.1016/j.micromeso.2008.07.029,ok,
10.1016/j.micromeso.2008.07.029,downloaded\10.1016_j.micromeso.2008.07.029.pdf,,mof_json_store\10.1016_j.micromeso.2008.07.029\raw_output.json,mof_json_store\10.1016_j.micromeso.2008.07.029\synthesis_002.json,no,,Cu-BTC (HKUST-1),,MnCl2·4H2O,,2.077 g,13.8553,mmol,nan,,,,,nan,,,,,"benzene-1,3,5-tricarboxylic acid",BTC,1.0 g,1.0,g,,,,,,,,,,,,,,,,,,,,,"N,N-dimethylformamide",DMF,"part of 30 mL, ethanol/DMF 1:1 (≈15 mL DMF)",15.0,ethanol,EtOH,"part of 30 mL, ethanol/DMF 1:1 (≈15 mL EtOH)",15.0,99.85,373 K (after 10 min stirring at RT),10.0,10 h (after 10 min stirring at RT),Teflon-lined stainless steel autoclave,stirred 10 min at RT before solvothermal,methanol,Soxhlet extraction overnight,dried at room temperature,,,blue crystals (Prussian blue),,,,,,,1482.0,not_reported,not_reported,,,10.1016/j.micromeso.2008.07.029,ok,
10.1016/j.inoche.2024.113174,downloaded\10.1016_j.inoche.2024.113174.pdf,SI downloaded\10.1016_j.inoche.2024.113174_SI.docx,mof_json_store\10.1016_j.inoche.2024.113174\raw_output.json,mof_json_store\10.1016_j.inoche.2024.113174\synthesis_001.json,no,,DZU-17,2368439,CoCl2·6H2O,,"161 mg, 0.55 mmol",0.55,mmol,nan,,,,,nan,,,,,"4,4′,4″-nitrilotribenzoic acid",H3TCA,"28 mg, 0.074 mmol",0.074,mmol,"4,4′-(2,5-dimethoxy-1,4-phenylene)dipyridine",BPB-OCH3,"35 mg, 0.12 mmol",0.12,mmol,,,,,,HBF4 (52%),,490 μL,490.0,μL,,,,,,"N,N-dimethylacetamide",DMA,14 mL,14.0,water,H2O,840 μL,0.84,100.0,100 °C,24.0,24 h,20 mL glass vial,ultrasonicated 5 min; static,EtOH,,dried in a vacuum oven at 80 °C,80.0,,red crystalline particles,85.6,,tfz-d,Co6(μ3-OH)6 hexanuclear cluster,"a=b=17.7262(3) Å, c=35.3309(7) Å, α=β=90°, γ=120°, P63/mcm",,1307.9,not_reported,not_reported,380.0,SO2_capture;gas_separation;SO2/CO2/N2_separation,10.1016/j.inoche.2024.113174,ok,
10.1016/j.inoche.2015.12.020,downloaded\10.1016_j.inoche.2015.12.020.pdf,,mof_json_store\10.1016_j.inoche.2015.12.020\raw_output.json,mof_json_store\10.1016_j.inoche.2015.12.020\synthesis_001.json,no,,[Cd2(cdc)2(bmis)2] (1),,Co(CH3COO)2,,"0.0308 g, 0.1 mmol",0.1,mmol,nan,,,,,nan,,,,,"1,4-cyclohexanedicarboxylic acid",H2cdc,"0.0200 g, 0.1 mmol",0.02,g,bis(4-(2′-methylimidazol-ylphenyl)sulfone),bmis,0.0378 g,0.0378,g,,,,,,,,,,,,,,,,"N,N-dimethylformamide",DMF,5 mL,5.0,water,H2O,1 mL,1.0,80.0,80 °C,48.0,2 days,Teflon reactor (20 mL),,,,,,,colorless crystals,70.0,,usf,Cd(II) 4-connected nodes,"a=13.7741(10), b=12.9352(8), c=16.1228(10) Å, β=91.1260(10)°, P21/n",,,not_reported,not_reported,375.0,luminescence,10.1016/j.inoche.2015.12.020,ok,
10.1016/j.inoche.2015.12.020,downloaded\10.1016_j.inoche.2015.12.020.pdf,,mof_json_store\10.1016_j.inoche.2015.12.020\raw_output.json,mof_json_store\10.1016_j.inoche.2015.12.020\synthesis_002.json,no,,[Zn6(cdc)4(OH)4(bmis)4]·2H2O·4DMF (2),,NiCl2·6H2O,,0.1 mmol,0.1,mmol,nan,,,,,nan,,,,,"1,4-cyclohexanedicarboxylic acid",H2cdc,"0.0200 g, 0.1 mmol",0.02,g,bis(4-(2′-methylimidazol-ylphenyl)sulfone),bmis,0.0378 g,0.0378,g,,,,,,,,,,,,,,,,"N,N-dimethylformamide",DMF,5 mL,5.0,water,H2O,1 mL,1.0,80.0,80 °C,48.0,2 days,Teflon reactor (20 mL),,,,,,,colorless crystals,58.0,,pcu,[Zn3(μ2-OH)2] 6-connected SBU,"a=15.8608(6), b=17.3516(6), c=24.3508(9) Å, β=98.5030(10)°, P21/n",,,not_reported,not_reported,310.0,luminescence,10.1016/j.inoche.2015.12.020,ok,
10.1016/j.inoche.2023.110542,downloaded\10.1016_j.inoche.2023.110542.pdf,SI downloaded\10.1016_j.inoche.2023.110542_SI.docx,mof_json_store\10.1016_j.inoche.2023.110542\raw_output.json,mof_json_store\10.1016_j.inoche.2023.110542\synthesis_001.json,no,,CuNDC,,Sm(NO3)3·6H2O,,0.6 mmol,0.6,mmol,nan,,,,,nan,,,,,"2,6-naphthalenedicarboxylic acid",NDC,1.8 mmol,1.8,mmol,,,,,,,,,,,,,,,,,,,,,"N,N-dimethylformamide",DMF,Used in two solutions: 45 mL (DMF:CH3CN = 1:2 v/v) and 135 mL (DMF:CH3CN = 2:1 v/v),,acetonitrile,CH3CN,Used in two solutions: 45 mL (DMF:CH3CN = 1:2 v/v) and 135 mL (DMF:CH3CN = 2:1 v/v),,25,room temperature,,,,stirred (Cu solution added dropwise to linker solution),DMF,,,,,2D nanosheets,90.2,avg lateral dimension ≈ 253.7 nm; thickness ≈ 14 nm,,Cu2 paddle-wheel dimer nodes,,5.5,406.5,not_reported,not_reported,310.0,Schiff_base_catalysis,10.1016/j.inoche.2023.110542,ok,
10.1016/j.inoche.2023.110542,downloaded\10.1016_j.inoche.2023.110542.pdf,SI downloaded\10.1016_j.inoche.2023.110542_SI.docx,mof_json_store\10.1016_j.inoche.2023.110542\raw_output.json,mof_json_store\10.1016_j.inoche.2023.110542\synthesis_002.json,no,,CuNDC-M-0.5,,Zn(CH3COO)2·2H2O,,0.6 mmol,0.6,mmol,nan,,,,,nan,,,,,"2,6-naphthalenedicarboxylic acid",NDC,1.8 mmol,1.8,mmol,,,,,,,,,,,6-methoxy-2-naphthoic acid,MNA,MNA:Cu molar ratio = 0.5:1 (X = 0.5),,,,,,,,"N,N-dimethylformamide",DMF,Used in two solutions: 45 mL (DMF:CH3CN = 1:2 v/v) and 135 mL (DMF:CH3CN = 2:1 v/v),,acetonitrile,CH3CN,Used in two solutions: 45 mL (DMF:CH3CN = 1:2 v/v) and 135 mL (DMF:CH3CN = 2:1 v/v),,25,room temperature,,,,stirred (Cu+MNA solution added dropwise to linker solution),DMF,centrifugation 5000 r/min for 3 min; collected supernatant,,,,2D nanosheets,99.61,avg lateral dimension ≈ 217.9 nm; thickness ≈ 14 nm,,Cu2 paddle-wheel dimer nodes,,5.7,445.5,not_reported,not_reported,310.0,,10.1016/j.inoche.2023.110542,ok,
10.1016/j.inoche.2023.110542,downloaded\10.1016_j.inoche.2023.110542.pdf,SI downloaded\10.1016_j.inoche.2023.110542_SI.docx,mof_json_store\10.1016_j.inoche.2023.110542\raw_output.json,mof_json_store\10.1016_j.inoche.2023.110542\synthesis_003.json,no,,CuNDC-M-1,,Cd(CH3COO)2,,0.6 mmol,0.6,mmol,nan,,,,,nan,,,,,"2,6-naphthalenedicarboxylic acid",NDC,1.8 mmol,1.8,mmol,,,,,,,,,,,6-methoxy-2-naphthoic acid,MNA,MNA:Cu molar ratio = 1:1 (X = 1),,,,,,,,"N,N-dimethylformamide",DMF,Used in two solutions: 45 mL (DMF:CH3CN = 1:2 v/v) and 135 mL (DMF:CH3CN = 2:1 v/v),,acetonitrile,CH3CN,Used in two solutions: 45 mL (DMF:CH3CN = 1:2 v/v) and 135 mL (DMF:CH3CN = 2:1 v/v),,25,room temperature,,,,stirred (Cu+MNA solution added dropwise to linker solution),DMF,centrifugation 5000 r/min for 3 min; collected supernatant,,,,2D nanosheets,99.99,avg lateral dimension ≈ 209.2 nm; thickness ≈ 14 nm,,Cu2 paddle-wheel dimer nodes,,5.9,478.6,not_reported,not_reported,310.0,Schiff_base_catalysis,10.1016/j.inoche.2023.110542,ok,
10.1016/j.inoche.2023.110542,downloaded\10.1016_j.inoche.2023.110542.pdf,SI downloaded\10.1016_j.inoche.2023.110542_SI.docx,mof_json_store\10.1016_j.inoche.2023.110542\raw_output.json,mof_json_store\10.1016_j.inoche.2023.110542\synthesis_004.json,no,,CuNDC-M-2,,La(NO3)3·6H2O,,0.6 mmol,0.6,mmol,Cu(SO4),,,,,nan,,,,,"2,6-naphthalenedicarboxylic acid",NDC,1.8 mmol,1.8,mmol,,,,,,,,,,,6-methoxy-2-naphthoic acid,MNA,MNA:Cu molar ratio = 2:1 (X = 2),,,,,,,,"N,N-dimethylformamide",DMF,Used in two solutions: 45 mL (DMF:CH3CN = 1:2 v/v) and 135 mL (DMF:CH3CN = 2:1 v/v),,acetonitrile,CH3CN,Used in two solutions: 45 mL (DMF:CH3CN = 1:2 v/v) and 135 mL (DMF:CH3CN = 2:1 v/v),,25,room temperature,,,,stirred (Cu+MNA solution added dropwise to linker solution),DMF,centrifugation 5000 r/min for 3 min; collected supernatant,,,,2D nanosheets,99.41,avg lateral dimension ≈ 192.0 nm; thickness ≈ 14 nm,,Cu2 paddle-wheel dimer nodes,,5.6,547.4,not_reported,not_reported,310.0,,10.1016/j.inoche.2023.110542,ok,
10.1016/j.inoche.2023.110542,downloaded\10.1016_j.inoche.2023.110542.pdf,SI downloaded\10.1016_j.inoche.2023.110542_SI.docx,mof_json_store\10.1016_j.inoche.2023.110542\raw_output.json,mof_json_store\10.1016_j.inoche.2023.110542\synthesis_005.json,no,,CuNDC-N-0.5,,Ce2(SO4)3·8H2O,,0.6 mmol,0.6,mmol,Zn(CH3COO)2,,,,,nan,,,,,"2,6-naphthalenedicarboxylic acid",NDC,1.8 mmol,1.8,mmol,,,,,,,,,,,2-naphthalenecarboxylic acid,NPA,NPA:Cu molar ratio = 0.5:1 (X = 0.5),,,,,,,,"N,N-dimethylformamide",DMF,Used in two solutions: 45 mL (DMF:CH3CN = 1:2 v/v) and 135 mL (DMF:CH3CN = 2:1 v/v),,acetonitrile,CH3CN,Used in two solutions: 45 mL (DMF:CH3CN = 1:2 v/v) and 135 mL (DMF:CH3CN = 2:1 v/v),,25,room temperature,,,,stirred (Cu+NPA solution added dropwise to linker solution),DMF,centrifugation 5000 r/min for 3 min; collected supernatant,,,,2D nanosheets,,avg lateral dimension ≈ 221 nm,,Cu2 paddle-wheel dimer nodes,,,,not_reported,not_reported,,,10.1016/j.inoche.2023.110542,ok,
10.1016/j.inoche.2023.110542,downloaded\10.1016_j.inoche.2023.110542.pdf,SI downloaded\10.1016_j.inoche.2023.110542_SI.docx,mof_json_store\10.1016_j.inoche.2023.110542\raw_output.json,mof_json_store\10.1016_j.inoche.2023.110542\synthesis_006.json,no,,CuNDC-N-1,,NiCl2·6H2O,,0.6 mmol,0.6,mmol,nan,,,,,nan,,,,,"2,6-naphthalenedicarboxylic acid",NDC,1.8 mmol,1.8,mmol,,,,,,,,,,,2-naphthalenecarboxylic acid,NPA,NPA:Cu molar ratio = 1:1 (X = 1),,,,,,,,"N,N-dimethylformamide",DMF,Used in two solutions: 45 mL (DMF:CH3CN = 1:2 v/v) and 135 mL (DMF:CH3CN = 2:1 v/v),,acetonitrile,CH3CN,Used in two solutions: 45 mL (DMF:CH3CN = 1:2 v/v) and 135 mL (DMF:CH3CN = 2:1 v/v),,25,room temperature,,,,stirred (Cu+NPA solution added dropwise to linker solution),DMF,centrifugation 5000 r/min for 3 min; collected supernatant,,,,2D nanosheets,,avg lateral dimension ≈ 198.7 nm,,Cu2 paddle-wheel dimer nodes,,,,not_reported,not_reported,,,10.1016/j.inoche.2023.110542,ok,
10.1016/j.inoche.2023.110542,downloaded\10.1016_j.inoche.2023.110542.pdf,SI downloaded\10.1016_j.inoche.2023.110542_SI.docx,mof_json_store\10.1016_j.inoche.2023.110542\raw_output.json,mof_json_store\10.1016_j.inoche.2023.110542\synthesis_007.json,no,,CuNDC-N-2,,Co(NO3)2·6H2O,,0.6 mmol,0.6,mmol,nan,,,,,nan,,,,,"2,6-naphthalenedicarboxylic acid",NDC,1.8 mmol,1.8,mmol,,,,,,,,,,,2-naphthalenecarboxylic acid,NPA,NPA:Cu molar ratio = 2:1 (X = 2),,,,,,,,"N,N-dimethylformamide",DMF,Used in two solutions: 45 mL (DMF:CH3CN = 1:2 v/v) and 135 mL (DMF:CH3CN = 2:1 v/v),,acetonitrile,CH3CN,Used in two solutions: 45 mL (DMF:CH3CN = 1:2 v/v) and 135 mL (DMF:CH3CN = 2:1 v/v),,25,room temperature,,,,stirred (Cu+NPA solution added dropwise to linker solution),DMF,centrifugation 5000 r/min for 3 min; collected supernatant,,,,2D nanosheets,,avg lateral dimension ≈ 173.1 nm,,Cu2 paddle-wheel dimer nodes,,,,not_reported,not_reported,,,10.1016/j.inoche.2023.110542,ok,
10.1016/j.cattod.2024.114705,downloaded\10.1016_j.cattod.2024.114705.pdf,SI downloaded\10.1016_j.cattod.2024.114705_SI.docx,mof_json_store\10.1016_j.cattod.2024.114705\raw_output.json,mof_json_store\10.1016_j.cattod.2024.114705\synthesis_001.json,no,,MOF-808-Zr,,Pr(NO3)3·6H2O,,"5 mmol, 1.165 g",5,mmol,nan,,,,,nan,,,,,"benzene-1,3,5-tricarboxylic acid",BTC,"5 mmol, 1.1 g",5.0,mmol,,,,,,,,,,,formic acid,HCOOH,200 mL,200.0,mL,,,,,,"N,N-dimethylformamide",DMF,200 mL,200.0,,,,,100.0,100 °C,72.0,72 h,autoclave reactor,stirred 30 min pre-mix; static during heating,"DMF, acetone",3× each,100 °C in oven for 6 h,100.0,6.0,white powder; bipyramids,,≈1.02 μm (SEM average),,Zr6O4(OH)4 6-connected SBU,,,2159.0,not_reported,not_reported,,,10.1016/j.cattod.2024.114705,ok,
10.1016/j.cattod.2024.114705,downloaded\10.1016_j.cattod.2024.114705.pdf,SI downloaded\10.1016_j.cattod.2024.114705_SI.docx,mof_json_store\10.1016_j.cattod.2024.114705\raw_output.json,mof_json_store\10.1016_j.cattod.2024.114705\synthesis_002.json,no,,MOF-808-Hf,,Nd(NO3)3·6H2O,,"5 mmol, 1.63 g",5,mmol,nan,,,,,nan,,,,,"benzene-1,3,5-tricarboxylic acid",BTC,"5 mmol, 1.05 g",5.0,mmol,,,,,,,,,,,formic acid,HCOOH,20 mL,20.0,mL,,,,,,water,H2O,30 mL,30.0,,,,,100.0,reflux at 100 °C,12.0,12 h,round-bottom flask with reflux (oil bath),,"water, methanol",3×,100 °C in oven for 6 h,100.0,6.0,white powder; spherical particles,,≈130 nm (SEM average),,Hf6O4(OH)4 6-connected SBU,,,998.0,not_reported,not_reported,,,10.1016/j.cattod.2024.114705,ok,
10.1016/j.cattod.2024.114705,downloaded\10.1016_j.cattod.2024.114705.pdf,SI downloaded\10.1016_j.cattod.2024.114705_SI.docx,mof_json_store\10.1016_j.cattod.2024.114705\raw_output.json,mof_json_store\10.1016_j.cattod.2024.114705\synthesis_003.json,no,,UiO-66-Zr,,Sm(NO3)3·6H2O,,"164 mg, 0,7 mmol",7,mmol,nan,,,,,nan,,,,,terephthalic acid,BDC,"114 mg, 0,7 mmol",0.7,mmol,,,,,,,,,,,,,,,,,,,,,"N,N-dimethylformamide",DMF,8 mL,8.0,,,,,120.0,120 °C,24.0,24 h,screw capped bottle,stirred 30 min pre-mix; static during heating,"DMF, methanol",2× each,100 °C in oven for 6 h,100.0,6.0,white product; flakes,,≈700 nm (SEM average),,Zr6O4(OH)4 12-connected SBU,,,1324.0,not_reported,not_reported,,,10.1016/j.cattod.2024.114705,ok,
10.1016/j.cattod.2024.114705,downloaded\10.1016_j.cattod.2024.114705.pdf,SI downloaded\10.1016_j.cattod.2024.114705_SI.docx,mof_json_store\10.1016_j.cattod.2024.114705\raw_output.json,mof_json_store\10.1016_j.cattod.2024.114705\synthesis_004.json,no,,UiO-66-Hf,,Eu(NO3)3·6H2O,,"300 mg, 0,94 mmol",94,mmol,nan,,,,,nan,,,,,terephthalic acid,BDC,"174 mg, 1 mmol",1.0,mmol,,,,,,,,,,,,,,,,,,,,,"N,N-dimethylformamide",DMF,10 mL,10.0,water,H2O,0.1 M (in DMF),,100.0,100 °C,24.0,24 h,screw capped bottle,stirred 30 min pre-mix; static during heating,"DMF, ethanol",3×,100 °C in oven for 6 h,100.0,6.0,white powder; spherical particles,,≈90 nm (SEM average),,Hf6O4(OH)4 12-connected SBU,,,833.0,not_reported,not_reported,,,10.1016/j.cattod.2024.114705,ok,
10.1016/j.ica.2008.10.015,downloaded\10.1016_j.ica.2008.10.015.pdf,,mof_json_store\10.1016_j.ica.2008.10.015\raw_output.json,mof_json_store\10.1016_j.ica.2008.10.015\synthesis_001.json,no,,,,Er(NO3)3·6H2O,,"100 mg, 0.303 mmol",0.303,mmol,nan,,,,,nan,,,,,"4,4′-dipyridylamine",dpa,"110 mg, 0.64 mmol",0.64,mmol,homophthalic acid,,"58 mg, 0.32 mmol",0.32,mmol,,,,,,,,,,,,,,,,water (distilled),H2O,10 mL,10.0,,,,,120.0,120 °C,48.0,48 h,23 mL Teflon-lined Parr acid digestion bomb,static,"H2O, EtOH, acetone",,dried in air,,,colorless plates,82.0,0.46 × 0.39 × 0.10 mm,,"dinuclear [Cd2(hmph)2] units linked by dpa; 2D (6,3) herringbone layers","a=9.4298(1), b=10.3740(1), c=19.8803(3) Å, α=85.914(1)°, β=77.183(1)°, γ=75.246(1)°, triclinic, P-1",,,not_reported,not_reported,280.0,luminescence,10.1016/j.ica.2008.10.015,ok,
10.1016/j.ica.2008.10.015,downloaded\10.1016_j.ica.2008.10.015.pdf,,mof_json_store\10.1016_j.ica.2008.10.015\raw_output.json,mof_json_store\10.1016_j.ica.2008.10.015\synthesis_002.json,no,,,,Yb(NO3)3,,"100 mg, 0.303 mmol",0.303,mmol,nan,,,,,nan,,,,,"4,4′-dipyridylamine",dpa,"110 mg, 0.64 mmol",0.64,mmol,"1,3-phenylenediacetic acid",,"62 mg, 0.32 mmol",0.32,mmol,,,,,,,,,,,,,,,,water (distilled),H2O,10 mL,10.0,,,,,120.0,120 °C,48.0,48 h,23 mL Teflon-lined Parr acid digestion bomb,static,"H2O, EtOH, acetone",,dried in air,,,colorless blocks,89.0,0.32 × 0.24 × 0.14 mm,,"2D (4,4) grid layers; two aperture sizes","a=15.924(11), b=23.739(12), c=12.212(8) Å, β=115.08(6)°, monoclinic, C2/c",,,not_reported,not_reported,220.0,luminescence,10.1016/j.ica.2008.10.015,ok,
10.1016/j.ica.2008.10.015,downloaded\10.1016_j.ica.2008.10.015.pdf,,mof_json_store\10.1016_j.ica.2008.10.015\raw_output.json,mof_json_store\10.1016_j.ica.2008.10.015\synthesis_003.json,no,,,,Sr(CO3),,"114 mg, 0.370 mmol",0.37,mmol,nan,,,,,nan,,,,,"4,4′-dipyridylamine",dpa,"127 mg, 0.740 mmol",0.74,mmol,isophthalic acid,IPH,"61 mg, 0.37 mmol",0.37,mmol,,,,,,,,,,,,,,,,water (distilled),H2O,10 mL,10.0,,,,,120.0,120 °C,48.0,48 h,23 mL Teflon-lined Parr acid digestion bomb,static,"H2O, EtOH, acetone",,dried in air,,,colorless blocks,76.0,0.40 × 0.28 × 0.16 mm,,CdSO4-type 4-connected 3D (658) network,"a=16.1032(17), b=12.5475(13), c=20.505(2) Å, β=100.315(2)°, monoclinic, C2/c",,,not_reported,not_reported,370.0,luminescence,10.1016/j.ica.2008.10.015,ok,
