Repository: zzhenglab/MOFinder

# MOFinder

MOFinder extracts MOF synthesis information from the literature, reconstructs evidence-supported negative reaction records, and prepares datasets for synthesis-outcome prediction.
[Web application](https://mofinder.chemistry.wustl.edu/) | [Demos](Demo/README.md) | [Source code](docs/source_to_code.md) | [Workflow guide](docs/workflow.md) | [Model evaluation](docs/evaluation.md)

## Quick start

The workflow runs through Python commands. Python 3.10 or newer is required. Clone the repository and initialize its related applications:

```bash
git clone --recurse-submodules https://github.com/zzhenglab/MOFinder.git
cd MOFinder
```

Start with the two offline demonstrations:

```bash

File: mof_extraction_1_2.csv (part 298 of 305)
doi,main_pdf,si_pdf,raw_output,parsed_json,article_trial_or_failure,article_trial_or_failure_notes,mof_name,crystal_code,metal_1,metal_1_abbr,metal_1_amount_text,metal_1_amount_value,metal_1_amount_unit,metal_2,metal_2_abbr,metal_2_amount_text,metal_2_amount_value,metal_2_amount_unit,metal_3,metal_3_abbr,metal_3_amount_text,metal_3_amount_value,metal_3_amount_unit,linker_1,linker_1_abbr,linker_1_amount_text,linker_1_amount_value,linker_1_amount_unit,linker_2,linker_2_abbr,linker_2_amount_text,linker_2_amount_value,linker_2_amount_unit,linker_3,linker_3_abbr,linker_3_amount_text,linker_3_amount_value,linker_3_amount_unit,modulator_1,modulator_1_abbr,modulator_1_amount_text,modulator_1_amount_value,modulator_1_amount_unit,modulator_2,modulator_2_abbr,modulator_2_amount_text,modulator_2_amount_value,modulator_2_amount_unit,solvent_main,solvent_main_abbr,solvent_main_amount_text,solvent_main_ml,solvent_secondary,solvent_secondary_abbr,solvent_secondary_amount_text,solvent_secondary_ml,temperature_c,temperature_c_text,time_h,time_text,vessel_type,stirring,washing_solvent,washing_cycles,activation_text,activation_temp_c,activation_time_h,crystal_morphology,yield_percent,crystal_size,topology_code,metal_cluster_connectivity,unit_cell_short,pore_diameter_A,BET_surface_area_m2g,air_stable,water_stable,tga_decomposition_temp_c,applications,reference,status,error
10.1016/j.ica.2014.01.014,downloaded\10.1016_j.ica.2014.01.014.pdf,,mof_json_store\10.1016_j.ica.2014.01.014\raw_output.json,mof_json_store\10.1016_j.ica.2014.01.014\synthesis_001.json,yes,Screened reaction temperatures; 120 b0C in sealed autoclave gave best crystals.,,,Ni(NO3)2·6H2O,,"0.143 g, 0.6 mmol",0.6,mmol,nan,,,,,nan,,,,,4-(imidazol-1-yl)-benzoic acid,HIBA,"0.0376 g, 0.2 mmol",0.2,mmol,,,,,,,,,,,,,,,,,,,,,water,H2O,15 mL,15.0,,,,,120.0,120 b0C,72.0,3 days; slow cooling to RT over 24 h at 10 b0C h 321,Teflon-lined autoclave (30 mL),static,,,,,,yellow blocks,51.0,,,Cd2Cl2 units bridged by IBA; 1D chain,"a=19.487(7), b=9.189(3), c=12.856(5) c5, df=93.505(6) b0, C2/c",,,not_reported,not_reported,365.0,luminescence,10.1016/j.ica.2014.01.014,ok,
10.1016/j.ica.2014.01.014,downloaded\10.1016_j.ica.2014.01.014.pdf,,mof_json_store\10.1016_j.ica.2014.01.014\raw_output.json,mof_json_store\10.1016_j.ica.2014.01.014\synthesis_002.json,yes,Screened reaction temperatures; 120 b0C in sealed autoclave gave best crystals.,,,CdSO4·8H2O,,"0.160 g, 0.6 mmol",0.6,mmol,nan,,,,,nan,,,,,4-(imidazol-1-yl)-benzoic acid,HIBA,"0.0376 g, 0.2 mmol",0.2,mmol,,,,,,,,,,,,,,,,,,,,,water,H2O,15 mL,15.0,,,,,120.0,120 b0C,72.0,3 days; slow cooling to RT over 24 h at 10 b0C h 321,Teflon-lined autoclave (30 mL),static,,,,,,colorless blocks,78.8,,,bicarboxylate-bridged Cd(II) chains; 2D layer,"a=18.803(9), b=8.128(4), c=16.328(8) c5, df=103.930(5) b0, C2/c",,,not_reported,not_reported,370.0,luminescence,10.1016/j.ica.2014.01.014,ok,
10.1016/j.ica.2014.01.014,downloaded\10.1016_j.ica.2014.01.014.pdf,,mof_json_store\10.1016_j.ica.2014.01.014\raw_output.json,mof_json_store\10.1016_j.ica.2014.01.014\synthesis_003.json,yes,Screened reaction temperatures; 120 b0C in sealed autoclave gave best crystals.,,,MnCl2·2H2O,,"0.185 g, 0.6 mmol",0.6,mmol,nan,,,,,nan,,,,,4-(imidazol-1-yl)-benzoic acid,HIBA,"0.0376 g, 0.2 mmol",0.2,mmol,,,,,,,,,,,sodium azide,NaN3,"0.013 g, 0.2 mmol",0.2,mmol,,,,,,water,H2O,15 mL,15.0,,,,,120.0,120 b0C,72.0,3 days; slow cooling to RT over 24 h at 10 b0C h 321,Teflon-lined autoclave (30 mL),static,,,,,,pale yellow blocks,73.0,,seh," b51,1-azide helical chains; twofold interpenetrated 3D","a=15.967(6), b=6.815(3), c=20.113(8) c5, Pbca",,,not_reported,not_reported,390.0,luminescence,10.1016/j.ica.2014.01.014,ok,
10.1016/j.matlet.2016.12.111,downloaded\10.1016_j.matlet.2016.12.111.pdf,SI downloaded\10.1016_j.matlet.2016.12.111_SI.pdf,mof_json_store\10.1016_j.matlet.2016.12.111\raw_output.json,mof_json_store\10.1016_j.matlet.2016.12.111\synthesis_001.json,no,,LaBTB,,ErCl3·6H2O,,1.80 mmol,1.8,mmol,nan,,,,,nan,,,,,"1,3,5-tris(4-carboxyphenyl)benzene acid",BTB,0.60 mmol,0.6,mmol,,,,,,,,,,,,,,,,,,,,,"N,N-dimethylformamide",DMF,30.0 mL,30.0,,,,,95.0,95 °C,48.0,48 hours,Teflon-lined stainless steel autoclave,,,,100 °C under vacuum for 12 h,100.0,12.0,colorless crystals,,,,,,,,,,,,10.1016/j.matlet.2016.12.111,ok,
10.1016/j.matlet.2016.12.111,downloaded\10.1016_j.matlet.2016.12.111.pdf,SI downloaded\10.1016_j.matlet.2016.12.111_SI.pdf,mof_json_store\10.1016_j.matlet.2016.12.111\raw_output.json,mof_json_store\10.1016_j.matlet.2016.12.111\synthesis_002.json,no,,TbBTC,,ErCl3·6H2O,,0.28 mmol,0.28,mmol,nan,,,,,nan,,,,,"benzene-1,3,5-tricarboxylic acid",BTC,0.10 mmol,0.1,mmol,,,,,,,,,,,,,,,,,,,,,"N,N-dimethylformamide",DMF,4.0 mL,4.0,ethanol,EtOH,4.0 mL,4.0,80.0,80 °C,24.0,24 hours,Teflon-lined stainless steel autoclave,,,,100 °C under vacuum for 12 h,100.0,12.0,"colorless, needlelike crystals",,,,,,,,,,,,10.1016/j.matlet.2016.12.111,ok,
10.1016/j.matlet.2016.12.111,downloaded\10.1016_j.matlet.2016.12.111.pdf,SI downloaded\10.1016_j.matlet.2016.12.111_SI.pdf,mof_json_store\10.1016_j.matlet.2016.12.111\raw_output.json,mof_json_store\10.1016_j.matlet.2016.12.111\synthesis_003.json,no,,ZnBTC,,Co(NO3)2·6H2O,,0.10 mmol,0.1,mmol,nan,,,,,nan,,,,,"benzene-1,3,5-tricarboxylic acid",BTC,0.50 mmol,0.5,mmol,,,,,,,,,,,triethylamine,,0.15 mL,0.15,mL,,,,,,"N,N-dimethylformamide",DMF,8.0 mL,8.0,ethanol,EtOH,1.0 mL,1.0,60.0,60 °C,72.0,72 hours,Teflon-lined stainless steel autoclave,stirred 1 h before heating,,,100 °C under vacuum for 12 h,100.0,12.0,colorless crystals,,,,,,,,,,,,10.1016/j.matlet.2016.12.111,ok,
10.1016/j.matlet.2016.12.111,downloaded\10.1016_j.matlet.2016.12.111.pdf,SI downloaded\10.1016_j.matlet.2016.12.111_SI.pdf,mof_json_store\10.1016_j.matlet.2016.12.111\raw_output.json,mof_json_store\10.1016_j.matlet.2016.12.111\synthesis_004.json,no,,UiO-66-NH2,,Co(NO3)2·6H2O,,0.35 mmol,0.35,mmol,nan,,,,,nan,,,,,2-aminoterephthalic acid,BDC-NH2,0.35 mmol,0.35,mmol,,,,,,,,,,,,,,,,,,,,,"N,N-dimethylformamide",DMF,6.6 mL,6.6,,,,,120.0,120 °C,24.0,24 hours,Teflon-lined stainless steel autoclave,,,,100 °C under vacuum for 12 h,100.0,12.0,light yellow crystals,,,,,,,,,,,,10.1016/j.matlet.2016.12.111,ok,
10.1016/j.matlet.2016.12.111,downloaded\10.1016_j.matlet.2016.12.111.pdf,SI downloaded\10.1016_j.matlet.2016.12.111_SI.pdf,mof_json_store\10.1016_j.matlet.2016.12.111\raw_output.json,mof_json_store\10.1016_j.matlet.2016.12.111\synthesis_005.json,no,,ZrPDA,,Pb(NO3)2,,0.50 mmol,0.5,mmol,nan,,,,,nan,,,,,"1,4-phenyldiacrylic acid",PDA,0.50 mmol,0.5,mmol,,,,,,,,,,,formic acid,,2.3 mL,2.3,mL,triethylamine,,0.15 mL,0.15,mL,"N,N-dimethylformamide",DMF,17.7 mL,17.7,"N,N-dimethylformamide",DMF,10.0 mL,10.0,120.0,120 °C,24.0,24 hours,Teflon-lined stainless steel autoclave,,,,100 °C under vacuum for 12 h,100.0,12.0,colorless crystals,,,,,,,,,,,,10.1016/j.matlet.2016.12.111,ok,
10.1016/j.ica.2018.08.018,downloaded\10.1016_j.ica.2018.08.018.pdf,SI downloaded\10.1016_j.ica.2018.08.018_SI.pdf,mof_json_store\10.1016_j.ica.2018.08.018\raw_output.json,mof_json_store\10.1016_j.ica.2018.08.018\synthesis_001.json,no,,,,Mg(NO3)2·6H2O,,"0.0308 g, 0.1 mmol",0.1,mmol,nan,,,,,nan,,,,,"biphenyl-4,4'-dicarboxylic acid",H2bpdc,"0.0242 g, 0.1 mmol",0.1,mmol,"9,9-diethyl-2,7-bisimidazolylfluorene",bief,"0.0354 g, 0.1 mmol",0.1,mmol,,,,,,,,,,,,,,,,"N,N-dimethylformamide",DMF,8 mL,8.0,methanol,MeOH,1 mL,1.0,80.0,80 °C,48.0,2 days,Teflon-lined autoclave (20 mL),,,,,,,colorless crystals,,,sql,mononuclear Cd nodes; 2-fold interpenetrated sql net,,,,,,,,10.1016/j.ica.2018.08.018,ok,
10.1016/j.ica.2018.08.018,downloaded\10.1016_j.ica.2018.08.018.pdf,SI downloaded\10.1016_j.ica.2018.08.018_SI.pdf,mof_json_store\10.1016_j.ica.2018.08.018\raw_output.json,mof_json_store\10.1016_j.ica.2018.08.018\synthesis_002.json,no,,,,MnCl2·4H2O,,"0.0308 g, 0.1 mmol (same as 1)",0.1,mmol,nan,,,,,nan,,,,,"4,4'-sulfonyldibenzoic acid",H2sdc,0.1 mmol (same as 1),0.1,mmol,"9,9-diethyl-2,7-bisimidazolylfluorene",bief,"0.0354 g, 0.1 mmol (same as 1)",0.1,mmol,,,,,,,,,,,,,,,,"N,N-dimethylformamide",DMF,8 mL,8.0,methanol,MeOH,1 mL,1.0,80.0,80 °C,48.0,2 days,Teflon-lined autoclave (20 mL),,,,,,,colorless crystals,58.0,,sql,2D sql layers; parallel 2D→3D polycatenation,,,,,,375.0,luminescence,10.1016/j.ica.2018.08.018,ok,
10.1016/j.ica.2018.08.018,downloaded\10.1016_j.ica.2018.08.018.pdf,SI downloaded\10.1016_j.ica.2018.08.018_SI.pdf,mof_json_store\10.1016_j.ica.2018.08.018\raw_output.json,mof_json_store\10.1016_j.ica.2018.08.018\synthesis_003.json,no,,,,ZnCl2,,"0.0308 g, 0.1 mmol (same as 1)",0.1,mmol,nan,,,,,nan,,,,,"4,4′-oxybisbenzoic acid",H2odc,0.1 mmol (same as 1),0.1,mmol,"9,9-diethyl-2,7-bisimidazolylfluorene",bief,"0.0354 g, 0.1 mmol (same as 1)",0.1,mmol,,,,,,,,,,,,,,,,"N,N-dimethylformamide",DMF,8 mL,8.0,methanol,MeOH,1 mL,1.0,80.0,80 °C,48.0,2 days,Teflon-lined autoclave (20 mL),,,,,,,colorless crystals,60.0,,sql,2D sql layers; parallel 2D→3D polycatenation,,,,,,330.0,luminescence,10.1016/j.ica.2018.08.018,ok,
10.1016/j.ica.2018.08.018,downloaded\10.1016_j.ica.2018.08.018.pdf,SI downloaded\10.1016_j.ica.2018.08.018_SI.pdf,mof_json_store\10.1016_j.ica.2018.08.018\raw_output.json,mof_json_store\10.1016_j.ica.2018.08.018\synthesis_004.json,no,,,,Cr(NO3)3·9H2O,,"0.0308 g, 0.1 mmol",0.1,mmol,nan,,,,,nan,,,,,"1,4-naphthalenedicarboxylic acid","1,4-H2ndc","0.0216 g, 0.1 mmol",0.1,mmol,"9,9-diethyl-2,7-bisimidazolylfluorene",bief,"0.0354 g, 0.1 mmol",0.1,mmol,,,,,,,,,,,,,,,,water,H2O,10 mL,10.0,,,,,160.0,160 °C; cooled at 10 °C h−1 to RT,96.0,4 days; cooled at 10 °C h−1,Teflon-lined autoclave (20 mL),,,,,,,colorless crystals,,,,[Cd2(COO)4] 6-connected + Cd 4-connected; 2D→3D parallel polycatenation,,,,,,,,10.1016/j.ica.2018.08.018,ok,
10.1016/j.ica.2018.08.018,downloaded\10.1016_j.ica.2018.08.018.pdf,SI downloaded\10.1016_j.ica.2018.08.018_SI.pdf,mof_json_store\10.1016_j.ica.2018.08.018\raw_output.json,mof_json_store\10.1016_j.ica.2018.08.018\synthesis_005.json,no,,,,Cr(NO3)3·9H2O,,"0.0308 g, 0.1 mmol (same as 1)",0.1,mmol,nan,,,,,nan,,,,,"1,4-naphthalenedicarboxylic acid","1,4-H2ndc",0.1 mmol (same as 1),0.1,mmol,"9,9-diethyl-2,7-bisimidazolylfluorene",bief,"0.0354 g, 0.1 mmol (same as 1)",0.1,mmol,,,,,,,,,,,,,,,,"N,N-dimethylformamide",DMF,8 mL,8.0,methanol,MeOH,1 mL,1.0,80.0,80 °C,48.0,2 days,Teflon-lined autoclave (20 mL),,,,,,,colorless crystals,55.0,,tsi,Zig-zag [Cd2(COO)4] 8-connected SBU; uninodal 8-connected tsi net,,,,,,310.0,luminescence,10.1016/j.ica.2018.08.018,ok,
10.1016/j.ica.2018.08.018,downloaded\10.1016_j.ica.2018.08.018.pdf,SI downloaded\10.1016_j.ica.2018.08.018_SI.pdf,mof_json_store\10.1016_j.ica.2018.08.018\raw_output.json,mof_json_store\10.1016_j.ica.2018.08.018\synthesis_006.json,no,,,,Cr(NO3)3·9H2O,,"0.0308 g, 0.1 mmol (same as 4)",0.1,mmol,nan,,,,,nan,,,,,"2,5-thiophenedicarboxylic acid",H2tdc,0.1 mmol (same as 4),0.1,mmol,"9,9-diethyl-2,7-bisimidazolylfluorene",bief,"0.0354 g, 0.1 mmol (same as 4)",0.1,mmol,,,,,,,,,,,,,,,,water,H2O,10 mL,10.0,,,,,160.0,160 °C; cooled at 10 °C h−1 to RT,96.0,4 days; cooled at 10 °C h−1,Teflon-lined autoclave (20 mL),,,,,,,colorless crystals,42.0,,bcu,[Cd2(COO)4] 8-connected SBU; uninodal 8-connected bcu net,,,,,,260.0,luminescence,10.1016/j.ica.2018.08.018,ok,
10.1016/j.ica.2013.06.014,downloaded\10.1016_j.ica.2013.06.014.pdf,SI downloaded\10.1016_j.ica.2013.06.014_SI.doc,mof_json_store\10.1016_j.ica.2013.06.014\raw_output.json,mof_json_store\10.1016_j.ica.2013.06.014\synthesis_001.json,no,,[Zn(phsa)(btmx)]n,920325,MnCl2·4H2O,,"29.7 mg, 0.1 mmol",0.1,mmol,nan,,,,,nan,,,,,"1,4-bis(1,2,4-triazol-1-ylmethyl)-2,3,5,6-tetramethylbenzene",btmx,"29.8 mg, 0.1 mmol",0.1,mmol,phenylsuccinic acid,H2phsa,"19.4 mg, 0.1 mmol",0.1,mmol,,,,,,,,,,,,,,,,distilled water,H2O,10 mL,10.0,,,,,160.0,160 °C,72.0,3 days; cooled to room temperature at 5 °C/h,25 mL Teflon-lined stainless steel container,static,,,,,,colorless crystals,67.0,,,ZnII 4-connected node; point symbol (6^5·8),,,,not_reported,not_reported,305.0,luminescence,10.1016/j.ica.2013.06.014,ok,
10.1016/j.ica.2013.06.014,downloaded\10.1016_j.ica.2013.06.014.pdf,SI downloaded\10.1016_j.ica.2013.06.014_SI.doc,mof_json_store\10.1016_j.ica.2013.06.014\raw_output.json,mof_json_store\10.1016_j.ica.2013.06.014\synthesis_002.json,no,,[Zn(o-phda)(btmx)]n,920326,MnCl2·4H2O,,"29.7 mg, 0.1 mmol",0.1,mmol,nan,,,,,nan,,,,,"1,4-bis(1,2,4-triazol-1-ylmethyl)-2,3,5,6-tetramethylbenzene",btmx,"29.8 mg, 0.1 mmol",0.1,mmol,ortho-phenylenediacetic acid,o-H2phda,"19.4 mg, 0.1 mmol",0.1,mmol,,,,,,,,,,,,,,,,distilled water,H2O,10 mL,10.0,,,,,130.0,130 °C,72.0,3 days; cooled to room temperature at 5 °C/h,25 mL Teflon-lined stainless steel container,static,,,,,,pale yellow crystals,48.0,,,ZnII 4-connected node; 2D grid (4^4·16^2),,,,not_reported,not_reported,300.0,luminescence,10.1016/j.ica.2013.06.014,ok,
10.1016/j.ica.2013.06.014,downloaded\10.1016_j.ica.2013.06.014.pdf,SI downloaded\10.1016_j.ica.2013.06.014_SI.doc,mof_json_store\10.1016_j.ica.2013.06.014\raw_output.json,mof_json_store\10.1016_j.ica.2013.06.014\synthesis_003.json,no,,{[Cd(p-phda)(btmx)(H2O)]·H2O}n,920327,Y(NO3)3·6H2O,,"30.8 mg, 0.1 mmol",0.1,mmol,nan,,,,,nan,,,,,"1,4-bis(1,2,4-triazol-1-ylmethyl)-2,3,5,6-tetramethylbenzene",btmx,"29.8 mg, 0.1 mmol",0.1,mmol,para-phenylenediacetic acid,p-H2phda,"19.4 mg, 0.1 mmol",0.1,mmol,,,,,,,,,,,,,,,,distilled water,H2O,10 mL,10.0,,,,,160.0,160 °C,72.0,3 days; cooled to room temperature at 5 °C/h,25 mL Teflon-lined stainless steel container,static,,,,,,colorless crystals,63.0,,,"CdII 5-connected node; binodal (3,5)-connected; point symbol (6^8·18^2)(6^3)",,,,not_reported,not_reported,,luminescence,10.1016/j.ica.2013.06.014,ok,
10.1016/j.ica.2013.06.014,downloaded\10.1016_j.ica.2013.06.014.pdf,SI downloaded\10.1016_j.ica.2013.06.014_SI.doc,mof_json_store\10.1016_j.ica.2013.06.014\raw_output.json,mof_json_store\10.1016_j.ica.2013.06.014\synthesis_004.json,no,,"[Cd(4,4'-sdba)(btmx)]n",920328,Ni(NO3)2·6H2O,,"30.8 mg, 0.1 mmol",0.1,mmol,nan,,,,,nan,,,,,"1,4-bis(1,2,4-triazol-1-ylmethyl)-2,3,5,6-tetramethylbenzene",btmx,"29.8 mg, 0.1 mmol",0.1,mmol,"4,4'-sulfonyldibenzoic acid","4,4'-H2sdba","30.6 mg, 0.1 mmol",0.1,mmol,,,,,,,,,,,,,,,,distilled water,H2O,10 mL,10.0,,,,,160.0,160 °C,72.0,3 days; cooled to room temperature at 5 °C/h,25 mL Teflon-lined stainless steel container,static,,,,,,colorless crystals,58.0,,,CdII 4-connected node; 2D grid (4^4·16^2),,,,not_reported,not_reported,320.0,luminescence,10.1016/j.ica.2013.06.014,ok,
10.1016/j.cclet.2023.109120,downloaded\10.1016_j.cclet.2023.109120.pdf,SI downloaded\10.1016_j.cclet.2023.109120_SI.docx,mof_json_store\10.1016_j.cclet.2023.109120\raw_output.json,mof_json_store\10.1016_j.cclet.2023.109120\synthesis_001.json,no,,HL-1,2235700,Cd(NO3)2·4H2O,,19.3 mg (0.08 mmol),0.08,mmol,nan,,,,,nan,,,,,"3-pyrazinyl-1,2,4-triazole",Hpzta,5.8 mg (0.04 mmol),5.8,mg,,,,,,,,,,,fluoboric acid (50 wt%),HBF4,100 µL (50 wt%),100.0,µL,,,,,,water,H2O,4 mL,4.0,"N,N-dimethylformamide",DMF,2 mL,2.0,90.0,90 °C,48.0,48 h,10 mL glass vial,,"DMF, H2O",several times,dried in air at room temperature,,,"blue, diamond-shaped flake crystals",58.0,,,Cu2(pzta)2 SBU; unsaturated Cu sites,"monoclinic, P21/c; a=10.5558(2), b=6.98460(10), c=11.3149(2) Å; 293 K",,12.6,not_reported,yes,240.0,nitroaromatics_reduction,10.1016/j.cclet.2023.109120,ok,
10.1016/j.cclet.2023.109120,downloaded\10.1016_j.cclet.2023.109120.pdf,SI downloaded\10.1016_j.cclet.2023.109120_SI.docx,mof_json_store\10.1016_j.cclet.2023.109120\raw_output.json,mof_json_store\10.1016_j.cclet.2023.109120\synthesis_002.json,no,,HL-2,2235702,EuCl3·6H2O,,19.3 mg (0.08 mmol),0.08,mmol,nan,,,,,nan,,,,,"3-pyrazinyl-1,2,4-triazole",Hpzta,5.8 mg (0.04 mmol),5.8,mg,terephthalic acid,PTA,3.3 mg (0.02 mmol),3.3,mg,,,,,,fluoboric acid (50 wt%),HBF4,100 µL (50 wt%),100.0,µL,,,,,,water,H2O,3 mL,3.0,"N,N-dimethylformamide",DMF,2 mL,2.0,90.0,90 °C,48.0,2 days,10 mL glass vial,"ultrasonicated 10 min, then static","DMF, H2O",several times,dried in air at room temperature,,,blue block crystals (green powder overall),45.2,,,Cu2(pzta)2 SBUs linked by PTA; open Cu sites,"monoclinic, P21/n; a=11.3054(4), b=7.9517(5), c=14.6883(10) Å; 293 K",,16.5,not_reported,yes,325.0,nitroaromatics_reduction,10.1016/j.cclet.2023.109120,ok,
10.1016/j.inoche.2012.11.011,downloaded\10.1016_j.inoche.2012.11.011.pdf,SI downloaded\10.1016_j.inoche.2012.11.011_SI.pdf,mof_json_store\10.1016_j.inoche.2012.11.011\raw_output.json,mof_json_store\10.1016_j.inoche.2012.11.011\synthesis_001.json,no,,[Cd2(sbpdc)2(bpy)] (1),,Zn(NO3)2·6H2O,,0.0533 g (0.2 mmol),0.2,mmol,nan,,,,,nan,,,,,"biphenyl-4,4'-dicarboxylic acid",H2sbpdc,0.0304 g (0.1 mmol),0.1,mmol,"4,4'-bipyridine",bpy,0.0192 g (0.1 mmol),0.1,mmol,,,,,,,,,,,,,,,,water,H2O,5 mL,5.0,ethanol,EtOH,2 mL,2.0,160.0,160 °C,72.0,72 h,Teflon-lined stainless steel autoclave (23 mL),stirred 20 min at RT; then static,,,,,,brown-block crystals,20.0,,pcu,,"a=11.607(3), b=12.017(3), c=14.235(3), α=67.901(4), β=79.785(4), γ=75.774(4), P-1",,,not_reported,not_reported,365.0,luminescence,10.1016/j.inoche.2012.11.011,ok,
10.1016/j.apmt.2020.100613,downloaded\10.1016_j.apmt.2020.100613.pdf,,mof_json_store\10.1016_j.apmt.2020.100613\raw_output.json,mof_json_store\10.1016_j.apmt.2020.100613\synthesis_001.json,no,,In DM-BP,,Zn(NO3)2·6H2O,In(NO3)3·xH2O,"17 mg, 0.058 mmol",0.058,mmol,nan,,,,,nan,,,,,H4DM-BP,H4DM-BP,"20 mg, 0.029 mmol",,,,,,,,,,,,,tetrafluoroboric acid (45% aq.),HBF4,0.6 mL (45% aqueous),,,,,,,,"N,N-dimethylformamide",DMF,4 mL,4.0,,,,,100.0,100 °C,48.0,2 d,10 mL screw-capped vial,,"DMF, MeCN, DCM",,solvent exchange with acetonitrile then DCM; 80 °C under vacuum for 5 h,80.0,5.0,block-shaped crystals,75.0,,dia,[In(OCOR)4]− 4-connected mononuclear SBU,,,,not_reported,not_reported,400.0,dye_exchange,10.1016/j.apmt.2020.100613,ok,
10.1016/j.apmt.2020.100613,downloaded\10.1016_j.apmt.2020.100613.pdf,,mof_json_store\10.1016_j.apmt.2020.100613\raw_output.json,mof_json_store\10.1016_j.apmt.2020.100613\synthesis_002.json,no,,In DH-BP,,Zn(NO3)2·6H2O,In(NO3)3·xH2O,"18 mg, 0.060 mmol",0.06,mmol,nan,,,,,nan,,,,,H4DH-BP,H4DH-BP,"20 mg, 0.030 mmol",,,,,,,,,,,,,"nitric acid (3 N, aq.)",HNO3,2.0 mL (3 N),,,,,,,,"N,N-dimethylformamide / acetonitrile",DMF/CH3CN,"DMF/CH3CN 1:1 v/v, 4 mL total",,acetonitrile,CH3CN,part of DMF/CH3CN 1:1 v/v mixture,,120.0,120 °C,48.0,2 d,10 mL screw-capped vial,,"DMF, MeCN, DCM",,solvent exchange with acetonitrile then DCM; 80 °C under vacuum for 5 h,80.0,5.0,,67.0,,dia,[In(OCOR)4]− 4-connected mononuclear SBU,,,,not_reported,not_reported,400.0,,10.1016/j.apmt.2020.100613,ok,
10.1016/j.apmt.2020.100613,downloaded\10.1016_j.apmt.2020.100613.pdf,,mof_json_store\10.1016_j.apmt.2020.100613\raw_output.json,mof_json_store\10.1016_j.apmt.2020.100613\synthesis_003.json,no,,In TM-BP,,Cu(OH)2,In(NO3)3·xH2O,"16 mg, 0.053 mmol",0.053,mmol,nan,,,,,nan,,,,,H4TM-BP,H4TM-BP,"20 mg, 0.026 mmol",,,,,,,,,,,,,tetrafluoroboric acid (45% aq.),HBF4,0.6 mL (aqueous),,,,,,,,"N,N-dimethylformamide",DMF,4 mL,4.0,,,,,120.0,120 °C,48.0,2 d,10 mL screw-capped vial,,"DMF, MeCN, DCM",,solvent exchange with acetonitrile then DCM; 80 °C under vacuum for 5 h,80.0,5.0,,72.0,,lon,[In(OCOR)4]− 4-connected mononuclear SBU,,,1230.0,not_reported,not_reported,400.0,dye_exchange,10.1016/j.apmt.2020.100613,ok,
10.1016/j.apmt.2020.100613,downloaded\10.1016_j.apmt.2020.100613.pdf,,mof_json_store\10.1016_j.apmt.2020.100613\raw_output.json,mof_json_store\10.1016_j.apmt.2020.100613\synthesis_004.json,no,,In TM-BF,,Cu(OH)2,In(NO3)3·xH2O,"13 mg, 0.044 mmol",0.044,mmol,nan,,,,,nan,,,,,H4TM-BF,H4TM-BF,"20 mg, 0.022 mmol",,,,,,,,,,,,,tetrafluoroboric acid (45% aq.),HBF4,0.6 mL (aqueous),,,,,,,,"N,N-dimethylformamide",DMF,4 mL,4.0,,,,,120.0,120 °C,48.0,2 d,10 mL screw-capped vial,,"DMF, MeCN, DCM",,solvent exchange with acetonitrile then DCM; 80 °C under vacuum for 5 h,80.0,5.0,,63.0,,dia,[In(OCOR)4]− 4-connected mononuclear SBU,,,992.0,not_reported,not_reported,400.0,dye_exchange,10.1016/j.apmt.2020.100613,ok,
10.1016/j.apmt.2020.100613,downloaded\10.1016_j.apmt.2020.100613.pdf,,mof_json_store\10.1016_j.apmt.2020.100613\raw_output.json,mof_json_store\10.1016_j.apmt.2020.100613\synthesis_005.json,no,,In HMe-BPA,,Cu(OH)2,In(NO3)3·xH2O,"14 mg, 0.048 mmol",0.048,mmol,nan,,,,,nan,,,,,H4HMe-BPA,H4HMe-BPA,"20 mg, 0.024 mmol",,,,,,,,,,,,,tetrafluoroboric acid (45% aq.),HBF4,0.6 mL (aqueous),,,,,,,,"N,N-dimethylformamide",DMF,4 mL,4.0,,,,,120.0,120 °C,48.0,2 d,10 mL screw-capped vial,,"DMF, MeCN, DCM",,solvent exchange with acetonitrile then DCM; 80 °C under vacuum for 5 h,80.0,5.0,,58.0,,dia,[In(OCOR)4]− 4-connected mononuclear SBU,,,,not_reported,not_reported,400.0,,10.1016/j.apmt.2020.100613,ok,
10.1016/j.apmt.2020.100613,downloaded\10.1016_j.apmt.2020.100613.pdf,,mof_json_store\10.1016_j.apmt.2020.100613\raw_output.json,mof_json_store\10.1016_j.apmt.2020.100613\synthesis_006.json,no,,In DM-TP,,CdCl2,In(NO3)3·xH2O,"16 mg, 0.053 mmol",0.053,mmol,nan,,,,,nan,,,,,H4DM-TP,H4DM-TP,"20 mg, 0.026 mmol",,,,,,,,,,,,,tetrafluoroboric acid (45% aq.),HBF4,0.6 mL (aqueous),,,,,,,,"N,N-dimethylformamide",DMF,4 mL,4.0,,,,,120.0,120 °C,48.0,2 d,10 mL screw-capped vial,,"DMF, MeCN, DCM",,solvent exchange with acetonitrile then DCM; 80 °C under vacuum for 5 h,80.0,5.0,,57.0,,neb,[In(OCOR)4]− 4-connected mononuclear SBU,,,,not_reported,not_reported,400.0,,10.1016/j.apmt.2020.100613,ok,
10.1016/j.apmt.2020.100613,downloaded\10.1016_j.apmt.2020.100613.pdf,,mof_json_store\10.1016_j.apmt.2020.100613\raw_output.json,mof_json_store\10.1016_j.apmt.2020.100613\synthesis_007.json,no,,In DM-NTP,,ZnCl2,In(NO3)3·xH2O,"0.03 g, 0.047 mmol",0.047,mmol,nan,,,,,nan,,,,,H4DM-NTP,H4DM-NTP,"20 mg, 0.024 mmol",,,,,,,,,,,,,"nitric acid (3 N, aq.)",HNO3,0.6 mL (3 N),,,,,,,,"N,N-dimethylformamide",DMF,4 mL,4.0,,,,,120.0,120 °C,48.0,2 d,10 mL screw-capped vial,,"DMF, MeCN, DCM",,solvent exchange with acetonitrile then DCM; 80 °C under vacuum for 5 h,80.0,5.0,,72.0,,pts,[In(OCOR)4]− 4-connected mononuclear SBU,,,,not_reported,not_reported,400.0,dye_exchange,10.1016/j.apmt.2020.100613,ok,
10.1016/j.apmt.2020.100613,downloaded\10.1016_j.apmt.2020.100613.pdf,,mof_json_store\10.1016_j.apmt.2020.100613\raw_output.json,mof_json_store\10.1016_j.apmt.2020.100613\synthesis_008.json,no,,In DM-ATP,,Zn(NO3)2,In(NO3)3·xH2O,"14 mg, 0.046 mmol",0.046,mmol,nan,,,,,nan,,,,,H4DM-ATP,H4DM-ATP,"20 mg, 0.023 mmol",,,,,,,,,,,,,tetrafluoroboric acid (45% aq.),HBF4,0.6 mL (aqueous),,,,,,,,"N,N-dimethylformamide",DMF,4 mL,4.0,,,,,120.0,120 °C,48.0,2 d,10 mL screw-capped vial,,"DMF, MeCN, DCM",,solvent exchange with acetonitrile then DCM; 80 °C under vacuum for 5 h,80.0,5.0,,73.0,,pts,[In(OCOR)4]− 4-connected mononuclear SBU,,,,not_reported,not_reported,400.0,dye_exchange,10.1016/j.apmt.2020.100613,ok,
10.1016/j.ica.2016.07.008,downloaded\10.1016_j.ica.2016.07.008.pdf,SI downloaded\10.1016_j.ica.2016.07.008_SI.pdf,mof_json_store\10.1016_j.ica.2016.07.008\raw_output.json,mof_json_store\10.1016_j.ica.2016.07.008\synthesis_001.json,no,,,,Cu(SO4)·5H2O,,"50 mg, 0.16 mmol",0.16,mmol,nan,,,,,nan,,,,,"2,5-thiophenedicarboxylic acid","2,5-H2tdc","42 mg, 0.24 mmol",0.24,mmol,,,,,,,,,,,,,,,,,,,,,"N,N-dimethylformamide",DMF,"DMF/DMSO 1:1 (bottom layer), total 10 mL",,dimethylsulfoxide,DMSO,"DMF/DMSO 1:1 (bottom layer), total 10 mL",,25,room temperature,840.0,five weeks,"glass tube (1.5 cm i.d., 18 cm height), two-layer diffusion",static,,,,,,colorless block crystals,57.0,0.24 × 0.17 × 0.16 mm,bct,"RE2(μ2-COO)6 rod SBU, 10-connected","Orthorhombic, Pna21; a=17.4393(5) Å, b=10.1483(3) Å, c=17.5771(5) Å",,,yes,not_reported,,luminescence,10.1016/j.ica.2016.07.008,ok,
10.1016/j.ica.2016.07.008,downloaded\10.1016_j.ica.2016.07.008.pdf,SI downloaded\10.1016_j.ica.2016.07.008_SI.pdf,mof_json_store\10.1016_j.ica.2016.07.008\raw_output.json,mof_json_store\10.1016_j.ica.2016.07.008\synthesis_002.json,no,,,,Cu(SO4)·5H2O,,"50 mg, 0.14 mmol",0.14,mmol,nan,,,,,nan,,,,,"2,5-thiophenedicarboxylic acid","2,5-H2tdc","42 mg, 0.24 mmol",0.24,mmol,,,,,,,,,,,,,,,,,,,,,"N,N-dimethylformamide",DMF,"DMF/DMSO 1:1 (bottom layer), total 10 mL",,dimethylsulfoxide,DMSO,"DMF/DMSO 1:1 (bottom layer), total 10 mL",,25,room temperature,840.0,five weeks,"glass tube (1.5 cm i.d., 18 cm height), two-layer diffusion",static,,,,,,light green block crystals,49.0,,,,,,,yes,not_reported,,luminescence,10.1016/j.ica.2016.07.008,ok,
10.1016/j.ica.2016.07.008,downloaded\10.1016_j.ica.2016.07.008.pdf,SI downloaded\10.1016_j.ica.2016.07.008_SI.pdf,mof_json_store\10.1016_j.ica.2016.07.008\raw_output.json,mof_json_store\10.1016_j.ica.2016.07.008\synthesis_003.json,no,,,,Cu(ClO4)2·6H2O,,"50 mg, 0.13 mmol",0.13,mmol,nan,,,,,nan,,,,,"2,5-thiophenedicarboxylic acid","2,5-H2tdc","42 mg, 0.24 mmol",0.24,mmol,,,,,,,,,,,,,,,,,,,,,"N,N-dimethylformamide",DMF,"DMF/DMSO 1:1 (bottom layer), total 10 mL",,dimethylsulfoxide,DMSO,"DMF/DMSO 1:1 (bottom layer), total 10 mL",,25,room temperature,1008.0,six weeks,"glass tube (1.5 cm i.d., 18 cm height), two-layer diffusion",static,,,,,,lilac block crystals,47.0,,,,,,,yes,not_reported,,luminescence,10.1016/j.ica.2016.07.008,ok,
10.1016/j.ica.2016.07.008,downloaded\10.1016_j.ica.2016.07.008.pdf,SI downloaded\10.1016_j.ica.2016.07.008_SI.pdf,mof_json_store\10.1016_j.ica.2016.07.008\raw_output.json,mof_json_store\10.1016_j.ica.2016.07.008\synthesis_004.json,no,,,,Zn(NO3)2·6H2O,,"50 mg, 0.14 mmol",0.14,mmol,nan,,,,,nan,,,,,"2,5-thiophenedicarboxylic acid","2,5-H2tdc","42 mg, 0.24 mmol",0.24,mmol,,,,,,,,,,,,,,,,,,,,,"N,N-dimethylformamide",DMF,"DMF/DMSO 1:1 (bottom layer), total 10 mL",,dimethylsulfoxide,DMSO,"DMF/DMSO 1:1 (bottom layer), total 10 mL",,25,room temperature,1008.0,six weeks,"glass tube (1.5 cm i.d., 18 cm height), two-layer diffusion",static,,,,,,colorless block crystals,49.0,,,,,,,yes,not_reported,,luminescence,10.1016/j.ica.2016.07.008,ok,
10.1016/j.ica.2016.07.008,downloaded\10.1016_j.ica.2016.07.008.pdf,SI downloaded\10.1016_j.ica.2016.07.008_SI.pdf,mof_json_store\10.1016_j.ica.2016.07.008\raw_output.json,mof_json_store\10.1016_j.ica.2016.07.008\synthesis_005.json,no,,,,Zn(NO3)2·6H2O,,"50 mg, 0.13 mmol",0.13,mmol,nan,,,,,nan,,,,,"2,5-thiophenedicarboxylic acid","2,5-H2tdc","42 mg, 0.24 mmol",0.24,mmol,,,,,,,,,,,,,,,,,,,,,"N,N-dimethylformamide",DMF,"DMF/DMSO 1:1 (bottom layer), total 10 mL",,dimethylsulfoxide,DMSO,"DMF/DMSO 1:1 (bottom layer), total 10 mL",,25,room temperature,1008.0,six weeks,"glass tube (1.5 cm i.d., 18 cm height), two-layer diffusion",static,,,,,,light pink block crystals,53.0,0.25 × 0.15 × 0.11 mm,bct,"RE2(μ2-COO)6 rod SBU, 10-connected","Orthorhombic, Pna21; a=17.4095(5) Å, b=10.1198(3) Å, c=17.5470(4) Å",,,yes,not_reported,,luminescence,10.1016/j.ica.2016.07.008,ok,
10.1016/j.ica.2016.07.008,downloaded\10.1016_j.ica.2016.07.008.pdf,SI downloaded\10.1016_j.ica.2016.07.008_SI.pdf,mof_json_store\10.1016_j.ica.2016.07.008\raw_output.json,mof_json_store\10.1016_j.ica.2016.07.008\synthesis_006.json,no,,,,Co(NO3)2·6H2O,,"50 mg, 0.13 mmol",0.13,mmol,nan,,,,,nan,,,,,"2,5-thiophenedicarboxylic acid","2,5-H2tdc","42 mg, 0.24 mmol",0.24,mmol,,,,,,,,,,,,,,,,,,,,,"N,N-dimethylformamide",DMF,"DMF/DMSO 1:1 (bottom layer), total 10 mL",,dimethylsulfoxide,DMSO,"DMF/DMSO 1:1 (bottom layer), total 10 mL",,25,room temperature,1008.0,six weeks,"glass tube (1.5 cm i.d., 18 cm height), two-layer diffusion",static,,,,,,colorless block crystals,44.0,0.13 × 0.08 × 0.02 mm,bct,"RE2(μ2-COO)6 rod SBU, 10-connected","Orthorhombic, Pna21; a=17.2619(3) Å, b=10.0391(2) Å, c=17.5996(3) Å",,,yes,not_reported,,luminescence,10.1016/j.ica.2016.07.008,ok,
10.1016/j.jssc.2022.123610,,SI downloaded\10.1016_j.jssc.2022.123610_SI.docx,mof_json_store\10.1016_j.jssc.2022.123610\raw_output.json,mof_json_store\10.1016_j.jssc.2022.123610\synthesis_001.json,no,,MIL-101(Fe)-0,,CdCl2·5H2O,,3 mmol,3,mmol,nan,,,,,nan,,,,,terephthalic acid,H2BDC,1.24 mmol,1.24,mmol,,,,,,,,,,,,,,,,,,,,,"N,N-dimethylformamide",DMF,20 mL,20.0,,,,,110.0,110 ℃,20.0,20 h,Teflon-sealed autoclave,static,"DMF, absolute methanol",five times,80 ℃ overnight,80.0,,,,,,,,,,,,,,10.1016/j.jssc.2022.123610,ok,
10.1016/j.inoche.2015.03.015,downloaded\10.1016_j.inoche.2015.03.015.pdf,,mof_json_store\10.1016_j.inoche.2015.03.015\raw_output.json,mof_json_store\10.1016_j.inoche.2015.03.015\synthesis_001.json,no,,,,Zn(SO4)·6H2O,,"0.3 mmol, 0.0582 g",0.3,mmol,nan,,,,,nan,,,,,"2,4,6-tris(4-carboxyphenoxy)-1,3,5-triazine",H3tcpt,"0.1 mmol, 0.0489 g",0.1,mmol,,,,,,,,,,,p-phthalic acid (terephthalic acid),BDC,"0.1 mmol, 0.0166 g",0.1,mmol,pyridine,,two drops,,,"N,N-dimethylacetamide",DMAc,"~2.0 mL (from DMA/ACN/H2O 4:4:1 v/v/v, total 4.5 mL)",2.0,acetonitrile,ACN,"~2.0 mL (from DMA/ACN/H2O 4:4:1 v/v/v, total 4.5 mL)",2.0,90.0,90 °C,24.0,24 h,glass vial,,,,110 °C under high vacuum for 2 h,110.0,2.0,red needles,48.5,,,trinuclear [Co3(COO)6] 6-connected SBU,"trigonal, P-31c",6.0,380.4,not_reported,not_reported,350.0,CO2_capture,10.1016/j.inoche.2015.03.015,ok,
10.1016/j.colsurfa.2018.05.014,downloaded\10.1016_j.colsurfa.2018.05.014.pdf,,mof_json_store\10.1016_j.colsurfa.2018.05.014\raw_output.json,mof_json_store\10.1016_j.colsurfa.2018.05.014\synthesis_001.json,no,,ZIF-67,,Ni(CH3COO)2·4H2O,,0.291 g,1.4489,mmol,nan,,,,,nan,,,,,2-methylimidazole,,0.66 g,0.66,g,,,,,,,,,,,,,,,,,,,,,methanol,MeOH,30 mL,30.0,,,,,25,room temperature,24.0,24 h,,stirred,methanol,several times,60 °C overnight,60.0,,rhombic dodecahedra,,,,,,,2019.49,,,,CO2_capture,10.1016/j.colsurfa.2018.05.014,ok,
10.1016/j.molstruc.2022.134598,downloaded\10.1016_j.molstruc.2022.134598.pdf,SI downloaded\10.1016_j.molstruc.2022.134598_SI.doc,mof_json_store\10.1016_j.molstruc.2022.134598\raw_output.json,mof_json_store\10.1016_j.molstruc.2022.134598\synthesis_001.json,yes,"Only 4,4′-bpy gave the coordination polymer; 2,2′-bpy, dpa, and bpdh failed to coordinate successfully.",,2082003,Ni(CH3COO)2·4H2O,,"27.2 mg, 0.2 mmol",0.2,mmol,nan,,,,,nan,,,,,isophthalic acid,H2L,"20 mg, 0.07 mmol",0.07,mmol,"4,4'-bipyridine","4,4′-bpy","15.6 mg, 0.1 mmol",0.1,mmol,,,,,,,,,,,,,,,,"N,N-dimethylformamide",DMF,2 mL (of 4 mL DMF/H2O 1:1 v/v),2.0,water,H2O,2 mL (of 4 mL DMF/H2O 1:1 v/v),2.0,150.0,150 °C,72.0,72 h,Teflon-lined autoclave,,,,,,,yellow needle-like crystals,71.0,,pcu,"binuclear Zn2(CO2)4, 6-connected node",P42/mbc (tetragonal),,,not_reported,not_reported,220.0,luminescence,10.1016/j.molstruc.2022.134598,ok,
10.1016/j.inoche.2006.02.029,downloaded\10.1016_j.inoche.2006.02.029.pdf,,mof_json_store\10.1016_j.inoche.2006.02.029\raw_output.json,mof_json_store\10.1016_j.inoche.2006.02.029\synthesis_001.json,no,,,,Ni(CH3COO)2·4H2O,,"0.02 g, 0.01 mmol",0.01,mmol,nan,,,,,nan,,,,,"cis,cis-1,3,5-cyclohexanetricarboxylic acid",H3CTC,"0.06 g, 0.03 mmol",,,triethylenediamine,TED,"0.01 g, 0.01 mmol",,,,,,,,,,,,,,,,,,"N,N-dimethylformamide",DMF,5.0 mL,5.0,ethanol,EtOH,5.0 mL,5.0,65.0,65 °C,72.0,3 days,,static,CH2Cl2,24 h soak,80 °C for 4 h,80.0,4.0,colorless block-shaped crystals,61.0,,,,"orthorhombic, C2221; a=9.5774(19) Å, b=16.913(3) Å, c=25.396(5) Å",,,not_reported,not_reported,380.0,water_harvesting;luminescence,10.1016/j.inoche.2006.02.029,ok,
10.1016/j.micromeso.2018.09.017,downloaded\10.1016_j.micromeso.2018.09.017.pdf,SI downloaded\10.1016_j.micromeso.2018.09.017_SI.docx,mof_json_store\10.1016_j.micromeso.2018.09.017\raw_output.json,mof_json_store\10.1016_j.micromeso.2018.09.017\synthesis_001.json,no,,UiO-66,,Nd2O3,,0.156 g,0.463628,mmol,nan,,,,,nan,,,,,terephthalic acid,H2BDC,0.132 g,0.132,g,,,,,,,,,,,acetic acid,HAc,4 mL,4.0,mL,,,,,,"N,N-dimethylformamide",DMF,50 mL,50.0,,,,,130.0,130 °C,12.0,12 h,50 mL Teflon-lined stainless-steel autoclave,static,"ethanol, deionized water",3× each,vacuum oven at 60 °C for 12 h,60.0,12.0,,,,,,,19.4,1326.8,not_reported,not_reported,,arsenate_removal,10.1016/j.micromeso.2018.09.017,ok,
10.1016/j.ica.2020.119739,downloaded\10.1016_j.ica.2020.119739.pdf,SI downloaded\10.1016_j.ica.2020.119739_SI.doc,mof_json_store\10.1016_j.ica.2020.119739\raw_output.json,mof_json_store\10.1016_j.ica.2020.119739\synthesis_001.json,no,,[Zn(BTX)(IPA)] (1),,PrCl3·7H2O,,"123.8 mg, 0.416 mmol",0.416,mmol,nan,,,,,nan,,,,,"1,4-bis((1H-1,2,4-triazol-1-yl)methyl)benzene",BTX,"50.0 mg, 0.208 mmol",0.208,mmol,isophthalic acid,H2IPA,"34.6 mg, 0.208 mmol",0.208,mmol,,,,,,,,,,,,,,,,"N,N-diethylformamide",DEF,5 mL,5.0,,,,,100.0,100 °C,24.0,24 h,vial (10 mL),,,,activated under vacuum at 200 °C for >1 h,200.0,,block-shaped colorless crystals,≈90%,,,mononuclear Zn(II) tetrahedral node,,,,not_reported,not_reported,350.0,,10.1016/j.ica.2020.119739,ok,
10.1016/j.ica.2020.119739,downloaded\10.1016_j.ica.2020.119739.pdf,SI downloaded\10.1016_j.ica.2020.119739_SI.doc,mof_json_store\10.1016_j.ica.2020.119739\raw_output.json,mof_json_store\10.1016_j.ica.2020.119739\synthesis_003.json,no,,[Zn(BTX)0.5(NDC)] (3),,CuCl2·2H2O,,"123.8 mg, 0.416 mmol",0.416,mmol,nan,,,,,nan,,,,,"1,4-bis((1H-1,2,4-triazol-1-yl)methyl)benzene",BTX,"50.0 mg, 0.208 mmol",0.208,mmol,"2,6-naphthalenedicarboxylic acid",H2NDC,"45.0 mg, 0.208 mmol",0.208,mmol,,,,,,,,,,,,,,,,"N,N-dimethylformamide",DMF,5 mL,5.0,,,,,100.0,100 °C,24.0,24 h,vial (10 mL),,,,activated under vacuum at 200 °C for >1 h,200.0,,block-shaped colorless crystals,≈90%,,,"Zn2 paddle-wheel dimer, 6-connected; 3-fold interpenetrated framework",,,,not_reported,not_reported,400.0,,10.1016/j.ica.2020.119739,ok,
10.1016/j.molstruc.2023.135796,downloaded\10.1016_j.molstruc.2023.135796.pdf,SI downloaded\10.1016_j.molstruc.2023.135796_SI.docx,mof_json_store\10.1016_j.molstruc.2023.135796\raw_output.json,mof_json_store\10.1016_j.molstruc.2023.135796\synthesis_001.json,no,,[Co(ppda)(tib)(H2O)2]·3H2O (Co-MOF),2207120,Nickel(II),,"0.0255 g, 0.1 mmol",0.1,mmol,nan,,,,,nan,,,,,"1,4-phenylenediacetic acid",,"0.0194 g, 0.1 mmol",0.1,mmol,"1,3,5-tris(1-imidazolyl)benzene",tib,"0.0276 g, 0.1 mmol",0.1,mmol,,,,,,,,,,,,,,,,water,H2O,3 mL,3.0,ethanol,EtOH,3 mL,3.0,95.0,95 °C,72.0,3 days,20 mL glass bottle,static,,,,,,pink block crystals,,,,"Co(II) 5-connected nodes; (3,5)-connected 2D layers","a=20.213(5) Å, b=12.306(3) Å, c=11.613(3) Å, β=107.030(4)°, Monoclinic, Cc",,46.248,not_reported,yes,321.0,dye_degradation;photocatalysis,10.1016/j.molstruc.2023.135796,ok,
10.1016/j.molstruc.2023.136256,downloaded\10.1016_j.molstruc.2023.136256.pdf,SI downloaded\10.1016_j.molstruc.2023.136256_SI.pdf,mof_json_store\10.1016_j.molstruc.2023.136256\raw_output.json,mof_json_store\10.1016_j.molstruc.2023.136256\synthesis_001.json,no,,SQNU-56,,Eu(NO3)3·6H2O,,"62.0 mg, 0.31 mmol",0.31,mmol,nan,,,,,nan,,,,,"3,3′,5,5′-biphenyltetracarboxylic acid",H4BPTC,"15.0 mg, 0.045 mmol",0.045,mmol,,,,,,,,,,,HBF4 solution,,five drops,,,,,,,,"N,N-dimethylacetamide",DMA,"10.0 mL total, DMA/DMSO 4:1 v/v",8.0,dimethyl sulfoxide,DMSO,"10.0 mL total, DMA/DMSO 4:1 v/v",2.0,130.0,130 °C,48.0,2 days,"sealed glass vial, 20 mL",ultrasonicated; static,"DMA, CH3CN",several times,dried in air,,,yellow cubic crystals,50.0,,nbo,Fe2(COO)4(DMSO)2 paddle-wheel SBU,"a=19.1104(9), b=19.1104(9), c=24.504(2), α=90, β=90, γ=120, R-3m",,,not_reported,not_reported,366.0,magnetism,10.1016/j.molstruc.2023.136256,ok,
10.1038/NCHEM.834,,SI downloaded\10.1038_NCHEM.834_SI.pdf,mof_json_store\10.1038_NCHEM.834\raw_output.json,mof_json_store\10.1038_NCHEM.834\synthesis_001.json,no,,NU-100,,Gd(NO3)3·6H2O,,"Cu(NO3)2·2.5H2O (600 mg, 2.6 mmol)",2.6,mmol,nan,,,,,nan,,,,,"1,3,5-tris[(1,3-carboxylic acid-5-(4-(ethynyl)phenyl))ethynyl]benzene",LH6,"300 mg, 0.32 mmol",300.0,mg,,,,,,,,,,,tetrafluoroboric acid,HBF4,0.2 mL,0.2,mL,,,,,,"N,N-dimethylformamide",DMF,36 mL,36.0,,,,,75.0,75 °C,20.0,20 h,glass vials (1-dram),static,"DMF, EtOH",DMF wash; EtOH exchange 3 days (replace every 24 h),"Supercritical CO2 drying: exchanged EtOH with CO2(liq.) 10 h, then at 40 °C slowly vented over 15 h; subsequently evacuated under dynamic vacuum at RT 4 h, 50 °C 0.5 h, 70 °C 0.5 h, 90 °C 0.5 h, and 110 °C 15 h",110.0,15.0,teal crystals,32.0,0.25 × 0.20 × 0.18 mm,,Cu2 paddlewheel SBU,"a=b=c=59.872(2) Å, α=β=γ=90°, Fm 3 m",,,not_reported,not_reported,,hydrogen storage;CO2_capture,10.1038/nchem.834,ok,
10.1016/j.apsusc.2016.10.071,downloaded\10.1016_j.apsusc.2016.10.071.pdf,,mof_json_store\10.1016_j.apsusc.2016.10.071\raw_output.json,mof_json_store\10.1016_j.apsusc.2016.10.071\synthesis_001.json,no,,MOF-199,,Tb(NO3)3·6H2O,,2 g,5.3615,mmol,nan,,,,,nan,,,,,"benzene-1,3,5-tricarboxylic acid",BTC,1 g,1.0,g,,,,,,,,,,,,,,,,,,,,,"N,N-dimethylformamide",DMF,17 mL,17.0,ethanol,EtOH,17 mL,17.0,85.0,85 °C,24.0,24 h,Teflon-lined stainless steel autoclave,static,"DMF, EtOH, dichloromethane (DCM)",DMF/EtOH wash; DCM exchange 2× over 3 days,180 °C for 28 h,180.0,28.0,"blue crystals, pyramidal",,,,,,,1351.0,not_reported,not_reported,320.0,sulfur_removal,10.1016/j.apsusc.2016.10.071,ok,
10.1016/j.molcata.2016.04.022,downloaded\10.1016_j.molcata.2016.04.022.pdf,SI downloaded\10.1016_j.molcata.2016.04.022_SI.pdf,mof_json_store\10.1016_j.molcata.2016.04.022\raw_output.json,mof_json_store\10.1016_j.molcata.2016.04.022\synthesis_001.json,no,,Fe3O(BPDC)3,,Cr(NO3)3·9H2O,,"1.08 g, 4.0 mmol",4,mmol,nan,,,,,nan,,,,,"biphenyl-4,4'-dicarboxylic acid",H2BPDC,"0.48 g, 2.0 mmol",2.0,mmol,,,,,,,,,,,acetic acid,,"2.4 mL, 42 mmol",42.0,mmol,,,,,,"N,N-dimethylformamide",DMF,114 mL,114.0,,,,,120.0,120 °C,48.0,48 h,20 mL glass vials,static,"DMF, dichloromethane","DMF (3×10 mL), dichloromethane (3×10 mL)",150 °C under vacuum for 6 h,150.0,6.0,orange crystals,71.0,,,,,7.47,1700.0,not_reported,not_reported,,catalysis,10.1016/j.molcata.2016.04.022,ok,
10.1016/j.micromeso.2018.04.019,downloaded\10.1016_j.micromeso.2018.04.019.pdf,SI downloaded\10.1016_j.micromeso.2018.04.019_SI.docx,mof_json_store\10.1016_j.micromeso.2018.04.019\raw_output.json,mof_json_store\10.1016_j.micromeso.2018.04.019\synthesis_001.json,no,,Cu-BTC (HKUST-1),,Cr(NO3)3·9H2O,,"0.57 mol L−1, 15 mL",570,mmol,nan,,,,,nan,,,,,"benzene-1,3,5-tricarboxylic acid",H3BTC,1.0 g,1.0,g,,,,,,,,,,,,,,,,,,,,,"N,N-dimethylformamide",DMF,15 mL,15.0,ethanol,EtOH,15 mL,15.0,100.0,373 K,10.0,10 h,Teflon-lined stainless steel autoclave,"stirred 5 min, then static","DMF, ethanol",until clear,dried at 373 K for 12 h,100.0,12.0,,,,,,,,1550.0,,,,,10.1016/j.micromeso.2018.04.019,ok,
10.1016/j.apsusc.2020.147714,downloaded\10.1016_j.apsusc.2020.147714.pdf,SI downloaded\10.1016_j.apsusc.2020.147714_SI.docx,mof_json_store\10.1016_j.apsusc.2020.147714\raw_output.json,mof_json_store\10.1016_j.apsusc.2020.147714\synthesis_001.json,no,,Zn/Zr MOFs,,Cr(NO3)3·9H2O,,0.180 g,0.661404,mmol,nan,,0.223 g,0.223,g,nan,,,,,2-aminoterephthalic acid,BDC-NH2,0.175 g,0.175,g,,,,,,,,,,,,,,,,,,,,,"N,N-dimethylformamide",DMF,20.0 mL,20.0,,,,,120.0,120 °C,24.0,24 h,Teflon-lined steel autoclave,static,"DMF, acetone",five times each,dried at 60 °C under vacuum overnight,60.0,,,,,,,,11.8,621.24,not_reported,not_reported,,,10.1016/j.apsusc.2020.147714,ok,
10.1016/j.apsusc.2020.147714,downloaded\10.1016_j.apsusc.2020.147714.pdf,SI downloaded\10.1016_j.apsusc.2020.147714_SI.docx,mof_json_store\10.1016_j.apsusc.2020.147714\raw_output.json,mof_json_store\10.1016_j.apsusc.2020.147714\synthesis_002.json,no,,UiO-66-NH2,,Cr(NO3)3·9H2O,,0.080 g,0.293957,mmol,nan,,,,,nan,,,,,2-aminoterephthalic acid,BDC-NH2,0.062 g,0.062,g,,,,,,,,,,,,,,,,,,,,,"N,N-dimethylformamide",DMF,20.0 mL,20.0,,,,,120.0,120 °C,48.0,48 h,Teflon-lined steel autoclave,static,,,dried under vacuum,,,yellow powder,,,,,,8.5,1035.25,not_reported,not_reported,,,10.1016/j.apsusc.2020.147714,ok,
10.1016/j.partic.2019.04.007,downloaded\10.1016_j.partic.2019.04.007.pdf,,mof_json_store\10.1016_j.partic.2019.04.007\raw_output.json,mof_json_store\10.1016_j.partic.2019.04.007\synthesis_001.json,no,,ZIF-8,,Cr(NO3)3·9H2O,Zn(NO3)2·6H2O,"2 g, 6.72 mmol/L",6.72,mmol,nan,,,,,nan,,,,,2-methylimidazole,2-MeIM,"3.312 g, 40.34 mmol/L",3.312,g,,,,,,,,,,,triethylamine,TEA,3 mL,3.0,mL,,,,,,deionized water,H2O,48.56 g,48.56,deionized water,H2O,12 g,12.0,25,room temperature,0.5,30 min,,stirred,deionized water,several times,"dried at 60 °C for 12 h, then at 100 °C for ≥12 h",100.0,12.0,rhombic dodecahedron nanoparticles,,,,,,,715.54,,,,antibacterial,10.1016/j.partic.2019.04.007,ok,
10.1016/j.molstruc.2023.136561,downloaded\10.1016_j.molstruc.2023.136561.pdf,SI downloaded\10.1016_j.molstruc.2023.136561_SI.pdf,mof_json_store\10.1016_j.molstruc.2023.136561\raw_output.json,mof_json_store\10.1016_j.molstruc.2023.136561\synthesis_001.json,no,,,2284429,Cr(NO3)3·9H2O,,"250 mg, 1 mmol",1,mmol,nan,,,,,nan,,,,,glutaric acid,,"132 mg, 1 mmol",1.0,mmol,"1,2-bis(4-pyridyl)ethylene",dpe,"364 mg, 2 mmol",2.0,mmol,,,,,,,,,,,,,,,,distilled water,H2O,10 mL,10.0,,,,,25,"85 °C for 24 h, then 120 °C for 48 h; cooled to RT at 5 °C/h",,24 h + 48 h (two-step heating); sonicated 30 min before heating,closed-capped bottle (25 mL),sonicated 30 min; static during heating,water,,dried in air,,,dark green crystals,,,sql,distorted octahedral Cu(II) nodes,"triclinic, P-1; a=8.1866(11) Å, b=10.2245(14) Å, c=10.7252(15) Å, α=100.261(4)°, β=92.900(5)°, γ=113.160(4)°",,,not_reported,not_reported,178.0,,10.1016/j.molstruc.2023.136561,ok,
