Repository: zzhenglab/MOFinder

# MOFinder

MOFinder extracts MOF synthesis information from the literature, reconstructs evidence-supported negative reaction records, and prepares datasets for synthesis-outcome prediction.
[Web application](https://mofinder.chemistry.wustl.edu/) | [Demos](Demo/README.md) | [Source code](docs/source_to_code.md) | [Workflow guide](docs/workflow.md) | [Model evaluation](docs/evaluation.md)

## Quick start

The workflow runs through Python commands. Python 3.10 or newer is required. Clone the repository and initialize its related applications:

```bash
git clone --recurse-submodules https://github.com/zzhenglab/MOFinder.git
cd MOFinder
```

Start with the two offline demonstrations:

```bash

File: mof_extraction_1_2.csv (part 299 of 305)
doi,main_pdf,si_pdf,raw_output,parsed_json,article_trial_or_failure,article_trial_or_failure_notes,mof_name,crystal_code,metal_1,metal_1_abbr,metal_1_amount_text,metal_1_amount_value,metal_1_amount_unit,metal_2,metal_2_abbr,metal_2_amount_text,metal_2_amount_value,metal_2_amount_unit,metal_3,metal_3_abbr,metal_3_amount_text,metal_3_amount_value,metal_3_amount_unit,linker_1,linker_1_abbr,linker_1_amount_text,linker_1_amount_value,linker_1_amount_unit,linker_2,linker_2_abbr,linker_2_amount_text,linker_2_amount_value,linker_2_amount_unit,linker_3,linker_3_abbr,linker_3_amount_text,linker_3_amount_value,linker_3_amount_unit,modulator_1,modulator_1_abbr,modulator_1_amount_text,modulator_1_amount_value,modulator_1_amount_unit,modulator_2,modulator_2_abbr,modulator_2_amount_text,modulator_2_amount_value,modulator_2_amount_unit,solvent_main,solvent_main_abbr,solvent_main_amount_text,solvent_main_ml,solvent_secondary,solvent_secondary_abbr,solvent_secondary_amount_text,solvent_secondary_ml,temperature_c,temperature_c_text,time_h,time_text,vessel_type,stirring,washing_solvent,washing_cycles,activation_text,activation_temp_c,activation_time_h,crystal_morphology,yield_percent,crystal_size,topology_code,metal_cluster_connectivity,unit_cell_short,pore_diameter_A,BET_surface_area_m2g,air_stable,water_stable,tga_decomposition_temp_c,applications,reference,status,error
10.1016/j.molstruc.2023.136561,downloaded\10.1016_j.molstruc.2023.136561.pdf,SI downloaded\10.1016_j.molstruc.2023.136561_SI.pdf,mof_json_store\10.1016_j.molstruc.2023.136561\raw_output.json,mof_json_store\10.1016_j.molstruc.2023.136561\synthesis_002.json,no,,,2284428,Tb(NO3)3·6H2O,,"220 mg, 1 mmol",1,mmol,nan,,,,,nan,,,,,glutaric acid,,"132 mg, 1 mmol",1.0,mmol,"1,2-bis(4-pyridyl)ethylene",dpe,"182 mg, 1 mmol",1.0,mmol,,,,,,,,,,,,,,,,distilled water,H2O,10 mL,10.0,,,,,120.0,120 °C for 72 h; cooled to RT at 5 °C/h,72.0,72 h; sonicated 30 min before heating,closed-capped bottle (25 mL),sonicated 30 min; static during heating,water,,dried in air,,,yellow crystals,,,pcu,five-coordinate square-pyramidal Zn(II) nodes,"monoclinic, C2/c; a=10.844(2) Å, b=12.975(3) Å, c=16.671(4) Å, β=105.034(5)°",,,not_reported,not_reported,319.0,,10.1016/j.molstruc.2023.136561,ok,
10.1016/j.jiec.2016.08.025,downloaded\10.1016_j.jiec.2016.08.025.pdf,,mof_json_store\10.1016_j.jiec.2016.08.025\raw_output.json,mof_json_store\10.1016_j.jiec.2016.08.025\synthesis_001.json,no,,Fe3O(BPDC)3,,Tb(NO3)3·6H2O,,"0.1667 g, 0.62 mmol",0.62,mmol,Eu(NO3)3·6H2O,,,,,nan,,,,,"biphenyl-4,4'-dicarboxylic acid",BPDC,"0.08 g, 0.33 mmol",0.33,mmol,,,,,,,,,,,acetic acid,,"0.4 mL, 7 mmol",7.0,mmol,,,,,,"N,N-dimethylformamide",DMF,30 mL,30.0,"N,N-dimethylformamide",DMF,10 mL (for dissolving FeCl3·6H2O),10.0,120.0,120 °C,48.0,48 h,20 mL glass vials (4),"stirred 1 h to clear, then static during heating","DMF, dichloromethane",DMF 3×10 mL; DCM 3×10 mL,140 °C under vacuum for 6 h (Schlenk line),140.0,6.0,light orange crystals,76.0,particles <10 μm (SEM),,,,6.5,,not_reported,not_reported,350.0,C-H oxidation catalysis,10.1016/j.jiec.2016.08.025,ok,
10.1016/j.ica.2005.07.040,downloaded\10.1016_j.ica.2005.07.040.pdf,,mof_json_store\10.1016_j.ica.2005.07.040\raw_output.json,mof_json_store\10.1016_j.ica.2005.07.040\synthesis_001.json,no,,,263743,Tb(NO3)3·6H2O,,2:1 molar ratio vs ptecH4,,,Eu(NO3)3·6H2O,,,,,nan,,,,,"pyrazine-2,3,5,6-tetracarboxylic acid",ptecH4,1 part in 2:1 molar ratio (Cu:ptecH4),,,,,,,,,,,,,pyridine,py,excess,,,,,,,,water,H2O,H2O/MeOH 1:1 (v/v) mixture,,methanol,MeOH,H2O/MeOH 1:1 (v/v) mixture,,25,room temperature,72.0,3 days (slow evaporation),,,,,air-dried,,,"blue crystals, rectangular parallelepiped",38.0,,,,,,,yes,not_reported,240.0,,10.1016/j.ica.2005.07.040,ok,
10.1016/j.ica.2005.07.040,downloaded\10.1016_j.ica.2005.07.040.pdf,,mof_json_store\10.1016_j.ica.2005.07.040\raw_output.json,mof_json_store\10.1016_j.ica.2005.07.040\synthesis_002.json,no,,,263744,Tb(NO3)3·6H2O,,1 mmol,1,mmol,Eu(NO3)3·6H2O,,,,,nan,,,,,"pyridine-2,4,6-tricarboxylic acid",pytcH3,1 mmol,1.0,mmol,,,,,,,,,,,,,,,,,,,,,water,H2O,5 mL,5.0,,,,,180.0,180 °C (autogenous pressure),72.0,72 h,Teflon-lined stainless steel autoclave (25 mL),,,,air-dried,,,dark blue rectangular crystals,45.0,,,,,,,yes,not_reported,260.0,,10.1016/j.ica.2005.07.040,ok,
10.1016/j.molstruc.2023.137311,downloaded\10.1016_j.molstruc.2023.137311.pdf,,mof_json_store\10.1016_j.molstruc.2023.137311\raw_output.json,mof_json_store\10.1016_j.molstruc.2023.137311\synthesis_001.json,yes,"Without aromatic dicarboxylic acid, no crystals suitable for X-ray analysis were obtained under identical conditions.",Cu(I)-MOF-7,2294030,Zn(NO3)2·6H2O,,"34.0 mg, 0.2 mmol",0.2,mmol,nan,,,,,nan,,,,,"1,4-bis[(2-(4-(1H-imidazol-1-yl)-phenyl)-1H-imidazol-1-yl)-methyl]benzene",p-IPIB,"26.1 mg, 0.05 mmol",0.05,mmol,,,,,,,,,,,"terephthalic acid (1,4-benzenedicarboxylic acid)",BDC,"16.6 mg, 0.1 mmol",0.1,mmol,sodium hydroxide,NaOH,"16.0 mg, 0.4 mmol",0.4,mmol,acetonitrile,CH3CN,3 mL,3.0,water,H2O,2 mL,2.0,150.0,150 °C,72.0,3 days,25 mL Teflon-lined autoclave,,"acetonitrile, water",,Soaked in methanol for 24 h; activated at 200 °C under vacuum for 3 h,200.0,3.0,light-yellow block crystals,53.0,,,Cu4Cl2CN cluster; cyano- and μ2-Cl bridges; twofold interpenetrated 3D network,"a=12.6796(3) Å, b=11.0904(2) Å, c=11.5656(3) Å, β=101.514(2)°, P21/c",13.287,34.5,not_reported,not_reported,265.0,sensing;CO2_capture,10.1016/j.molstruc.2023.137311,ok,
10.1016/j.molstruc.2023.137311,downloaded\10.1016_j.molstruc.2023.137311.pdf,,mof_json_store\10.1016_j.molstruc.2023.137311\raw_output.json,mof_json_store\10.1016_j.molstruc.2023.137311\synthesis_002.json,yes,"Without aromatic dicarboxylic acid, no crystals suitable for X-ray analysis were obtained under identical conditions.",Cu(I)-MOF-8,2294031,Zn(NO3)2·6H2O,,"34.0 mg, 0.2 mmol",0.2,mmol,nan,,,,,nan,,,,,"1,4-bis[(2-(4-(1H-imidazol-1-yl)-phenyl)-1H-imidazol-1-yl)-methyl]benzene",p-IPIB,"26.1 mg, 0.05 mmol",0.05,mmol,,,,,,,,,,,"naphthalene-1,4-dicarboxylic acid",,"21.6 mg, 0.1 mmol",0.1,mmol,sodium hydroxide,NaOH,"16.0 mg, 0.4 mmol",0.4,mmol,acetonitrile,CH3CN,3 mL,3.0,water,H2O,2 mL,2.0,150.0,150 °C,72.0,3 days,25 mL Teflon-lined autoclave,,"acetonitrile, water",,Soaked in methanol for 24 h; activated at 200 °C under vacuum for 3 h,200.0,3.0,light-yellow block crystals,49.0,,,1D [CuCl]n chain with μ2-Cl; cyano-bridged linkages to 3D porous assembly,"a=12.7903(2) Å, b=11.2038(2) Å, c=11.6267(2) Å, β=102.021(2)°, P21/c",15.978,9.4,not_reported,not_reported,395.0,sensing;CO2_capture,10.1016/j.molstruc.2023.137311,ok,
10.1016/j.molstruc.2023.137311,downloaded\10.1016_j.molstruc.2023.137311.pdf,,mof_json_store\10.1016_j.molstruc.2023.137311\raw_output.json,mof_json_store\10.1016_j.molstruc.2023.137311\synthesis_003.json,yes,"Without aromatic dicarboxylic acid, no crystals suitable for X-ray analysis were obtained under identical conditions.",Cu(I)-MOF-9,2294032,Zn(NO3)2·6H2O,,"34.0 mg, 0.2 mmol",0.2,mmol,Ca(NO3)2·4H2O,,,,,nan,,,,,"1,4-bis[(2-(4-(1H-imidazol-1-yl)-phenyl)-1H-imidazol-1-yl)-methyl]benzene",p-IPIB,"26.1 mg, 0.05 mmol",0.05,mmol,,,,,,,,,,,triethylamine,TEA,0.5 mL,,,"terephthalic acid (1,4-benzenedicarboxylic acid)",BDC,"8.3 mg, 0.05 mmol",0.05,mmol,ethanol,EtOH,3 mL,3.0,water,H2O,5 mL,5.0,150.0,150 °C,72.0,3 days,25 mL Teflon-lined autoclave,,"ethanol, water",,Soaked in methanol for 24 h; activated at 200 °C under vacuum for 3 h,200.0,3.0,light-yellow block crystals,45.0,,,Cu3Cl3 cluster with μ3- and μ2-Cl bridges; 1D channel polymeric chain,"a=32.4121(3) Å, b=10.8610(1) Å, c=10.1286(1) Å, Pna21",12.272,21.2,not_reported,not_reported,260.0,sensing;CO2_capture,10.1016/j.molstruc.2023.137311,ok,
10.1016/j.cattod.2022.05.001,downloaded\10.1016_j.cattod.2022.05.001.pdf,SI downloaded\10.1016_j.cattod.2022.05.001_SI.docx,mof_json_store\10.1016_j.cattod.2022.05.001\raw_output.json,mof_json_store\10.1016_j.cattod.2022.05.001\synthesis_001.json,no,,UiO-66(HAC),,Zn(NO3)2·6H2O,ZrCl4,528.9 mg (2.27 mmol),2.27,mmol,nan,,,,,nan,,,,,terephthalic acid,H2BDC,376.8 mg (2.27 mmol),2.27,mmol,,,,,,,,,,,acetic acid,HAC,3.6 mL,,,,,,,,"N,N-dimethylformamide",DMF,15 mL (solution A) + 15 mL (solution B),30.0,,,,,120.0,120 °C,24.0,24 h,50 mL Teflon-lined autoclave,static,"DMF, anhydrous ethanol",three times,80 °C for 24 h,80.0,24.0,particles,,,,,,,1007.0,not_reported,not_reported,,,10.1016/j.cattod.2022.05.001,ok,
10.1016/j.cattod.2022.05.001,downloaded\10.1016_j.cattod.2022.05.001.pdf,SI downloaded\10.1016_j.cattod.2022.05.001_SI.docx,mof_json_store\10.1016_j.cattod.2022.05.001\raw_output.json,mof_json_store\10.1016_j.cattod.2022.05.001\synthesis_002.json,no,,UiO-66(NH4OH),,Co(NO3)2·6H2O,ZrCl4,528.9 mg (2.27 mmol),2.27,mmol,nan,,,,,nan,,,,,terephthalic acid,H2BDC,376.8 mg (2.27 mmol),2.27,mmol,,,,,,,,,,,ammonia solution,NH4OH,0.6 mL (2 M),,,,,,,,"N,N-dimethylformamide",DMF,15 mL (solution A) + 15 mL (solution B),30.0,,,,,120.0,120 °C,24.0,24 h,50 mL Teflon-lined autoclave,static,"DMF, anhydrous ethanol",three times,80 °C for 24 h,80.0,24.0,particles,,,,,,,807.0,not_reported,not_reported,,,10.1016/j.cattod.2022.05.001,ok,
10.1016/j.cattod.2022.05.001,downloaded\10.1016_j.cattod.2022.05.001.pdf,SI downloaded\10.1016_j.cattod.2022.05.001_SI.docx,mof_json_store\10.1016_j.cattod.2022.05.001\raw_output.json,mof_json_store\10.1016_j.cattod.2022.05.001\synthesis_003.json,no,,UiO-66(none),,Cu(NO3)2·4H2O,ZrCl4,528.9 mg (2.27 mmol),2.27,mmol,nan,,,,,nan,,,,,terephthalic acid,H2BDC,376.8 mg (2.27 mmol),2.27,mmol,,,,,,,,,,,,,,,,,,,,,"N,N-dimethylformamide",DMF,15 mL (solution A) + 15 mL (solution B),30.0,,,,,120.0,120 °C,24.0,24 h,50 mL Teflon-lined autoclave,static,"DMF, anhydrous ethanol",three times,80 °C for 24 h,80.0,24.0,nanosheets,,,,,,,381.0,not_reported,not_reported,,,10.1016/j.cattod.2022.05.001,ok,
10.1016/j.apcata.2024.119773,downloaded\10.1016_j.apcata.2024.119773.pdf,SI downloaded\10.1016_j.apcata.2024.119773_SI.docx,mof_json_store\10.1016_j.apcata.2024.119773\raw_output.json,mof_json_store\10.1016_j.apcata.2024.119773\synthesis_001.json,yes,At 100 °C crystallization failed (structural disintegration after purification); syntheses without DMF collapsed after washing.,MOF-808,,Cd(NO3)2·4H2O,ZrOCl2·8H2O,3.85 g (12 mmol),12,mmol,nan,,,,,nan,,,,,"benzene-1,3,5-tricarboxylic acid",H3BTC,0.84 g (4 mmol),0.84,g,,,,,,,,,,,formic acid (defect agent),,180 mL,180.0,mL,,,,,,"N,N-dimethylformamide",DMF,180 mL,180.0,,,,,130.0,130 °C,5.0,5 h,"500 mL round-bottom flask with reflux condenser (open system), oil bath","stirred, 400 rpm","DMF, methanol",DMF soak 3 days with daily solvent exchange (3×/day); then MeOH soak 3 days with daily solvent exchange (3×/day),50 °C under vacuum for 12 h,50.0,12.0,octahedra,,,,Zr6O4(OH)4 cluster,,21.3,1004.0,not_reported,not_reported,,esterification,10.1016/j.apcata.2024.119773,ok,
10.1016/j.apcatb.2023.122418,downloaded\10.1016_j.apcatb.2023.122418.pdf,SI downloaded\10.1016_j.apcatb.2023.122418_SI.docx,mof_json_store\10.1016_j.apcatb.2023.122418\raw_output.json,mof_json_store\10.1016_j.apcatb.2023.122418\synthesis_001.json,no,,Ti-BPDC,,Zn(NO3)2·6H2O,,"0.13 mL, 0.624 mmol",0.624,mmol,nan,,,,,nan,,,,,"2,2′-bipyridine-5,5′-dicarboxylic acid",H2BPDC,"100 mg, 0.41 mmol",,,,,,,,,,,,,acetic acid,,1.0 mL,1.0,mL,,,,,,"N,N-dimethylformamide",DMF,30.0 mL,30.0,,,,,150.0,150 °C,72.0,72 h,100 mL Teflon-lined stainless-steel container,"sonicated (10 min + 15 min), then static","DMF, MeOH",several times,60 °C under vacuum for 12 h,60.0,12.0,light-green powder,63.0,,,Ti-oxo layers; Ti(IV) 6-coordinate,"Monoclinic, Cc; a=6.292 Å, b=29.753 Å, c=7.245 Å, α=90.000°, β=108.225°, γ=90.000°",,,,,,,10.1016/j.apcatb.2023.122418,ok,
10.1016/j.ica.2011.05.029,downloaded\10.1016_j.ica.2011.05.029.pdf,SI downloaded\10.1016_j.ica.2011.05.029_SI.doc,mof_json_store\10.1016_j.ica.2011.05.029\raw_output.json,mof_json_store\10.1016_j.ica.2011.05.029\synthesis_001.json,no,,,764157,Cd(NO3)2·4H2O,,"0.058 g, 0.2 mmol",0.2,mmol,nan,,,,,nan,,,,,3-pyridin-4-ylbenzoic acid,HL,"0.080 g, 0.4 mmol",0.4,mmol,,,,,,,,,,,NaOH,,"0.016 g, 0.4 mmol",0.4,mmol,,,,,,water,H2O,"H2O/ethylene glycol 1:1 v/v, total 15 mL",15.0,ethylene glycol,EG,"H2O/ethylene glycol 1:1 v/v, total 15 mL",,140.0,140 °C,96.0,4 days,Teflon-lined stainless-steel autoclave,static,,,,,,glaucous needle,68.0,,,,,,,not_reported,not_reported,,,10.1016/j.ica.2011.05.029,ok,
10.1016/j.ica.2011.05.029,downloaded\10.1016_j.ica.2011.05.029.pdf,SI downloaded\10.1016_j.ica.2011.05.029_SI.doc,mof_json_store\10.1016_j.ica.2011.05.029\raw_output.json,mof_json_store\10.1016_j.ica.2011.05.029\synthesis_002.json,no,,,764158,Cd(NO3)2·4H2O,,"0.061 g, 0.2 mmol",0.2,mmol,nan,,,,,nan,,,,,3-pyridin-4-ylbenzoic acid,HL,"0.080 g, 0.4 mmol",0.4,mmol,,,,,,,,,,,NaOH,,"0.016 g, 0.4 mmol",0.4,mmol,,,,,,water,H2O,15 mL,15.0,,,,,160.0,160 °C,96.0,4 days,Teflon-lined stainless-steel autoclave,static,,,,,,colorless prism,57.0,,,,,,,not_reported,not_reported,,luminescence,10.1016/j.ica.2011.05.029,ok,
10.1016/j.ica.2011.05.029,downloaded\10.1016_j.ica.2011.05.029.pdf,SI downloaded\10.1016_j.ica.2011.05.029_SI.doc,mof_json_store\10.1016_j.ica.2011.05.029\raw_output.json,mof_json_store\10.1016_j.ica.2011.05.029\synthesis_003.json,no,,,764159,Cd(NO3)2·4H2O,,0.2 mmol,0.2,mmol,nan,,,,,nan,,,,,3-pyridin-4-ylbenzoic acid,HL,0.4 mmol,0.4,mmol,,,,,,,,,,,NaOH,,0.4 mmol,0.4,mmol,,,,,,water,H2O,"H2O/ethylene glycol 1:1 v/v, total 15 mL",15.0,ethylene glycol,EG,"H2O/ethylene glycol 1:1 v/v, total 15 mL",,140.0,140 °C,96.0,4 days,Teflon-lined stainless-steel autoclave,static,,,,,,colorless prism,63.0,,,Zn4(μ3-OH)2 tetranuclear rhombic SBU,,,,not_reported,not_reported,,luminescence,10.1016/j.ica.2011.05.029,ok,
10.1016/j.ica.2011.05.029,downloaded\10.1016_j.ica.2011.05.029.pdf,SI downloaded\10.1016_j.ica.2011.05.029_SI.doc,mof_json_store\10.1016_j.ica.2011.05.029\raw_output.json,mof_json_store\10.1016_j.ica.2011.05.029\synthesis_004.json,no,,,764160,Zn(CH3COO)2·2H2O,,"0.057 g, 0.2 mmol",0.2,mmol,nan,,,,,nan,,,,,3-pyridin-4-ylbenzoic acid,HL,"0.080 g, 0.4 mmol",0.4,mmol,,,,,,,,,,,NaOH,,"0.016 g, 0.4 mmol",0.4,mmol,,,,,,water,H2O,15 mL,15.0,,,,,140.0,140 °C,96.0,4 days,Teflon-lined stainless-steel autoclave,static,,,,,,brick red prism,71.0,,,Fe4(μ3-OH)2 tetranuclear rhombic SBU,,,,not_reported,not_reported,,,10.1016/j.ica.2011.05.029,ok,
10.1016/j.ica.2011.05.029,downloaded\10.1016_j.ica.2011.05.029.pdf,SI downloaded\10.1016_j.ica.2011.05.029_SI.doc,mof_json_store\10.1016_j.ica.2011.05.029\raw_output.json,mof_json_store\10.1016_j.ica.2011.05.029\synthesis_005.json,no,,,764161,ZnO,,"0.058 g, 0.2 mmol",0.2,mmol,nan,,,,,nan,,,,,3-pyridin-4-ylbenzoic acid,HL,"0.080 g, 0.4 mmol",0.4,mmol,,,,,,,,,,,NaOH,,"0.016 g, 0.4 mmol",0.4,mmol,,,,,,water,H2O,"H2O/ethanol 1:1 v/v, total 15 mL",15.0,ethanol,EtOH,"H2O/ethanol 1:1 v/v, total 15 mL",,160.0,160 °C,96.0,4 days,Teflon-lined stainless-steel autoclave,static,,,Activated under high vacuum at 120 °C for 12 h,120.0,12.0,green block,79.0,,,,,,,not_reported,not_reported,379.0,,10.1016/j.ica.2011.05.029,ok,
10.1016/j.ica.2011.05.029,downloaded\10.1016_j.ica.2011.05.029.pdf,SI downloaded\10.1016_j.ica.2011.05.029_SI.doc,mof_json_store\10.1016_j.ica.2011.05.029\raw_output.json,mof_json_store\10.1016_j.ica.2011.05.029\synthesis_006.json,no,,,764162,Dy(NO3)3·6H2O,,"0.061 g, 0.2 mmol",0.2,mmol,CaCl2,,,,,nan,,,,,3-pyridin-4-ylbenzoic acid,HL,"0.080 g, 0.4 mmol",0.4,mmol,,,,,,,,,,,NaOH,,"0.016 g, 0.4 mmol",0.4,mmol,,,,,,water,H2O,"H2O/ethanol 1:1 v/v, total 15 mL",15.0,ethanol,EtOH,"H2O/ethanol 1:1 v/v, total 15 mL",,140.0,140 °C,96.0,4 days,Teflon-lined stainless-steel autoclave,static,,,,,,colorless block,55.0,,,,,,,not_reported,not_reported,,luminescence,10.1016/j.ica.2011.05.029,ok,
10.1016/j.micromeso.2024.112986,downloaded\10.1016_j.micromeso.2024.112986.pdf,SI downloaded\10.1016_j.micromeso.2024.112986_SI.doc,mof_json_store\10.1016_j.micromeso.2024.112986\raw_output.json,mof_json_store\10.1016_j.micromeso.2024.112986\synthesis_001.json,no,,,,Dy(NO3)3·6H2O,,"0.3 mmol, 0.1300 g",0.3,mmol,CaCl2,,,,,nan,,,,,"4,4′,4″-s-triazine-1,3,5-triyl-p-aminobenzoic acid",H3TATAB,"0.15 mmol, 0.0750 g",0.15,mmol,,,,,,,,,,,nitric acid,HNO3,"50 μL, 1 M, aq",,,,,,,,"N,N-dimethylformamide",DMF,4 mL,4.0,acetonitrile,MeCN,1.5 mL,1.5,120.0,120 °C under autogenous pressure,30.0,30 h,23 mL Teflon-lined autoclave,stirred 30 min before acid addition; static during solvothermal step,"DMF, EtOH",three times,Solvent exchange MeOH 3 days then CH2Cl2 3 days; activated at 40 °C under dynamic vacuum for 24 h,40.0,24.0,colorless block crystals,29.3,,,rod-like In(OH)-carboxylate chains,"a=30.6848(10) Å, b=30.2430(6) Å, c=19.9960(6) Å, α=90°, β=122.298(4)°, γ=90°, C2/c",,2540.0,not_reported,yes,418.0,acetylene separation;sensing;luminescence,10.1016/j.micromeso.2024.112986,ok,
10.1016/j.apmt.2020.100745,downloaded\10.1016_j.apmt.2020.100745.pdf,,mof_json_store\10.1016_j.apmt.2020.100745\raw_output.json,mof_json_store\10.1016_j.apmt.2020.100745\synthesis_001.json,yes,"Using only Cu(NO3)2·3H2O (5 mmol) gave irregular products; PXRD showed bis(3,5-heptanedionato)copper and Cu2O instead of a Cu-MOF.",MIL-96,,Dy(NO3)3·6H2O,Al(NO3)3·9H2O,5 mmol,5,mmol,CaCl2,,,,,nan,,,,,"benzene-1,3,5-tricarboxylic acid",H3BTC,5 mmol,5.0,mmol,,,,,,,,,,,,,,,,,,,,,deionized water,H2O,45 mL,45.0,ethanol,EtOH,5 mL,5.0,200.0,200 °C,48.0,48 h,Teflon-lined autoclave,stirred before sealing; static during heating,"deionized water, ethanol",3×,60 °C under vacuum for 12 h,60.0,12.0,icosahedral hexagonal spindle,,∼10 μm,,,,,,,,,sensing,10.1016/j.apmt.2020.100745,ok,
10.1016/j.jiec.2019.08.013,downloaded\10.1016_j.jiec.2019.08.013.pdf,SI downloaded\10.1016_j.jiec.2019.08.013_SI.docx,mof_json_store\10.1016_j.jiec.2019.08.013\raw_output.json,mof_json_store\10.1016_j.jiec.2019.08.013\synthesis_001.json,no,,MIL-101(Cr),,Zn(CH3COO)2·2H2O,K2Cr2O7,0.75 g,3.68554,mmol,nan,,,,,nan,,,,,terephthalic acid,H2BDC,1.0 g,1.0,g,,,,,,,,,,,nitric acid,HNO3,,,,sodium sulfite,Na2S2O5,1.45 g,1.45,g,water (deionized),H2O,60 mL,60.0,,,,,25,"100 °C for 2 h, then 200 °C for 8 h (convective oven); gradual cooling to RT",,100 °C 2 h; then 200 °C 8 h,"Teflon-lined autoclave (100 mL), sealed in stainless steel vessel",stirred at RT during precursor preparation; static during solvothermal step,"hot water, DMF, EtOH",H2O 3× at 70 °C; DMF/EtOH alternately 2× at 70 °C,dried at 100 °C for 12 h,100.0,12.0,green octahedra,,~2.6 μm,,,,,2850.0,not_reported,not_reported,327.0,,10.1016/j.jiec.2019.08.013,ok,
10.1016/j.apcatb.2024.124687,downloaded\10.1016_j.apcatb.2024.124687.pdf,SI downloaded\10.1016_j.apcatb.2024.124687_SI.docx,mof_json_store\10.1016_j.apcatb.2024.124687\raw_output.json,mof_json_store\10.1016_j.apcatb.2024.124687\synthesis_001.json,no,,CoW–BTIz,2368810,Zn(SO4)·7H2O,,"30.5 mg, 0.10 mmol",0.1,mmol,Nd2O3,,"34.9 mg, 0.01 mmol",0.01,mmol,nan,,,,,"4,7-bis(imidazolyl) benzothiazole",BTIz,"7.1 mg, 0.026 mmol",0.026,mmol,,,,,,,,,,,,,,,,,,,,,water,H2O,H2O/MeOH v/v = 2:1,,methanol,MeOH,H2O/MeOH v/v = 2:1,,120.0,120 °C,96.0,4 days (after pH adjusted to 2.28 and 24 h stirring under air),25 mL Teflon-lined autoclave,stirred 24 h pre-aging; static during autoclave,,,,,,Reddish-brown hexagonal prism crystals,70.0,0.15 × 0.12 × 0.10 mm,,Co(2) 6-connected 'snowflake' node; [BW12O40]5− bridges Co(1) to form 3D PSP,"a=26.780, b=26.780, c=20.531 Å, α=90°, β=90°, γ=120°, P63/m",,,yes,yes,715.0,,10.1016/j.apcatb.2024.124687,ok,
10.1016/j.inoche.2013.06.026,downloaded\10.1016_j.inoche.2013.06.026.pdf,,mof_json_store\10.1016_j.inoche.2013.06.026\raw_output.json,mof_json_store\10.1016_j.inoche.2013.06.026\synthesis_001.json,no,,,804285,Zn(SO4)·7H2O,,"0.1740 g, 0.4 mmol",0.4,mmol,Eu2O3,,,,,nan,,,,,3-(4-(carboxymethoxy)phenyl) propanoic acid,H2L,"0.1338 g, 0.6 mmol",,,,,,,,,,,,,sodium hydroxide,NaOH,adjusted to pH = 8,,,,,,,,water,H2O,"18 mL, v/v = 5:1 (with EtOH)",15.0,ethanol,EtOH,"18 mL, v/v = 5:1 (with H2O)",3.0,160.0,433 K,72.0,3 days,Teflon-lined autoclave (25 mL),static,,,,,,colorless crystals,67.0,0.41 × 0.16 × 0.08 mm,,Pr2O8C4 dinuclear clusters; 8- and 9-coordinate Pr3+,"a=25.314(2), b=16.5391(14), c=8.1996(7) Å, β=92.357(4)°, P21/c",,,not_reported,not_reported,260.0,luminescence,10.1016/j.inoche.2013.06.026,ok,
10.1016/j.inoche.2018.06.012,downloaded\10.1016_j.inoche.2018.06.012.pdf,SI downloaded\10.1016_j.inoche.2018.06.012_SI.doc,mof_json_store\10.1016_j.inoche.2018.06.012\raw_output.json,mof_json_store\10.1016_j.inoche.2018.06.012\synthesis_001.json,no,,,,Zn(SO4)·7H2O,,"0.145 g, 0.64 mmol",0.64,mmol,Gd2O3,,,,,nan,,,,,"benzene-1,3,5-tricarboxylic acid",BTC,"0.090 g, 0.43 mmol",0.43,mmol,,,,,,,,,,,,,,,,,,,,,"N,N-dimethylformamide",DMF,10 mL,10.0,,,,,85.0,85 °C,48.0,48 h,Teflon-lined stainless steel autoclave,static,,,,,,transparent block-shaped crystals,40.0,,,,"cubic, Fm-3m, a=26.5336 Å",,,,,,,10.1016/j.inoche.2018.06.012,ok,
10.1016/j.inoche.2018.06.012,downloaded\10.1016_j.inoche.2018.06.012.pdf,SI downloaded\10.1016_j.inoche.2018.06.012_SI.doc,mof_json_store\10.1016_j.inoche.2018.06.012\raw_output.json,mof_json_store\10.1016_j.inoche.2018.06.012\synthesis_002.json,no,,,,PrCl3·6H2O,,"0.145 g, 0.64 mmol",0.64,mmol,nan,,,,,nan,,,,,"benzene-1,3,5-tricarboxylic acid",BTC,"0.090 g, 0.43 mmol",0.43,mmol,,,,,,,,,,,tetramethylammonium hydroxide,TMAOH,a few drops,,,,,,,,"N,N-dimethylformamide",DMF,10 mL,10.0,,,,,85.0,85 °C,48.0,48 h,Teflon-lined stainless steel autoclave,static,,,,,,transparent block-shaped crystals,38.0,,,,,,,,,,,10.1016/j.inoche.2018.06.012,ok,
10.1016/j.apsusc.2010.11.032,downloaded\10.1016_j.apsusc.2010.11.032.pdf,,mof_json_store\10.1016_j.apsusc.2010.11.032\raw_output.json,mof_json_store\10.1016_j.apsusc.2010.11.032\synthesis_001.json,no,,MOF-5,,TbCl3·6H2O,,"1.8 g, 6.1 mmol",6.1,mmol,nan,,,,,nan,,,,,terephthalic acid,BDC,"0.33 g, 2.0 mmol",2.0,mmol,,,,,,,,,,,,,,,,,,,,,diethylformamide,DEF,50 mL,50.0,,,,,100.0,100 °C,24.0,24 h,100 mL Pyrex media bottle with Teflon-lined lid,,"DMF, CH2Cl2",6× each; 8 h soak each time,vacuum at room temperature for 24 h,,24.0,large cube-shaped crystals,,,,,,,3482.0,not_reported,not_reported,,,10.1016/j.apsusc.2010.11.032,ok,
10.1016/j.apsusc.2010.11.032,downloaded\10.1016_j.apsusc.2010.11.032.pdf,,mof_json_store\10.1016_j.apsusc.2010.11.032\raw_output.json,mof_json_store\10.1016_j.apsusc.2010.11.032\synthesis_002.json,no,,MOF-5,,ErCl3·6H2O,,"0.45 g, 1.5 mmol",1.5,mmol,nan,,,,,nan,,,,,terephthalic acid,BDC,"0.083 g, 0.5 mmol",0.5,mmol,,,,,,,,,,,,,,,,,,,,,"N,N-dimethylformamide",DMF,49 mL,49.0,water,H2O,1 mL,1.0,100.0,100 °C,7.0,7 h,100 mL Pyrex media bottle with Teflon-lined lid,,"DMF, CH2Cl2",6× each; 8 h soak each time,vacuum at room temperature for 24 h,,24.0,large cube-shaped crystals,,,,,,,2682.0,not_reported,not_reported,400.0,,10.1016/j.apsusc.2010.11.032,ok,
10.1016/j.apsusc.2010.11.032,downloaded\10.1016_j.apsusc.2010.11.032.pdf,,mof_json_store\10.1016_j.apsusc.2010.11.032\raw_output.json,mof_json_store\10.1016_j.apsusc.2010.11.032\synthesis_003.json,no,,MOF-5,,ZrCl4,,"0.45 g, 1.5 mmol",1.5,mmol,nan,,,,,nan,,,,,terephthalic acid,BDC,"0.083 g, 0.5 mmol",0.5,mmol,,,,,,,,,,,,,,,,,,,,,"N,N-dimethylformamide",DMF,49 mL,49.0,water,H2O,1 mL,1.0,100.0,100 °C,7.0,7 h,100 mL Pyrex media bottle with Teflon-lined lid,,"DMF, CH2Cl2",6× each; 8 h soak each time,55 °C under vacuum for 24 h,55.0,24.0,large cube-shaped crystals,,,,,,,2798.0,not_reported,not_reported,400.0,,10.1016/j.apsusc.2010.11.032,ok,
10.1016/j.apsusc.2010.11.032,downloaded\10.1016_j.apsusc.2010.11.032.pdf,,mof_json_store\10.1016_j.apsusc.2010.11.032\raw_output.json,mof_json_store\10.1016_j.apsusc.2010.11.032\synthesis_004.json,no,,MOF-5,,ZrCl4,,"0.45 g, 1.5 mmol",1.5,mmol,nan,,,,,nan,,,,,terephthalic acid,BDC,"0.083 g, 0.5 mmol",0.5,mmol,,,,,,,,,,,,,,,,,,,,,"N,N-dimethylformamide",DMF,49 mL,49.0,water,H2O,1 mL,1.0,100.0,100 °C,7.0,7 h,100 mL Pyrex media bottle with Teflon-lined lid,,"DMF, CH2Cl2",6× each; 8 h soak each time,115 °C under vacuum for 24 h,115.0,24.0,large cube-shaped crystals,,,,,,,3450.0,not_reported,not_reported,,,10.1016/j.apsusc.2010.11.032,ok,
10.1016/j.inoche.2014.08.034,downloaded\10.1016_j.inoche.2014.08.034.pdf,,mof_json_store\10.1016_j.inoche.2014.08.034\raw_output.json,mof_json_store\10.1016_j.inoche.2014.08.034\synthesis_001.json,no,,"Mg(3,4-pyb)2",,ZrCl4,,0.022 g,0.094406,mmol,nan,,,,,nan,,,,,3-(pyridin-4-yl)benzoic acid,"3,4-Hpyb",0.075 g,0.075,g,,,,,,,,,,,,,,,,,,,,,"N,N-dimethylformamide",DMF,0.75 mL,0.75,,,,,180.0,180 °C,168.0,7 days,,,,,,,,colorless crystals,44.4,,,,"C2/c; a=19.0449(7) Å, b=15.5344(5) Å, c=8.4791(4) Å, β=110.522(5)°, V=2349.35(16) Å3",8.4,,not_reported,not_reported,430.0,luminescence,10.1016/j.inoche.2014.08.034,ok,
10.1016/j.inoche.2014.08.034,downloaded\10.1016_j.inoche.2014.08.034.pdf,,mof_json_store\10.1016_j.inoche.2014.08.034\raw_output.json,mof_json_store\10.1016_j.inoche.2014.08.034\synthesis_002.json,no,,"Mg(4,3-pyb)2",,ZrCl4,,0.033 g,0.141609,mmol,nan,,,,,nan,,,,,4-(pyridin-3-yl)benzoic acid,"4,3-Hpyb",0.099 g,0.099,g,,,,,,,,,,,,,,,,,,,,,"N,N-dimethylformamide",DMF,0.50 mL,0.5,,,,,190.0,190 °C,96.0,4 days,,,,,,,,colorless crystals,70.1,,,,"C2/c; a=21.0852(7) Å, b=12.1221(5) Å, c=7.2547(3) Å, β=92.322(3)°, V=1852.76(12) Å3",,,not_reported,not_reported,400.0,,10.1016/j.inoche.2014.08.034,ok,
10.1016/j.inoche.2014.08.034,downloaded\10.1016_j.inoche.2014.08.034.pdf,,mof_json_store\10.1016_j.inoche.2014.08.034\raw_output.json,mof_json_store\10.1016_j.inoche.2014.08.034\synthesis_003.json,no,,"Mg2.5(4,4-pyb)2(HCOO)2(OH)",,ZrCl4,,0.192 g,0.823907,mmol,nan,,,,,nan,,,,,4-(pyridin-4-yl)benzoic acid,"4,4-Hpyb",0.187 g,0.187,g,,,,,,,,,,,,,,,,,,,,,"N,N-dimethylformamide",DMF,1.0 mL,1.0,,,,,180.0,180 °C,96.0,4 days,,,,,,,,colorless crystals,15.3,,tfz-d,Mg5(OH)2(HCOO)4 8-connected SBU,"P-1; a=9.8369(3) Å, b=10.0968(3) Å, c=14.2023(4) Å, α=73.651(2)°, β=72.866(2)°, γ=70.633(2)°, V=1245.04(6) Å3",,,not_reported,not_reported,370.0,,10.1016/j.inoche.2014.08.034,ok,
10.1016/j.inoche.2012.05.029,downloaded\10.1016_j.inoche.2012.05.029.pdf,,mof_json_store\10.1016_j.inoche.2012.05.029\raw_output.json,mof_json_store\10.1016_j.inoche.2012.05.029\synthesis_001.json,no,,,840148,ZrCl4,,"0.296 g, 1 mmol",1,mmol,nan,,,,,nan,,,,,"2,2′-(ethanediyl)bis(1H-benzimidazole)",L,"0.131 g, 0.5 mmol",0.5,mmol,"benzene-1,3,5-tricarboxylic acid",BTC,"0.105 g, 0.5 mmol",0.5,mmol,,,,,,,,,,,,,,,,water,H2O,16 mL,16.0,,,,,165.0,165 °C,72.0,3 days,Teflon-lined autoclave (25 mL),,,,,,,colorless block crystals,65.0,,,mononuclear Zn nodes 4-connected; μ3-BTC 3-connected,"a=32.313(2), b=8.1801(5), c=18.4522(12) Å, Pna2(1)",9.11,,yes,not_reported,406.0,luminescence,10.1016/j.inoche.2012.05.029,ok,
10.1016/j.micromeso.2016.05.026,downloaded\10.1016_j.micromeso.2016.05.026.pdf,SI downloaded\10.1016_j.micromeso.2016.05.026_SI.pdf,mof_json_store\10.1016_j.micromeso.2016.05.026\raw_output.json,mof_json_store\10.1016_j.micromeso.2016.05.026\synthesis_001.json,no,,,,ZrCl4,,"29.7 mg, 0.10 mmol",0.1,mmol,nan,,,,,nan,,,,,"1,3-bis(1-imidazolyl)-5-(imidazol-1-ylmethyl)benzene",biimb,"29.0 mg, 0.10 mmol",0.1,mmol,"biphenyl-3,4′,5-tricarboxylic acid",H3BPT,"28.6 mg, 0.10 mmol",0.1,mmol,,,,,,,,,,,,,,,,"N,N-dimethylformamide",DMF,3 mL,3.0,water,H2O,3 mL,3.0,90.0,90 °C,96.0,4 days,Teflon-lined stainless steel container,,,,"Soaked in acetone for 72 h, then degassed at 80 °C under vacuum for 10 h",80.0,10.0,colorless block crystals,66.0,,,,,,480.41,not_reported,not_reported,,CO2_capture,10.1016/j.micromeso.2016.05.026,ok,
10.1016/j.micromeso.2016.05.026,downloaded\10.1016_j.micromeso.2016.05.026.pdf,SI downloaded\10.1016_j.micromeso.2016.05.026_SI.pdf,mof_json_store\10.1016_j.micromeso.2016.05.026\raw_output.json,mof_json_store\10.1016_j.micromeso.2016.05.026\synthesis_002.json,no,,,,Co(NO3)2·6H2O,,"29.7 mg, 0.10 mmol",0.1,mmol,nan,,,,,nan,,,,,"1,3-bis(1-imidazolyl)-5-(imidazol-1-ylmethyl)benzene",biimb,"29.0 mg, 0.10 mmol",0.1,mmol,"2,6-naphthalenedicarboxylic acid",H2NDC,"21.6 mg, 0.10 mmol",0.1,mmol,,,,,,,,,,,,,,,,"N,N-dimethylformamide",DMF,3 mL,3.0,water,H2O,3 mL,3.0,90.0,90 °C,96.0,4 days,Teflon-lined stainless steel container,,,,,,,colorless block crystals,51.0,,,,,,,not_reported,not_reported,,,10.1016/j.micromeso.2016.05.026,ok,
10.1016/j.micromeso.2016.05.026,downloaded\10.1016_j.micromeso.2016.05.026.pdf,SI downloaded\10.1016_j.micromeso.2016.05.026_SI.pdf,mof_json_store\10.1016_j.micromeso.2016.05.026\raw_output.json,mof_json_store\10.1016_j.micromeso.2016.05.026\synthesis_003.json,no,,,,Zn(NO3)2·6H2O,,"29.7 mg, 0.10 mmol",0.1,mmol,nan,,,,,nan,,,,,"1,3-bis(1-imidazolyl)-5-(imidazol-1-ylmethyl)benzene",biimb,"29.0 mg, 0.10 mmol",0.1,mmol,"2,6-naphthalenedicarboxylic acid",H2NDC,"21.6 mg, 0.10 mmol",0.1,mmol,,,,,,,,,,,,,,,,"N,N-dimethylformamide",DMF,6 mL,6.0,,,,,90.0,90 °C,96.0,4 days,Teflon-lined stainless steel container,,acetone,72 h soak,Degassed at 80 °C under vacuum for 10 h after acetone exchange,80.0,10.0,colorless block crystals,38.0,,,,,,,not_reported,not_reported,,CO2_capture,10.1016/j.micromeso.2016.05.026,ok,
10.1016/j.micromeso.2016.05.026,downloaded\10.1016_j.micromeso.2016.05.026.pdf,SI downloaded\10.1016_j.micromeso.2016.05.026_SI.pdf,mof_json_store\10.1016_j.micromeso.2016.05.026\raw_output.json,mof_json_store\10.1016_j.micromeso.2016.05.026\synthesis_004.json,no,,,,Cd(NO3)2·4H2O,,"22.8 mg, 0.10 mmol",0.1,mmol,nan,,,,,nan,,,,,"1,3-bis(1-imidazolyl)-5-(imidazol-1-ylmethyl)benzene",biimb,"29.0 mg, 0.10 mmol",0.1,mmol,"2,6-naphthalenedicarboxylic acid",H2NDC,"21.6 mg, 0.10 mmol",0.1,mmol,,,,,,,,,,,,,,,,"N,N-dimethylformamide",DMF,3 mL,3.0,water,H2O,3 mL,3.0,90.0,90 °C,96.0,4 days,Teflon-lined stainless steel container,,,,,,,colorless block crystals,59.0,,,,,,,not_reported,not_reported,,,10.1016/j.micromeso.2016.05.026,ok,
10.1016/j.micromeso.2016.05.026,downloaded\10.1016_j.micromeso.2016.05.026.pdf,SI downloaded\10.1016_j.micromeso.2016.05.026_SI.pdf,mof_json_store\10.1016_j.micromeso.2016.05.026\raw_output.json,mof_json_store\10.1016_j.micromeso.2016.05.026\synthesis_005.json,no,,,,Co(NO3)2·6H2O,,"30.8 mg, 0.10 mmol",0.1,mmol,nan,,,,,nan,,,,,"1,3-bis(1-imidazolyl)-5-(imidazol-1-ylmethyl)benzene",biimb,"29.0 mg, 0.10 mmol",0.1,mmol,"biphenyl-4,4'-dicarboxylic acid",H2BPDC,"24.2 mg, 0.10 mmol",0.1,mmol,,,,,,sodium hydroxide,NaOH,"8.0 mg, 0.20 mmol",0.2,mmol,,,,,,water,H2O,6 mL,6.0,,,,,160.0,160 °C,96.0,4 days,Teflon-lined stainless steel container,,,,,,,colorless block crystals,59.0,,,,,,,not_reported,not_reported,,,10.1016/j.micromeso.2016.05.026,ok,
10.1016/j.cclet.2015.12.034,downloaded\10.1016_j.cclet.2015.12.034.pdf,,mof_json_store\10.1016_j.cclet.2015.12.034\raw_output.json,mof_json_store\10.1016_j.cclet.2015.12.034\synthesis_001.json,no,,BUT-20,,Zn(NO3)2·6H2O,,"20 mg, 0.120 mmol",0.12,mmol,nan,,,,,nan,,,,,"5-(2,6-bis(4-carboxyphenyl)pyridin-4-yl)isophthalic acid",H4BCPIA,"12 mg, 0.025 mmol",0.025,mmol,,,,,,,,,,,,,,,,,,,,,"N,N-dimethylformamide",DMF,3 mL,3.0,,,,,80.0,80 °C,24.0,24 h,5 mL glass vial,static,,,,,,green block crystals,10 mg,,nbo,Cu2(H2O)2(COO)4 paddle-wheel 4-connected SBU,,7.1,,not_reported,not_reported,260.0,,10.1016/j.cclet.2015.12.034,ok,
10.1016/j.cclet.2015.12.034,downloaded\10.1016_j.cclet.2015.12.034.pdf,,mof_json_store\10.1016_j.cclet.2015.12.034\raw_output.json,mof_json_store\10.1016_j.cclet.2015.12.034\synthesis_002.json,no,,BUT-21,,Cd(NO3)2·4H2O,,"10 mg, 0.034 mmol",0.034,mmol,nan,,,,,nan,,,,,"5-(2,6-bis(4-carboxyphenyl)pyridin-4-yl)isophthalic acid",H4BCPIA,"8 mg, 0.017 mmol",0.017,mmol,,,,,,,,,,,HBF4 (48% water solution),,4 drops,,,,,,,,"N,N-dimethylacetamide",DMAc,1.5 mL,1.5,,,,,100.0,100 °C,120.0,5 days,5 mL glass vial,static,,,,,,colorless block crystals,7 mg,,unc,tetrahedral In(COO)4 4-connected node,,,,not_reported,not_reported,520.0,,10.1016/j.cclet.2015.12.034,ok,
10.1016/j.matlet.2018.04.014,downloaded\10.1016_j.matlet.2018.04.014.pdf,SI downloaded\10.1016_j.matlet.2018.04.014_SI.pdf,mof_json_store\10.1016_j.matlet.2018.04.014\raw_output.json,mof_json_store\10.1016_j.matlet.2018.04.014\synthesis_001.json,no,,Mg-MOF-74 (MOF-74-1),,NiSO4·6H2O,,0.2 mmol,0.2,mmol,nan,,,,,nan,,,,,"2,5-dihydroxyterephthalic acid",H4dhtp,0.1 mmol,0.1,mmol,,,,,,,,,,,polyvinylpyrrolidone,PVP,10 mg,10.0,mg,,,,,,"N,N-dimethylformamide",DMF,6 mL,6.0,water,H2O,0.5 mL,0.5,120.0,393 K,8.0,8 h,Teflon-lined stainless steel container,,"DMF, EtOH",3×,Soaked in anhydrous MeOH for 4 days at RT; activated under vacuum at 393 K for 10 h,120.0,10.0,"earthy-yellow, ball-shaped particles",,2–4 μm,,,,,627.0,not_reported,not_reported,,CO2_capture,10.1016/j.matlet.2018.04.014,ok,
10.1016/j.matlet.2018.04.014,downloaded\10.1016_j.matlet.2018.04.014.pdf,SI downloaded\10.1016_j.matlet.2018.04.014_SI.pdf,mof_json_store\10.1016_j.matlet.2018.04.014\raw_output.json,mof_json_store\10.1016_j.matlet.2018.04.014\synthesis_002.json,no,,Mg-MOF-74 (MOF-74-2),,NiSO4·6H2O,,0.2 mmol,0.2,mmol,nan,,,,,nan,,,,,"2,5-dihydroxyterephthalic acid",H4dhtp,0.1 mmol,0.1,mmol,,,,,,,,,,,polyvinylpyrrolidone,PVP,10 mg,10.0,mg,aqueous ammonia,NH3·H2O,0.05 mL,0.05,mL,"N,N-dimethylformamide",DMF,6 mL,6.0,water,H2O,0.5 mL,0.5,120.0,393 K,8.0,8 h,Teflon-lined stainless steel container,,"DMF, EtOH",3×,Soaked in anhydrous MeOH for 4 days at RT; activated under vacuum at 393 K for 10 h,120.0,10.0,flower-like assemblies of pencil-like sticks,,≈300 nm,,,,,784.0,not_reported,not_reported,,CO2_capture,10.1016/j.matlet.2018.04.014,ok,
10.1016/j.matlet.2018.04.014,downloaded\10.1016_j.matlet.2018.04.014.pdf,SI downloaded\10.1016_j.matlet.2018.04.014_SI.pdf,mof_json_store\10.1016_j.matlet.2018.04.014\raw_output.json,mof_json_store\10.1016_j.matlet.2018.04.014\synthesis_003.json,no,,Mg-MOF-74 (MOF-74-3),,NiSO4·6H2O,,0.2 mmol,0.2,mmol,nan,,,,,nan,,,,,"2,5-dihydroxyterephthalic acid",H4dhtp,0.1 mmol,0.1,mmol,,,,,,,,,,,polyvinylpyrrolidone,PVP,10 mg,10.0,mg,aqueous ammonia,NH3·H2O,0.05 mL,0.05,mL,"N,N-dimethylformamide",DMF,6 mL,6.0,water,H2O,0.5 mL,0.5,140.0,413 K,8.0,8 h,Teflon-lined stainless steel container,,"DMF, EtOH",3×,Soaked in anhydrous MeOH for 4 days at RT; activated under vacuum at 393 K for 10 h,120.0,10.0,hexagonal prisms,,≈200 nm diameter × ≈1 μm length,,,,,1163.0,not_reported,not_reported,,CO2_capture,10.1016/j.matlet.2018.04.014,ok,
10.1016/j.carbpol.2025.123250,downloaded\10.1016_j.carbpol.2025.123250.pdf,,mof_json_store\10.1016_j.carbpol.2025.123250\raw_output.json,mof_json_store\10.1016_j.carbpol.2025.123250\synthesis_001.json,no,,α-CD-MOF-K,,NiSO4·6H2O,KOH,CD:MOH = 1:8 molar ratio in water,,,nan,,,,,nan,,,,,alpha-cyclodextrin,α-CD,CD:MOH = 1:8 molar ratio,,,,,,,,,,,,,,,,,,,,,,,methanol,MeOH,H2O:MeOH = 3:11 v/v,,water,H2O,H2O:MeOH = 3:11 v/v,,60.0,60 °C water bath,4.0,4 h,borosilicate culture tubes (water bath),static,ethanol,,"Immersed in CH2Cl2 for 3 d (refreshed 3×), then evacuated at 45 °C for 24 h",45.0,24.0,hybrid: hexagonal and rod-like crystals,,,,,monoclinic system (from XRD refinement),,,not_reported,not_reported,317.9,CO2_capture,10.1016/j.carbpol.2025.123250,ok,
10.1016/j.carbpol.2025.123250,downloaded\10.1016_j.carbpol.2025.123250.pdf,,mof_json_store\10.1016_j.carbpol.2025.123250\raw_output.json,mof_json_store\10.1016_j.carbpol.2025.123250\synthesis_002.json,no,,α-CD-MOF-Na,,Bi(NO3)3·5H2O,NaOH,CD:MOH = 1:8 molar ratio in water,,,nan,,,,,nan,,,,,alpha-cyclodextrin,α-CD,CD:MOH = 1:8 molar ratio,,,,,,,,,,,,,,,,,,,,,,,methanol,MeOH,H2O:MeOH = 3:11 v/v,,water,H2O,H2O:MeOH = 3:11 v/v,,60.0,60 °C water bath,4.0,4 h,borosilicate culture tubes (water bath),static,ethanol,,"Immersed in CH2Cl2 for 3 d (refreshed 3×), then evacuated at 45 °C for 24 h",45.0,24.0,rod-like crystals,,,,,orthorhombic system (from XRD refinement),,,not_reported,not_reported,,CO2_capture,10.1016/j.carbpol.2025.123250,ok,
10.1016/j.carbpol.2025.123250,downloaded\10.1016_j.carbpol.2025.123250.pdf,,mof_json_store\10.1016_j.carbpol.2025.123250\raw_output.json,mof_json_store\10.1016_j.carbpol.2025.123250\synthesis_003.json,no,,β-CD-MOF-K,,Bi(NO3)3·5H2O,KOH,CD:MOH = 1:8 molar ratio in water,,,nan,,,,,nan,,,,,beta-cyclodextrin,β-CD,CD:MOH = 1:8 molar ratio,,,,,,,,,,,,,,,,,,,,,,,methanol,MeOH,H2O:MeOH = 3:11 v/v,,water,H2O,H2O:MeOH = 3:11 v/v,,60.0,60 °C water bath,4.0,4 h,borosilicate culture tubes (water bath),static,ethanol,,"Immersed in CH2Cl2 for 3 d (refreshed 3×), then evacuated at 45 °C for 24 h",45.0,24.0,rod-like crystals,,,,,monoclinic system (from XRD refinement),,,not_reported,not_reported,327.9,CO2_capture,10.1016/j.carbpol.2025.123250,ok,
10.1016/j.carbpol.2025.123250,downloaded\10.1016_j.carbpol.2025.123250.pdf,,mof_json_store\10.1016_j.carbpol.2025.123250\raw_output.json,mof_json_store\10.1016_j.carbpol.2025.123250\synthesis_004.json,no,,β-CD-MOF-Na,,Bi(NO3)3·5H2O,NaOH,CD:MOH = 1:8 molar ratio in water,,,nan,,,,,nan,,,,,beta-cyclodextrin,β-CD,CD:MOH = 1:8 molar ratio,,,,,,,,,,,,,,,,,,,,,,,methanol,MeOH,H2O:MeOH = 3:11 v/v,,water,H2O,H2O:MeOH = 3:11 v/v,,60.0,60 °C water bath,4.0,4 h,borosilicate culture tubes (water bath),static,ethanol,,"Immersed in CH2Cl2 for 3 d (refreshed 3×), then evacuated at 45 °C for 24 h",45.0,24.0,rod-like crystals,,,,,monoclinic system (from XRD refinement),,,not_reported,not_reported,,CO2_capture,10.1016/j.carbpol.2025.123250,ok,
10.1016/j.carbpol.2025.123250,downloaded\10.1016_j.carbpol.2025.123250.pdf,,mof_json_store\10.1016_j.carbpol.2025.123250\raw_output.json,mof_json_store\10.1016_j.carbpol.2025.123250\synthesis_005.json,no,,γ-CD-MOF-K,,LaCl3,KOH,CD:MOH = 1:8 molar ratio in water,,,nan,,,,,nan,,,,,gamma-cyclodextrin,γ-CD,CD:MOH = 1:8 molar ratio,,,,,,,,,,,,,,,,,,,,,,,methanol,MeOH,excess methanol (precipitation),,water,H2O,present (initial dissolution),,60.0,60 °C water bath,,,borosilicate culture tubes (water bath),static,ethanol,,"Immersed in CH2Cl2 for 3 d (refreshed 3×), then evacuated at 45 °C for 24 h",45.0,24.0,cubic crystals,,,,,cubic system (from XRD refinement),,,not_reported,not_reported,309.9,CO2_capture,10.1016/j.carbpol.2025.123250,ok,
10.1016/j.carbpol.2025.123250,downloaded\10.1016_j.carbpol.2025.123250.pdf,,mof_json_store\10.1016_j.carbpol.2025.123250\raw_output.json,mof_json_store\10.1016_j.carbpol.2025.123250\synthesis_006.json,no,,γ-CD-MOF-Na,,CeCl3,NaOH,CD:MOH = 1:8 molar ratio in water,,,nan,,,,,nan,,,,,gamma-cyclodextrin,γ-CD,CD:MOH = 1:8 molar ratio,,,,,,,,,,,,,,,,,,,,,,,methanol,MeOH,excess methanol (precipitation),,water,H2O,present (initial dissolution),,60.0,60 °C water bath,,,borosilicate culture tubes (water bath),static,ethanol,,"Immersed in CH2Cl2 for 3 d (refreshed 3×), then evacuated at 45 °C for 24 h",45.0,24.0,cubic crystals,,,,,triclinic system (from XRD refinement),,,not_reported,not_reported,,CO2_capture,10.1016/j.carbpol.2025.123250,ok,
10.1016/j.micromeso.2022.112163,downloaded\10.1016_j.micromeso.2022.112163.pdf,SI downloaded\10.1016_j.micromeso.2022.112163_SI.docx,mof_json_store\10.1016_j.micromeso.2022.112163\raw_output.json,mof_json_store\10.1016_j.micromeso.2022.112163\synthesis_001.json,yes,"Metal salt screening: only Cu(NO3)2 and Zn(NO3)2 triggered ZIF-8; Ni showed no change; Al, Fe, Co yielded non-ZIF-8 phases.",ZIF-8,,PrCl3,,0.300 g in 2.5 mL MeOH,1.21326,mmol,nan,,,,,nan,,,,,2-methylimidazole,Hmim,0.165 g,0.165,g,,,,,,,,,,,sodium acetate,,0.082 g,0.082,g,,,,,,methanol,MeOH,8.2 mL total,8.2,,,,,25,room temperature (RT),1.0,aged 24 h; 60 min after Cu(NO3)2 addition,glass vial,,"MeOH, acetone",,dried at low pressure,,,cubic crystals,,4–15 μm,sod,,,,,not_reported,not_reported,,,10.1016/j.micromeso.2022.112163,ok,
10.1016/j.micromeso.2022.112163,downloaded\10.1016_j.micromeso.2022.112163.pdf,SI downloaded\10.1016_j.micromeso.2022.112163_SI.docx,mof_json_store\10.1016_j.micromeso.2022.112163\raw_output.json,mof_json_store\10.1016_j.micromeso.2022.112163\synthesis_002.json,yes,"Metal salt screening: only Cu(NO3)2 and Zn(NO3)2 triggered ZIF-8; Ni showed no change; Al, Fe, Co yielded non-ZIF-8 phases.",ZIF-8,,NdCl3,,0.300 g in 2.5 mL MeOH (+ additional Zn(NO3)2·6H2O introduced via pipette),1.19713,mmol,nan,,,,,nan,,,,,2-methylimidazole,Hmim,0.165 g,0.165,g,,,,,,,,,,,sodium acetate,,0.082 g,0.082,g,,,,,,methanol,MeOH,8.2 mL total,8.2,,,,,25,room temperature (RT),1.0,aged 24 h; 60 min after Zn(NO3)2 addition,glass vial,,"MeOH, acetone",,dried at low pressure,,,cubic crystals (with some non-crystalline material),,,sod,,,,,not_reported,not_reported,,,10.1016/j.micromeso.2022.112163,ok,
10.1016/j.micromeso.2022.112163,downloaded\10.1016_j.micromeso.2022.112163.pdf,SI downloaded\10.1016_j.micromeso.2022.112163_SI.docx,mof_json_store\10.1016_j.micromeso.2022.112163\raw_output.json,mof_json_store\10.1016_j.micromeso.2022.112163\synthesis_003.json,yes,"Metal salt screening: only Cu(NO3)2 and Zn(NO3)2 triggered ZIF-8; Ni showed no change; Al, Fe, Co yielded non-ZIF-8 phases.",ZIF-8,,SmCl3,,0.300 g in 2.5 mL MeOH,1.16859,mmol,nan,CuO,CuO wire added (amount not specified),,,nan,,,,,2-methylimidazole,Hmim,0.165 g,0.165,g,,,,,,,,,,,sodium acetate,,0.082 g,0.082,g,,,,,,methanol,MeOH,8.2 mL total,8.2,,,,,25,room temperature (RT),24.0,24 h,glass vial,,,,,,,cubic crystals,,,sod,,,,,not_reported,not_reported,,,10.1016/j.micromeso.2022.112163,ok,
