Repository: zzhenglab/MOFinder

# MOFinder

MOFinder extracts MOF synthesis information from the literature, reconstructs evidence-supported negative reaction records, and prepares datasets for synthesis-outcome prediction.
[Web application](https://mofinder.chemistry.wustl.edu/) | [Demos](Demo/README.md) | [Source code](docs/source_to_code.md) | [Workflow guide](docs/workflow.md) | [Model evaluation](docs/evaluation.md)

## Quick start

The workflow runs through Python commands. Python 3.10 or newer is required. Clone the repository and initialize its related applications:

```bash
git clone --recurse-submodules https://github.com/zzhenglab/MOFinder.git
cd MOFinder
```

Start with the two offline demonstrations:

```bash

File: mof_extraction_1_2.csv (part 300 of 305)
doi,main_pdf,si_pdf,raw_output,parsed_json,article_trial_or_failure,article_trial_or_failure_notes,mof_name,crystal_code,metal_1,metal_1_abbr,metal_1_amount_text,metal_1_amount_value,metal_1_amount_unit,metal_2,metal_2_abbr,metal_2_amount_text,metal_2_amount_value,metal_2_amount_unit,metal_3,metal_3_abbr,metal_3_amount_text,metal_3_amount_value,metal_3_amount_unit,linker_1,linker_1_abbr,linker_1_amount_text,linker_1_amount_value,linker_1_amount_unit,linker_2,linker_2_abbr,linker_2_amount_text,linker_2_amount_value,linker_2_amount_unit,linker_3,linker_3_abbr,linker_3_amount_text,linker_3_amount_value,linker_3_amount_unit,modulator_1,modulator_1_abbr,modulator_1_amount_text,modulator_1_amount_value,modulator_1_amount_unit,modulator_2,modulator_2_abbr,modulator_2_amount_text,modulator_2_amount_value,modulator_2_amount_unit,solvent_main,solvent_main_abbr,solvent_main_amount_text,solvent_main_ml,solvent_secondary,solvent_secondary_abbr,solvent_secondary_amount_text,solvent_secondary_ml,temperature_c,temperature_c_text,time_h,time_text,vessel_type,stirring,washing_solvent,washing_cycles,activation_text,activation_temp_c,activation_time_h,crystal_morphology,yield_percent,crystal_size,topology_code,metal_cluster_connectivity,unit_cell_short,pore_diameter_A,BET_surface_area_m2g,air_stable,water_stable,tga_decomposition_temp_c,applications,reference,status,error
10.1016/j.bioadv.2022.213070,downloaded\10.1016_j.bioadv.2022.213070.pdf,,mof_json_store\10.1016_j.bioadv.2022.213070\raw_output.json,mof_json_store\10.1016_j.bioadv.2022.213070\synthesis_001.json,no,,MIL-125(Ti),,EuCl3,TBTT,3 mmol or 1 mL,3,mmol,nan,,,,,nan,,,,,terephthalic acid,H2BDC,6 mmol,6.0,mmol,,,,,,,,,,,,,,,,,,,,,"N,N-dimethylformamide",DMF,DMF/MeOH 9:1 v/v,,methanol,MeOH,DMF/MeOH 9:1 v/v,,150.0,150 °C,15.0,15 h,Teflon-lined autoclave,,"DMF, MeOH",3–5 times,solvent exchange in DCM; 85 °C under vacuum for 1 h,85.0,1.0,yellow powder,,,,,,,373.7,,,,,10.1016/j.bioadv.2022.213070,ok,
10.1016/j.bioadv.2022.213070,downloaded\10.1016_j.bioadv.2022.213070.pdf,,mof_json_store\10.1016_j.bioadv.2022.213070\raw_output.json,mof_json_store\10.1016_j.bioadv.2022.213070\synthesis_002.json,no,,NH2-MIL-125(Ti),,GdCl3,TBTT,3 mmol or 1 mL,3,mmol,nan,,,,,nan,,,,,2-aminoterephthalic acid,NH2BDC,6 mmol,6.0,mmol,,,,,,,,,,,,,,,,,,,,,"N,N-dimethylformamide",DMF,DMF/MeOH 9:1 v/v,,methanol,MeOH,DMF/MeOH 9:1 v/v,,150.0,150 °C,15.0,15 h,Teflon-lined autoclave,,"DMF, MeOH",3–5 times,solvent exchange in DCM; 85 °C under vacuum for 1 h,85.0,1.0,yellow powder; incomplete round cake-like structure reported,,,,,,,358.8,,,,,10.1016/j.bioadv.2022.213070,ok,
10.1016/j.bioadv.2022.213070,downloaded\10.1016_j.bioadv.2022.213070.pdf,,mof_json_store\10.1016_j.bioadv.2022.213070\raw_output.json,mof_json_store\10.1016_j.bioadv.2022.213070\synthesis_003.json,no,,NH2-MIL-125(Ti),,TbCl3,TBTT,3 mmol or 1 mL,3,mmol,nan,,,,,nan,,,,,2-aminoterephthalic acid,NH2BDC,6 mmol,6.0,mmol,,,,,,,,,,,,,,,,,,,,,"N,N-dimethylformamide",DMF,DMF/MeOH 1:1 v/v,,methanol,MeOH,DMF/MeOH 1:1 v/v,,150.0,150 °C,15.0,15 h,Teflon-lined autoclave,,"DMF, MeOH",3–5 times,solvent exchange in DCM; 85 °C under vacuum for 1 h,85.0,1.0,yellow powder; round cake-like crystals,,,,,,,1016.1,,,,,10.1016/j.bioadv.2022.213070,ok,
10.1016/j.bioadv.2022.213070,downloaded\10.1016_j.bioadv.2022.213070.pdf,,mof_json_store\10.1016_j.bioadv.2022.213070\raw_output.json,mof_json_store\10.1016_j.bioadv.2022.213070\synthesis_004.json,no,,NH2-MIL-125(Ti),,DyCl3,TTIP,3 mmol or 1 mL,3,mmol,nan,,,,,nan,,,,,2-aminoterephthalic acid,NH2BDC,6 mmol,6.0,mmol,,,,,,,,,,,,,,,,,,,,,"N,N-dimethylformamide",DMF,DMF/MeOH 1:1 v/v,,methanol,MeOH,DMF/MeOH 1:1 v/v,,150.0,150 °C,15.0,15 h,Teflon-lined autoclave,,"DMF, MeOH",3–5 times,solvent exchange in DCM; 85 °C under vacuum for 1 h,85.0,1.0,yellow powder; round cake-like crystals,,,,,,,1037.6,,,,,10.1016/j.bioadv.2022.213070,ok,
10.1016/j.mcat.2024.114042,downloaded\10.1016_j.mcat.2024.114042.pdf,SI downloaded\10.1016_j.mcat.2024.114042_SI.docx,mof_json_store\10.1016_j.mcat.2024.114042\raw_output.json,mof_json_store\10.1016_j.mcat.2024.114042\synthesis_001.json,no,,Ti-MOF,,HoCl3,Tc,31 mg,0.114269,mmol,nan,,,,,nan,,,,,triformylphloroglucinol,Tp,16 mg,16.0,mg,,,,,,,,,,,acetic acid,,a certain amount (catalyst),,,,,,,,"N,N-dimethylformamide",DMF,5 mL,5.0,water,H2O,200 μL,0.2,120.0,120 °C,72.0,3 days,,sonicated 30 min; static during heating,"DMF, acetonitrile",solvent exchange in acetonitrile for 5 days,dried at 80 °C overnight,80.0,,orange needle-like crystals,,"length 10–15 μm, diameter ~1 μm",,,,,,not_reported,not_reported,457.0,CO2_reduction,10.1016/j.mcat.2024.114042,ok,
10.1016/j.mcat.2024.114042,downloaded\10.1016_j.mcat.2024.114042.pdf,SI downloaded\10.1016_j.mcat.2024.114042_SI.docx,mof_json_store\10.1016_j.mcat.2024.114042\raw_output.json,mof_json_store\10.1016_j.mcat.2024.114042\synthesis_002.json,no,,Ti-MOF,,ErCl3,Tc,31 mg,0.113297,mmol,nan,,,,,nan,,,,,triformylphloroglucinol,Tp,16 mg,16.0,mg,,,,,,,,,,,benzoic acid,,a certain amount (catalyst),,,,,,,,"N,N-dimethylformamide",DMF,5 mL,5.0,water,H2O,200 μL,0.2,120.0,120 °C,72.0,3 days,,sonicated 30 min; static during heating,"DMF, acetonitrile",solvent exchange in acetonitrile for 5 days,dried at 80 °C overnight,80.0,,orange needle-like crystals,,"length 10–15 μm, diameter ~1 μm",,,,,,not_reported,not_reported,457.0,CO2_reduction,10.1016/j.mcat.2024.114042,ok,
10.1016/j.jcou.2022.101961,downloaded\10.1016_j.jcou.2022.101961.pdf,SI downloaded\10.1016_j.jcou.2022.101961_SI.docx,mof_json_store\10.1016_j.jcou.2022.101961\raw_output.json,mof_json_store\10.1016_j.jcou.2022.101961\synthesis_001.json,no,,UiO-66,,TmCl3,,0.286 mmol,0.286,mmol,nan,,,,,nan,,,,,terephthalic acid,BDC,0.30 mmol,0.3,mmol,,,,,,,,,,,hydrochloric acid,HCl,5 mL,,,,,,,,"N,N-dimethylformamide",DMF,30 mL,30.0,,,,,120.0,120 °C,24.0,24 h,stainless-steel Teflon-lined autoclave (100 mL),,"DMF, acetone, methanol",3× each; MeOH 3 days,80 °C overnight,80.0,,,,,,(ZrO2)6 octahedra core,,,985.0,not_reported,not_reported,,CO2_hydrogenation,10.1016/j.jcou.2022.101961,ok,
10.1016/j.jcou.2022.101961,downloaded\10.1016_j.jcou.2022.101961.pdf,SI downloaded\10.1016_j.jcou.2022.101961_SI.docx,mof_json_store\10.1016_j.jcou.2022.101961\raw_output.json,mof_json_store\10.1016_j.jcou.2022.101961\synthesis_002.json,no,,Cu-UiO-66-NH2,,YbCl3,,0.286 mmol,0.286,mmol,nan,,0.05 mmol,0.05,mmol,nan,,,,,2-aminoterephthalic acid,H2N-H2BDC,0.30 mmol,0.3,mmol,,,,,,,,,,,hydrochloric acid,HCl,5 mL,,,,,,,,"N,N-dimethylformamide",DMF,30 mL,30.0,,,,,120.0,"80 °C for 16 h (vacuum oven), then 120 °C for 24 h (autoclave)",24.0,24 h,stainless-steel Teflon-lined autoclave (100 mL),,"acetonitrile, DMF, acetone, methanol",3× each; MeOH 3 days,80 °C overnight,80.0,,,,,,Cu–O–Zr within (ZrO2)6 core,,,890.0,not_reported,not_reported,,CO2_hydrogenation,10.1016/j.jcou.2022.101961,ok,
10.1016/j.mtchem.2021.100647,downloaded\10.1016_j.mtchem.2021.100647.pdf,,mof_json_store\10.1016_j.mtchem.2021.100647\raw_output.json,mof_json_store\10.1016_j.mtchem.2021.100647\synthesis_001.json,no,,HKUST-1,,LuCl3,,3.5 g,12.4411,mmol,nan,,,,,nan,,,,,"benzene-1,3,5-tricarboxylic acid",BTC,2.1 g,2.1,g,,,,,,,,,,,,,,,,,,,,,deionized water,H2O,75 mL,75.0,,,,,100.0,373 K,20.0,20 h,,,DI water,,dried at 353 K overnight,80.0,,,72.0,~40 nm (crystallite size),,,"a=18.5441, b=18.4278, c=18.6472, alpha=60.13; P1",,,not_reported,not_reported,,drug_delivery,10.1016/j.mtchem.2021.100647,ok,
10.1016/j.mtchem.2021.100647,downloaded\10.1016_j.mtchem.2021.100647.pdf,,mof_json_store\10.1016_j.mtchem.2021.100647\raw_output.json,mof_json_store\10.1016_j.mtchem.2021.100647\synthesis_002.json,no,,HKUST-1,,YbCl3,,3.5 g,12.5269,mmol,nan,,,,,nan,,,,,"benzene-1,3,5-tricarboxylic acid",BTC,2.1 g,2.1,g,,,,,,,,,,,,,,,,,,,,,deionized water,H2O,75 mL,75.0,,,,,100.0,373 K,10.0,10 h,Teflon-lined autoclave,static,DI water,,dried at 353 K overnight,80.0,,octahedral,80.0,~85 nm (crystallite size),,,"a=18.5441, b=18.4278, c=18.6472, alpha=60.13; P1",,,not_reported,not_reported,,drug_delivery,10.1016/j.mtchem.2021.100647,ok,
10.1016/j.mtchem.2021.100647,downloaded\10.1016_j.mtchem.2021.100647.pdf,,mof_json_store\10.1016_j.mtchem.2021.100647\raw_output.json,mof_json_store\10.1016_j.mtchem.2021.100647\synthesis_003.json,no,,HKUST-1,,HoCl3,,3.5 g,12.9014,mmol,nan,,,,,nan,,,,,"benzene-1,3,5-tricarboxylic acid",BTC,2.1 g,2.1,g,,,,,,,,,,,,,,,,,,,,,deionized water,H2O,75 mL,75.0,,,,,100.0,373 K,20.0,20 h,Teflon-lined autoclave,static,DI water,,dried at 353 K overnight,80.0,,,80.0,~83 nm (crystallite size),,,"a=18.5441, b=18.4278, c=18.6472, alpha=60.13; P1",,,not_reported,not_reported,,drug_delivery,10.1016/j.mtchem.2021.100647,ok,
10.1016/j.mtchem.2021.100647,downloaded\10.1016_j.mtchem.2021.100647.pdf,,mof_json_store\10.1016_j.mtchem.2021.100647\raw_output.json,mof_json_store\10.1016_j.mtchem.2021.100647\synthesis_004.json,no,,HKUST-1,,TbCl3,,3.5 g,13.1934,mmol,nan,,,,,nan,,,,,"benzene-1,3,5-tricarboxylic acid",BTC,2.1 g,2.1,g,,,,,,,,,,,,,,,,,,,,,deionized water,H2O,75 mL,75.0,,,,,100.0,373 K,48.0,48 h,Teflon-lined autoclave,static,DI water,,dried at 353 K overnight,80.0,,cubic,80.0,~44 nm (crystallite size),,,"a=18.5441, b=18.4278, c=18.6472, alpha=60.13; P1",,551.815,not_reported,not_reported,,drug_delivery,10.1016/j.mtchem.2021.100647,ok,
10.1016/j.matchemphys.2018.04.031,downloaded\10.1016_j.matchemphys.2018.04.031.pdf,,mof_json_store\10.1016_j.matchemphys.2018.04.031\raw_output.json,mof_json_store\10.1016_j.matchemphys.2018.04.031\synthesis_001.json,no,,Cu-BTC,,Cu(NO3)2·3H2O,,molar ratio Cu source/BTC = 1.8,,,nan,,,,,nan,,,,,"benzene-1,3,5-tricarboxylic acid",BTC,molar ratio BTC to Cu source = 1 (Cu/BTC = 1.8),,,,,,,,,,,,,,,,,,,,,,,water (deionized),H2O,13.7 mL H2O per g of Cu(NO3)2·3H2O,,ethanol,EtOH,28.6 mL EtOH per g of trimesic acid,,120.0,393 K,12.0,12 h,Teflon-lined autoclave,no premixing; solutions added sequentially,"deionized water, ethanol",,air-dried at room temperature,,,blue crystals,,,,,,,,not_reported,not_reported,,CO2_capture,10.1016/j.matchemphys.2018.04.031,ok,
10.1016/j.matchemphys.2018.04.031,downloaded\10.1016_j.matchemphys.2018.04.031.pdf,,mof_json_store\10.1016_j.matchemphys.2018.04.031\raw_output.json,mof_json_store\10.1016_j.matchemphys.2018.04.031\synthesis_002.json,no,,Cu-BTC,,Cu(NO3)2·3H2O,,molar ratio Cu source/BTC = 1.8,,,nan,,,,,nan,,,,,"benzene-1,3,5-tricarboxylic acid",BTC,molar ratio BTC to Cu source = 1 (Cu/BTC = 1.8),,,,,,,,,,,,,,,,,,,,,,,water (deionized),H2O,13.7 mL H2O per g of Cu(NO3)2·3H2O,,ethanol,EtOH,28.6 mL EtOH per g of trimesic acid,,120.0,393 K,12.0,12 h,Teflon-lined autoclave,premixed 15 min before autoclave,"deionized water, ethanol",,air-dried at room temperature,,,blue crystals,,,,,,,,not_reported,not_reported,,CO2_capture,10.1016/j.matchemphys.2018.04.031,ok,
10.1016/j.matchemphys.2018.04.031,downloaded\10.1016_j.matchemphys.2018.04.031.pdf,,mof_json_store\10.1016_j.matchemphys.2018.04.031\raw_output.json,mof_json_store\10.1016_j.matchemphys.2018.04.031\synthesis_003.json,no,,Cu-BTC,,Cu(NO3)2·3H2O,,molar ratio Cu source/BTC = 1.8,,,nan,,,,,nan,,,,,"benzene-1,3,5-tricarboxylic acid",BTC,molar ratio BTC to Cu source = 1 (Cu/BTC = 1.8),,,,,,,,,,,,,,,,,,,,,,,water (deionized),H2O,13.8 mL H2O per g of Cu(NO3)2·3H2O,,ethanol,EtOH,28.6 mL EtOH per g of trimesic acid,,180.0,453 K,12.0,12 h,Teflon-lined autoclave,no premixing; solutions added sequentially,"deionized water, ethanol",,air-dried at room temperature,,,blue crystals,,,,,,,,not_reported,not_reported,,CO2_capture,10.1016/j.matchemphys.2018.04.031,ok,
10.1016/j.matchemphys.2018.04.031,downloaded\10.1016_j.matchemphys.2018.04.031.pdf,,mof_json_store\10.1016_j.matchemphys.2018.04.031\raw_output.json,mof_json_store\10.1016_j.matchemphys.2018.04.031\synthesis_004.json,no,,Cu-BTC,,Cu(NO3)2·3H2O,,molar ratio Cu source/BTC = 2,,,nan,,,,,nan,,,,,"benzene-1,3,5-tricarboxylic acid",BTC,molar ratio BTC to Cu source = 1 (Cu/BTC = 2),,,,,,,,,,,,,,,,,,,,,,,water (deionized),H2O,2.2 mL H2O per g of Cu(NO3)2·3H2O,,ethanol,EtOH,5.1 mL EtOH per g of trimesic acid,,110.0,383 K,18.0,18 h,Teflon-lined autoclave,premixed 30 min before autoclave,"deionized water, ethanol",,air drying overnight at 383 K in oven,110.0,,blue crystals,,,,,,,,not_reported,not_reported,,CO2_capture,10.1016/j.matchemphys.2018.04.031,ok,
10.1016/j.matchemphys.2018.04.031,downloaded\10.1016_j.matchemphys.2018.04.031.pdf,,mof_json_store\10.1016_j.matchemphys.2018.04.031\raw_output.json,mof_json_store\10.1016_j.matchemphys.2018.04.031\synthesis_005.json,no,,Cu-BTC,,Cu(NO3)2·3H2O,,Cu(NO3)2·2.5H2O; molar ratio Cu source/BTC = 2,,,nan,,,,,nan,,,,,"benzene-1,3,5-tricarboxylic acid",BTC,molar ratio BTC to Cu source = 1 (Cu/BTC = 2),,,,,,,,,,,,,,,,,,,,,,,water (deionized),H2O,2.3 mL H2O per g of Cu(NO3)2·2.5H2O,,ethanol,EtOH,5.1 mL EtOH per g of trimesic acid,,150.0,423 K,18.0,18 h,Teflon-lined autoclave,premixed 30 min before autoclave,"deionized water, ethanol",,air drying overnight at 383 K in oven,110.0,,blue crystals,,,,,,,,not_reported,not_reported,,CO2_capture,10.1016/j.matchemphys.2018.04.031,ok,
10.1016/j.mtchem.2018.02.002,downloaded\10.1016_j.mtchem.2018.02.002.pdf,,mof_json_store\10.1016_j.mtchem.2018.02.002\raw_output.json,mof_json_store\10.1016_j.mtchem.2018.02.002\synthesis_001.json,yes,High cysteamine ratio (metal:linker:Cys = 1:2:1.5) caused disassembly of ZIF-8 colloids rather than functionalization.,ZIF-8,,Cu(NO3)2·3H2O,,25 mM stock in methanol; volume varied to give metal:linker = 1:2,,,nan,,,,,nan,,,,,2-methylimidazole,2-Hmim,50 mM stock in methanol; volume varied to give metal:linker = 1:2,,,,,,,,,,,,,,,,,,,,,,,methanol,MeOH,reaction medium (from MeOH stock solutions),,,,,,25,room temperature,0.67,approximately 40 min to reach final state,,,,,,,,nanocrystals,,radius ~56 nm (SAXS),sod,,I-43m (ZIF-8),,,not_reported,not_reported,,,10.1016/j.mtchem.2018.02.002,ok,
10.1016/j.mtchem.2018.02.002,downloaded\10.1016_j.mtchem.2018.02.002.pdf,,mof_json_store\10.1016_j.mtchem.2018.02.002\raw_output.json,mof_json_store\10.1016_j.mtchem.2018.02.002\synthesis_002.json,yes,High cysteamine ratio (metal:linker:Cys = 1:2:1.5) caused disassembly of ZIF-8 colloids rather than functionalization.,ZIF-8,,Cu(NO3)2·3H2O,,25 mM stock in methanol; volume varied to give metal:linker = 1:10,,,nan,,,,,nan,,,,,2-methylimidazole,2-Hmim,50 mM stock in methanol; volume varied to give metal:linker = 1:10,,,,,,,,,,,,,,,,,,,,,,,methanol,MeOH,reaction medium (from MeOH stock solutions),,,,,,25,room temperature,0.67,approximately 40 min to reach final state,,,,,,,,nanocrystals,,radius ~16 nm (SAXS),sod,,I-43m (ZIF-8),,,not_reported,not_reported,,,10.1016/j.mtchem.2018.02.002,ok,
10.1016/j.ica.2013.03.012,downloaded\10.1016_j.ica.2013.03.012.pdf,,mof_json_store\10.1016_j.ica.2013.03.012\raw_output.json,mof_json_store\10.1016_j.ica.2013.03.012\synthesis_001.json,no,,,800871,Cu(NO3)2·3H2O,,"0.0468 g, 0.10 mmol",0.1,mmol,nan,,,,,nan,,,,,"pyridine-3,5-dicarboxylic acid",,"0.0346 g, 0.2 mmol",0.2,mmol,,,,,,,,,,,,,,,,,,,,,water,H2O,10 cm3 hot water,10.0,,,,,70.0,about 70 °C,,stirred 1 h at ~70 °C; then 1 h after adding (NH4)6[H2W12O40]; filtrate evaporated at RT ~4 days,,stirred,,,,,,pink block crystals,48.0,,,W12 tridentate; Er 10-coordinated; 2D layer,"monoclinic, P21/n; a=12.9075(12) Å, b=25.135(2) Å, c=21.631(2) Å, β=98.584(1)°",,,not_reported,not_reported,,,10.1016/j.ica.2013.03.012,ok,
10.1016/j.inoche.2024.112781,downloaded\10.1016_j.inoche.2024.112781.pdf,,mof_json_store\10.1016_j.inoche.2024.112781\raw_output.json,mof_json_store\10.1016_j.inoche.2024.112781\synthesis_001.json,yes,Attempt at 80 °C gave no UiO-66 (no main peaks).,UiO-66,,Cu(NO3)2·3H2O,,"0.7 g, 3 mmol",3,mmol,nan,,,,,nan,,,,,terephthalic acid,BDC,"0.5 g, 3 mmol",0.5,g,,,,,,,,,,,,,,,,,,,,,"N,N-dimethylformamide",DMF,50 mL total (30 mL + 20 mL),50.0,,,,,100.0,100 °C,24.0,24 hr,Teflon-lined stainless steel autoclave (150 mL),static,"DMF, ethanol","DMF 3× (24 h, replace every 8 h); EtOH 3× (24 h)",dried in oven at 200 °C for 6 h,200.0,6.0,,,,,Zr6O4(OH)4 12-connected SBU,,23.5,711.0,not_reported,not_reported,578.0,methanol_dehydration,10.1016/j.inoche.2024.112781,ok,
10.1016/j.inoche.2024.112781,downloaded\10.1016_j.inoche.2024.112781.pdf,,mof_json_store\10.1016_j.inoche.2024.112781\raw_output.json,mof_json_store\10.1016_j.inoche.2024.112781\synthesis_002.json,yes,Attempt at 80 °C gave no UiO-66 (no main peaks).,UiO-66,,Cu(NO3)2·3H2O,,"0.7 g, 3 mmol",3,mmol,nan,,,,,nan,,,,,terephthalic acid,BDC,"0.5 g, 3 mmol",0.5,g,,,,,,,,,,,,,,,,,,,,,"N,N-dimethylformamide",DMF,50 mL total (30 mL + 20 mL),50.0,,,,,120.0,120 °C,24.0,24 hr,Teflon-lined stainless steel autoclave (150 mL),static,"DMF, ethanol","DMF 3× (24 h, replace every 8 h); EtOH 3× (24 h)",dried in oven at 200 °C for 6 h,200.0,6.0,,,,,Zr6O4(OH)4 12-connected SBU,,27.5,818.5,not_reported,not_reported,578.0,methanol_dehydration,10.1016/j.inoche.2024.112781,ok,
10.1016/j.inoche.2024.112781,downloaded\10.1016_j.inoche.2024.112781.pdf,,mof_json_store\10.1016_j.inoche.2024.112781\raw_output.json,mof_json_store\10.1016_j.inoche.2024.112781\synthesis_003.json,yes,Attempt at 80 °C gave no UiO-66 (no main peaks).,UiO-66,,Cu(NO3)2·3H2O,,"0.7 g, 3 mmol",3,mmol,nan,,,,,nan,,,,,terephthalic acid,BDC,"0.5 g, 3 mmol",0.5,g,,,,,,,,,,,,,,,,,,,,,"N,N-dimethylformamide",DMF,50 mL total (30 mL + 20 mL),50.0,,,,,150.0,150 °C,24.0,24 hr,Teflon-lined stainless steel autoclave (150 mL),static,"DMF, ethanol","DMF 3× (24 h, replace every 8 h); EtOH 3× (24 h)",dried in oven at 200 °C for 6 h,200.0,6.0,,,,,Zr6O4(OH)4 12-connected SBU,,31.0,956.3,not_reported,not_reported,578.0,methanol_dehydration,10.1016/j.inoche.2024.112781,ok,
10.1016/j.inoche.2024.112781,downloaded\10.1016_j.inoche.2024.112781.pdf,,mof_json_store\10.1016_j.inoche.2024.112781\raw_output.json,mof_json_store\10.1016_j.inoche.2024.112781\synthesis_004.json,yes,Attempt at 80 °C gave no UiO-66 (no main peaks).,UiO-66,,Cu(NO3)2·3H2O,,"0.7 g, 3 mmol",3,mmol,nan,,,,,nan,,,,,terephthalic acid,BDC,"0.5 g, 3 mmol",0.5,g,,,,,,,,,,,,,,,,,,,,,"N,N-dimethylformamide",DMF,50 mL total (30 mL + 20 mL),50.0,,,,,180.0,180 °C,24.0,24 hr,Teflon-lined stainless steel autoclave (150 mL),static,"DMF, ethanol","DMF 3× (24 h, replace every 8 h); EtOH 3× (24 h)",dried in oven at 200 °C for 6 h,200.0,6.0,,,,,Zr6O4(OH)4 12-connected SBU,,35.0,1127.5,not_reported,not_reported,578.0,methanol_dehydration,10.1016/j.inoche.2024.112781,ok,
10.1016/j.inoche.2024.112781,downloaded\10.1016_j.inoche.2024.112781.pdf,,mof_json_store\10.1016_j.inoche.2024.112781\raw_output.json,mof_json_store\10.1016_j.inoche.2024.112781\synthesis_005.json,yes,Attempt at 80 °C gave no UiO-66 (no main peaks).,UiO-66,,Cu(NO3)2·3H2O,,"0.7 g, 3 mmol",3,mmol,nan,,,,,nan,,,,,terephthalic acid,BDC,"0.5 g, 3 mmol",0.5,g,,,,,,,,,,,,,,,,,,,,,"N,N-dimethylformamide",DMF,50 mL total (30 mL + 20 mL),50.0,,,,,220.0,220 °C,24.0,24 hr,Teflon-lined stainless steel autoclave (150 mL),static,"DMF, ethanol","DMF 3× (24 h, replace every 8 h); EtOH 3× (24 h)",dried in oven at 200 °C for 6 h,200.0,6.0,nanoparticles; average 178.5 nm,,avg 178.5 nm,,Zr6O4(OH)4 12-connected SBU,,38.0,1303.6,not_reported,not_reported,578.0,methanol_dehydration,10.1016/j.inoche.2024.112781,ok,
10.1016/j.molstruc.2017.09.048,downloaded\10.1016_j.molstruc.2017.09.048.pdf,,mof_json_store\10.1016_j.molstruc.2017.09.048\raw_output.json,mof_json_store\10.1016_j.molstruc.2017.09.048\synthesis_001.json,no,,,,Cd(NO3)2·4H2O,,"0.2 mmol, 0.0490 g",0.2,mmol,nan,,,,,nan,,,,,"1,4-naphthalenedicarboxylic acid",,"0.2 mmol, 0.0432 g",0.2,mmol,,,,,,,,,,,,,,,,,,,,,methanol,MeOH,6 mL,6.0,ethanol,EtOH,1 mL,1.0,85.0,85 °C,48.0,2 days,Teflon-lined autoclave,static,"H2O, EtOH",,,,,pale red crystals,37.0,,fsc,binuclear Mn(II) [Mn2(COO)5] SBU,"a=20.8913(11), b=15.2939(9), c=19.8187(10) Å, α=90°, β=90°, γ=90°, Pbcn",,,not_reported,not_reported,,,10.1016/j.molstruc.2017.09.048,ok,
10.1016/j.molstruc.2017.09.048,downloaded\10.1016_j.molstruc.2017.09.048.pdf,,mof_json_store\10.1016_j.molstruc.2017.09.048\raw_output.json,mof_json_store\10.1016_j.molstruc.2017.09.048\synthesis_002.json,no,,,,Cd(NO3)2·4H2O,,"0.2 mmol, 0.0490 g",0.2,mmol,nan,,,,,nan,,,,,"1,4-naphthalenedicarboxylic acid",,"0.2 mmol, 0.0432 g",0.2,mmol,,,,,,,,,,,,,,,,,,,,,methanol,MeOH,6 mL,6.0,ethanol,EtOH,2 mL,2.0,85.0,85 °C,48.0,2 days,Teflon-lined autoclave,static,,,,,,pale red crystals,39.0,,fsc,binuclear Mn(II/III) [Mn2(COO)5] SBU,"a=20.9850(14), b=15.3566(11), c=19.8017(16) Å, α=90°, β=90°, γ=90°, Pbcn",,,not_reported,not_reported,,,10.1016/j.molstruc.2017.09.048,ok,
10.1016/j.molstruc.2011.12.030,downloaded\10.1016_j.molstruc.2011.12.030.pdf,SI downloaded\10.1016_j.molstruc.2011.12.030_SI.doc,mof_json_store\10.1016_j.molstruc.2011.12.030\raw_output.json,mof_json_store\10.1016_j.molstruc.2011.12.030\synthesis_001.json,no,,,853480,Cd(NO3)2·4H2O,,"43.8 mg, 0.2 mmol",0.2,mmol,nan,,,,,nan,,,,,"1,2-bis(imidazol-10-yl)ethane",bime,"32.4 mg, 0.2 mmol",0.2,mmol,adipic acid,H2adip,"26.4 mg, 0.2 mmol",0.2,mmol,,,,,,aqueous NH3 (25%),,"25%, 10 d",,,,,,,,"N,N-dimethylformamide",DMF,4 mL (of total 6 mL; DMF/H2O 2:1 v/v),4.0,water,H2O,2 mL (of total 6 mL; DMF/H2O 2:1 v/v),2.0,25,ambient temperature; room temperature,,several days (slow evaporation),,"ultrasonic irradiation, then static evaporation",,,,,,pale-yellow crystals,56.0,,sql,"Zn(II) 4-connected nodes; l2-bime and l2-g1,g1-adip linkers","Monoclinic, Pc: a=8.2138(16), b=17.491(3), c=12.260(2) Å, β=90.234(4)°",,,not_reported,not_reported,350.0,luminescence,10.1016/j.molstruc.2011.12.030,ok,
10.1016/j.molstruc.2011.12.030,downloaded\10.1016_j.molstruc.2011.12.030.pdf,SI downloaded\10.1016_j.molstruc.2011.12.030_SI.doc,mof_json_store\10.1016_j.molstruc.2011.12.030\raw_output.json,mof_json_store\10.1016_j.molstruc.2011.12.030\synthesis_002.json,no,,,853481,Cd(NO3)2·4H2O,,"43.8 mg, 0.2 mmol",0.2,mmol,nan,,,,,nan,,,,,"1,2-bis(imidazol-10-yl)ethane",bime,"32.4 mg, 0.2 mmol",0.2,mmol,isophthalic acid,H2ipa,"42.4 mg, 0.2 mmol",0.2,mmol,,,,,,aqueous NH3 (25%),,"25%, 10 d",,,,,,,,"N,N-dimethylformamide",DMF,4 mL (of total 6 mL; DMF/H2O 2:1 v/v),4.0,water,H2O,2 mL (of total 6 mL; DMF/H2O 2:1 v/v),2.0,25,ambient temperature; room temperature,,several days (slow evaporation),,"ultrasonic irradiation, then static evaporation",,,,,,pale-yellow crystals,75.0,,sql,"Zn(II) 4-connected nodes; l2-bime and l2-g1,g1-ipa linkers","Monoclinic, P21/c: a=10.231(2), b=21.874(4), c=8.8151(18) Å, β=103.52(3)°",,,not_reported,not_reported,330.0,luminescence,10.1016/j.molstruc.2011.12.030,ok,
10.1016/j.molstruc.2011.12.030,downloaded\10.1016_j.molstruc.2011.12.030.pdf,SI downloaded\10.1016_j.molstruc.2011.12.030_SI.doc,mof_json_store\10.1016_j.molstruc.2011.12.030\raw_output.json,mof_json_store\10.1016_j.molstruc.2011.12.030\synthesis_003.json,no,,,853482,Cd(NO3)2·4H2O,,"43.8 mg, 0.2 mmol",0.2,mmol,nan,,,,,nan,,,,,"1,2-bis(imidazol-10-yl)ethane",bime,"32.4 mg, 0.2 mmol",0.2,mmol,terephthalic acid,H2tpa,"42.4 mg, 0.2 mmol",0.2,mmol,,,,,,aqueous NH3 (25%),,"25%, 10 d",,,,,,,,"N,N-dimethylformamide",DMF,4 mL (of total 6 mL; DMF/H2O 2:1 v/v),4.0,water,H2O,2 mL (of total 6 mL; DMF/H2O 2:1 v/v),2.0,25,ambient temperature; room temperature,,several days (slow evaporation),,"ultrasonic irradiation, then static evaporation",,,,,,pale-yellow crystals,62.0,,hcb,"Zn(II) 3-connected nodes; l2-bime and l2-g1,g1-tpa linkers","Triclinic, P-1: a=9.4794(17), b=10.3579(19), c=10.682(2) Å, α=74.805(3)°, β=73.450(3)°, γ=76.959(3)°",,,not_reported,not_reported,360.0,luminescence,10.1016/j.molstruc.2011.12.030,ok,
10.1016/j.jcou.2018.08.002,downloaded\10.1016_j.jcou.2018.08.002.pdf,,mof_json_store\10.1016_j.jcou.2018.08.002\raw_output.json,mof_json_store\10.1016_j.jcou.2018.08.002\synthesis_001.json,no,,UiO-66-0,,Cd(NO3)2·4H2O,ZrCl4,2.2 g (10 mmol),10,mmol,nan,,,,,nan,,,,,terephthalic acid,BDC,1.6 g (10 mmol),10.0,mmol,,,,,,,,,,,,,,,,,,,,,"N,N-dimethylformamide",DMF,103 ml (200 mmol),103.0,,,,,120.0,120 °C,72.0,72 h,Teflon-lined autoclave,static,"DMF, MeOH",DMF three times; DMF 200 mL for 12 h ×2; MeOH same procedure,"80 °C under vacuum for 12 h, then 150 °C under vacuum for 8 h",,,white precipitate,,,,,,,1041.0,not_reported,not_reported,,,10.1016/j.jcou.2018.08.002,ok,
10.1016/j.jcou.2018.08.002,downloaded\10.1016_j.jcou.2018.08.002.pdf,,mof_json_store\10.1016_j.jcou.2018.08.002\raw_output.json,mof_json_store\10.1016_j.jcou.2018.08.002\synthesis_002.json,no,,UiO-66-6,,Zn(NO3)2·6H2O,ZrCl4,2.2 g (10 mmol),10,mmol,nan,,,,,nan,,,,,terephthalic acid,BDC,1.6 g (10 mmol),10.0,mmol,,,,,,,,,,,trifluoroacetic acid,TFA,60 mmol,60.0,mmol,,,,,,"N,N-dimethylformamide",DMF,103 ml (200 mmol),103.0,,,,,120.0,120 °C,72.0,72 h,Teflon-lined autoclave,static,"DMF, MeOH",DMF three times; DMF 200 mL for 12 h ×2; MeOH same procedure,"80 °C under vacuum for 12 h, then 150 °C under vacuum for 8 h",,,white precipitate,,,,,,,1223.0,not_reported,not_reported,,,10.1016/j.jcou.2018.08.002,ok,
10.1016/j.jcou.2018.08.002,downloaded\10.1016_j.jcou.2018.08.002.pdf,,mof_json_store\10.1016_j.jcou.2018.08.002\raw_output.json,mof_json_store\10.1016_j.jcou.2018.08.002\synthesis_003.json,no,,UiO-66-12,,Co(NO3)2·6H2O,ZrCl4,2.2 g (10 mmol),10,mmol,nan,,,,,nan,,,,,terephthalic acid,BDC,1.6 g (10 mmol),10.0,mmol,,,,,,,,,,,trifluoroacetic acid,TFA,120 mmol,120.0,mmol,,,,,,"N,N-dimethylformamide",DMF,103 ml (200 mmol),103.0,,,,,120.0,120 °C,72.0,72 h,Teflon-lined autoclave,static,"DMF, MeOH",DMF three times; DMF 200 mL for 12 h ×2; MeOH same procedure,"80 °C under vacuum for 12 h, then 150 °C under vacuum for 8 h",,,white precipitate,,,,,,,1369.0,not_reported,not_reported,,,10.1016/j.jcou.2018.08.002,ok,
10.1016/j.jcou.2018.08.002,downloaded\10.1016_j.jcou.2018.08.002.pdf,,mof_json_store\10.1016_j.jcou.2018.08.002\raw_output.json,mof_json_store\10.1016_j.jcou.2018.08.002\synthesis_004.json,no,,UiO-66-18,,Co(NO3)2·6H2O,ZrCl4,2.2 g (10 mmol),10,mmol,nan,,,,,nan,,,,,terephthalic acid,BDC,1.6 g (10 mmol),10.0,mmol,,,,,,,,,,,trifluoroacetic acid,TFA,180 mmol,180.0,mmol,,,,,,"N,N-dimethylformamide",DMF,103 ml (200 mmol),103.0,,,,,120.0,120 °C,72.0,72 h,Teflon-lined autoclave,static,"DMF, MeOH",DMF three times; DMF 200 mL for 12 h ×2; MeOH same procedure,"80 °C under vacuum for 12 h, then 150 °C under vacuum for 8 h",,,white precipitate,,,,,,,1398.0,not_reported,not_reported,,,10.1016/j.jcou.2018.08.002,ok,
10.1016/j.jcou.2018.08.002,downloaded\10.1016_j.jcou.2018.08.002.pdf,,mof_json_store\10.1016_j.jcou.2018.08.002\raw_output.json,mof_json_store\10.1016_j.jcou.2018.08.002\synthesis_005.json,no,,UiO-66-24,,Co(NO3)2·6H2O,ZrCl4,2.2 g (10 mmol),10,mmol,nan,,,,,nan,,,,,terephthalic acid,BDC,1.6 g (10 mmol),10.0,mmol,,,,,,,,,,,trifluoroacetic acid,TFA,240 mmol,240.0,mmol,,,,,,"N,N-dimethylformamide",DMF,103 ml (200 mmol),103.0,,,,,120.0,120 °C,72.0,72 h,Teflon-lined autoclave,static,"DMF, MeOH",DMF three times; DMF 200 mL for 12 h ×2; MeOH same procedure,"80 °C under vacuum for 12 h, then 150 °C under vacuum for 8 h",,,white precipitate,,,,,,,1479.0,not_reported,not_reported,,,10.1016/j.jcou.2018.08.002,ok,
10.1016/j.chroma.2020.461580,downloaded\10.1016_j.chroma.2020.461580.pdf,,mof_json_store\10.1016_j.chroma.2020.461580\raw_output.json,mof_json_store\10.1016_j.chroma.2020.461580\synthesis_001.json,no,,ZIF-8,,Zn(NO3)2·6H2O,,9.87 mmol,9.87,mmol,nan,,,,,nan,,,,,2-methylimidazole,Hmim,79.04 mmol,79.04,mmol,,,,,,,,,,,,,,,,,,,,,methanol,MeOH,200 mL (solution A),200.0,methanol,MeOH,200 mL (solution B),200.0,25,room temperature,24.0,24 h,,stirred,MeOH,three times,dried at 40 °C overnight,40.0,,white solid,,89 ± 6 nm,,,,,1456.0,not_reported,not_reported,,SPE_sorbent,10.1016/j.chroma.2020.461580,ok,
10.1016/j.chroma.2020.461580,downloaded\10.1016_j.chroma.2020.461580.pdf,,mof_json_store\10.1016_j.chroma.2020.461580\raw_output.json,mof_json_store\10.1016_j.chroma.2020.461580\synthesis_002.json,no,,NH2-ZIF-8-BA1,,Cd(NO3)2·4H2O,,2.469 mmol,2.469,mmol,nan,,,,,nan,,,,,2-methylimidazole,Hmim,9.874 mmol,9.874,mmol,,,,,,,,,,,n-butylamine,BA,9.874 mmol,9.874,mmol,,,,,,methanol,MeOH,50 mL (solution A),50.0,methanol,MeOH,50 mL (solution B),50.0,25,room temperature,24.0,24 h,,stirred,MeOH,three times,dried at 40 °C overnight,40.0,,white solid,,61 ± 2 nm,,,,,1365.0,not_reported,not_reported,,SPE_sorbent,10.1016/j.chroma.2020.461580,ok,
10.1016/j.chroma.2020.461580,downloaded\10.1016_j.chroma.2020.461580.pdf,,mof_json_store\10.1016_j.chroma.2020.461580\raw_output.json,mof_json_store\10.1016_j.chroma.2020.461580\synthesis_003.json,no,,NH2-ZIF-8-BA2,,Co(SO4)·7H2O,,2.469 mmol,2.469,mmol,nan,,,,,nan,,,,,2-methylimidazole,Hmim,9.874 mmol,9.874,mmol,,,,,,,,,,,n-butylamine,BA,5 mmol,5.0,mmol,,,,,,methanol,MeOH,50 mL (solution A),50.0,methanol,MeOH,50 mL (solution B),50.0,25,room temperature,24.0,24 h,,stirred,MeOH,three times,dried at 40 °C overnight,40.0,,white solid,,47 ± 5 nm,,,,,856.0,not_reported,not_reported,,SPE_sorbent,10.1016/j.chroma.2020.461580,ok,
10.1016/j.chroma.2020.461580,downloaded\10.1016_j.chroma.2020.461580.pdf,,mof_json_store\10.1016_j.chroma.2020.461580\raw_output.json,mof_json_store\10.1016_j.chroma.2020.461580\synthesis_004.json,no,,NH2-ZIF-8-BA3,,Cd(SO4)·8H2O,,2.469 mmol,2.469,mmol,nan,,,,,nan,,,,,2-methylimidazole,Hmim,9.874 mmol,9.874,mmol,,,,,,,,,,,n-butylamine,BA,20 mmol,20.0,mmol,,,,,,methanol,MeOH,50 mL (solution A),50.0,methanol,MeOH,50 mL (solution B),50.0,25,room temperature,24.0,24 h,,stirred,MeOH,three times,dried at 40 °C overnight,40.0,,white solid,,72 ± 7 nm,,,,,1213.0,not_reported,not_reported,,SPE_sorbent,10.1016/j.chroma.2020.461580,ok,
10.1016/j.chroma.2020.461580,downloaded\10.1016_j.chroma.2020.461580.pdf,,mof_json_store\10.1016_j.chroma.2020.461580\raw_output.json,mof_json_store\10.1016_j.chroma.2020.461580\synthesis_005.json,no,,NH2-ZIF-8 (ethylamine modulator),,ZnCl2,,2.469 mmol,2.469,mmol,nan,,,,,nan,,,,,2-methylimidazole,Hmim,9.874 mmol,9.874,mmol,,,,,,,,,,,ethylamine,,10 mmol,10.0,mmol,,,,,,methanol,MeOH,50 mL (solution A),50.0,methanol,MeOH,50 mL (solution B),50.0,25,room temperature,24.0,24 h,,stirred,MeOH,three times,dried at 40 °C overnight,40.0,,white solid,,,,,,,,not_reported,not_reported,,SPE_sorbent,10.1016/j.chroma.2020.461580,ok,
10.1016/j.chroma.2020.461580,downloaded\10.1016_j.chroma.2020.461580.pdf,,mof_json_store\10.1016_j.chroma.2020.461580\raw_output.json,mof_json_store\10.1016_j.chroma.2020.461580\synthesis_006.json,no,,NH2-ZIF-8 (hexylamine modulator),,Zn(NO3)2,,2.469 mmol,2.469,mmol,nan,,,,,nan,,,,,2-methylimidazole,Hmim,9.874 mmol,9.874,mmol,,,,,,,,,,,hexylamine,,10 mmol,10.0,mmol,,,,,,methanol,MeOH,50 mL (solution A),50.0,methanol,MeOH,50 mL (solution B),50.0,25,room temperature,24.0,24 h,,stirred,MeOH,three times,dried at 40 °C overnight,40.0,,white solid,,,,,,,,not_reported,not_reported,,SPE_sorbent,10.1016/j.chroma.2020.461580,ok,
10.1038/NCHEM.1982,,SI downloaded\10.1038_NCHEM.1982_SI.pdf,mof_json_store\10.1038_NCHEM.1982\raw_output.json,mof_json_store\10.1038_NCHEM.1982\synthesis_001.json,yes,"Without 2-FBA, Y-LOF obtained instead of gea-MOF-1.",gea-MOF-1,,ZnCl2,,"8.6 mg, 0.0225 mmol",0.0225,mmol,nan,,,,,nan,,,,,H3BTB,BTB,"6.6 mg, 0.015 mmol",0.015,mmol,,,,,,,,,,,2-fluorobenzoic acid,2-FBA,"95.2 mg, 0.675 mmol",0.675,mmol,,,,,,"N,N-dimethylformamide",DMF,2 mL,2.0,water,H2O,0.5 mL,0.5,105.0,105 °C,36.0,36 h,20 mL scintillation vial,static,"DMF, MeOH",DMF washes; MeOH exchange 1 week (refresh daily),MeOH solvent exchange 1 week (refreshed daily),,,small colorless hexagonal rods,40.0,,gea,Y9 oxo/hydroxo 18-connected cluster,"a=22.2055, b=22.2055, c=33.1729 Å, P63/mmc",,1490.0,not_reported,not_reported,,CO2_capture;hydrogen_storage;CH4_storage;epoxide_cycloaddition,10.1038/NCHEM.1982,ok,
10.1038/NCHEM.1982,,SI downloaded\10.1038_NCHEM.1982_SI.pdf,mof_json_store\10.1038_NCHEM.1982\raw_output.json,mof_json_store\10.1038_NCHEM.1982\synthesis_002.json,yes,"Without 2-FBA, Y-LOF obtained instead of gea-MOF-1.",gea-MOF-2,,Cu(CH3COO)2·1H2O,,"1.8 mg, 0.0078 mmol",0.0078,mmol,nan,,,,,nan,,,,,H6L,L8,"1.6 mg, 0.0014 mmol",0.0014,mmol,,,,,,,,,,,nitric acid,HNO3,"3.5 M, 0.1 mL",0.35,mmol,,,,,,"N,N-dimethylformamide",DMF,1.5 mL,1.5,ethanol,EtOH,0.5 mL,0.5,65.0,65 °C,168.0,7 days,20 mL scintillation vial,static,"DMF, EtOH",DMF washes; EtOH exchange 1 week (refresh daily),EtOH solvent exchange 1 week (refreshed daily),,,small blue hexagonal crystals,,,gea,Cu paddlewheel nanoball 18-connected SBB,"a=37.1384, b=37.1384, c=74.478 Å, P63/mmc",,,not_reported,not_reported,,,10.1038/NCHEM.1982,ok,
10.1016/j.ica.2009.08.031,downloaded\10.1016_j.ica.2009.08.031.pdf,,mof_json_store\10.1016_j.ica.2009.08.031\raw_output.json,mof_json_store\10.1016_j.ica.2009.08.031\synthesis_001.json,yes,Varying stoichiometry and/or temperature failed to yield single-phase 1 or 2.,,728385,Cu(CH3COO)2·1H2O,,"154 mg, 0.416 mmol",0.416,mmol,nan,,,,,nan,,,,,"3,3-dimethylglutaric acid",dmg,"133 mg, 0.830 mmol",0.83,mmol,"4,4'-bipyridine",bpy,"130 mg, 1.00 mmol",1.0,mmol,,,,,,,,,,,,,,,,water,H2O,10 g (555 mmol),10.0,,,,,120.0,120 °C,48.0,48 h,Teflon-lined 23 mL Parr acid digestion bomb,static,"H2O, acetone",,dried in air,,,blue blocks,,0.27 × 0.14 × 0.06 mm,,μ2-O-bridged Cu2 rhombus,"a=9.9265(2), b=10.4048(2), c=14.2318(3) Å, α=77.967(1)°, β=72.314(1)°, γ=66.254(1)°, P-1",,,not_reported,not_reported,,,10.1016/j.ica.2009.08.031,ok,
10.1016/j.ica.2009.08.031,downloaded\10.1016_j.ica.2009.08.031.pdf,,mof_json_store\10.1016_j.ica.2009.08.031\raw_output.json,mof_json_store\10.1016_j.ica.2009.08.031\synthesis_002.json,yes,Varying stoichiometry and/or temperature failed to yield single-phase 1 or 2.,,728384,Cu(CH3COO)2·1H2O,,"154 mg, 0.416 mmol",0.416,mmol,nan,,,,,nan,,,,,"3,3-dimethylglutaric acid",dmg,"133 mg, 0.830 mmol",0.83,mmol,"4,4'-bipyridine",bpy,"130 mg, 1.00 mmol",1.0,mmol,,,,,,,,,,,,,,,,water,H2O,10 g (555 mmol),10.0,,,,,120.0,120 °C,48.0,48 h,Teflon-lined 23 mL Parr acid digestion bomb,static,"H2O, acetone",,dried in air,,,red blocks,,0.40 × 0.20 × 0.10 mm,bcu,mixed-valence [CuICuIICuIICuI] tetramers,"a=22.139(5), b=14.113(3), c=17.639(4) Å, α=90°, β=90°, γ=90°, Cmca",,,not_reported,not_reported,,,10.1016/j.ica.2009.08.031,ok,
10.1016/j.ica.2009.08.031,downloaded\10.1016_j.ica.2009.08.031.pdf,,mof_json_store\10.1016_j.ica.2009.08.031\raw_output.json,mof_json_store\10.1016_j.ica.2009.08.031\synthesis_003.json,yes,Varying stoichiometry and/or temperature failed to yield single-phase 1 or 2.,,707647,Cu(CH3COO)2·1H2O,,"89 mg, 0.37 mmol",0.37,mmol,nan,,,,,nan,,,,,"3-ethyl, 3-methylglutaric acid",emg,"65 mg, 0.37 mmol",0.37,mmol,"4,4'-bipyridine",bpy,"116 mg, 0.74 mmol",0.74,mmol,,,,,,,,,,,,,,,,water,H2O,10 g (555 mmol),10.0,,,,,120.0,120 °C,48.0,48 h,Teflon-lined 23 mL Parr acid digestion bomb,static,"H2O, acetone",,dried in air,,,dark green blocks,45.0,0.20 × 0.12 × 0.12 mm,,Cu2(CO2)4 paddlewheel SBU,"a=19.824(19), b=14.211(13), c=11.441(11) Å, α=90°, β=124.618(9)°, γ=90°, C2/c",,,not_reported,not_reported,260.0,,10.1016/j.ica.2009.08.031,ok,
10.1016/j.ica.2009.08.031,downloaded\10.1016_j.ica.2009.08.031.pdf,,mof_json_store\10.1016_j.ica.2009.08.031\raw_output.json,mof_json_store\10.1016_j.ica.2009.08.031\synthesis_004.json,yes,Varying stoichiometry and/or temperature failed to yield single-phase 1 or 2.,,707648,Cu(CH3COO)2·1H2O,,"89 mg, 0.37 mmol",0.37,mmol,nan,,,,,nan,,,,,"1,1-cyclopentanediacetic acid",cda,"69 mg, 0.37 mmol",0.37,mmol,"4,4'-bipyridine",bpy,"116 mg, 0.74 mmol",0.74,mmol,,,,,,,,,,,,,,,,water,H2O,10 g (555 mmol),10.0,,,,,120.0,120 °C,48.0,48 h,Teflon-lined 23 mL Parr acid digestion bomb,static,"H2O, acetone",,dried in air,,,dark green blocks,40.0,0.17 × 0.16 × 0.13 mm,,Cu2(CO2)4 paddlewheel SBU,"a=19.584(2), b=14.0886(17), c=11.1826(14) Å, α=90°, β=123.698(1)°, γ=90°, C2/c",,,not_reported,not_reported,,,10.1016/j.ica.2009.08.031,ok,
10.1016/j.ica.2019.119236,downloaded\10.1016_j.ica.2019.119236.pdf,SI downloaded\10.1016_j.ica.2019.119236_SI.pdf,mof_json_store\10.1016_j.ica.2019.119236\raw_output.json,mof_json_store\10.1016_j.ica.2019.119236\synthesis_001.json,no,,,,CuCl2·2H2O,,"0.20 mmol, 146.6 mg",0.2,mmol,nan,,,,,nan,,,,,"2,5-pyridinedicarboxylic acid",H2pydc,"0.20 mmol, 33.42 mg",0.2,mmol,,,,,,,,,,,triethylamine,,50 μL,50.0,μL,,,,,,water,H2O,12 mL,12.0,,,,,120.0,"120 °C, autogenous pressure",24.0,24 h,Teflon-lined autoclave (23 mL),static,,,,,,light-yellow powder,23.7,,,,,,,,,,,10.1016/j.ica.2019.119236,ok,
10.1016/j.ica.2019.119236,downloaded\10.1016_j.ica.2019.119236.pdf,SI downloaded\10.1016_j.ica.2019.119236_SI.pdf,mof_json_store\10.1016_j.ica.2019.119236\raw_output.json,mof_json_store\10.1016_j.ica.2019.119236\synthesis_002.json,no,,,,NiCl2·6H2O,,"0.20 mmol, 147.2 mg",0.2,mmol,nan,,,,,nan,,,,,"2,5-pyridinedicarboxylic acid",H2pydc,"0.20 mmol, 33.42 mg",0.2,mmol,,,,,,,,,,,triethylamine,,50 μL,50.0,μL,,,,,,water,H2O,12 mL,12.0,,,,,120.0,"120 °C, autogenous pressure",24.0,24 h,Teflon-lined autoclave (23 mL),static,,,,,,white powder,25.97,,,,,,,,,,,10.1016/j.ica.2019.119236,ok,
10.1016/j.ica.2019.119236,downloaded\10.1016_j.ica.2019.119236.pdf,SI downloaded\10.1016_j.ica.2019.119236_SI.pdf,mof_json_store\10.1016_j.ica.2019.119236\raw_output.json,mof_json_store\10.1016_j.ica.2019.119236\synthesis_003.json,no,,,,CoCl2·6H2O,,"0.20 mmol, 149.4 mg",0.2,mmol,nan,,,,,nan,,,,,"2,5-pyridinedicarboxylic acid",H2pydc,"0.20 mmol, 33.42 mg",0.2,mmol,,,,,,,,,,,triethylamine,,50 μL,50.0,μL,,,,,,water,H2O,12 mL,12.0,,,,,120.0,"120 °C, autogenous pressure",24.0,24 h,Teflon-lined autoclave (23 mL),static,,,,,,white powder,24.11,,,,,,,,,,,10.1016/j.ica.2019.119236,ok,
10.1016/j.ica.2019.119236,downloaded\10.1016_j.ica.2019.119236.pdf,SI downloaded\10.1016_j.ica.2019.119236_SI.pdf,mof_json_store\10.1016_j.ica.2019.119236\raw_output.json,mof_json_store\10.1016_j.ica.2019.119236\synthesis_004.json,no,,,1885132,Zn(CH3COO)2·2H2O,,"0.20 mmol, 150.0 mg",0.2,mmol,nan,,,,,nan,,,,,"2,5-pyridinedicarboxylic acid",H2pydc,"0.20 mmol, 33.42 mg",0.2,mmol,,,,,,,,,,,triethylamine,,50 μL,50.0,μL,,,,,,water,H2O,12 mL,12.0,,,,,120.0,"120 °C, autogenous pressure",24.0,24 h,Teflon-lined autoclave (23 mL),static,,,,,,colorless block crystals,23.67,,,,,,,,,,,10.1016/j.ica.2019.119236,ok,
10.1016/j.ica.2019.119236,downloaded\10.1016_j.ica.2019.119236.pdf,SI downloaded\10.1016_j.ica.2019.119236_SI.pdf,mof_json_store\10.1016_j.ica.2019.119236\raw_output.json,mof_json_store\10.1016_j.ica.2019.119236\synthesis_005.json,no,,,,Zn(CH3COO)2·2H2O,,"0.20 mmol, 151.5 mg",0.2,mmol,nan,,,,,nan,,,,,"2,5-pyridinedicarboxylic acid",H2pydc,"0.20 mmol, 33.42 mg",0.2,mmol,,,,,,,,,,,triethylamine,,50 μL,50.0,μL,,,,,,water,H2O,12 mL,12.0,,,,,120.0,"120 °C, autogenous pressure",24.0,24 h,Teflon-lined autoclave (23 mL),static,,,,,,white powder,37.35,,,,,,,,,,,10.1016/j.ica.2019.119236,ok,
10.1016/j.ica.2019.119236,downloaded\10.1016_j.ica.2019.119236.pdf,SI downloaded\10.1016_j.ica.2019.119236_SI.pdf,mof_json_store\10.1016_j.ica.2019.119236\raw_output.json,mof_json_store\10.1016_j.ica.2019.119236\synthesis_006.json,no,,,1885133,Zn(CH3COO)2·2H2O,,"0.20 mmol, 152.4 mg",0.2,mmol,nan,,,,,nan,,,,,"2,5-pyridinedicarboxylic acid",H2pydc,"0.20 mmol, 33.42 mg",0.2,mmol,,,,,,,,,,,triethylamine,,50 μL,50.0,μL,,,,,,water,H2O,12 mL,12.0,,,,,120.0,"120 °C, autogenous pressure",24.0,24 h,Teflon-lined autoclave (23 mL),static,,,,,,pink block crystals,34.09,,,,,,,,,,,10.1016/j.ica.2019.119236,ok,
10.1016/j.ica.2019.119236,downloaded\10.1016_j.ica.2019.119236.pdf,SI downloaded\10.1016_j.ica.2019.119236_SI.pdf,mof_json_store\10.1016_j.ica.2019.119236\raw_output.json,mof_json_store\10.1016_j.ica.2019.119236\synthesis_007.json,no,,,1885134,Zn(CH3COO)2·2H2O,,"0.20 mmol, 153.3 mg",0.2,mmol,nan,,,,,nan,,,,,"2,5-pyridinedicarboxylic acid",H2pydc,"0.20 mmol, 33.42 mg",0.2,mmol,,,,,,,,,,,triethylamine,,50 μL,50.0,μL,,,,,,water,H2O,12 mL,12.0,,,,,120.0,"120 °C, autogenous pressure",24.0,24 h,Teflon-lined autoclave (23 mL),static,,,,,,pink block crystals,25.58,,,,,,,,,,,10.1016/j.ica.2019.119236,ok,
10.1016/j.ica.2019.119236,downloaded\10.1016_j.ica.2019.119236.pdf,SI downloaded\10.1016_j.ica.2019.119236_SI.pdf,mof_json_store\10.1016_j.ica.2019.119236\raw_output.json,mof_json_store\10.1016_j.ica.2019.119236\synthesis_008.json,no,,,,Zn(CH3COO)2·2H2O,,"0.040 mmol, 29.4 mg",0.04,mmol,nan,,"0.160 mmol, 120.0 mg",0.16,mmol,nan,,,,,"2,5-pyridinedicarboxylic acid",H2pydc,"0.20 mmol, 33.42 mg",0.2,mmol,,,,,,,,,,,triethylamine,,50 μL,50.0,μL,,,,,,water,H2O,12 mL,12.0,,,,,120.0,"120 °C, autogenous pressure",24.0,24 h,Teflon-lined autoclave (23 mL),static,,,,,,,,,,,,,,,,,,10.1016/j.ica.2019.119236,ok,
10.1016/j.ica.2019.119236,downloaded\10.1016_j.ica.2019.119236.pdf,SI downloaded\10.1016_j.ica.2019.119236_SI.pdf,mof_json_store\10.1016_j.ica.2019.119236\raw_output.json,mof_json_store\10.1016_j.ica.2019.119236\synthesis_009.json,no,,,,Zn(CH3COO)2·2H2O,,"0.100 mmol, 73.6 mg",0.1,mmol,nan,,"0.100 mmol, 75.0 mg",0.1,mmol,nan,,,,,"2,5-pyridinedicarboxylic acid",H2pydc,"0.20 mmol, 33.42 mg",0.2,mmol,,,,,,,,,,,triethylamine,,50 μL,50.0,μL,,,,,,water,H2O,12 mL,12.0,,,,,120.0,"120 °C, autogenous pressure",24.0,24 h,Teflon-lined autoclave (23 mL),static,,,,,,,,,,,,,,,,,,10.1016/j.ica.2019.119236,ok,
