Repository: zzhenglab/MOFinder

# MOFinder

MOFinder extracts MOF synthesis information from the literature, reconstructs evidence-supported negative reaction records, and prepares datasets for synthesis-outcome prediction.
[Web application](https://mofinder.chemistry.wustl.edu/) | [Demos](Demo/README.md) | [Source code](docs/source_to_code.md) | [Workflow guide](docs/workflow.md) | [Model evaluation](docs/evaluation.md)

## Quick start

The workflow runs through Python commands. Python 3.10 or newer is required. Clone the repository and initialize its related applications:

```bash
git clone --recurse-submodules https://github.com/zzhenglab/MOFinder.git
cd MOFinder
```

Start with the two offline demonstrations:

```bash

File: mof_extraction_1_2.csv (part 301 of 305)
doi,main_pdf,si_pdf,raw_output,parsed_json,article_trial_or_failure,article_trial_or_failure_notes,mof_name,crystal_code,metal_1,metal_1_abbr,metal_1_amount_text,metal_1_amount_value,metal_1_amount_unit,metal_2,metal_2_abbr,metal_2_amount_text,metal_2_amount_value,metal_2_amount_unit,metal_3,metal_3_abbr,metal_3_amount_text,metal_3_amount_value,metal_3_amount_unit,linker_1,linker_1_abbr,linker_1_amount_text,linker_1_amount_value,linker_1_amount_unit,linker_2,linker_2_abbr,linker_2_amount_text,linker_2_amount_value,linker_2_amount_unit,linker_3,linker_3_abbr,linker_3_amount_text,linker_3_amount_value,linker_3_amount_unit,modulator_1,modulator_1_abbr,modulator_1_amount_text,modulator_1_amount_value,modulator_1_amount_unit,modulator_2,modulator_2_abbr,modulator_2_amount_text,modulator_2_amount_value,modulator_2_amount_unit,solvent_main,solvent_main_abbr,solvent_main_amount_text,solvent_main_ml,solvent_secondary,solvent_secondary_abbr,solvent_secondary_amount_text,solvent_secondary_ml,temperature_c,temperature_c_text,time_h,time_text,vessel_type,stirring,washing_solvent,washing_cycles,activation_text,activation_temp_c,activation_time_h,crystal_morphology,yield_percent,crystal_size,topology_code,metal_cluster_connectivity,unit_cell_short,pore_diameter_A,BET_surface_area_m2g,air_stable,water_stable,tga_decomposition_temp_c,applications,reference,status,error
10.1016/j.ica.2019.119236,downloaded\10.1016_j.ica.2019.119236.pdf,SI downloaded\10.1016_j.ica.2019.119236_SI.pdf,mof_json_store\10.1016_j.ica.2019.119236\raw_output.json,mof_json_store\10.1016_j.ica.2019.119236\synthesis_010.json,no,,,,Zn(CH3COO)2·2H2O,,"0.160 mmol, 118 mg",0.16,mmol,nan,,"0.040 mmol, 30.0 mg",0.04,mmol,nan,,,,,"2,5-pyridinedicarboxylic acid",H2pydc,"0.20 mmol, 33.42 mg",0.2,mmol,,,,,,,,,,,triethylamine,,50 μL,50.0,μL,,,,,,water,H2O,12 mL,12.0,,,,,120.0,"120 °C, autogenous pressure",24.0,24 h,Teflon-lined autoclave (23 mL),static,,,,,,,,,,,,,,,,,,10.1016/j.ica.2019.119236,ok,
10.1016/j.ica.2019.119236,downloaded\10.1016_j.ica.2019.119236.pdf,SI downloaded\10.1016_j.ica.2019.119236_SI.pdf,mof_json_store\10.1016_j.ica.2019.119236\raw_output.json,mof_json_store\10.1016_j.ica.2019.119236\synthesis_011.json,no,,,,Zn(CH3COO)2·2H2O,,"0.040 mmol, 29.3 mg",0.04,mmol,nan,,"0.1600 mmol, 120.0 mg",0.16,mmol,nan,,,,,"2,5-pyridinedicarboxylic acid",H2pydc,"0.20 mmol, 33.42 mg",0.2,mmol,,,,,,,,,,,triethylamine,,50 μL,50.0,μL,,,,,,water,H2O,12 mL,12.0,,,,,120.0,"120 °C, autogenous pressure",24.0,24 h,Teflon-lined autoclave (23 mL),static,,,,,,,,,,,,,,,,,,10.1016/j.ica.2019.119236,ok,
10.1016/j.ica.2019.119236,downloaded\10.1016_j.ica.2019.119236.pdf,SI downloaded\10.1016_j.ica.2019.119236_SI.pdf,mof_json_store\10.1016_j.ica.2019.119236\raw_output.json,mof_json_store\10.1016_j.ica.2019.119236\synthesis_012.json,no,,,,Zn(CH3COO)2·2H2O,,"0.100 mmol, 73.3 mg",0.1,mmol,Mn(CH3COO)2·4H2O,,"0.100 mmol, 75.0 mg",0.1,mmol,nan,,,,,"2,5-pyridinedicarboxylic acid",H2pydc,"0.20 mmol, 33.42 mg",0.2,mmol,,,,,,,,,,,triethylamine,,50 μL,50.0,μL,,,,,,water,H2O,12 mL,12.0,,,,,120.0,"120 °C, autogenous pressure",24.0,24 h,Teflon-lined autoclave (23 mL),static,,,,,,,,,,,,,,,,,,10.1016/j.ica.2019.119236,ok,
10.1016/j.ica.2019.119236,downloaded\10.1016_j.ica.2019.119236.pdf,SI downloaded\10.1016_j.ica.2019.119236_SI.pdf,mof_json_store\10.1016_j.ica.2019.119236\raw_output.json,mof_json_store\10.1016_j.ica.2019.119236\synthesis_013.json,no,,,,Zn(CH3COO)2·2H2O,,"0.1600 mmol, 117.0 mg",0.16,mmol,Mn(CH3COO)2·4H2O,,"0.040 mmol, 30.0 mg",0.04,mmol,nan,,,,,"2,5-pyridinedicarboxylic acid",H2pydc,"0.20 mmol, 33.42 mg",0.2,mmol,,,,,,,,,,,triethylamine,,50 μL,50.0,μL,,,,,,water,H2O,12 mL,12.0,,,,,120.0,"120 °C, autogenous pressure",24.0,24 h,Teflon-lined autoclave (23 mL),static,,,,,,,,,,,,,,,,,,10.1016/j.ica.2019.119236,ok,
10.1016/j.aca.2022.339806,downloaded\10.1016_j.aca.2022.339806.pdf,,mof_json_store\10.1016_j.aca.2022.339806\raw_output.json,mof_json_store\10.1016_j.aca.2022.339806\synthesis_001.json,no,,ZIF-67,,Zn(CH3COO)2·2H2O,,0.5 mmol in 7 mL methanol,0.5,mmol,Mn(CH3COO)2·4H2O,,,,,nan,,,,,2-methylimidazole,2-MI,4 mmol in 7 mL methanol,4.0,mmol,,,,,,,,,,,,,,,,,,,,,methanol,MeOH,7 mL for metal solution; 7 mL for 2-MI solution,14.0,,,,,25,room temperature,24.0,24 h,,static,methanol,,dried overnight at 60 °C,60.0,,violet regular hexagonal nanoparticles,,50–200 nm,,,,,,,,,sensing,10.1016/j.aca.2022.339806,ok,
10.1016/j.aca.2022.339806,downloaded\10.1016_j.aca.2022.339806.pdf,,mof_json_store\10.1016_j.aca.2022.339806\raw_output.json,mof_json_store\10.1016_j.aca.2022.339806\synthesis_002.json,no,,Co80Zn20-ZIF,,Mn(CH3COO)2·4H2O,,0.4 mmol in 7 mL methanol,0.4,mmol,nan,,0.1 mmol in 7 mL methanol,0.1,mmol,nan,,,,,2-methylimidazole,2-MI,4 mmol in 7 mL methanol,4.0,mmol,,,,,,,,,,,,,,,,,,,,,methanol,MeOH,7 mL for metal solution; 7 mL for 2-MI solution,14.0,,,,,25,room temperature,24.0,24 h,,static,methanol,,dried overnight at 60 °C,60.0,,regular hexagonal nanoparticles,,50–200 nm,,,,,,,,,sensing,10.1016/j.aca.2022.339806,ok,
10.1016/j.aca.2022.339806,downloaded\10.1016_j.aca.2022.339806.pdf,,mof_json_store\10.1016_j.aca.2022.339806\raw_output.json,mof_json_store\10.1016_j.aca.2022.339806\synthesis_003.json,no,,Co65Zn35-ZIF,,Zn(NO3)2·6H2O,,0.33 mmol in 7 mL methanol,0.33,mmol,nan,,0.17 mmol in 7 mL methanol,0.17,mmol,nan,,,,,2-methylimidazole,2-MI,4 mmol in 7 mL methanol,4.0,mmol,,,,,,,,,,,,,,,,,,,,,methanol,MeOH,7 mL for metal solution; 7 mL for 2-MI solution,14.0,,,,,25,room temperature,24.0,24 h,,static,methanol,,dried overnight at 60 °C,60.0,,regular hexagonal nanoparticles,,50–200 nm,,,,,,,,,sensing,10.1016/j.aca.2022.339806,ok,
10.1016/j.aca.2022.339806,downloaded\10.1016_j.aca.2022.339806.pdf,,mof_json_store\10.1016_j.aca.2022.339806\raw_output.json,mof_json_store\10.1016_j.aca.2022.339806\synthesis_004.json,no,,Co50Zn50-ZIF,,Ni(SO4)·6H2O,,0.25 mmol in 7 mL methanol,0.25,mmol,nan,,0.25 mmol in 7 mL methanol,0.25,mmol,nan,,,,,2-methylimidazole,2-MI,4 mmol in 7 mL methanol,4.0,mmol,,,,,,,,,,,,,,,,,,,,,methanol,MeOH,7 mL for metal solution; 7 mL for 2-MI solution,14.0,,,,,25,room temperature,24.0,24 h,,static,methanol,,dried overnight at 60 °C,60.0,,regular hexagonal nanoparticles,,50–200 nm,,,,,,,,,sensing,10.1016/j.aca.2022.339806,ok,
10.1016/j.aca.2022.339806,downloaded\10.1016_j.aca.2022.339806.pdf,,mof_json_store\10.1016_j.aca.2022.339806\raw_output.json,mof_json_store\10.1016_j.aca.2022.339806\synthesis_005.json,no,,Co20Zn80-ZIF,,Ni(SO4)·6H2O,,0.1 mmol in 7 mL methanol,0.1,mmol,nan,,0.4 mmol in 7 mL methanol,0.4,mmol,nan,,,,,2-methylimidazole,2-MI,4 mmol in 7 mL methanol,4.0,mmol,,,,,,,,,,,,,,,,,,,,,methanol,MeOH,7 mL for metal solution; 7 mL for 2-MI solution,14.0,,,,,25,room temperature,24.0,24 h,,static,methanol,,dried overnight at 60 °C,60.0,,regular hexagonal nanoparticles,,50–200 nm,,,,,,,,,sensing,10.1016/j.aca.2022.339806,ok,
10.1016/j.aca.2022.339806,downloaded\10.1016_j.aca.2022.339806.pdf,,mof_json_store\10.1016_j.aca.2022.339806\raw_output.json,mof_json_store\10.1016_j.aca.2022.339806\synthesis_006.json,no,,ZIF-8,,Ni(SO4)·6H2O,,0.5 mmol in 7 mL methanol,0.5,mmol,nan,,,,,nan,,,,,2-methylimidazole,2-MI,4 mmol in 7 mL methanol,4.0,mmol,,,,,,,,,,,,,,,,,,,,,methanol,MeOH,7 mL for metal solution; 7 mL for 2-MI solution,14.0,,,,,25,room temperature,24.0,24 h,,static,methanol,,dried overnight at 60 °C,60.0,,white regular hexagonal nanoparticles,,50–200 nm,,,,,,,,,sensing,10.1016/j.aca.2022.339806,ok,
10.1016/j.aca.2022.339806,downloaded\10.1016_j.aca.2022.339806.pdf,,mof_json_store\10.1016_j.aca.2022.339806\raw_output.json,mof_json_store\10.1016_j.aca.2022.339806\synthesis_007.json,no,,Co50Ni50-ZIF,,Ni(SO4)·6H2O,,0.25 mmol in 7 mL methanol,0.25,mmol,nan,,0.25 mmol in 7 mL methanol,0.25,mmol,nan,,,,,2-methylimidazole,2-MI,4 mmol in 7 mL methanol,4.0,mmol,,,,,,,,,,,,,,,,,,,,,methanol,MeOH,7 mL for metal solution; 7 mL for 2-MI solution,14.0,,,,,25,room temperature,24.0,24 h,,static,methanol,,dried overnight at 60 °C,60.0,,regular hexagonal particles,,,,,,,,,,,sensing,10.1016/j.aca.2022.339806,ok,
10.1016/j.aca.2022.339806,downloaded\10.1016_j.aca.2022.339806.pdf,,mof_json_store\10.1016_j.aca.2022.339806\raw_output.json,mof_json_store\10.1016_j.aca.2022.339806\synthesis_008.json,no,,Co50Cu50-ZIF,,Co(NO3)2·6H2O,,0.25 mmol in 7 mL methanol,0.25,mmol,nan,,0.25 mmol in 7 mL methanol,0.25,mmol,nan,,,,,2-methylimidazole,2-MI,4 mmol in 7 mL methanol,4.0,mmol,,,,,,,,,,,,,,,,,,,,,methanol,MeOH,7 mL for metal solution; 7 mL for 2-MI solution,14.0,,,,,25,room temperature,24.0,24 h,,static,methanol,,dried overnight at 60 °C,60.0,,regular hexagonal particles,,≈4 μm (reported much larger than Co/Zn series),,,,,,,,,sensing,10.1016/j.aca.2022.339806,ok,
10.1016/j.molstruc.2022.133611,downloaded\10.1016_j.molstruc.2022.133611.pdf,SI downloaded\10.1016_j.molstruc.2022.133611_SI.docx,mof_json_store\10.1016_j.molstruc.2022.133611\raw_output.json,mof_json_store\10.1016_j.molstruc.2022.133611\synthesis_001.json,yes,HCl/neutral/acetic/ammonia conditions gave amorphous products by XRD; only NaOH showed partial crystallinity.,Zr-Tyr MOF,,Ni(NO3)2·6H2O,,"288 mg, 80 mM",1.36626,mmol,nan,,,,,nan,,,,,L-tyrosine,,"144 mg, 80 mM",144.0,mg,,,,,,,,,,,"hydrochloric acid (conc., 45%)",,0.5 μL (45%),0.5,μL,,,,,,water,H2O,20 mL,20.0,"N,N-dimethylformamide",DMF,10 mL,10.0,120.0,120 °C,24.0,24 h,Teflon-lined autoclave (100 mL),stirred then static,"de-ionized water, methanol",3× each (10 mL),dried in an oven at 153 °C,153.0,,gel-like precipitate,,,,,,21.2,130.0,not_reported,not_reported,,,10.1016/j.molstruc.2022.133611,ok,
10.1016/j.molstruc.2022.133611,downloaded\10.1016_j.molstruc.2022.133611.pdf,SI downloaded\10.1016_j.molstruc.2022.133611_SI.docx,mof_json_store\10.1016_j.molstruc.2022.133611\raw_output.json,mof_json_store\10.1016_j.molstruc.2022.133611\synthesis_002.json,yes,HCl/neutral/acetic/ammonia conditions gave amorphous products by XRD; only NaOH showed partial crystallinity.,Zr-Tyr MOF,,Cu(NO3)2·3H2O,,"288 mg, 80 mM",1.37405,mmol,nan,,,,,nan,,,,,L-tyrosine,,"144 mg, 80 mM",144.0,mg,,,,,,,,,,,,,,,,,,,,,water,H2O,20 mL,20.0,"N,N-dimethylformamide",DMF,10 mL,10.0,120.0,120 °C,24.0,24 h,Teflon-lined autoclave (100 mL),stirred then static,"de-ionized water, methanol",3× each (10 mL),dried in an oven at 153 °C,153.0,,gel-like precipitate,,,,,,23.2,204.0,not_reported,not_reported,,,10.1016/j.molstruc.2022.133611,ok,
10.1016/j.molstruc.2022.133611,downloaded\10.1016_j.molstruc.2022.133611.pdf,SI downloaded\10.1016_j.molstruc.2022.133611_SI.docx,mof_json_store\10.1016_j.molstruc.2022.133611\raw_output.json,mof_json_store\10.1016_j.molstruc.2022.133611\synthesis_003.json,yes,HCl/neutral/acetic/ammonia conditions gave amorphous products by XRD; only NaOH showed partial crystallinity.,Zr-Tyr MOF,,Cu(NO3)2·3H2O,,"288 mg, 80 mM",1.37405,mmol,nan,,,,,nan,,,,,L-tyrosine,,"144 mg, 80 mM",144.0,mg,,,,,,,,,,,sodium hydroxide (saturated),,saturated; pH ≈ 14,,,,,,,,water,H2O,20 mL,20.0,"N,N-dimethylformamide",DMF,10 mL,10.0,120.0,120 °C,24.0,24 h,Teflon-lined autoclave (100 mL),stirred then static,"de-ionized water, methanol",3× each (10 mL),dried in an oven at 153 °C,153.0,,gel-like precipitate,,∼20 μm thick,,,,,294.0,not_reported,not_reported,,,10.1016/j.molstruc.2022.133611,ok,
10.1016/j.molstruc.2022.133611,downloaded\10.1016_j.molstruc.2022.133611.pdf,SI downloaded\10.1016_j.molstruc.2022.133611_SI.docx,mof_json_store\10.1016_j.molstruc.2022.133611\raw_output.json,mof_json_store\10.1016_j.molstruc.2022.133611\synthesis_004.json,yes,HCl/neutral/acetic/ammonia conditions gave amorphous products by XRD; only NaOH showed partial crystallinity.,Zr-Tyr MOF,,Cu(NO3)2·3H2O,,"288 mg, 80 mM",1.37405,mmol,nan,,,,,nan,,,,,L-tyrosine,,"144 mg, 80 mM",144.0,mg,,,,,,,,,,,acetic acid,,pH ≈ 4 modifier,,,,,,,,water,H2O,20 mL,20.0,"N,N-dimethylformamide",DMF,10 mL,10.0,120.0,120 °C,24.0,24 h,Teflon-lined autoclave (100 mL),stirred then static,"de-ionized water, methanol",3× each (10 mL),dried in an oven at 153 °C,153.0,,gel-like precipitate,,,,,,,,not_reported,not_reported,,,10.1016/j.molstruc.2022.133611,ok,
10.1016/j.molstruc.2022.133611,downloaded\10.1016_j.molstruc.2022.133611.pdf,SI downloaded\10.1016_j.molstruc.2022.133611_SI.docx,mof_json_store\10.1016_j.molstruc.2022.133611\raw_output.json,mof_json_store\10.1016_j.molstruc.2022.133611\synthesis_005.json,yes,HCl/neutral/acetic/ammonia conditions gave amorphous products by XRD; only NaOH showed partial crystallinity.,Zr-Tyr MOF,,Cu(NO3)2·3H2O,,"288 mg, 80 mM",1.37405,mmol,nan,,,,,nan,,,,,L-tyrosine,,"144 mg, 80 mM",144.0,mg,,,,,,,,,,,ammonia,,pH ≈ 11 modifier,,,,,,,,water,H2O,20 mL,20.0,"N,N-dimethylformamide",DMF,10 mL,10.0,120.0,120 °C,24.0,24 h,Teflon-lined autoclave (100 mL),stirred then static,"de-ionized water, methanol",3× each (10 mL),dried in an oven at 153 °C,153.0,,gel-like precipitate,,,,,,,,not_reported,not_reported,,,10.1016/j.molstruc.2022.133611,ok,
10.1016/j.micromeso.2018.06.051,downloaded\10.1016_j.micromeso.2018.06.051.pdf,SI downloaded\10.1016_j.micromeso.2018.06.051_SI.pdf,mof_json_store\10.1016_j.micromeso.2018.06.051\raw_output.json,mof_json_store\10.1016_j.micromeso.2018.06.051\synthesis_001.json,yes,NOTT-102 at DMF/H2O 10:10 or lower gave rod-like precipitates with PXRD inconsistent with NOTT-102.,NOTT-102,,Cu(NO3)2·3H2O,,"0.1 M, 0.2 mL",0.02,mmol,nan,,,,,nan,,,,,"[1,1':4′,1″:4″,1‴-quaterphenyl]-3,3‴,5,5‴-tetracarboxylic acid",H4QPTC,"0.01 M, 1.0 mL",0.01,mmol,,,,,,,,,,,,,,,,,,,,,"N,N-dimethylformamide",DMF,13.8 mL,13.8,water,H2O,5 mL,5.0,85.0,358 K,4.0,4 h,Teflon-lined autoclave,static,"DMF, ethanol",three times,acetone exchange 3 days; 373 K under vacuum for 10 h,100.0,10.0,rhombohedral particles,,ca. 400 nm (width) × 1 μm (length),,Cu2 paddle-wheel SBU,,5.6,3006.0,not_reported,not_reported,297.0,dye_adsorption,10.1016/j.micromeso.2018.06.051,ok,
10.1016/j.micromeso.2018.06.051,downloaded\10.1016_j.micromeso.2018.06.051.pdf,SI downloaded\10.1016_j.micromeso.2018.06.051_SI.pdf,mof_json_store\10.1016_j.micromeso.2018.06.051\raw_output.json,mof_json_store\10.1016_j.micromeso.2018.06.051\synthesis_002.json,yes,NOTT-102 at DMF/H2O 10:10 or lower gave rod-like precipitates with PXRD inconsistent with NOTT-102.,NOTT-102,,Cu(NO3)2·3H2O,,0.02 mmol,0.02,mmol,nan,,,,,nan,,,,,"[1,1':4′,1″:4″,1‴-quaterphenyl]-3,3‴,5,5‴-tetracarboxylic acid",H4QPTC,0.01 mmol,0.01,mmol,,,,,,,,,,,,,,,,,,,,,"N,N-dimethylformamide",DMF,DMF/H2O 20:0 v/v,,,,,,85.0,358 K,4.0,4 h,Teflon-lined autoclave,static,"DMF, ethanol",three times,acetone exchange 3 days; 373 K under vacuum for 10 h,100.0,10.0,uneven spindle particles,,ca. 200 nm (width) × 300 nm (length),,Cu2 paddle-wheel SBU,,5.9,1962.0,not_reported,not_reported,297.0,dye_adsorption,10.1016/j.micromeso.2018.06.051,ok,
10.1016/j.micromeso.2018.06.051,downloaded\10.1016_j.micromeso.2018.06.051.pdf,SI downloaded\10.1016_j.micromeso.2018.06.051_SI.pdf,mof_json_store\10.1016_j.micromeso.2018.06.051\raw_output.json,mof_json_store\10.1016_j.micromeso.2018.06.051\synthesis_003.json,yes,NOTT-102 at DMF/H2O 10:10 or lower gave rod-like precipitates with PXRD inconsistent with NOTT-102.,NOTT-102,,Cu(NO3)2·3H2O,,0.02 mmol,0.02,mmol,nan,,,,,nan,,,,,"[1,1':4′,1″:4″,1‴-quaterphenyl]-3,3‴,5,5‴-tetracarboxylic acid",H4QPTC,0.01 mmol,0.01,mmol,,,,,,,,,,,,,,,,,,,,,"N,N-dimethylformamide",DMF,DMF/H2O 12:8 v/v,,water,H2O,DMF/H2O 12:8 v/v,,85.0,358 K,4.0,4 h,Teflon-lined autoclave,static,"DMF, ethanol",three times,acetone exchange 3 days; 373 K under vacuum for 10 h,100.0,10.0,rhombohedral particles,,ca. 2 μm (width) × 4 μm (length),,Cu2 paddle-wheel SBU,,6.4,2263.0,not_reported,not_reported,297.0,dye_adsorption,10.1016/j.micromeso.2018.06.051,ok,
10.1016/j.micromeso.2018.06.051,downloaded\10.1016_j.micromeso.2018.06.051.pdf,SI downloaded\10.1016_j.micromeso.2018.06.051_SI.pdf,mof_json_store\10.1016_j.micromeso.2018.06.051\raw_output.json,mof_json_store\10.1016_j.micromeso.2018.06.051\synthesis_004.json,yes,NOTT-102 at DMF/H2O 10:10 or lower gave rod-like precipitates with PXRD inconsistent with NOTT-102.,MOF-505,,Cu(NO3)2·3H2O,,"0.1 M, 0.2 mL",0.02,mmol,nan,,,,,nan,,,,,"biphenyl-3,3′,5,5′-tetracarboxylic acid",H4BPTC,"0.02 M, 0.5 mL",0.01,mmol,,,,,,,,,,,,,,,,,,,,,"N,N-dimethylformamide",DMF,9.3 mL,9.3,water,H2O,10 mL,10.0,85.0,358 K,4.0,4 h,Teflon-lined autoclave,static,"DMF, ethanol",three times,acetone exchange 3 days; 373 K under vacuum for 10 h,100.0,10.0,blue-green precipitates,,,,,,,,not_reported,not_reported,,,10.1016/j.micromeso.2018.06.051,ok,
10.1016/j.micromeso.2018.06.051,downloaded\10.1016_j.micromeso.2018.06.051.pdf,SI downloaded\10.1016_j.micromeso.2018.06.051_SI.pdf,mof_json_store\10.1016_j.micromeso.2018.06.051\raw_output.json,mof_json_store\10.1016_j.micromeso.2018.06.051\synthesis_005.json,yes,NOTT-102 at DMF/H2O 10:10 or lower gave rod-like precipitates with PXRD inconsistent with NOTT-102.,NOTT-101,,Cu(NO3)2·3H2O,,"0.1 M, 0.2 mL",0.02,mmol,nan,,,,,nan,,,,,"[1,1':4′,1″-terphenyl]-3,3″,5,5″-tetracarboxylic acid",H4TPTC,"0.005 M, 2.0 mL",0.01,mmol,,,,,,,,,,,,,,,,,,,,,"N,N-dimethylformamide",DMF,7.8 mL,7.8,water,H2O,10 mL,10.0,85.0,358 K,4.0,4 h,Teflon-lined autoclave,static,"DMF, ethanol",three times,acetone exchange 3 days; 373 K under vacuum for 10 h,100.0,10.0,blue-green precipitates,,,,,,5.9,2261.0,not_reported,not_reported,,,10.1016/j.micromeso.2018.06.051,ok,
10.1016/j.ica.2016.07.022,downloaded\10.1016_j.ica.2016.07.022.pdf,SI downloaded\10.1016_j.ica.2016.07.022_SI.pdf,mof_json_store\10.1016_j.ica.2016.07.022\raw_output.json,mof_json_store\10.1016_j.ica.2016.07.022\synthesis_001.json,yes,"Monocarboxylic acids (DOBC, BC-OH, BC) alone gave no MOF under these conditions; doping them into Mn-MOF-74 or FDM-21 failed; attempts to make defected Mn(BDC) with minor fragmented linkers yielded mixed/unknown phases.",Mn-MOF-74,,Cu(NO3)2·3H2O,,"1098 mg, 5.55 mmol",5.55,mmol,nan,,,,,nan,,,,,terephthalic acid,DOBDC,"333 mg, 1.68 mmol",1.68,mmol,,,,,,,,,,,,,,,,,,,,,"N,N-dimethylformamide",DMF,"DMF/ethanol/water 15:1:1 v/v/v, 150 mL total",,ethanol,EtOH,part of 15:1:1 DMF/EtOH/H2O mixture,,135.0,135 °C,24.0,24 h,250-mL screw cap jar,static,"DMF, MeOH",DMF 3×; MeOH 9× over 3 days,250 °C under vacuum for 12 h,250.0,12.0,dark orange crystals,,,,Mn(II) rod SBU,,,1095.0,not_reported,not_reported,,,10.1016/j.ica.2016.07.022,ok,
10.1016/j.ica.2016.07.022,downloaded\10.1016_j.ica.2016.07.022.pdf,SI downloaded\10.1016_j.ica.2016.07.022_SI.pdf,mof_json_store\10.1016_j.ica.2016.07.022\raw_output.json,mof_json_store\10.1016_j.ica.2016.07.022\synthesis_002.json,yes,"Monocarboxylic acids (DOBC, BC-OH, BC) alone gave no MOF under these conditions; doping them into Mn-MOF-74 or FDM-21 failed; attempts to make defected Mn(BDC) with minor fragmented linkers yielded mixed/unknown phases.",Mn-MOF-74-(BDC-OH)0.2,,Cu(NO3)2·3H2O,,"1098 mg, 5.55 mmol",5.55,mmol,nan,,,,,nan,,,,,terephthalic acid,DOBDC,"266.3 mg, 1.34 mmol (0.8 equiv)",1.34,mmol,2-hydroxyterephthalic acid,BDC-OH,"61.2 mg, 0.34 mmol (0.2 equiv)",0.34,mmol,,,,,,,,,,,,,,,,"N,N-dimethylformamide",DMF,"DMF/ethanol/water 15:1:1 v/v/v, 150 mL total",,ethanol,EtOH,part of 15:1:1 DMF/EtOH/H2O mixture,,135.0,135 °C,24.0,24 h,250-mL screw cap jar,static,"DMF, MeOH",DMF 3×; MeOH 9× over 3 days,250 °C under vacuum for 12 h,250.0,12.0,dark orange crystals,,,,Mn(II) rod SBU,,,1444.0,not_reported,yes,,,10.1016/j.ica.2016.07.022,ok,
10.1016/j.ica.2016.07.022,downloaded\10.1016_j.ica.2016.07.022.pdf,SI downloaded\10.1016_j.ica.2016.07.022_SI.pdf,mof_json_store\10.1016_j.ica.2016.07.022\raw_output.json,mof_json_store\10.1016_j.ica.2016.07.022\synthesis_003.json,yes,"Monocarboxylic acids (DOBC, BC-OH, BC) alone gave no MOF under these conditions; doping them into Mn-MOF-74 or FDM-21 failed; attempts to make defected Mn(BDC) with minor fragmented linkers yielded mixed/unknown phases.",Mn-MOF-74-(BDC)0.2,,Cu(NO3)2·3H2O,,"1098 mg, 5.55 mmol",5.55,mmol,nan,,,,,nan,,,,,terephthalic acid,DOBDC,DOBDC:BDC = 80:20 molar feeding ratio (total linker as in defect-free synthesis),,,terephthalic acid,BDC,DOBDC:BDC = 80:20 molar feeding ratio (total linker as in defect-free synthesis),,,,,,,,,,,,,,,,,,"N,N-dimethylformamide",DMF,"DMF/ethanol/water 15:1:1 v/v/v, 150 mL total",,ethanol,EtOH,part of 15:1:1 DMF/EtOH/H2O mixture,,135.0,135 °C,24.0,24 h,250-mL screw cap jar,static,"DMF, MeOH",DMF 3×; MeOH 9× over 3 days,250 °C under vacuum for 12 h,250.0,12.0,,,,,Mn(II) rod SBU,,,1112.0,not_reported,not_reported,,,10.1016/j.ica.2016.07.022,ok,
10.1016/j.ica.2016.07.022,downloaded\10.1016_j.ica.2016.07.022.pdf,SI downloaded\10.1016_j.ica.2016.07.022_SI.pdf,mof_json_store\10.1016_j.ica.2016.07.022\raw_output.json,mof_json_store\10.1016_j.ica.2016.07.022\synthesis_004.json,yes,"Monocarboxylic acids (DOBC, BC-OH, BC) alone gave no MOF under these conditions; doping them into Mn-MOF-74 or FDM-21 failed; attempts to make defected Mn(BDC) with minor fragmented linkers yielded mixed/unknown phases.",Mn-MOF-74-(BDC-OH)0.1(BDC)0.1,,Cu(NO3)2·3H2O,,"1098 mg, 5.55 mmol",5.55,mmol,nan,,,,,nan,,,,,terephthalic acid,DOBDC,DOBDC:BDC-OH:BDC = 80:10:10 molar feeding ratio,,,2-hydroxyterephthalic acid,BDC-OH,DOBDC:BDC-OH:BDC = 80:10:10 molar feeding ratio,,,terephthalic acid,BDC,DOBDC:BDC-OH:BDC = 80:10:10 molar feeding ratio,,,,,,,,,,,,,"N,N-dimethylformamide",DMF,"DMF/ethanol/water 15:1:1 v/v/v, 150 mL total",,ethanol,EtOH,part of 15:1:1 DMF/EtOH/H2O mixture,,135.0,135 °C,24.0,24 h,250-mL screw cap jar,static,"DMF, MeOH",DMF 3×; MeOH 9× over 3 days,250 °C under vacuum for 12 h,250.0,12.0,,,,,Mn(II) rod SBU,,,,not_reported,not_reported,,,10.1016/j.ica.2016.07.022,ok,
10.1016/j.ica.2016.07.022,downloaded\10.1016_j.ica.2016.07.022.pdf,SI downloaded\10.1016_j.ica.2016.07.022_SI.pdf,mof_json_store\10.1016_j.ica.2016.07.022\raw_output.json,mof_json_store\10.1016_j.ica.2016.07.022\synthesis_005.json,yes,"Monocarboxylic acids (DOBC, BC-OH, BC) alone gave no MOF under these conditions; doping them into Mn-MOF-74 or FDM-21 failed; attempts to make defected Mn(BDC) with minor fragmented linkers yielded mixed/unknown phases.",FDM-21,1444432,Cu(NO3)2·3H2O,,"1098 mg, 5.55 mmol",5.55,mmol,nan,,,,,nan,,,,,2-hydroxyterephthalic acid,BDC-OH,"306 mg, 1.68 mmol",1.68,mmol,,,,,,,,,,,,,,,,,,,,,"N,N-dimethylformamide",DMF,"DMF/ethanol/water 15:1:1 v/v/v, 150 mL total",,ethanol,EtOH,part of 15:1:1 DMF/EtOH/H2O mixture,,135.0,135 °C,24.0,24 h,250-mL screw cap jar,static,acetone,,activated at 443 K under vacuum,170.0,,light orange crystalline material,,,,Mn(II) rod SBU,"a=23.412(12) Å, b=11.374(6) Å, c=19.755(10) Å, β=122.518(7)°, C2/c",5.0,,not_reported,not_reported,,,10.1016/j.ica.2016.07.022,ok,
10.1016/j.ica.2016.07.022,downloaded\10.1016_j.ica.2016.07.022.pdf,SI downloaded\10.1016_j.ica.2016.07.022_SI.pdf,mof_json_store\10.1016_j.ica.2016.07.022\raw_output.json,mof_json_store\10.1016_j.ica.2016.07.022\synthesis_006.json,yes,"Monocarboxylic acids (DOBC, BC-OH, BC) alone gave no MOF under these conditions; doping them into Mn-MOF-74 or FDM-21 failed; attempts to make defected Mn(BDC) with minor fragmented linkers yielded mixed/unknown phases.",FDM-21-(BDC)0.2,,Cu(NO3)2·3H2O,,"1098 mg, 5.55 mmol",5.55,mmol,nan,,,,,nan,,,,,2-hydroxyterephthalic acid,BDC-OH,BDC-OH:BDC = 80:20 molar feeding ratio,,,terephthalic acid,BDC,BDC-OH:BDC = 80:20 molar feeding ratio,,,,,,,,,,,,,,,,,,"N,N-dimethylformamide",DMF,"DMF/ethanol/water 15:1:1 v/v/v, 150 mL total",,ethanol,EtOH,part of 15:1:1 DMF/EtOH/H2O mixture,,135.0,135 °C,24.0,24 h,250-mL screw cap jar,static,acetone,,activated at 443 K under vacuum,170.0,,,,,,Mn(II) rod SBU,,,,not_reported,not_reported,,,10.1016/j.ica.2016.07.022,ok,
10.1016/j.ica.2016.07.022,downloaded\10.1016_j.ica.2016.07.022.pdf,SI downloaded\10.1016_j.ica.2016.07.022_SI.pdf,mof_json_store\10.1016_j.ica.2016.07.022\raw_output.json,mof_json_store\10.1016_j.ica.2016.07.022\synthesis_007.json,yes,"Monocarboxylic acids (DOBC, BC-OH, BC) alone gave no MOF under these conditions; doping them into Mn-MOF-74 or FDM-21 failed; attempts to make defected Mn(BDC) with minor fragmented linkers yielded mixed/unknown phases.",FDM-21-(DOBDC)0.2,,Cu(NO3)2·3H2O,,"1098 mg, 5.55 mmol",5.55,mmol,nan,,,,,nan,,,,,2-hydroxyterephthalic acid,BDC-OH,BDC-OH:DOBDC = 80:20 molar feeding ratio,,,terephthalic acid,DOBDC,BDC-OH:DOBDC = 80:20 molar feeding ratio,,,,,,,,,,,,,,,,,,"N,N-dimethylformamide",DMF,"DMF/ethanol/water 15:1:1 v/v/v, 150 mL total",,ethanol,EtOH,part of 15:1:1 DMF/EtOH/H2O mixture,,135.0,135 °C,24.0,24 h,250-mL screw cap jar,static,acetone,,activated at 443 K under vacuum,170.0,,,,,,Mn(II) rod SBU,,,,not_reported,not_reported,,,10.1016/j.ica.2016.07.022,ok,
10.1016/j.ica.2016.07.022,downloaded\10.1016_j.ica.2016.07.022.pdf,SI downloaded\10.1016_j.ica.2016.07.022_SI.pdf,mof_json_store\10.1016_j.ica.2016.07.022\raw_output.json,mof_json_store\10.1016_j.ica.2016.07.022\synthesis_008.json,yes,"Monocarboxylic acids (DOBC, BC-OH, BC) alone gave no MOF under these conditions; doping them into Mn-MOF-74 or FDM-21 failed; attempts to make defected Mn(BDC) with minor fragmented linkers yielded mixed/unknown phases.",Mn(BDC),,Cu(NO3)2·3H2O,,"1098 mg, 5.55 mmol",5.55,mmol,nan,,,,,nan,,,,,terephthalic acid,BDC,"279 mg, 1.68 mmol",1.68,mmol,,,,,,,,,,,,,,,,,,,,,"N,N-dimethylformamide",DMF,"DMF/ethanol/water 15:1:1 v/v/v, 150 mL total",,ethanol,EtOH,part of 15:1:1 DMF/EtOH/H2O mixture,,135.0,135 °C,24.0,24 h,250-mL screw cap jar,static,,,,,,colorless crystalline material,,,,Mn(II) rod SBU,,,,not_reported,not_reported,,,10.1016/j.ica.2016.07.022,ok,
10.1016/j.micromeso.2020.110495,downloaded\10.1016_j.micromeso.2020.110495.pdf,SI downloaded\10.1016_j.micromeso.2020.110495_SI.docx,mof_json_store\10.1016_j.micromeso.2020.110495\raw_output.json,mof_json_store\10.1016_j.micromeso.2020.110495\synthesis_001.json,yes,Ethanol as solubilizing agent failed to form MIL-100(Fe) in de novo synthesis; 60% DCF (D6) did not yield MIL-100(Fe) (PXRD mismatch).,MIL-100(Fe),,Cu(NO3)2·3H2O,,0.2982 g (1.5 mmol),1.5,mmol,nan,,,,,nan,,,,,"benzene-1,3,5-tricarboxylic acid",BTC,1.0 mmol (0.2101 g),1.0,mmol,,,,,,,,,,,sodium hydroxide,NaOH,"0.375 M, 8 mL (3.0 mmol)",3.0,mmol,,,,,,water,H2O,15 mL,15.0,,,,,25,room temperature,24.0,24 h,,stirred,"hot deionized water, ethanol",hot water 3×; ethanol,dried at 80 °C,80.0,,octahedra,,,,,,,1903.0,,,,drug_delivery,10.1016/j.micromeso.2020.110495,ok,
10.1016/j.micromeso.2020.110495,downloaded\10.1016_j.micromeso.2020.110495.pdf,SI downloaded\10.1016_j.micromeso.2020.110495_SI.docx,mof_json_store\10.1016_j.micromeso.2020.110495\raw_output.json,mof_json_store\10.1016_j.micromeso.2020.110495\synthesis_002.json,yes,Ethanol as solubilizing agent failed to form MIL-100(Fe) in de novo synthesis; 60% DCF (D6) did not yield MIL-100(Fe) (PXRD mismatch).,MIL-100(Fe),,Cu(NO3)2·3H2O,,1.5 mmol,1.5,mmol,nan,,,,,nan,,,,,"benzene-1,3,5-tricarboxylic acid",BTC,0.9 mmol,0.9,mmol,diclofenac,DCF,0.1 mmol,0.1,mmol,,,,,,sodium hydroxide,NaOH,"0.375 M, 8 mL (3.0 mmol)",3.0,mmol,,,,,,water,H2O,15 mL,15.0,dimethyl sulfoxide,DMSO,0.5 mL (as solubilizing agent for DCF),0.5,25,room temperature,24.0,24 h,,stirred,"hot deionized water, ethanol","hot water 3×; ethanol 2× (10 mL, 20 min)",dried at 80 °C,80.0,,octahedra,,,,,,,620.0,,,,drug_delivery,10.1016/j.micromeso.2020.110495,ok,
10.1016/j.micromeso.2020.110495,downloaded\10.1016_j.micromeso.2020.110495.pdf,SI downloaded\10.1016_j.micromeso.2020.110495_SI.docx,mof_json_store\10.1016_j.micromeso.2020.110495\raw_output.json,mof_json_store\10.1016_j.micromeso.2020.110495\synthesis_003.json,yes,Ethanol as solubilizing agent failed to form MIL-100(Fe) in de novo synthesis; 60% DCF (D6) did not yield MIL-100(Fe) (PXRD mismatch).,MIL-100(Fe),,Cu(NO3)2·3H2O,,1.5 mmol,1.5,mmol,nan,,,,,nan,,,,,"benzene-1,3,5-tricarboxylic acid",BTC,0.8 mmol,0.8,mmol,diclofenac,DCF,0.2 mmol,0.2,mmol,,,,,,sodium hydroxide,NaOH,"0.375 M, 8 mL (3.0 mmol)",3.0,mmol,,,,,,water,H2O,15 mL,15.0,dimethyl sulfoxide,DMSO,added as solubilizing agent,,25,room temperature,24.0,24 h,,stirred,"hot deionized water, ethanol","hot water 3×; ethanol 2× (10 mL, 20 min)",dried at 80 °C,80.0,,octahedra,,,,,,,,,,,drug_delivery,10.1016/j.micromeso.2020.110495,ok,
10.1016/j.micromeso.2020.110495,downloaded\10.1016_j.micromeso.2020.110495.pdf,SI downloaded\10.1016_j.micromeso.2020.110495_SI.docx,mof_json_store\10.1016_j.micromeso.2020.110495\raw_output.json,mof_json_store\10.1016_j.micromeso.2020.110495\synthesis_004.json,yes,Ethanol as solubilizing agent failed to form MIL-100(Fe) in de novo synthesis; 60% DCF (D6) did not yield MIL-100(Fe) (PXRD mismatch).,MIL-100(Fe),,Cu(NO3)2·3H2O,,1.5 mmol,1.5,mmol,nan,,,,,nan,,,,,"benzene-1,3,5-tricarboxylic acid",BTC,0.7 mmol,0.7,mmol,diclofenac,DCF,0.3 mmol,0.3,mmol,,,,,,sodium hydroxide,NaOH,"0.375 M, 8 mL (3.0 mmol)",3.0,mmol,,,,,,water,H2O,15 mL,15.0,dimethyl sulfoxide,DMSO,1.0 mL (as solubilizing agent for DCF),1.0,25,room temperature,24.0,24 h,,stirred,"hot deionized water, ethanol","hot water 3×; ethanol 2× (10 mL, 20 min)",dried at 80 °C,80.0,,octahedra,,,,,,,,,,,drug_delivery,10.1016/j.micromeso.2020.110495,ok,
10.1016/j.micromeso.2020.110495,downloaded\10.1016_j.micromeso.2020.110495.pdf,SI downloaded\10.1016_j.micromeso.2020.110495_SI.docx,mof_json_store\10.1016_j.micromeso.2020.110495\raw_output.json,mof_json_store\10.1016_j.micromeso.2020.110495\synthesis_005.json,yes,Ethanol as solubilizing agent failed to form MIL-100(Fe) in de novo synthesis; 60% DCF (D6) did not yield MIL-100(Fe) (PXRD mismatch).,MIL-100(Fe),,Cu(NO3)2·3H2O,,1.5 mmol,1.5,mmol,nan,,,,,nan,,,,,"benzene-1,3,5-tricarboxylic acid",BTC,0.6 mmol,0.6,mmol,diclofenac,DCF,0.4 mmol,0.4,mmol,,,,,,sodium hydroxide,NaOH,"0.375 M, 8 mL (3.0 mmol)",3.0,mmol,,,,,,water,H2O,15 mL,15.0,dimethyl sulfoxide,DMSO,added as solubilizing agent,,25,room temperature,24.0,24 h,,stirred,"hot deionized water, ethanol","hot water 3×; ethanol 2× (10 mL, 20 min)",dried at 80 °C,80.0,,octahedra,,,,,,,,,,,drug_delivery,10.1016/j.micromeso.2020.110495,ok,
10.1016/j.micromeso.2020.110495,downloaded\10.1016_j.micromeso.2020.110495.pdf,SI downloaded\10.1016_j.micromeso.2020.110495_SI.docx,mof_json_store\10.1016_j.micromeso.2020.110495\raw_output.json,mof_json_store\10.1016_j.micromeso.2020.110495\synthesis_006.json,yes,Ethanol as solubilizing agent failed to form MIL-100(Fe) in de novo synthesis; 60% DCF (D6) did not yield MIL-100(Fe) (PXRD mismatch).,MIL-100(Fe),,Cu(NO3)2·3H2O,,1.5 mmol,1.5,mmol,nan,,,,,nan,,,,,"benzene-1,3,5-tricarboxylic acid",BTC,0.5 mmol,0.5,mmol,diclofenac,DCF,0.5 mmol,0.5,mmol,,,,,,sodium hydroxide,NaOH,"0.375 M, 8 mL (3.0 mmol)",3.0,mmol,,,,,,water,H2O,15 mL,15.0,dimethyl sulfoxide,DMSO,1.5 mL (as solubilizing agent for DCF),1.5,25,room temperature,24.0,24 h,,stirred,"hot deionized water, ethanol","hot water 3×; ethanol 2× (10 mL, 20 min)",dried at 80 °C,80.0,,octahedra,,,,,,,,,,,drug_delivery,10.1016/j.micromeso.2020.110495,ok,
10.1016/j.micromeso.2020.110495,downloaded\10.1016_j.micromeso.2020.110495.pdf,SI downloaded\10.1016_j.micromeso.2020.110495_SI.docx,mof_json_store\10.1016_j.micromeso.2020.110495\raw_output.json,mof_json_store\10.1016_j.micromeso.2020.110495\synthesis_007.json,yes,Ethanol as solubilizing agent failed to form MIL-100(Fe) in de novo synthesis; 60% DCF (D6) did not yield MIL-100(Fe) (PXRD mismatch).,MIL-100(Fe),,Cu(NO3)2·3H2O,,1.5 mmol,1.5,mmol,nan,,,,,nan,,,,,"benzene-1,3,5-tricarboxylic acid",BTC,0.8 mmol,0.8,mmol,diclofenac,DCF,0.2 mmol,0.2,mmol,,,,,,sodium hydroxide,NaOH,"0.375 M, 8 mL (3.0 mmol)",3.0,mmol,,,,,,water,H2O,15 mL,15.0,dimethyl sulfoxide,DMSO,added as solubilizing agent,,25,room temperature,48.0,48 h,,stirred,"hot deionized water, ethanol","hot water 3×; ethanol 2× (10 mL, 20 min)",dried at 80 °C,80.0,,octahedra,,,,,,,,,,,drug_delivery,10.1016/j.micromeso.2020.110495,ok,
10.1016/j.micromeso.2020.110495,downloaded\10.1016_j.micromeso.2020.110495.pdf,SI downloaded\10.1016_j.micromeso.2020.110495_SI.docx,mof_json_store\10.1016_j.micromeso.2020.110495\raw_output.json,mof_json_store\10.1016_j.micromeso.2020.110495\synthesis_008.json,yes,Ethanol as solubilizing agent failed to form MIL-100(Fe) in de novo synthesis; 60% DCF (D6) did not yield MIL-100(Fe) (PXRD mismatch).,MIL-100(Fe),,Cu(NO3)2·3H2O,,1.5 mmol,1.5,mmol,nan,,,,,nan,,,,,"benzene-1,3,5-tricarboxylic acid",BTC,0.8 mmol,0.8,mmol,diclofenac,DCF,0.2 mmol,0.2,mmol,,,,,,sodium hydroxide,NaOH,"0.375 M, 8 mL (3.0 mmol)",3.0,mmol,,,,,,water,H2O,15 mL,15.0,dimethyl sulfoxide,DMSO,added as solubilizing agent,,25,room temperature,72.0,72 h,,stirred,"hot deionized water, ethanol","hot water 3×; ethanol 2× (10 mL, 20 min)",dried at 80 °C,80.0,,octahedra,,,,,,,,,,,drug_delivery,10.1016/j.micromeso.2020.110495,ok,
10.1016/j.micromeso.2020.110495,downloaded\10.1016_j.micromeso.2020.110495.pdf,SI downloaded\10.1016_j.micromeso.2020.110495_SI.docx,mof_json_store\10.1016_j.micromeso.2020.110495\raw_output.json,mof_json_store\10.1016_j.micromeso.2020.110495\synthesis_009.json,yes,Ethanol as solubilizing agent failed to form MIL-100(Fe) in de novo synthesis; 60% DCF (D6) did not yield MIL-100(Fe) (PXRD mismatch).,MIL-100(Fe),,Cu(NO3)2·3H2O,,1.5 mmol,1.5,mmol,nan,,,,,nan,,,,,"benzene-1,3,5-tricarboxylic acid",BTC,0.8 mmol,0.8,mmol,diclofenac,DCF,0.2 mmol,0.2,mmol,,,,,,sodium hydroxide,NaOH,"0.375 M, 8 mL (3.0 mmol)",3.0,mmol,,,,,,water,H2O,15 mL,15.0,dimethyl sulfoxide,DMSO,added as solubilizing agent,,25,room temperature,96.0,96 h,,stirred,"hot deionized water, ethanol","hot water 3×; ethanol 2× (10 mL, 20 min)",dried at 80 °C,80.0,,octahedra,,,,,,,,,,,drug_delivery,10.1016/j.micromeso.2020.110495,ok,
10.1016/j.talanta.2021.123143,downloaded\10.1016_j.talanta.2021.123143.pdf,SI downloaded\10.1016_j.talanta.2021.123143_SI.doc,mof_json_store\10.1016_j.talanta.2021.123143\raw_output.json,mof_json_store\10.1016_j.talanta.2021.123143\synthesis_001.json,no,,Co-MOF-74,,Cu(NO3)2·3H2O,,molar ratio n(2-MI):n(H4dhtp):n[Co(NO3)2·6H2O] = 2:1:4,,,nan,,,,,nan,,,,,"2,5-dihydroxyterephthalic acid",H4dhtp,molar ratio n(2-MI):n(H4dhtp):n[Co(NO3)2·6H2O] = 2:1:4,,,,,,,,,,,,,2-methylimidazole,2-MI,molar ratio n(2-MI):n(H4dhtp):n[Co(NO3)2·6H2O] = 2:1:4,,,,,,,,"N,N-dimethylformamide",DMF,100 mL total; DMF/MeOH/H2O 1:1:1 (v/v/v),100.0,methanol,MeOH,present; DMF/MeOH/H2O 1:1:1 (v/v/v),,100.0,100 °C,24.0,24 h,Teflon-lined autoclave,static,"DMF, methanol",three times,60 °C in vacuum overnight,60.0,,,,,,,,,,,,,,10.1016/j.talanta.2021.123143,ok,
10.1016/j.talanta.2021.123143,downloaded\10.1016_j.talanta.2021.123143.pdf,SI downloaded\10.1016_j.talanta.2021.123143_SI.doc,mof_json_store\10.1016_j.talanta.2021.123143\raw_output.json,mof_json_store\10.1016_j.talanta.2021.123143\synthesis_002.json,no,,Co-MOF-74,,Zn(CH3COO)2·2H2O,,molar ratio n(2-MI):n(H4dhtp):n[Co(NO3)2·6H2O] = 4:1:4,,,nan,,,,,nan,,,,,"2,5-dihydroxyterephthalic acid",H4dhtp,molar ratio n(2-MI):n(H4dhtp):n[Co(NO3)2·6H2O] = 4:1:4,,,,,,,,,,,,,2-methylimidazole,2-MI,molar ratio n(2-MI):n(H4dhtp):n[Co(NO3)2·6H2O] = 4:1:4,,,,,,,,"N,N-dimethylformamide",DMF,100 mL total; DMF/MeOH/H2O 1:1:1 (v/v/v),100.0,methanol,MeOH,present; DMF/MeOH/H2O 1:1:1 (v/v/v),,100.0,100 °C,24.0,24 h,Teflon-lined autoclave,static,"DMF, methanol",three times,60 °C in vacuum overnight,60.0,,,,,,,,,,,,,,10.1016/j.talanta.2021.123143,ok,
10.1016/j.talanta.2021.123143,downloaded\10.1016_j.talanta.2021.123143.pdf,SI downloaded\10.1016_j.talanta.2021.123143_SI.doc,mof_json_store\10.1016_j.talanta.2021.123143\raw_output.json,mof_json_store\10.1016_j.talanta.2021.123143\synthesis_003.json,no,,Co-MOF-74,,Co(NO3)2·6H2O,,molar ratio n(2-MI):n(H4dhtp):n[Co(NO3)2·6H2O] = 1:1:4,,,nan,,,,,nan,,,,,"2,5-dihydroxyterephthalic acid",H4dhtp,molar ratio n(2-MI):n(H4dhtp):n[Co(NO3)2·6H2O] = 1:1:4,,,,,,,,,,,,,2-methylimidazole,2-MI,molar ratio n(2-MI):n(H4dhtp):n[Co(NO3)2·6H2O] = 1:1:4,,,,,,,,"N,N-dimethylformamide",DMF,DMF/MeOH/H2O 1:1:1 (v/v/v),,methanol,MeOH,present; 1:1:1 (v/v/v) mixture,,100.0,100 °C,24.0,24 h,three-necked flask,stirred,"DMF, methanol",three times,60 °C in vacuum overnight,60.0,,,,,,,,,,,,,,10.1016/j.talanta.2021.123143,ok,
10.1016/j.talanta.2021.123143,downloaded\10.1016_j.talanta.2021.123143.pdf,SI downloaded\10.1016_j.talanta.2021.123143_SI.doc,mof_json_store\10.1016_j.talanta.2021.123143\raw_output.json,mof_json_store\10.1016_j.talanta.2021.123143\synthesis_004.json,no,,Co-MOF-74,,Co(NO3)2·6H2O,,molar ratio = 2:1:4 (2-MI:H4dhtp:Co salt),,,nan,,,,,nan,,,,,"2,5-dihydroxyterephthalic acid",H4dhtp,molar ratio = 2:1:4,,,,,,,,,,,,,2-methylimidazole,2-MI,molar ratio = 2:1:4,,,,,,,,"N,N-dimethylformamide",DMF,DMF/MeOH/H2O 1:1:1 (v/v/v),,methanol,MeOH,present; 1:1:1 (v/v/v) mixture,,100.0,100 °C,24.0,24 h,three-necked flask,stirred,"DMF, methanol",three times,60 °C in vacuum overnight,60.0,,,,,,,,,,,,,,10.1016/j.talanta.2021.123143,ok,
10.1016/j.talanta.2021.123143,downloaded\10.1016_j.talanta.2021.123143.pdf,SI downloaded\10.1016_j.talanta.2021.123143_SI.doc,mof_json_store\10.1016_j.talanta.2021.123143\raw_output.json,mof_json_store\10.1016_j.talanta.2021.123143\synthesis_005.json,no,,Co-MOF-74,,Zn(NO3)2·6H2O,,molar ratio = 4:1:4 (2-MI:H4dhtp:Co salt),,,nan,,,,,nan,,,,,"2,5-dihydroxyterephthalic acid",H4dhtp,molar ratio = 4:1:4,,,,,,,,,,,,,2-methylimidazole,2-MI,molar ratio = 4:1:4,,,,,,,,"N,N-dimethylformamide",DMF,DMF/MeOH/H2O 1:1:1 (v/v/v),,methanol,MeOH,present; 1:1:1 (v/v/v) mixture,,100.0,100 °C,24.0,24 h,three-necked flask,stirred,"DMF, methanol",three times,60 °C in vacuum overnight,60.0,,,,,,,,,,,,,,10.1016/j.talanta.2021.123143,ok,
10.1016/j.talanta.2021.123143,downloaded\10.1016_j.talanta.2021.123143.pdf,SI downloaded\10.1016_j.talanta.2021.123143_SI.doc,mof_json_store\10.1016_j.talanta.2021.123143\raw_output.json,mof_json_store\10.1016_j.talanta.2021.123143\synthesis_006.json,no,,Co-MOF-74,,Zn(NO3)2·6H2O,,molar ratio = 6:1:4 (2-MI:H4dhtp:Co salt),,,nan,,,,,nan,,,,,"2,5-dihydroxyterephthalic acid",H4dhtp,molar ratio = 6:1:4,,,,,,,,,,,,,2-methylimidazole,2-MI,molar ratio = 6:1:4,,,,,,,,"N,N-dimethylformamide",DMF,DMF/MeOH/H2O 1:1:1 (v/v/v),,methanol,MeOH,present; 1:1:1 (v/v/v) mixture,,100.0,100 °C,24.0,24 h,three-necked flask,stirred,"DMF, methanol",three times,60 °C in vacuum overnight,60.0,,,,,,,,,,,,,,10.1016/j.talanta.2021.123143,ok,
10.1016/j.talanta.2021.123143,downloaded\10.1016_j.talanta.2021.123143.pdf,SI downloaded\10.1016_j.talanta.2021.123143_SI.doc,mof_json_store\10.1016_j.talanta.2021.123143\raw_output.json,mof_json_store\10.1016_j.talanta.2021.123143\synthesis_007.json,no,,Co-MOF-74,,Cd(NO3)2·4H2O,,molar ratio = 6:1:4 (2-MI:H4dhtp:Co salt),,,nan,,,,,nan,,,,,"2,5-dihydroxyterephthalic acid",H4dhtp,molar ratio = 6:1:4,,,,,,,,,,,,,2-methylimidazole,2-MI,molar ratio = 6:1:4,,,,,,,,"N,N-dimethylformamide",DMF,DMF/MeOH/H2O 1:1:1 (v/v/v),,methanol,MeOH,present; 1:1:1 (v/v/v) mixture,,80.0,80 °C,24.0,24 h,three-necked flask,stirred,"DMF, methanol",three times,60 °C in vacuum overnight,60.0,,,,,,,,,,,,,,10.1016/j.talanta.2021.123143,ok,
10.1016/j.talanta.2021.123143,downloaded\10.1016_j.talanta.2021.123143.pdf,SI downloaded\10.1016_j.talanta.2021.123143_SI.doc,mof_json_store\10.1016_j.talanta.2021.123143\raw_output.json,mof_json_store\10.1016_j.talanta.2021.123143\synthesis_008.json,no,,Co-MOF-74,,Zn(NO3)2·6H2O,,molar ratio = 6:1:4 (2-MI:H4dhtp:Co salt),,,nan,,,,,nan,,,,,"2,5-dihydroxyterephthalic acid",H4dhtp,molar ratio = 6:1:4,,,,,,,,,,,,,2-methylimidazole,2-MI,molar ratio = 6:1:4,,,,,,,,"N,N-dimethylformamide",DMF,DMF/MeOH/H2O 1:1:1 (v/v/v),,methanol,MeOH,present; 1:1:1 (v/v/v) mixture,,90.0,90 °C,24.0,24 h,three-necked flask,stirred,"DMF, methanol",three times,60 °C in vacuum overnight,60.0,,,,,,,,,,,,,,10.1016/j.talanta.2021.123143,ok,
10.1016/j.talanta.2021.123143,downloaded\10.1016_j.talanta.2021.123143.pdf,SI downloaded\10.1016_j.talanta.2021.123143_SI.doc,mof_json_store\10.1016_j.talanta.2021.123143\raw_output.json,mof_json_store\10.1016_j.talanta.2021.123143\synthesis_009.json,no,,Co-MOF-74,,Zn(NO3)2·6H2O,,molar ratio = 2:0.5:2 (2-MI:H4dhtp:Co salt),,,nan,,,,,nan,,,,,"2,5-dihydroxyterephthalic acid",H4dhtp,molar ratio = 2:0.5:2,,,,,,,,,,,,,2-methylimidazole,2-MI,molar ratio = 2:0.5:2,,,,,,,,"N,N-dimethylformamide",DMF,DMF/MeOH/H2O 1:1:1 (v/v/v),,methanol,MeOH,present; 1:1:1 (v/v/v) mixture,,100.0,100 °C,24.0,24 h,three-necked flask,stirred,"DMF, methanol",three times,60 °C in vacuum overnight,60.0,,,,,,,,,,,,,,10.1016/j.talanta.2021.123143,ok,
10.1016/j.talanta.2021.123143,downloaded\10.1016_j.talanta.2021.123143.pdf,SI downloaded\10.1016_j.talanta.2021.123143_SI.doc,mof_json_store\10.1016_j.talanta.2021.123143\raw_output.json,mof_json_store\10.1016_j.talanta.2021.123143\synthesis_010.json,no,,Co-MOF-74,,Zn(NO3)2·6H2O,,2 mmol,2,mmol,nan,,,,,nan,,,,,"2,5-dihydroxyterephthalic acid",H4dhtp,0.5 mmol,0.5,mmol,,,,,,,,,,,2-methylimidazole,2-MI,2.5 mmol,2.5,mmol,,,,,,"N,N-dimethylformamide",DMF,"part of DMF/MeOH/H2O (1:1:1, v/v/v) used to prepare stock solutions",,methanol,MeOH,"part of DMF/MeOH/H2O (1:1:1, v/v/v) used to prepare stock solutions",,100.0,100 °C,24.0,24 h,three-necked flask,stirred,"DMF, methanol",three times,60 °C in vacuum overnight,60.0,,"spherical, good dispersion",,approximately 5 μm,,,,,,,,,,10.1016/j.talanta.2021.123143,ok,
