Repository: zzhenglab/MOFinder

# MOFinder

MOFinder extracts MOF synthesis information from the literature, reconstructs evidence-supported negative reaction records, and prepares datasets for synthesis-outcome prediction.
[Web application](https://mofinder.chemistry.wustl.edu/) | [Demos](Demo/README.md) | [Source code](docs/source_to_code.md) | [Workflow guide](docs/workflow.md) | [Model evaluation](docs/evaluation.md)

## Quick start

The workflow runs through Python commands. Python 3.10 or newer is required. Clone the repository and initialize its related applications:

```bash
git clone --recurse-submodules https://github.com/zzhenglab/MOFinder.git
cd MOFinder
```

Start with the two offline demonstrations:

```bash

File: mof_extraction_1_2.csv (part 302 of 305)
doi,main_pdf,si_pdf,raw_output,parsed_json,article_trial_or_failure,article_trial_or_failure_notes,mof_name,crystal_code,metal_1,metal_1_abbr,metal_1_amount_text,metal_1_amount_value,metal_1_amount_unit,metal_2,metal_2_abbr,metal_2_amount_text,metal_2_amount_value,metal_2_amount_unit,metal_3,metal_3_abbr,metal_3_amount_text,metal_3_amount_value,metal_3_amount_unit,linker_1,linker_1_abbr,linker_1_amount_text,linker_1_amount_value,linker_1_amount_unit,linker_2,linker_2_abbr,linker_2_amount_text,linker_2_amount_value,linker_2_amount_unit,linker_3,linker_3_abbr,linker_3_amount_text,linker_3_amount_value,linker_3_amount_unit,modulator_1,modulator_1_abbr,modulator_1_amount_text,modulator_1_amount_value,modulator_1_amount_unit,modulator_2,modulator_2_abbr,modulator_2_amount_text,modulator_2_amount_value,modulator_2_amount_unit,solvent_main,solvent_main_abbr,solvent_main_amount_text,solvent_main_ml,solvent_secondary,solvent_secondary_abbr,solvent_secondary_amount_text,solvent_secondary_ml,temperature_c,temperature_c_text,time_h,time_text,vessel_type,stirring,washing_solvent,washing_cycles,activation_text,activation_temp_c,activation_time_h,crystal_morphology,yield_percent,crystal_size,topology_code,metal_cluster_connectivity,unit_cell_short,pore_diameter_A,BET_surface_area_m2g,air_stable,water_stable,tga_decomposition_temp_c,applications,reference,status,error
10.1016/j.talanta.2021.123143,downloaded\10.1016_j.talanta.2021.123143.pdf,SI downloaded\10.1016_j.talanta.2021.123143_SI.doc,mof_json_store\10.1016_j.talanta.2021.123143\raw_output.json,mof_json_store\10.1016_j.talanta.2021.123143\synthesis_011.json,no,,Co-MOF-74,,Cd(CH3COO)2·2H2O,,molar ratio = 3:0.5:2 (2-MI:H4dhtp:Co salt),,,nan,,,,,nan,,,,,"2,5-dihydroxyterephthalic acid",H4dhtp,molar ratio = 3:0.5:2,,,,,,,,,,,,,2-methylimidazole,2-MI,molar ratio = 3:0.5:2,,,,,,,,"N,N-dimethylformamide",DMF,DMF/MeOH/H2O 1:1:1 (v/v/v),,methanol,MeOH,present; 1:1:1 (v/v/v) mixture,,100.0,100 °C,24.0,24 h,three-necked flask,stirred,"DMF, methanol",three times,60 °C in vacuum overnight,60.0,,,,,,,,,,,,,,10.1016/j.talanta.2021.123143,ok,
10.1016/j.talanta.2021.123143,downloaded\10.1016_j.talanta.2021.123143.pdf,SI downloaded\10.1016_j.talanta.2021.123143_SI.doc,mof_json_store\10.1016_j.talanta.2021.123143\raw_output.json,mof_json_store\10.1016_j.talanta.2021.123143\synthesis_012.json,no,,Co-MOF-74,,Mn(CH3COO)2·4H2O,,molar ratio = 2.4:0.4:1.2 (2-MI:H4dhtp:Co salt),,,nan,,,,,nan,,,,,"2,5-dihydroxyterephthalic acid",H4dhtp,molar ratio = 2.4:0.4:1.2,,,,,,,,,,,,,2-methylimidazole,2-MI,molar ratio = 2.4:0.4:1.2,,,,,,,,"N,N-dimethylformamide",DMF,DMF/MeOH/H2O 1:1:1 (v/v/v),,methanol,MeOH,present; 1:1:1 (v/v/v) mixture,,100.0,100 °C,24.0,24 h,three-necked flask,stirred,"DMF, methanol",three times,60 °C in vacuum overnight,60.0,,,,,,,,,,,,,,10.1016/j.talanta.2021.123143,ok,
10.1016/j.micromeso.2021.111510,downloaded\10.1016_j.micromeso.2021.111510.pdf,SI downloaded\10.1016_j.micromeso.2021.111510_SI.docx,mof_json_store\10.1016_j.micromeso.2021.111510\raw_output.json,mof_json_store\10.1016_j.micromeso.2021.111510\synthesis_001.json,no,,MOF-199 (HKUST-1),,Zn(NO3)2·6H2O,,1.5 mmol,1.5,mmol,nan,,1.5 mmol,1.5,mmol,nan,,,,,"benzene-1,3,5-tricarboxylic acid",H3BTC,2.0 mmol,2.0,mmol,,,,,,,,,,,,,,,,,,,,,ethanol,EtOH,"part of 4.0 mL total, EtOH/H2O 1:1 v/v",,water,H2O,"part of 4.0 mL total, EtOH/H2O 1:1 v/v",,110.0,383 K,12.0,12 h,Teflon-lined stainless steel autoclave (80 mL),static,none; direct filtration,,453 K under vacuum for 6 h,180.0,6.0,tetrakaidecahedron crystals,98.1,,,,,,1902.0,,,,CO2_capture,10.1016/j.micromeso.2021.111510,ok,
10.1016/j.micromeso.2021.111510,downloaded\10.1016_j.micromeso.2021.111510.pdf,SI downloaded\10.1016_j.micromeso.2021.111510_SI.docx,mof_json_store\10.1016_j.micromeso.2021.111510\raw_output.json,mof_json_store\10.1016_j.micromeso.2021.111510\synthesis_002.json,no,,MOF-199 (HKUST-1) scale-up (MOF-199-50B),,ZnSO4,,15 mmol,15,mmol,nan,,15 mmol,15.0,mmol,nan,,,,,"benzene-1,3,5-tricarboxylic acid",H3BTC,,20.0,mmol,,,,,,,,,,,,,,,,,,,,,ethanol,EtOH,"part of 40 mL total, EtOH/H2O 1:1 v/v",,water,H2O,"part of 40 mL total, EtOH/H2O 1:1 v/v",,110.0,383 K,12.0,12 h,Teflon-lined stainless steel autoclave,static,none; direct filtration,,453 K under vacuum for 6 h,180.0,6.0,,97.3,,,,,,1626.0,,,,CO2_capture,10.1016/j.micromeso.2021.111510,ok,
10.1016/j.micromeso.2021.111510,downloaded\10.1016_j.micromeso.2021.111510.pdf,SI downloaded\10.1016_j.micromeso.2021.111510_SI.docx,mof_json_store\10.1016_j.micromeso.2021.111510\raw_output.json,mof_json_store\10.1016_j.micromeso.2021.111510\synthesis_003.json,no,,MOF-199 (HKUST-1) (MOF-199-100),,Zn(NO3)2·6H2O,,,3,mmol,nan,,,,,nan,,,,,"benzene-1,3,5-tricarboxylic acid",H3BTC,2.0 mmol,2.0,mmol,,,,,,,,,,,,,,,,,,,,,ethanol,EtOH,"part of 4.0 mL total, EtOH/H2O 1:1 v/v",,water,H2O,"part of 4.0 mL total, EtOH/H2O 1:1 v/v",,110.0,383 K,12.0,12 h,Teflon-lined stainless steel autoclave (80 mL),static,none; direct filtration,,453 K under vacuum for 6 h,180.0,6.0,irregular particles,90.7,50–1000 nm (broad distribution),,,,,1103.0,,,,CO2_capture,10.1016/j.micromeso.2021.111510,ok,
10.1016/j.micromeso.2021.111510,downloaded\10.1016_j.micromeso.2021.111510.pdf,SI downloaded\10.1016_j.micromeso.2021.111510_SI.docx,mof_json_store\10.1016_j.micromeso.2021.111510\raw_output.json,mof_json_store\10.1016_j.micromeso.2021.111510\synthesis_004.json,no,,MOF-199 (HKUST-1) (MOF-199-87.5),,Cd(NO3)2·6H2O,,,2.625,mmol,nan,,,0.375,mmol,nan,,,,,"benzene-1,3,5-tricarboxylic acid",H3BTC,2.0 mmol,2.0,mmol,,,,,,,,,,,,,,,,,,,,,ethanol,EtOH,"part of 4.0 mL total, EtOH/H2O 1:1 v/v",,water,H2O,"part of 4.0 mL total, EtOH/H2O 1:1 v/v",,110.0,383 K,12.0,12 h,Teflon-lined stainless steel autoclave (80 mL),static,none; direct filtration,,453 K under vacuum for 6 h,180.0,6.0,immature tetrakaidecahedra,92.5,,,,,,1499.0,,,,CO2_capture,10.1016/j.micromeso.2021.111510,ok,
10.1016/j.micromeso.2021.111510,downloaded\10.1016_j.micromeso.2021.111510.pdf,SI downloaded\10.1016_j.micromeso.2021.111510_SI.docx,mof_json_store\10.1016_j.micromeso.2021.111510\raw_output.json,mof_json_store\10.1016_j.micromeso.2021.111510\synthesis_005.json,no,,MOF-199 (HKUST-1) (MOF-199-75),,Co(NO3)2·6H2O,,,2.25,mmol,nan,,,0.75,mmol,nan,,,,,"benzene-1,3,5-tricarboxylic acid",H3BTC,2.0 mmol,2.0,mmol,,,,,,,,,,,,,,,,,,,,,ethanol,EtOH,"part of 4.0 mL total, EtOH/H2O 1:1 v/v",,water,H2O,"part of 4.0 mL total, EtOH/H2O 1:1 v/v",,110.0,383 K,12.0,12 h,Teflon-lined stainless steel autoclave (80 mL),static,none; direct filtration,,453 K under vacuum for 6 h,180.0,6.0,tetrakaidecahedra with some octahedra,94.1,ca. 3 μm (typical),,,,,1508.0,,,,CO2_capture,10.1016/j.micromeso.2021.111510,ok,
10.1016/j.micromeso.2021.111510,downloaded\10.1016_j.micromeso.2021.111510.pdf,SI downloaded\10.1016_j.micromeso.2021.111510_SI.docx,mof_json_store\10.1016_j.micromeso.2021.111510\raw_output.json,mof_json_store\10.1016_j.micromeso.2021.111510\synthesis_006.json,no,,MOF-199 (HKUST-1) (MOF-199-25),,Pb(NO3)2,,,0.75,mmol,Zn(NO3)2·6H2O,,,2.25,mmol,nan,,,,,"benzene-1,3,5-tricarboxylic acid",H3BTC,2.0 mmol,2.0,mmol,,,,,,,,,,,,,,,,,,,,,ethanol,EtOH,"part of 4.0 mL total, EtOH/H2O 1:1 v/v",,water,H2O,"part of 4.0 mL total, EtOH/H2O 1:1 v/v",,110.0,383 K,12.0,12 h,Teflon-lined stainless steel autoclave (80 mL),static,none; direct filtration,,453 K under vacuum for 6 h,180.0,6.0,uniform octahedra,91.6,up to ~200 μm,,,,,1429.0,,,,CO2_capture,10.1016/j.micromeso.2021.111510,ok,
10.1016/j.micromeso.2021.111510,downloaded\10.1016_j.micromeso.2021.111510.pdf,SI downloaded\10.1016_j.micromeso.2021.111510_SI.docx,mof_json_store\10.1016_j.micromeso.2021.111510\raw_output.json,mof_json_store\10.1016_j.micromeso.2021.111510\synthesis_007.json,no,,MOF-199 (HKUST-1) (MOF-199-0),,Pb(NO3)2,,,3,mmol,Cd(NO3)2·6H2O,,,,,nan,,,,,"benzene-1,3,5-tricarboxylic acid",H3BTC,2.0 mmol,2.0,mmol,,,,,,,,,,,,,,,,,,,,,ethanol,EtOH,"part of 4.0 mL total, EtOH/H2O 1:1 v/v",,water,H2O,"part of 4.0 mL total, EtOH/H2O 1:1 v/v",,110.0,383 K,12.0,12 h,Teflon-lined stainless steel autoclave (80 mL),static,none; direct filtration,,453 K under vacuum for 6 h,180.0,6.0,octahedra,94.9,,,,,,1345.0,,,,CO2_capture,10.1016/j.micromeso.2021.111510,ok,
10.1016/j.micromeso.2021.111510,downloaded\10.1016_j.micromeso.2021.111510.pdf,SI downloaded\10.1016_j.micromeso.2021.111510_SI.docx,mof_json_store\10.1016_j.micromeso.2021.111510\raw_output.json,mof_json_store\10.1016_j.micromeso.2021.111510\synthesis_008.json,no,,MOF-199 (HKUST-1) (MOF-199-50-363),,Co(NO3)2·6H2O,,1.5 mmol,1.5,mmol,nan,,1.5 mmol,1.5,mmol,nan,,,,,"benzene-1,3,5-tricarboxylic acid",H3BTC,2.0 mmol,2.0,mmol,,,,,,,,,,,,,,,,,,,,,ethanol,EtOH,"part of 4.0 mL total, EtOH/H2O 1:1 v/v",,water,H2O,"part of 4.0 mL total, EtOH/H2O 1:1 v/v",,90.0,363 K,12.0,12 h,Teflon-lined stainless steel autoclave (80 mL),static,none; direct filtration,,453 K under vacuum for 6 h,180.0,6.0,,,,,,,,952.0,,,,CO2_capture,10.1016/j.micromeso.2021.111510,ok,
10.1016/j.micromeso.2021.111510,downloaded\10.1016_j.micromeso.2021.111510.pdf,SI downloaded\10.1016_j.micromeso.2021.111510_SI.docx,mof_json_store\10.1016_j.micromeso.2021.111510\raw_output.json,mof_json_store\10.1016_j.micromeso.2021.111510\synthesis_009.json,no,,MOF-199 (HKUST-1) (MOF-199-50-403),,Cd(NO3)2·4H2O,,1.5 mmol,1.5,mmol,nan,,1.5 mmol,1.5,mmol,nan,,,,,"benzene-1,3,5-tricarboxylic acid",H3BTC,2.0 mmol,2.0,mmol,,,,,,,,,,,,,,,,,,,,,ethanol,EtOH,"part of 4.0 mL total, EtOH/H2O 1:1 v/v",,water,H2O,"part of 4.0 mL total, EtOH/H2O 1:1 v/v",,130.0,403 K,12.0,12 h,Teflon-lined stainless steel autoclave (80 mL),static,none; direct filtration,,453 K under vacuum for 6 h,180.0,6.0,,,,,,,,1418.0,,,,CO2_capture,10.1016/j.micromeso.2021.111510,ok,
10.1016/j.micromeso.2021.111510,downloaded\10.1016_j.micromeso.2021.111510.pdf,SI downloaded\10.1016_j.micromeso.2021.111510_SI.docx,mof_json_store\10.1016_j.micromeso.2021.111510\raw_output.json,mof_json_store\10.1016_j.micromeso.2021.111510\synthesis_010.json,no,,MOF-199 (HKUST-1) (MOF-199-50-2),,Cd(NO3)2·4H2O,,1.5 mmol,1.5,mmol,nan,,1.5 mmol,1.5,mmol,nan,,,,,"benzene-1,3,5-tricarboxylic acid",H3BTC,2.0 mmol,2.0,mmol,,,,,,,,,,,,,,,,,,,,,ethanol,EtOH,"part of 2.0 mL total, EtOH/H2O 1:1 v/v",,water,H2O,"part of 2.0 mL total, EtOH/H2O 1:1 v/v",,110.0,383 K,12.0,12 h,Teflon-lined stainless steel autoclave (80 mL),static,none; direct filtration,,453 K under vacuum for 6 h,180.0,6.0,,,,,,,,1311.0,,,,CO2_capture,10.1016/j.micromeso.2021.111510,ok,
10.1016/j.micromeso.2021.111510,downloaded\10.1016_j.micromeso.2021.111510.pdf,SI downloaded\10.1016_j.micromeso.2021.111510_SI.docx,mof_json_store\10.1016_j.micromeso.2021.111510\raw_output.json,mof_json_store\10.1016_j.micromeso.2021.111510\synthesis_011.json,no,,MOF-199 (HKUST-1) (MOF-199-50-6),,CeO2,,1.5 mmol,1.5,mmol,nan,,1.5 mmol,1.5,mmol,nan,,,,,"benzene-1,3,5-tricarboxylic acid",H3BTC,2.0 mmol,2.0,mmol,,,,,,,,,,,,,,,,,,,,,ethanol,EtOH,"part of 6.0 mL total, EtOH/H2O 1:1 v/v",,water,H2O,"part of 6.0 mL total, EtOH/H2O 1:1 v/v",,110.0,383 K,12.0,12 h,Teflon-lined stainless steel autoclave (80 mL),static,none; direct filtration,,453 K under vacuum for 6 h,180.0,6.0,,,,,,,,1274.0,,,,CO2_capture,10.1016/j.micromeso.2021.111510,ok,
10.1016/j.micromeso.2021.111510,downloaded\10.1016_j.micromeso.2021.111510.pdf,SI downloaded\10.1016_j.micromeso.2021.111510_SI.docx,mof_json_store\10.1016_j.micromeso.2021.111510\raw_output.json,mof_json_store\10.1016_j.micromeso.2021.111510\synthesis_012.json,no,,MOF-199 (HKUST-1) (MOF-199-50-10),,CeO2,,1.5 mmol,1.5,mmol,nan,,1.5 mmol,1.5,mmol,nan,,,,,"benzene-1,3,5-tricarboxylic acid",H3BTC,2.0 mmol,2.0,mmol,,,,,,,,,,,,,,,,,,,,,ethanol,EtOH,"part of 4.0 mL total, EtOH/H2O 1:1 v/v",,water,H2O,"part of 4.0 mL total, EtOH/H2O 1:1 v/v",,110.0,383 K,10.0,10 h,Teflon-lined stainless steel autoclave (80 mL),static,none; direct filtration,,453 K under vacuum for 6 h,180.0,6.0,,,,,,,,1065.0,,,,CO2_capture,10.1016/j.micromeso.2021.111510,ok,
10.1016/j.micromeso.2021.111510,downloaded\10.1016_j.micromeso.2021.111510.pdf,SI downloaded\10.1016_j.micromeso.2021.111510_SI.docx,mof_json_store\10.1016_j.micromeso.2021.111510\raw_output.json,mof_json_store\10.1016_j.micromeso.2021.111510\synthesis_013.json,no,,MOF-199 (HKUST-1) (MOF-199-50-15),,Zn(NO3)2·6H2O,,1.5 mmol,1.5,mmol,nan,,1.5 mmol,1.5,mmol,nan,,,,,"benzene-1,3,5-tricarboxylic acid",H3BTC,2.0 mmol,2.0,mmol,,,,,,,,,,,,,,,,,,,,,ethanol,EtOH,"part of 4.0 mL total, EtOH/H2O 1:1 v/v",,water,H2O,"part of 4.0 mL total, EtOH/H2O 1:1 v/v",,110.0,383 K,15.0,15 h,Teflon-lined stainless steel autoclave (80 mL),static,none; direct filtration,,453 K under vacuum for 6 h,180.0,6.0,,,,,,,,1705.0,,,,CO2_capture,10.1016/j.micromeso.2021.111510,ok,
10.1016/j.micromeso.2021.111510,downloaded\10.1016_j.micromeso.2021.111510.pdf,SI downloaded\10.1016_j.micromeso.2021.111510_SI.docx,mof_json_store\10.1016_j.micromeso.2021.111510\raw_output.json,mof_json_store\10.1016_j.micromeso.2021.111510\synthesis_014.json,no,,MOF-199 (HKUST-1) (MOF-199-100-24),,Cd(NO3)2·4H2O,,,3,mmol,nan,,,,,nan,,,,,"benzene-1,3,5-tricarboxylic acid",H3BTC,2.0 mmol,2.0,mmol,,,,,,,,,,,,,,,,,,,,,ethanol,EtOH,"part of 4.0 mL total, EtOH/H2O 1:1 v/v",,water,H2O,"part of 4.0 mL total, EtOH/H2O 1:1 v/v",,110.0,383 K,24.0,24 h,Teflon-lined stainless steel autoclave (80 mL),static,none; direct filtration,,453 K under vacuum for 6 h,180.0,6.0,,98.6,,,,,,1564.0,,,,CO2_capture,10.1016/j.micromeso.2021.111510,ok,
10.1016/j.inoche.2014.08.017,downloaded\10.1016_j.inoche.2014.08.017.pdf,,mof_json_store\10.1016_j.inoche.2014.08.017\raw_output.json,mof_json_store\10.1016_j.inoche.2014.08.017\synthesis_001.json,no,,,1012723,ZnCl2,,"0.2 mmol, 0.060 g",0.2,mmol,nan,,,,,nan,,,,,"biphenyl-3,4,5-tricarboxylic acid",H3L,"0.1 mmol, 0.026 g",0.1,mmol,,,,,,,,,,,concentrated nitric acid,,2 drops,,,,,,,,water,H2O,5 ml,5.0,,,,,110.0,110 b0C,80.0,80 h,small vial (sealed),,,,,,,colorless block crystals,43.0,,,tetrahedral {Zn4O} 6-connected SBU,"a=21.169(3) c5, b=11.2196(4) c5, c=23.5169(13) c5; orthorhombic, Pna21",,,not_reported,not_reported,330.0,luminescence;SHG,10.1016/j.inoche.2014.08.017,ok,
10.1016/j.micromeso.2012.03.039,downloaded\10.1016_j.micromeso.2012.03.039.pdf,SI downloaded\10.1016_j.micromeso.2012.03.039_SI.doc,mof_json_store\10.1016_j.micromeso.2012.03.039\raw_output.json,mof_json_store\10.1016_j.micromeso.2012.03.039\synthesis_001.json,no,,MIL-125(Ti)_NH2,,CoCl2·6H2O,,"60 mL (58 g, 20 mmol)",20,mmol,nan,,,,,nan,,,,,2-aminoterephthalic acid,NH2-BDC,"55 g, 304 mmol",304.0,mmol,,,,,,,,,,,,,,,,,,,,,"N,N-dimethylformamide",DMF,800 mL,800.0,methanol,MeOH,200 mL,200.0,100.0,373 K,72.0,72 h,Erlenmeyer (2 L) with condenser,magnetic stirring,"DMF, MeOH",DMF wash; DMF overnight (50 mL per g); MeOH 2×,dried under air at 373 K,100.0,,yellow powder,>95%,,,,,,1540.0,,,,xylene_separation,10.1016/j.micromeso.2012.03.039,ok,
10.1016/j.jssc.2023.123970,,SI downloaded\10.1016_j.jssc.2023.123970_SI.docx,mof_json_store\10.1016_j.jssc.2023.123970\raw_output.json,mof_json_store\10.1016_j.jssc.2023.123970\synthesis_001.json,no,,UiO-66,,Y(NO3)3·6H2O,,"1.16 g, 5 mmol",5,mmol,nan,,,,,nan,,,,,terephthalic acid,H2BDC,"0.83 g, 5 mmol",5.0,mmol,,,,,,,,,,,acetic acid,,,,,,,,,,"N,N-dimethylformamide",DMF,150 mL,150.0,,,,,120.0,393 K,24.0,24 h,Teflon-lined stainless-steel autoclave (200 mL),,"DMF, methanol",repeatedly,393 K overnight,120.0,,,,,,,,,,,,,water_harvesting,10.1016/j.jssc.2023.123970,ok,
10.1016/j.inoche.2023.111634,downloaded\10.1016_j.inoche.2023.111634.pdf,SI downloaded\10.1016_j.inoche.2023.111634_SI.docx,mof_json_store\10.1016_j.inoche.2023.111634\raw_output.json,mof_json_store\10.1016_j.inoche.2023.111634\synthesis_001.json,no,,CAU-1,723320,CdCO3,,150.7 mg,0.874034,mmol,nan,,,,,nan,,,,,2-aminoterephthalic acid,NH2-BDC,37.9 mg,37.9,mg,,,,,,,,,,,,,,,,,,,,,methanol,MeOH,20 mL,20.0,,,,,125.0,125 °C,5.0,5 hours,flame-sealed borosilicate glass tubes,static,"DI water, DMF",3× each,chloroform solvent exchange for 3 days (solvent changed every 24 h); vacuum-dried at 85 °C for 24 h,85.0,24.0,bar-shaped morphology; length ~0.42 μm,,length approximately 0.42 μm,,,,,283.3,not_reported,not_reported,,CO2_capture,10.1016/j.inoche.2023.111634,ok,
10.1016/j.foodchem.2021.131760,downloaded\10.1016_j.foodchem.2021.131760.pdf,,mof_json_store\10.1016_j.foodchem.2021.131760\raw_output.json,mof_json_store\10.1016_j.foodchem.2021.131760\synthesis_001.json,no,,β-CD-MOF,,CuCl2·2H2O,KOH,8 mmol,8,mmol,nan,,,,,nan,,,,,β-cyclodextrin,β-CD,1 mmol,1.0,mmol,,,,,,,,,,,,,,,,,,,,,water,H2O,,,methanol,MeOH,,,25,room temperature,,3–5 weeks,beaker,,"dichloromethane, methanol",soaked 2 d; washed two times,40 °C under vacuum overnight,40.0,,,,,,K+ coordinated to β-CD oxygens,"monoclinic, P21",,,not_reported,not_reported,,,10.1016/j.foodchem.2021.131760,ok,
10.1016/j.solidstatesciences.2025.107855,downloaded\10.1016_j.solidstatesciences.2025.107855.pdf,,mof_json_store\10.1016_j.solidstatesciences.2025.107855\raw_output.json,mof_json_store\10.1016_j.solidstatesciences.2025.107855\synthesis_001.json,no,,Ni-MOF-74,,Tb(NO3)3·6H2O,,0.712 g,1.90869,mmol,nan,,,,,nan,,,,,"2,5-dihydroxyterephthalic acid",DOT,0.167 g,0.167,g,,,,,,,,,,,,,,,,,,,,,"N,N-dimethylformamide",DMF,67.5 mL,67.5,ethanol,EtOH,4.5 mL,4.5,125.0,125 °C,26.0,26 h,,,methanol,six times over 3 days,dried in an evacuated oven at 100 °C for 2 h,100.0,2.0,dark-yellow microcrystalline crystals,,,,,"a=b=25.9242 Å, c=7.0996 Å; trigonal; R-3",,712.5,not_reported,not_reported,,CO2_capture,10.1016/j.solidstatesciences.2025.107855,ok,
10.1016/j.jphotochem.2021.113572,downloaded\10.1016_j.jphotochem.2021.113572.pdf,,mof_json_store\10.1016_j.jphotochem.2021.113572\raw_output.json,mof_json_store\10.1016_j.jphotochem.2021.113572\synthesis_001.json,no,,MIL-125-NH2,,Sm(NO3)3·6H2O,,"1 mL, 3.38 mmol",3.38,mmol,nan,,,,,nan,,,,,2-aminoterephthalic acid,H2BDC-NH2,"1 g, 5.5 mmol",5.5,mmol,,,,,,,,,,,,,,,,,,,,,"N,N-dimethylformamide",DMF,45 mL,45.0,methanol,MeOH,5 mL,5.0,150.0,150 °C in vacuum oven,20.0,20 h,,,,,80 °C under vacuum for 24 h,80.0,24.0,yellow precipitate,,,,,,,1250.0,not_reported,not_reported,,,10.1016/j.jphotochem.2021.113572,ok,
10.1016/j.jcat.2022.01.031,,SI downloaded\10.1016_j.jcat.2022.01.031_SI.docx,mof_json_store\10.1016_j.jcat.2022.01.031\raw_output.json,mof_json_store\10.1016_j.jcat.2022.01.031\synthesis_001.json,no,,UiO-66,,CdCl2·2H2O,,0.2 g,0.983538,mmol,nan,,,,,nan,,,,,terephthalic acid,H2BDC,0.143 g,0.143,g,,,,,,,,,,,glacial acetic acid,,6 mL,,,,,,,,"N,N-dimethylformamide",DMF,40 mL,40.0,,,,,120.0,120 oC,24.0,24 h,,,anhydrous ethanol,three times,dried at 60 oC,60.0,,octahedral (~450 nm),,~450 nm,,,,,,,,,,10.1016/j.jcat.2022.01.031,ok,
10.1016/j.inoche.2011.11.004,downloaded\10.1016_j.inoche.2011.11.004.pdf,,mof_json_store\10.1016_j.inoche.2011.11.004\raw_output.json,mof_json_store\10.1016_j.inoche.2011.11.004\synthesis_001.json,no,,,,Cd(NO3)2·4H2O,,"0.04 g, 0.015 mmol",0.015,mmol,nan,,,,,nan,,,,,"2,2′-(naphthalene-1,5-diylbis(oxy))diacetic acid",H2L,"0.082 g, 0.03 mmol",0.082,g,"1,10-phenanthroline",phen,"0.027 g, 0.015 mmol",0.027,g,,,,,,,,,,,,,,,,water,H2O,14 mL,14.0,,,,,150.0,150 °C,72.0,3 days; cooled to RT at 5 °C h−1,25 mL Teflon-lined stainless steel container,static,distilled water,,dried in air,,,colorless crystals,52.5,,pts,Cd(II) octahedral 4-connected nodes; L 4-connected,"Monoclinic, C2/c; a=25.847 Å, b=11.454 Å, c=7.315 Å, β=98.24°",,,not_reported,not_reported,378.0,luminescence,10.1016/j.inoche.2011.11.004,ok,
10.1016/j.foodchem.2023.136000,downloaded\10.1016_j.foodchem.2023.136000.pdf,,mof_json_store\10.1016_j.foodchem.2023.136000\raw_output.json,mof_json_store\10.1016_j.foodchem.2023.136000\synthesis_001.json,no,,γ-CD-MOF,,CuCl2·2H2O,KOH,225 mg,1.45647,mmol,nan,,,,,nan,,,,,γ-cyclodextrin,γ-CD,650 mg,650.0,mg,,,,,,,,,,,,,,,,,,,,,water,H2O,20 mL,20.0,ethanol,EtOH,"50 mL (vapor diffusion at 60 °C, 2 days) + 15 mL added at 1 mL/min",,60.0,60 °C,48.0,2 days,vapor diffusion setup,,ethanol,three times,dried in vacuum,,,cubic,,1–3 μm,,K+ linked γ-CD network; body-centered cubic packing,,,883.0,not_reported,no,,,10.1016/j.foodchem.2023.136000,ok,
10.1016/j.molstruc.2024.138452,downloaded\10.1016_j.molstruc.2024.138452.pdf,SI downloaded\10.1016_j.molstruc.2024.138452_SI.docx,mof_json_store\10.1016_j.molstruc.2024.138452\raw_output.json,mof_json_store\10.1016_j.molstruc.2024.138452\synthesis_001.json,no,,ZIF-8,,Zn(NO3)2·6H2O,,2.2 g,10.1158,mmol,nan,,,,,nan,,,,,2-methylimidazole,,6.56 g,6.56,g,,,,,,,,,,,,,,,,,,,,,deionized water,H2O,20 mL (for zinc acetate),20.0,deionized water,H2O,20 mL (for 2-methylimidazole),20.0,25,room temperature,0.5,30 min (post-mixing),,stirred at 800 rpm,,,50 °C overnight in an oven,50.0,,hexagonal nanoparticles (~200 nm),,200 ± 97 nm,,,,,,,,,,10.1016/j.molstruc.2024.138452,ok,
10.1016/j.jcou.2022.101960,downloaded\10.1016_j.jcou.2022.101960.pdf,SI downloaded\10.1016_j.jcou.2022.101960_SI.doc,mof_json_store\10.1016_j.jcou.2022.101960\raw_output.json,mof_json_store\10.1016_j.jcou.2022.101960\synthesis_001.json,no,,MOF-808,,Zn(NO3)2·6H2O,ZrOCl2·8H2O,10.32 g (32 mmol),32,mmol,nan,,,,,nan,,,,,"benzene-1,3,5-tricarboxylic acid",H3BTC (BTC),1.68 g (8 mmol),1.68,g,,,,,,,,,,,formic acid,,200 mL,200.0,mL,,,,,,"N,N-dimethylformamide",DMF,200 mL,200.0,,,,,130.0,130 °C,4.0,4 h,1000 mL glass flask,stirred,"DMF, MeOH","DMF wash 3×; DMF extraction 2× (200 mL, 12 h); MeOH exchange 2× (200 mL, 12 h)",80 °C under vacuum for 12 h,80.0,12.0,"white, octahedral microcrystals",,≈140 nm,,Zr6 node,,18.0,1373.0,not_reported,not_reported,,,10.1016/j.jcou.2022.101960,ok,
10.1016/j.jiec.2023.09.013,downloaded\10.1016_j.jiec.2023.09.013.pdf,SI downloaded\10.1016_j.jiec.2023.09.013_SI.pdf,mof_json_store\10.1016_j.jiec.2023.09.013\raw_output.json,mof_json_store\10.1016_j.jiec.2023.09.013\synthesis_001.json,no,,MIL-126-1AA,,Zn(NO3)2·6H2O,,"99.5 mg, 0.50 mmol",0.5,mmol,nan,,,,,nan,,,,,"biphenyl-4,4'-dicarboxylic acid",H2BPDC,"60.6 mg, 0.25 mmol",0.25,mmol,,,,,,,,,,,acetic acid,AA,1 equiv,,,,,,,,"N,N-dimethylformamide",DMF,17 mL,17.0,,,,,120.0,120 °C,20.0,20 h,,,"DMF, dichloromethane, methanol",,dried overnight under vacuum,,,crystalline pale orange powder,37.5,,,Fe3O clusters,,,447.1,not_reported,yes,,pharmaceutical_adsorption,10.1016/j.jiec.2023.09.013,ok,
10.1016/j.jiec.2023.09.013,downloaded\10.1016_j.jiec.2023.09.013.pdf,SI downloaded\10.1016_j.jiec.2023.09.013_SI.pdf,mof_json_store\10.1016_j.jiec.2023.09.013\raw_output.json,mof_json_store\10.1016_j.jiec.2023.09.013\synthesis_002.json,no,,MIL-126-5AA,,Cd(NO3)2·4H2O,,"99.5 mg, 0.50 mmol",0.5,mmol,nan,,,,,nan,,,,,"biphenyl-4,4'-dicarboxylic acid",H2BPDC,"60.6 mg, 0.25 mmol",0.25,mmol,,,,,,,,,,,acetic acid,AA,5 equiv,,,,,,,,"N,N-dimethylformamide",DMF,17 mL,17.0,,,,,120.0,120 °C,20.0,20 h,,,"DMF, dichloromethane, methanol",,dried overnight under vacuum,,,crystalline orange powder,18.75,,,Fe3O clusters,,,737.1,not_reported,yes,,pharmaceutical_adsorption,10.1016/j.jiec.2023.09.013,ok,
10.1016/j.jiec.2023.09.013,downloaded\10.1016_j.jiec.2023.09.013.pdf,SI downloaded\10.1016_j.jiec.2023.09.013_SI.pdf,mof_json_store\10.1016_j.jiec.2023.09.013\raw_output.json,mof_json_store\10.1016_j.jiec.2023.09.013\synthesis_003.json,no,,MIL-126-10AA,,Cd(ClO4)2,,"99.5 mg, 0.50 mmol",0.5,mmol,nan,,,,,nan,,,,,"biphenyl-4,4'-dicarboxylic acid",H2BPDC,"60.6 mg, 0.25 mmol",0.25,mmol,,,,,,,,,,,acetic acid,AA,10 equiv,,,,,,,,"N,N-dimethylformamide",DMF,17 mL,17.0,,,,,120.0,120 °C,20.0,20 h,,,"DMF, dichloromethane, methanol",,dried overnight under vacuum,,,crystalline red–orange powder,28.13,,,Fe3O clusters,,,1068.0,not_reported,yes,,pharmaceutical_adsorption,10.1016/j.jiec.2023.09.013,ok,
10.1016/j.snb.2021.129610,downloaded\10.1016_j.snb.2021.129610.pdf,SI downloaded\10.1016_j.snb.2021.129610_SI.docx,mof_json_store\10.1016_j.snb.2021.129610\raw_output.json,mof_json_store\10.1016_j.snb.2021.129610\synthesis_001.json,no,,1,2020881,Cd(ClO4)2,,366 mg,1.17568,mmol,nan,,,,,nan,,,,,5-bromoisophthalic acid,H2BIPA,123 mg,123.0,mg,,,,,,,,,,,2-methylimidazole,MIM,82 mg,82.0,mg,,,,,,water,H2O,10 mL,10.0,,,,,150.0,150 °C,72.0,72 h,Teflon-lined stainless-steel vessel (25 mL),static,,,80 °C under vacuum for 4 h,80.0,4.0,"white, stick-like crystal powder",,0.120 × 0.110 × 0.090 mm (single crystal),,1D Eu–O chains; 2D layers,"a=19.1954(7) Å, b=8.3092(3) Å, c=18.6413(7) Å, β=107.648(2)°, P21/c",,,not_reported,yes,480.0,sensing;luminescence,10.1016/j.snb.2021.129610,ok,
10.1016/j.matlet.2023.134699,downloaded\10.1016_j.matlet.2023.134699.pdf,SI downloaded\10.1016_j.matlet.2023.134699_SI.docx,mof_json_store\10.1016_j.matlet.2023.134699\raw_output.json,mof_json_store\10.1016_j.matlet.2023.134699\synthesis_001.json,no,,UiO-66-(OH)2,,Nickel(II),ZrCl4,200 mg,200.0,mg,Sodium,,,,,nan,,,,,"2,5-dihydroxyterephthalic acid",BDC-(OH)2,170 mg,170.0,mg,,,,,,,,,,,acetic acid,,12.2 mL,12.2,mL,,,,,,"N,N-dimethylformamide",DMF,28 mL,28.0,water,H2O,1.0 mL,1.0,120.0,"stir at RT 30 min, then 120 °C for 15 min (oil bath)",,"stir at RT 30 min, then heat 120 °C for 15 min",flask (oil bath),stirred,ethanol,,,,,,,,,,,,973.0,not_reported,not_reported,,photocatalysis,10.1016/j.matlet.2023.134699,ok,
10.1016/j.inoche.2015.05.012,downloaded\10.1016_j.inoche.2015.05.012.pdf,SI downloaded\10.1016_j.inoche.2015.05.012_SI.doc,mof_json_store\10.1016_j.inoche.2015.05.012\raw_output.json,mof_json_store\10.1016_j.inoche.2015.05.012\synthesis_001.json,no,,"{[Cd(1,4-BDC)(ppene)]·CH3CN}n",1038884,Cobalt(II),Cd(NO3)2·4H2O,"1:1:1 molar ratio (Cd:ppene:1,4-H2BDC)",,,Sodium,,,,,nan,,,,,terephthalic acid,BDC,"1:1:1 molar ratio (Cd:ppene:1,4-H2BDC)",,,4-pyr-poly-2-ene,ppene,"1:1:1 molar ratio (Cd:ppene:1,4-H2BDC)",,,,,,,,,,,,,,,,,,water,H2O,H2O/MeCN (1:1 v/v),,acetonitrile,MeCN,H2O/MeCN (1:1 v/v),,170.0,170 °C,72.0,3 days,,,,,,,,yellow blocks,,,pcu,"dinuclear [Cd2(1,4-BDC)4] 6-connected SBU","a=9.3906(19) Å, b=10.325(2) Å, c=12.712(3) Å, α=100.28(3)°, β=93.46(3)°, γ=112.27(3)°, P-1",,,not_reported,not_reported,316.0,luminescence,10.1016/j.inoche.2015.05.012,ok,
10.1016/j.inoche.2015.05.012,downloaded\10.1016_j.inoche.2015.05.012.pdf,SI downloaded\10.1016_j.inoche.2015.05.012_SI.doc,mof_json_store\10.1016_j.inoche.2015.05.012\raw_output.json,mof_json_store\10.1016_j.inoche.2015.05.012\synthesis_002.json,no,,"[Cd(H2O)(1,2,4-HBTC)(ppene)0.5]n",1038886,CoCl2·6H2O,Cd(NO3)2·4H2O,"1:1:1 molar ratio (Cd:ppene:1,2,4-H3BTC)",,,nan,,,,,nan,,,,,"1,2,4-benzenetricarboxylic acid","1,2,4-H3BTC","1:1:1 molar ratio (Cd:ppene:1,2,4-H3BTC)",,,4-pyr-poly-2-ene,ppene,"1:1:1 molar ratio (Cd:ppene:1,2,4-H3BTC)",,,,,,,,,,,,,,,,,,water,H2O,H2O/MeCN (1:1 v/v),,acetonitrile,MeCN,H2O/MeCN (1:1 v/v),,170.0,170 °C,72.0,3 days,,,,,,,,,,,tcs,"Cd 5-connected; 1,2,4-HBTC 4-connected","a=7.3259(15) Å, b=7.5507(15) Å, c=15.250(3) Å, α=80.24(3)°, β=89.26(3)°, γ=68.58(3)°, P-1",,,not_reported,not_reported,307.0,luminescence,10.1016/j.inoche.2015.05.012,ok,
10.1016/j.talanta.2023.124944,downloaded\10.1016_j.talanta.2023.124944.pdf,SI downloaded\10.1016_j.talanta.2023.124944_SI.docx,mof_json_store\10.1016_j.talanta.2023.124944\raw_output.json,mof_json_store\10.1016_j.talanta.2023.124944\synthesis_001.json,no,,Eu-MOF,,CoCl2·6H2O,,0.8 mmol,0.8,mmol,nan,,,,,nan,,,,,"1,10-phenanthroline monohydrate",,0.8 mmol,0.8,mmol,terephthalic acid,TPA,0.4 mmol,0.4,mmol,,,,,,Sodium hydroxide (for pH adjustment to 4.5),,≈1.0 mL,,,,,,,,"N,N-dimethylformamide",DMF,16 mL,16.0,Water,H2O,4.0 mL,4.0,120.0,120 °C,72.0,72 h,50 mL Teflon-lined autoclave,"sonicated 30 min, then static","DMF, distilled water",a few times,70 °C for 12 h,70.0,12.0,white crystals,73.0,0.123 × 0.096 × 0.087 mm,,binuclear Eu(III) dimer units linked by carboxylates,"a=21.612(2) Å, b=11.2641(10) Å, c=16.4772(14) Å, β=90.359(2)°, C2/c",,,not_reported,not_reported,330.0,sensing;luminescence,10.1016/j.talanta.2023.124944,ok,
10.1016/j.carbpol.2020.116955,downloaded\10.1016_j.carbpol.2020.116955.pdf,,mof_json_store\10.1016_j.carbpol.2020.116955\raw_output.json,mof_json_store\10.1016_j.carbpol.2020.116955\synthesis_001.json,no,,ZIF-8,,Co(CH3COO)2·4H2O,,0.6 g,2.98385,mmol,nan,,,,,nan,,,,,2-methylimidazole,2-H-MeIM,2.6 g,2.6,g,,,,,,,,,,,,,,,,,,,,,deionized water,H2O,50 mL + 37.4 mL,87.4,,,,,80.0,80 °C,12.0,12 h,,mixed under stirring then kept at 80 °C for 12 h,deionized water,thoroughly washed,freeze-dried at −56 °C,-56.0,,rhombic dodecahedra,,average diameter 1.65 μm,,,,,1091.23,,,,,10.1016/j.carbpol.2020.116955,ok,
10.1016/j.inoche.2023.111476,downloaded\10.1016_j.inoche.2023.111476.pdf,SI downloaded\10.1016_j.inoche.2023.111476_SI.doc,mof_json_store\10.1016_j.inoche.2023.111476\raw_output.json,mof_json_store\10.1016_j.inoche.2023.111476\synthesis_001.json,no,,DUiO-66(Zr),,Zn(CH3COO)2·2H2O,,2.0 mmol,2,mmol,nan,,,,,nan,,,,,terephthalic acid,H2BDC,2.0 mmol,2.0,mmol,,,,,,,,,,,acetic acid,HAc,0.4 mol,0.4,mol,,,,,,"N,N-dimethylformamide",DMF,45 ml,45.0,,,,,110.0,110 °C,12.0,12 h,Teflon-lined autoclave (100 ml),static,"DMF, ethanol",several times at 70 °C,150 °C under vacuum for 8 h,150.0,8.0,white powder,,,,,,,1350.0,not_reported,not_reported,,CO2_capture,10.1016/j.inoche.2023.111476,ok,
10.1016/j.inoche.2023.111476,downloaded\10.1016_j.inoche.2023.111476.pdf,SI downloaded\10.1016_j.inoche.2023.111476_SI.doc,mof_json_store\10.1016_j.inoche.2023.111476\raw_output.json,mof_json_store\10.1016_j.inoche.2023.111476\synthesis_002.json,no,,UiO-66(Zr),,Ni(SO4),,2.0 mmol,2,mmol,Nd2O3,,,,,nan,,,,,terephthalic acid,H2BDC,2.0 mmol,2.0,mmol,,,,,,,,,,,water,H2O,2 ml,,,,,,,,"N,N-dimethylformamide",DMF,45 ml,45.0,,,,,110.0,110 °C,12.0,12 h,Teflon-lined autoclave (100 ml),static,"DMF, ethanol",several times at 70 °C,150 °C under vacuum for 8 h,150.0,8.0,white powder,,,,,,,,not_reported,not_reported,,CO2_capture,10.1016/j.inoche.2023.111476,ok,
10.1016/j.dyepig.2022.110438,downloaded\10.1016_j.dyepig.2022.110438.pdf,SI downloaded\10.1016_j.dyepig.2022.110438_SI.docx,mof_json_store\10.1016_j.dyepig.2022.110438\raw_output.json,mof_json_store\10.1016_j.dyepig.2022.110438\synthesis_001.json,no,,UIO-66(DPA),,Zn(NO3)2·6H2O,ZrCl4,1.1672 g,5.3669,mmol,nan,,,,,nan,,,,,"1,4-dicarboxybenzene",TPA,0.6654 g,0.6654,g,"2,6-pyridinedicarboxylic acid",DPA,0.1675 g,0.1675,g,,,,,,hydrochloric acid,HCl,1.062 g,1.062,g,,,,,,"N,N-dimethylformamide",DMF,30 mL,30.0,,,,,180.0,180 °C,24.0,24 h,Teflon-lined stainless steel autoclave (100 mL),,"DMF, ethanol",several times; until clear,60 °C overnight,60.0,,white solids,,,,Zr6O4(OH)4 cluster,,,678.931,not_reported,not_reported,470.0,,10.1016/j.dyepig.2022.110438,ok,
10.1016/j.jics.2024.101125,downloaded\10.1016_j.jics.2024.101125.pdf,,mof_json_store\10.1016_j.jics.2024.101125\raw_output.json,mof_json_store\10.1016_j.jics.2024.101125\synthesis_001.json,no,,Ag-MOF,,Co(NO3)2·6H2O,,0.58 g,2.74837,mmol,nan,,,,,nan,,,,,2-methylimidazole,,1.64 g,1.64,g,,,,,,,,,,,ammonium hydroxide,,20.0 mL,,,,,,,,distilled water,H2O,5 mL,5.0,,,,,100.0,100 °C,36.0,36 h,Teflon-lined autoclave,,deionized water,3×,80 °C overnight,80.0,,nanoparticles,,average diameter 48.33 nm,,,,16.1,676.06,not_reported,not_reported,,drug_delivery,10.1016/j.jics.2024.101125,ok,
10.1016/j.ijbiomac.2024.137689,downloaded\10.1016_j.ijbiomac.2024.137689.pdf,,mof_json_store\10.1016_j.ijbiomac.2024.137689\raw_output.json,mof_json_store\10.1016_j.ijbiomac.2024.137689\synthesis_001.json,yes,MAF-7 could not be synthesized when ammonia concentration was 0%.,MAF-7,,Mn(NO3)2·6H2O,,1.2 mmol in 14.4 mL aqueous solution,1.2,mmol,nan,,,,,nan,,,,,"3-methyl-1,2,4-triazole",Hmtz,3.6 mmol in 15 mL H2O,3.6,mmol,,,,,,,,,,,"ammonia solution (NH3·H2O, 12.5%)",,0.6 mL of 12.5% NH3·H2O,,,,,,,,water,H2O,14.4 mL (metal solution) + 15 mL (linker solution),,,,,,25.0,25 ± 2 °C (RT),0.5,0.5 h,,shaken at 50 rpm (horizontal rotary shaker),H2O,,dried at 60 °C,60.0,,large spherical 'durian-like' particles; mesoporous (DMAF-7),,,,,,,,,,,,10.1016/j.ijbiomac.2024.137689,ok,
10.1016/j.ijbiomac.2024.137689,downloaded\10.1016_j.ijbiomac.2024.137689.pdf,,mof_json_store\10.1016_j.ijbiomac.2024.137689\raw_output.json,mof_json_store\10.1016_j.ijbiomac.2024.137689\synthesis_002.json,yes,MAF-7 could not be synthesized when ammonia concentration was 0%.,MAF-7,,Zn(CH3COO)2·2H2O,,1.2 mmol in 15 mL aqueous solution,1.2,mmol,nan,,,,,nan,,,,,"3-methyl-1,2,4-triazole",Hmtz,3.6 mmol in 14.4 mL H2O,3.6,mmol,,,,,,,,,,,"ammonia solution (NH3·H2O, 12.5%)",,0.6 mL of 12.5% NH3·H2O,,,,,,,,water,H2O,14.4 mL (linker solution) + 15 mL (metal solution),,,,,,25,RT,,pre-mix (NH3 + Hmtz) 10 min; reaction time after Zn addition not reported,,shaken,H2O,,dried at 60 °C,60.0,,spherical particles (NMAF-7),,,,,,,,,,,,10.1016/j.ijbiomac.2024.137689,ok,
10.1016/j.molstruc.2024.138112,downloaded\10.1016_j.molstruc.2024.138112.pdf,SI downloaded\10.1016_j.molstruc.2024.138112_SI.pdf,mof_json_store\10.1016_j.molstruc.2024.138112\raw_output.json,mof_json_store\10.1016_j.molstruc.2024.138112\synthesis_001.json,no,,Zn-1,,Cd(CH3COO)2·2H2O,,"29.7 mg, 0.1 mmol",0.1,mmol,nan,,,,,nan,,,,,"4,4′-bistriazole-3,3′-biphenyldicarboxylic acid",H2BTBPA,"18.8 mg, 0.05 mmol",0.05,mmol,,,,,,,,,,,,,,,,,,,,,"N,N-dimethylacetamide",DMA,3 mL,3.0,water,H2O,3 mL,3.0,120.0,120 °C,96.0,96 h,15 mL reaction vessel,"sonicated, then static",,,dried naturally,,,colorless long strips,63.0,,,octahedral Zn(II) 4-connected node; 2D layers,"a=17.234(3), b=18.366(3), c=23.295(4), Fdd2",,,not_reported,yes,300.0,luminescence;sensing,10.1016/j.molstruc.2024.138112,ok,
10.1016/j.molstruc.2024.138112,downloaded\10.1016_j.molstruc.2024.138112.pdf,SI downloaded\10.1016_j.molstruc.2024.138112_SI.pdf,mof_json_store\10.1016_j.molstruc.2024.138112\raw_output.json,mof_json_store\10.1016_j.molstruc.2024.138112\synthesis_002.json,no,,Mn-2,,Dy(NO3)3·3H2O,,"19.7 mg, 0.1 mmol",0.1,mmol,nan,,,,,nan,,,,,"4,4′-bistriazole-3,3′-biphenyldicarboxylic acid",H2BTBPA,"18.8 mg, 0.05 mmol",0.05,mmol,,,,,,,,,,,,,,,,,,,,,"N,N-dimethylacetamide",DMA,3 mL,3.0,water,H2O,3 mL,3.0,120.0,120 °C,96.0,96 h,15 mL reaction vessel,"sonicated, then static",H2O (deionized),,dried naturally,,,,52.0,,,octahedral Mn(II) 4-connected node; 2D layers,"a=17.279(3), b=18.494(3), c=23.685(4), Fdd2",,,not_reported,yes,300.0,magnetism,10.1016/j.molstruc.2024.138112,ok,
10.1016/j.molstruc.2009.06.014,downloaded\10.1016_j.molstruc.2009.06.014.pdf,SI downloaded\10.1016_j.molstruc.2009.06.014_SI.doc,mof_json_store\10.1016_j.molstruc.2009.06.014\raw_output.json,mof_json_store\10.1016_j.molstruc.2009.06.014\synthesis_001.json,yes,"Synthesis of 1 yielded a mixture (1, 2, and an unidentified phase); pure 1 could not be obtained.",[Cu(pip)0.5MoO4] (1),,Yb(NO3)3·5H2O,,"0.625 mmol, 0.7724 g",0.625,mmol,nan,,"5 mmol, 0.8524 g",5.0,mmol,nan,,,,,piperazine hexahydrate,pip,"7.5 mmol, 1.456 g",7.5,mmol,,,,,,,,,,,,,,,,,,,,,water,H2O,,,,,,,150.0,150 °C,72.0,3 days,Teflon-lined stainless steel acid digestion reactor (30 mL),,"H2O, acetone",,dried in air,,,"green product (mixture contained 1, 2 and an unidentified phase)",,0.427 × 0.376 × 0.239 mm (single crystal),,bimetallic {CuMoO4} layers pillared by piperazine; Cu in {CuO4N} square pyramids linked via {MoO4} tetrahedra,"P-1; a=5.5765(8) Å, b=6.8304(10) Å, c=9.2379(14) Å, α=100.688(2)°, β=101.462(3)°, γ=112.624(2)°",,,not_reported,not_reported,,,10.1016/j.molstruc.2009.06.014,ok,
10.1016/j.molstruc.2009.06.014,downloaded\10.1016_j.molstruc.2009.06.014.pdf,SI downloaded\10.1016_j.molstruc.2009.06.014_SI.doc,mof_json_store\10.1016_j.molstruc.2009.06.014\raw_output.json,mof_json_store\10.1016_j.molstruc.2009.06.014\synthesis_002.json,yes,"Synthesis of 1 yielded a mixture (1, 2, and an unidentified phase); pure 1 could not be obtained.",[Cu(pip)MoO4] (2),,ZnCl2,,"1.3 mmol, 0.33 g",1.3,mmol,nan,,"1.3 mmol, 0.23 g",1.3,mmol,nan,,,,,piperazine hexahydrate,pip,"2.0 mmol, 0.4 g",2.0,mmol,,,,,,,,,,,,,,,,,,,,,water,H2O,,,,,,,150.0,150 °C,72.0,3 days,Teflon-lined stainless steel acid digestion reactor (10 mL),,"H2O, acetone",,dried in air,,,green crystals,,0.423 × 0.217 × 0.156 mm (single crystal),,corner-sharing {MoO4} tetrahedra and {CuO3N2} square pyramids; layers pillared by piperazine,"Pbca; a=11.3899(11) Å, b=10.7726(10) Å, c=13.2541(12) Å, α=90°, β=90°, γ=90°",,,not_reported,not_reported,,,10.1016/j.molstruc.2009.06.014,ok,
10.1016/j.inoche.2024.113351,downloaded\10.1016_j.inoche.2024.113351.pdf,,mof_json_store\10.1016_j.inoche.2024.113351\raw_output.json,mof_json_store\10.1016_j.inoche.2024.113351\synthesis_001.json,no,,UiO-66 (3D-UiO-66),,Cu(ClO4)2·6H2O,ZrCl4,3 mmol,3,mmol,nan,,,,,nan,,,,,terephthalic acid,H2BDC,3 mmol,3.0,mmol,,,,,,,,,,,hydrochloric acid,HCl,1 mL,1.0,mL,,,,,,"N,N-dimethylformamide",DMF,30 mL (metal) + 30 mL (linker),,,,,,120.0,120 °C,24.0,24 h,Teflon-lined stainless steel reactor,static,"DMF, ethanol",multiple times,dried in an oven,,,white precipitate,,,,,,17.22,1101.05,not_reported,not_reported,,heavy_metal_adsorption,10.1016/j.inoche.2024.113351,ok,
10.1016/j.inoche.2024.113351,downloaded\10.1016_j.inoche.2024.113351.pdf,,mof_json_store\10.1016_j.inoche.2024.113351\raw_output.json,mof_json_store\10.1016_j.inoche.2024.113351\synthesis_002.json,no,,2D-UiO-66,,Zn(NO3)2·6H2O,ZrCl4,3 mmol,3,mmol,nan,,,,,nan,,,,,terephthalic acid,H2BDC,3 mmol,3.0,mmol,,,,,,,,,,,sodium hydroxide solution,NaOH,"1 M NaOH, adjust to pH ≈ 8",,,,,,,,"N,N-dimethylformamide",DMF,30 mL (metal) + 30 mL (linker),,,,,,120.0,120 °C,24.0,24 h,Teflon-lined stainless steel reactor,static,"DMF, ethanol",several times,dried in an oven at 70 °C,70.0,,white precipitate,,,,,,43.69,47.78,not_reported,not_reported,,heavy_metal_adsorption,10.1016/j.inoche.2024.113351,ok,
10.1016/j.mtbio.2021.100097,downloaded\10.1016_j.mtbio.2021.100097.pdf,SI downloaded\10.1016_j.mtbio.2021.100097_SI.docx,mof_json_store\10.1016_j.mtbio.2021.100097\raw_output.json,mof_json_store\10.1016_j.mtbio.2021.100097\synthesis_001.json,yes,"Without PVP, well-defined ZIF-90 crystals could not be obtained.",ZIF-90,,Cd(NO3)3·4H2O,,"0.62 M, 2.5 mL",1.55,mmol,nan,,,,,nan,,,,,Imidazole-2-formaldehyde,ICA,720 mg,720.0,mg,,,,,,,,,,,polyvinylpyrrolidone,PVP,75 mg,75.0,mg,,,,,,deionized water,H2O,25 mL,25.0,,,,,40.0,Heated to 80 °C to dissolve; cooled to 40 °C before addition of Zn nitrate; stirred 5 min,0.0833,5 min,50 mL glass vial,stirred (500 rpm),water,twice,,,,,,,,,,3.7,,not_reported,not_reported,,,10.1016/j.mtbio.2021.100097,ok,
10.1016/j.micromeso.2020.110571,downloaded\10.1016_j.micromeso.2020.110571.pdf,SI downloaded\10.1016_j.micromeso.2020.110571_SI.docx,mof_json_store\10.1016_j.micromeso.2020.110571\raw_output.json,mof_json_store\10.1016_j.micromeso.2020.110571\synthesis_001.json,no,,UiO-66,,Zn(NO3)3·6H2O,ZrCl4,0.5 g,1.78901,mmol,NaNO3,,,,,nan,,,,,terephthalic acid,BDC,0.5 g,0.5,g,,,,,,,,,,,hydrochloric acid (concentrated),HCl,4 mL,,,,,,,,"N,N-dimethylformamide",DMF,60 mL total (20 mL + 40 mL),60.0,,,,,80.0,80 °C,,overnight,120 mL vial,sonicated then static,"DMF, EtOH",8×30 mL each,90 °C under vacuum for 24 h,90.0,24.0,agglomerates of cubic crystals,,,,,Fm-3m (space group),,1192.0,not_reported,not_reported,460.0,CO2_capture;hydrogen storage;ethylene_ethane separation,10.1016/j.micromeso.2020.110571,ok,
10.1016/j.mseb.2023.116530,downloaded\10.1016_j.mseb.2023.116530.pdf,,mof_json_store\10.1016_j.mseb.2023.116530\raw_output.json,mof_json_store\10.1016_j.mseb.2023.116530\synthesis_001.json,no,,,,Co(CH3COO)2·4H2O,,1 g,4.97308,mmol,MoO3,,,,,nan,,,,,"benzene-1,3,5-tricarboxylic acid",BTC,0.5 g,0.5,g,,,,,,,,,,,,,,,,,,,,,water (deionized),H2O,15 mL (in DI-water/ethanol 3:1 v/v; total 20 mL),15.0,ethanol,EtOH,5 mL (in DI-water/ethanol 3:1 v/v; total 20 mL),5.0,200.0,200 °C,18.0,18 h,Teflon-lined autoclave,static,"ethanol, DI water",multiple times; until pH ~7,dried in oven at 80 °C for 12 h,80.0,12.0,"grey, hexagonal rods",,rods ~13 μm diameter × 51 μm length,,,"hexagonal, P63/m",,,,not_reported,,supercapacitor,10.1016/j.mseb.2023.116530,ok,
10.1016/j.inoche.2022.110137,downloaded\10.1016_j.inoche.2022.110137.pdf,SI downloaded\10.1016_j.inoche.2022.110137_SI.docx,mof_json_store\10.1016_j.inoche.2022.110137\raw_output.json,mof_json_store\10.1016_j.inoche.2022.110137\synthesis_001.json,no,,CuBDC-NH2,,Ni(CH3COO)2·4H2O,,0.6 mmol; 0.02 mol/L in DMF/CH3CN (1:2),20,mmol,MoO3,,,,,nan,,,,,2-aminoterephthalic acid,BDC-NH2,1.2 mmol; 0.013 mol/L in DMF/CH3CN/H2O (30:15:2),1.2,mmol,,,,,,,,,,,triethylamine,TEA,0.1 mL,0.1,mL,,,,,,"N,N-dimethylformamide",DMF,Metal solution: DMF/CH3CN 1:2; Ligand solution: DMF/CH3CN/H2O 30:15:2,,acetonitrile,CH3CN,Metal solution: DMF/CH3CN 1:2; Ligand solution: DMF/CH3CN/H2O 30:15:2,,25,room temperature,2.0,2 h,,stirred; metal solution added dropwise,DMF,,dried under vacuum,,,nanosheets,,lateral dimension ~330 nm,,,C2/m,5.3,336.0,not_reported,not_reported,220.0,,10.1016/j.inoche.2022.110137,ok,
