Repository: zzhenglab/MOFinder

# MOFinder

MOFinder extracts MOF synthesis information from the literature, reconstructs evidence-supported negative reaction records, and prepares datasets for synthesis-outcome prediction.
[Web application](https://mofinder.chemistry.wustl.edu/) | [Demos](Demo/README.md) | [Source code](docs/source_to_code.md) | [Workflow guide](docs/workflow.md) | [Model evaluation](docs/evaluation.md)

## Quick start

The workflow runs through Python commands. Python 3.10 or newer is required. Clone the repository and initialize its related applications:

```bash
git clone --recurse-submodules https://github.com/zzhenglab/MOFinder.git
cd MOFinder
```

Start with the two offline demonstrations:

```bash

File: mof_extraction_1_2.csv (part 303 of 305)
doi,main_pdf,si_pdf,raw_output,parsed_json,article_trial_or_failure,article_trial_or_failure_notes,mof_name,crystal_code,metal_1,metal_1_abbr,metal_1_amount_text,metal_1_amount_value,metal_1_amount_unit,metal_2,metal_2_abbr,metal_2_amount_text,metal_2_amount_value,metal_2_amount_unit,metal_3,metal_3_abbr,metal_3_amount_text,metal_3_amount_value,metal_3_amount_unit,linker_1,linker_1_abbr,linker_1_amount_text,linker_1_amount_value,linker_1_amount_unit,linker_2,linker_2_abbr,linker_2_amount_text,linker_2_amount_value,linker_2_amount_unit,linker_3,linker_3_abbr,linker_3_amount_text,linker_3_amount_value,linker_3_amount_unit,modulator_1,modulator_1_abbr,modulator_1_amount_text,modulator_1_amount_value,modulator_1_amount_unit,modulator_2,modulator_2_abbr,modulator_2_amount_text,modulator_2_amount_value,modulator_2_amount_unit,solvent_main,solvent_main_abbr,solvent_main_amount_text,solvent_main_ml,solvent_secondary,solvent_secondary_abbr,solvent_secondary_amount_text,solvent_secondary_ml,temperature_c,temperature_c_text,time_h,time_text,vessel_type,stirring,washing_solvent,washing_cycles,activation_text,activation_temp_c,activation_time_h,crystal_morphology,yield_percent,crystal_size,topology_code,metal_cluster_connectivity,unit_cell_short,pore_diameter_A,BET_surface_area_m2g,air_stable,water_stable,tga_decomposition_temp_c,applications,reference,status,error
10.1016/j.jiec.2020.07.009,downloaded\10.1016_j.jiec.2020.07.009.pdf,SI downloaded\10.1016_j.jiec.2020.07.009_SI.docx,mof_json_store\10.1016_j.jiec.2020.07.009\raw_output.json,mof_json_store\10.1016_j.jiec.2020.07.009\synthesis_001.json,no,,MIL-125(Ti),,Cu(CH3COO)2·1H2O,,0.9 mL (3 mmol),3,mmol,MoO3,,,,,nan,,,,,terephthalic acid,BDC,1.5 g (9 mmol),1.5,g,,,,,,,,,,,,,,,,,,,,,"N,N-dimethylformamide",DMF,27 mL,27.0,methanol,MeOH,3 mL,3.0,150.0,150 °C,15.0,15 h,100 mL autoclave,"stirred 5 min, then static","acetone, DMF, methanol",acetone 2×; then DMF then MeOH solvent exchange,150 °C in a Teflon-lined autoclave for 12 h,150.0,12.0,white powder,,,,,,24.0,49.0,not_reported,not_reported,,adsorption;photocatalysis,10.1016/j.jiec.2020.07.009,ok,
10.1016/j.jiec.2020.07.009,downloaded\10.1016_j.jiec.2020.07.009.pdf,SI downloaded\10.1016_j.jiec.2020.07.009_SI.docx,mof_json_store\10.1016_j.jiec.2020.07.009\raw_output.json,mof_json_store\10.1016_j.jiec.2020.07.009\synthesis_002.json,no,,MIL-125(Ti),,Eu(NO3)3·6H2O,,1.8 mL (6 mmol),6,mmol,nan,,,,,nan,,,,,terephthalic acid,BDC,1.5 g (9 mmol),1.5,g,,,,,,,,,,,,,,,,,,,,,"N,N-dimethylformamide",DMF,27 mL,27.0,methanol,MeOH,3 mL,3.0,150.0,150 °C,15.0,15 h,100 mL autoclave,"stirred 5 min, then static","acetone, DMF, methanol",acetone 2×; then DMF then MeOH solvent exchange,150 °C in a Teflon-lined autoclave for 12 h,150.0,12.0,white powder,,,,,,21.0,574.0,not_reported,not_reported,,adsorption;photocatalysis,10.1016/j.jiec.2020.07.009,ok,
10.1016/j.jiec.2020.07.009,downloaded\10.1016_j.jiec.2020.07.009.pdf,SI downloaded\10.1016_j.jiec.2020.07.009_SI.docx,mof_json_store\10.1016_j.jiec.2020.07.009\raw_output.json,mof_json_store\10.1016_j.jiec.2020.07.009\synthesis_003.json,no,,MIL-125(Ti),,Eu(NO3)3·6H2O,,2.7 mL (9 mmol),9,mmol,nan,,,,,nan,,,,,terephthalic acid,BDC,1.5 g (9 mmol),1.5,g,,,,,,,,,,,,,,,,,,,,,"N,N-dimethylformamide",DMF,27 mL,27.0,methanol,MeOH,3 mL,3.0,150.0,150 °C,15.0,15 h,100 mL autoclave,"stirred 5 min, then static","acetone, DMF, methanol",acetone 2×; then DMF then MeOH solvent exchange,150 °C in a Teflon-lined autoclave for 12 h,150.0,12.0,white powder,,,,,,21.0,214.0,not_reported,not_reported,,adsorption;photocatalysis,10.1016/j.jiec.2020.07.009,ok,
10.1016/j.molstruc.2024.139503,downloaded\10.1016_j.molstruc.2024.139503.pdf,SI downloaded\10.1016_j.molstruc.2024.139503_SI.pdf,mof_json_store\10.1016_j.molstruc.2024.139503\raw_output.json,mof_json_store\10.1016_j.molstruc.2024.139503\synthesis_001.json,no,,[Co3(BTC)3(eIM)6],,Zn(NO3)2·6H2O,,"0.357 g, 1.5 mmol",1.5,mmol,nan,,,,,nan,,,,,"benzene-1,3,5-tricarboxylic acid",BTC,"0.21 g, 0.1 mmol",,,,,,,,,,,,,1-ethylimidazole,eIM,0.6 mL,0.6,mL,,,,,,ethanol (anhydrous),EtOH,10 mL,10.0,,,,,25,room temperature,2.0,2 h,,static,,,,,,pink block crystals,46.0,,hcb,Co(II) octahedral nodes with axial eIM; 2D layers,"a=28.843(5), b=16.741(3), c=15.105(3), α=90, β=95.974(6), γ=90, C2/c (273 K)",,,not_reported,not_reported,,C-H oxidation catalysis,10.1016/j.molstruc.2024.139503,ok,
10.1016/j.molstruc.2024.139503,downloaded\10.1016_j.molstruc.2024.139503.pdf,SI downloaded\10.1016_j.molstruc.2024.139503_SI.pdf,mof_json_store\10.1016_j.molstruc.2024.139503\raw_output.json,mof_json_store\10.1016_j.molstruc.2024.139503\synthesis_002.json,no,,[Co4(BTC)2(HBTC)(eIM)4],,Cd(NO3)2·6H2O,,"0.297 g, 1.25 mmol",1.25,mmol,nan,,,,,nan,,,,,"benzene-1,3,5-tricarboxylic acid",BTC,"0.21 g, 0.1 mmol",,,,,,,,,,,,,1-ethylimidazole,eIM,0.27 mL,0.27,mL,,,,,,ethanol (anhydrous),EtOH,10 mL,10.0,,,,,120.0,120 °C,24.0,24 h,Teflon-lined autoclave,static,,,,,,blue block crystals,27.0,,tfz-d,trinuclear cobalt cluster 8-connected node,"a=17.921(4), b=14.336(3), c=20.994(5), α=90, β=94.490(7), γ=90, P21/n (273 K)",,,not_reported,not_reported,,C-H oxidation catalysis,10.1016/j.molstruc.2024.139503,ok,
10.1016/j.jallcom.2012.06.030,downloaded\10.1016_j.jallcom.2012.06.030.pdf,,mof_json_store\10.1016_j.jallcom.2012.06.030\raw_output.json,mof_json_store\10.1016_j.jallcom.2012.06.030\synthesis_001.json,no,,HKUST-1,,CoSO4·7H2O,,1.05 g (4.34 mmol),4.34,mmol,nan,,,,,nan,,,,,benzenetricarboxylic acid,BTC,0.5 g (2.38 mmol),2.38,mmol,,,,,,,,,,,triethylamine,,0.5 mL,,,,,,,,"N,N-dimethylformamide",DMF,part of DMF/EtOH/H2O (1:1:1 v/v); 200 mL total,,ethanol,EtOH,part of DMF/EtOH/H2O (1:1:1 v/v); 200 mL total,,25,room temperature,24.0,24 h,glass flask,stirred,DMF/EtOH/H2O (1:1:1 v/v),2× 25 mL,dried at 60 °C for 5 h,60.0,5.0,blue powder,67.3,,,,,,,not_reported,not_reported,,,10.1016/j.jallcom.2012.06.030,ok,
10.1016/j.jallcom.2012.06.030,downloaded\10.1016_j.jallcom.2012.06.030.pdf,,mof_json_store\10.1016_j.jallcom.2012.06.030\raw_output.json,mof_json_store\10.1016_j.jallcom.2012.06.030\synthesis_002.json,no,,HKUST-1,,NiSO4·7H2O,,1.05 g (4.34 mmol),4.34,mmol,nan,,,,,nan,,,,,benzenetricarboxylic acid,BTC,0.5 g (2.38 mmol),2.38,mmol,,,,,,,,,,,triethylamine,,0.5 mL,,,,,,,,"N,N-dimethylformamide",DMF,part of DMF/EtOH/H2O (1:1:1 v/v); 200 mL total,,ethanol,EtOH,part of DMF/EtOH/H2O (1:1:1 v/v); 200 mL total,,120.0,reflux (ca. 120 °C),24.0,24 h,reflux setup,stirred,DMF/EtOH/H2O (1:1:1 v/v),2× 25 mL,dried at 60 °C for 5 h,60.0,5.0,blue powder,73.1,,,,,,,not_reported,not_reported,,,10.1016/j.jallcom.2012.06.030,ok,
10.1016/j.cattod.2019.01.050,downloaded\10.1016_j.cattod.2019.01.050.pdf,,mof_json_store\10.1016_j.cattod.2019.01.050\raw_output.json,mof_json_store\10.1016_j.cattod.2019.01.050\synthesis_001.json,no,,ZIF-8-90,,Cu(NO3)2·3H2O,,1.5 mmol,1.5,mmol,nan,,,,,nan,,,,,2-methylimidazole,2-MeIM,4.2 mmol,4.2,mmol,imidazolate-2-carboxyaldehyde,ICA,1.8 mmol,1.8,mmol,,,,,,sodium formate,,6 mmol,6.0,mmol,,,,,,methanol,MeOH,60 mL (30 mL + 30 mL),60.0,,,,,90.0,90 °C,24.0,24 h,100 mL Teflon-lined stainless-steel reactor (autoclave),static,"deionized water, methanol",three times,80 °C under vacuum overnight,80.0,,uniform rhombic dodecahedra,,,sod,ZnN4 tetrahedral nodes,,,1437.0,not_reported,not_reported,360.0,CO2_cycloaddition,10.1016/j.cattod.2019.01.050,ok,
10.1016/j.cattod.2019.01.050,downloaded\10.1016_j.cattod.2019.01.050.pdf,,mof_json_store\10.1016_j.cattod.2019.01.050\raw_output.json,mof_json_store\10.1016_j.cattod.2019.01.050\synthesis_002.json,no,,ZIF-8,,Co(NO3)2·6H2O,,1.5 mmol,1.5,mmol,nan,,,,,nan,,,,,2-methylimidazole,2-MeIM,6 mmol,6.0,mmol,,,,,,,,,,,sodium formate,,6 mmol,6.0,mmol,,,,,,methanol,MeOH,60 mL (30 mL + 30 mL),60.0,,,,,90.0,90 °C,24.0,24 h,100 mL Teflon-lined stainless-steel reactor (autoclave),static,"deionized water, methanol",three times,80 °C under vacuum overnight,80.0,,,,,sod,ZnN4 tetrahedral nodes,,,1769.0,not_reported,not_reported,,CO2_cycloaddition,10.1016/j.cattod.2019.01.050,ok,
10.1016/j.cattod.2019.01.050,downloaded\10.1016_j.cattod.2019.01.050.pdf,,mof_json_store\10.1016_j.cattod.2019.01.050\raw_output.json,mof_json_store\10.1016_j.cattod.2019.01.050\synthesis_003.json,no,,ZIF-90,,Zn(NO3)2·6H2O,,2.5 mmol,2.5,mmol,nan,,,,,nan,,,,,imidazolate-2-carboxyaldehyde,ICA,10 mmol,10.0,mmol,,,,,,,,,,,sodium formate,,10 mmol,10.0,mmol,,,,,,"N,N-dimethylformamide",DMF,40 mL,40.0,methanol,MeOH,10 mL,10.0,25,room temperature,1.0,1 h,,stirred,methanol,three times,80 °C under vacuum overnight,80.0,,,,,sod,ZnN4 tetrahedral nodes,,,1473.0,not_reported,not_reported,,CO2_cycloaddition,10.1016/j.cattod.2019.01.050,ok,
10.1016/j.micromeso.2011.09.017,downloaded\10.1016_j.micromeso.2011.09.017.pdf,SI downloaded\10.1016_j.micromeso.2011.09.017_SI.pdf,mof_json_store\10.1016_j.micromeso.2011.09.017\raw_output.json,mof_json_store\10.1016_j.micromeso.2011.09.017\synthesis_001.json,no,,,,Ag2(CO3),,"0.094 g, 0.72 mmol",0.72,mmol,nan,,,,,nan,,,,,pyrimidyl-5-carboxylic acid,,"0.059 g, 0.48 mmol",0.48,mmol,,,,,,,,,,,,,,,,,,,,,methanol,MeOH,11.0 mL,11.0,,,,,140.0,140 °C,48.0,2 days,Teflon-lined stainless steel bomb reactor,stirred 30 min at RT before heating; static during heating,,,100 °C under vacuum for 12 h,100.0,12.0,magenta-colored thin platelets,30.0,0.12 × 0.12 × 0.04 mm,,Co2+ chains (μ2-Cl) pillared by pmc; layered,"a=27.322(6), b=13.494(3), c=6.292(1), β=93.30(3), C2/c",,243.0,not_reported,not_reported,,hydrogen storage;CO2_capture,10.1016/j.micromeso.2011.09.017,ok,
10.1016/j.micromeso.2011.09.017,downloaded\10.1016_j.micromeso.2011.09.017.pdf,SI downloaded\10.1016_j.micromeso.2011.09.017_SI.pdf,mof_json_store\10.1016_j.micromeso.2011.09.017\raw_output.json,mof_json_store\10.1016_j.micromeso.2011.09.017\synthesis_002.json,no,,,,Ag2(CO3),,"0.086 g, 0.11 mmol",0.11,mmol,nan,,,,,nan,,,,,pyrimidyl-5-carboxylic acid,,"0.041 g, 0.33 mmol",0.33,mmol,,,,,,,,,,,pyrazine,,"0.026 g, 0.33 mmol",0.33,mmol,,,,,,"N,N-dimethylformamide",DMF,2.6 mL,2.6,,,,,125.0,125 °C,48.0,2 days,glass vial,stirred 1 h at RT before heating; static during heating,CH3CN,guest-exchanged,100 °C under vacuum for 12 h,100.0,12.0,dark brown rhombic thin platelets,64.0,0.12 × 0.06 × 0.02 mm,sqp,Fe3O basic carboxylate 5-connected SBU,"a=10.705(2), b=21.102(4), c=17.259(4), β=92.13(3), P21/n",,383.0,not_reported,not_reported,,hydrogen storage;CO2_capture,10.1016/j.micromeso.2011.09.017,ok,
10.1016/j.jre.2023.02.016,downloaded\10.1016_j.jre.2023.02.016.pdf,,mof_json_store\10.1016_j.jre.2023.02.016\raw_output.json,mof_json_store\10.1016_j.jre.2023.02.016\synthesis_001.json,no,,Eubptc,2051862,Cd(NO3)2·4H2O,,0.1 mmol,0.1,mmol,nan,,,,,nan,,,,,"(1,1'-biphenyl)-2,4,6-tricarboxylic acid",H3bptc,0.05 mmol,0.05,mmol,,,,,,,,,,,,,,,,,,,,,water,H2O,5 mL,5.0,"N,N-dimethylacetamide",DMA,1 mL,1.0,95.0,95 °C,72.0,72 h,10 mL glass vial,static,"DMA, H2O",thoroughly,dried at room temperature,,,colorless block crystals,81.0,,,"2D (3,6)-connected cluster-based net","a=0.90792(5) nm, b=0.91951(5) nm, c=1.20085(9) nm, α=98.3843(10)°, β=92.6762(10)°, γ=112.0768(10)°, P-1",,,not_reported,not_reported,391.0,luminescence;anticounterfeiting,10.1016/j.jre.2023.02.016,ok,
10.1016/j.jre.2023.02.016,downloaded\10.1016_j.jre.2023.02.016.pdf,,mof_json_store\10.1016_j.jre.2023.02.016\raw_output.json,mof_json_store\10.1016_j.jre.2023.02.016\synthesis_002.json,no,,Tbbptc,2051864,Zn(NO3)2·6H2O,,0.1 mmol,0.1,mmol,nan,,,,,nan,,,,,"(1,1'-biphenyl)-2,4,6-tricarboxylic acid",H3bptc,0.05 mmol,0.05,mmol,,,,,,,,,,,,,,,,,,,,,water,H2O,5 mL,5.0,"N,N-dimethylacetamide",DMA,1 mL,1.0,95.0,95 °C,72.0,72 h,10 mL glass vial,static,"DMA, H2O",thoroughly,dried at room temperature,,,colorless block crystals,81.0,,,"2D (3,6)-connected cluster-based net","a=0.90761(4) nm, b=0.91968(4) nm, c=1.20228(5) nm, α=98.6225(13)°, β=92.6730(13)°, γ=112.1316(12)°, P-1",,,not_reported,not_reported,459.0,luminescence;sensing;anticounterfeiting,10.1016/j.jre.2023.02.016,ok,
10.1016/j.jre.2023.02.016,downloaded\10.1016_j.jre.2023.02.016.pdf,,mof_json_store\10.1016_j.jre.2023.02.016\raw_output.json,mof_json_store\10.1016_j.jre.2023.02.016\synthesis_003.json,no,,Gdbptc,2051863,Co(NO3)2·6H2O,,0.1 mmol,0.1,mmol,nan,,,,,nan,,,,,"(1,1'-biphenyl)-2,4,6-tricarboxylic acid",H3bptc,0.05 mmol,0.05,mmol,,,,,,,,,,,,,,,,,,,,,water,H2O,5 mL,5.0,"N,N-dimethylacetamide",DMA,1 mL,1.0,95.0,95 °C,72.0,72 h,10 mL glass vial,static,"DMA, H2O",thoroughly,dried at room temperature,,,colorless block crystals,81.0,,,"2D (3,6)-connected cluster-based net","a=0.90881(4) nm, b=0.92211(4) nm, c=1.20423(6) nm, α=98.5860(10)°, β=92.6620(10)°, γ=112.0950(10)°, P-1",,,not_reported,not_reported,476.0,luminescence;anticounterfeiting,10.1016/j.jre.2023.02.016,ok,
10.1016/j.jre.2023.02.016,downloaded\10.1016_j.jre.2023.02.016.pdf,,mof_json_store\10.1016_j.jre.2023.02.016\raw_output.json,mof_json_store\10.1016_j.jre.2023.02.016\synthesis_004.json,no,,Eu0.12Tb0.52Gd0.36bptc,,Cd(NO3)2·4H2O,,0.01 mmol,0.01,mmol,nan,,0.05 mmol,0.05,mmol,nan,,0.04 mmol,0.04,mmol,"(1,1'-biphenyl)-2,4,6-tricarboxylic acid",H3bptc,0.05 mmol,0.05,mmol,,,,,,,,,,,,,,,,,,,,,water,H2O,5 mL,5.0,"N,N-dimethylacetamide",DMA,1 mL,1.0,95.0,95 °C,72.0,72 h,10 mL glass vial,static,"DMA, H2O",thoroughly,dried at room temperature,,,,,,,,,,,not_reported,not_reported,,white_light_emission;anticounterfeiting;luminescence,10.1016/j.jre.2023.02.016,ok,
10.1016/j.matchemphys.2025.130465,downloaded\10.1016_j.matchemphys.2025.130465.pdf,SI downloaded\10.1016_j.matchemphys.2025.130465_SI.docx,mof_json_store\10.1016_j.matchemphys.2025.130465\raw_output.json,mof_json_store\10.1016_j.matchemphys.2025.130465\synthesis_001.json,no,,MIL-101(Cr),,Cd(CH3COO)2·2H2O,,6 g (15 mmol),15,mmol,nan,,,,,nan,,,,,terephthalic acid,H2BDC,2.5 g (15.05 mmol),2.5,g,,,,,,,,,,,glacial acetic acid,AcOH,10 mL (2.33 M),23.3,mmol,,,,,,deionized water,H2O,65 mL,65.0,,,,,220.0,220 °C,20.0,20 h,autoclave,static (solvothermal; solution pre-stirred),"DMF, EtOH; solvent exchange: CHCl3","DMF then EtOH, 1 h each; CHCl3 3 days",120 °C for 2 h,120.0,2.0,octahedral nanoparticles,,229.9 ± 22.5 nm (particle size),,,,18.8,2548.0,not_reported,not_reported,,dye_removal,10.1016/j.matchemphys.2025.130465,ok,
10.1016/j.matchemphys.2025.130465,downloaded\10.1016_j.matchemphys.2025.130465.pdf,SI downloaded\10.1016_j.matchemphys.2025.130465_SI.docx,mof_json_store\10.1016_j.matchemphys.2025.130465\raw_output.json,mof_json_store\10.1016_j.matchemphys.2025.130465\synthesis_002.json,no,,MIL-101(Cr)–NH2,,Mn(CH3COO)2·4H2O,,1.6 g (4 mmol),4,mmol,nan,,,,,nan,,,,,2-aminoterephthalic acid,H2BDC-NH2,0.72 g (4 mmol),0.72,g,,,,,,,,,,,,,,,,,,,,,deionized water,H2O,25 mL,25.0,,,,,150.0,150 °C,24.0,24 h,autoclave,static (after pre-stir/sonication),"DMF, EtOH",2×; 6 h each at 70 °C,80 °C overnight,80.0,,aggregated spheroid nanoparticles,,45.9 ± 4.5 nm (particle size),,,,29.0,1583.0,not_reported,not_reported,,dye_removal,10.1016/j.matchemphys.2025.130465,ok,
10.1016/j.mtchem.2021.100534,downloaded\10.1016_j.mtchem.2021.100534.pdf,,mof_json_store\10.1016_j.mtchem.2021.100534\raw_output.json,mof_json_store\10.1016_j.mtchem.2021.100534\synthesis_001.json,no,,1-Zr,,Sm(NO3)3·6H2O,,"35 mg, 150 µmol",0.15,mmol,nan,,,,,nan,,,,,OxP tetracarboxylic acid 1,,50 µmol,0.05,mmol,,,,,,,,,,,acetic acid,,0.5 mL,0.5,mL,,,,,,"N,N-dimethylformamide",DMF,10 mL,10.0,,,,,120.0,120 °C,48.0,48 h,Teflon-lined autoclave,static,"DMF, acetone",5 mL × 3 each,dried in vacuo,,,aggregated nanoparticles,,,,"Zr6 oxo cluster, 2-connected (estimated)",,,209.0,not_reported,not_reported,300.0,singlet_oxygen;sulfide_oxidation,10.1016/j.mtchem.2021.100534,ok,
10.1016/j.mtchem.2021.100534,downloaded\10.1016_j.mtchem.2021.100534.pdf,,mof_json_store\10.1016_j.mtchem.2021.100534\raw_output.json,mof_json_store\10.1016_j.mtchem.2021.100534\synthesis_002.json,no,,2-Zr,,Gd(NO3)3·6H2O,,"35 mg, 150 µmol",0.15,mmol,nan,,,,,nan,,,,,OxP tetracarboxylic acid 2,,50 µmol,0.05,mmol,,,,,,,,,,,acetic acid,,0.5 mL,0.5,mL,,,,,,"N,N-dimethylformamide",DMF,10 mL,10.0,,,,,120.0,120 °C,48.0,48 h,Teflon-lined autoclave,static,"DMF, acetone",5 mL × 3 each,dried in vacuo,,,polyhedral crystals,,,,"Zr6 oxo cluster, 8-connected (estimated)",,,643.0,not_reported,not_reported,300.0,singlet_oxygen;sulfide_oxidation,10.1016/j.mtchem.2021.100534,ok,
10.1016/j.mtchem.2021.100534,downloaded\10.1016_j.mtchem.2021.100534.pdf,,mof_json_store\10.1016_j.mtchem.2021.100534\raw_output.json,mof_json_store\10.1016_j.mtchem.2021.100534\synthesis_003.json,no,,3-Zr,,Tb(NO3)3·6H2O,,"35 mg, 150 µmol",0.15,mmol,nan,,,,,nan,,,,,OxP tetracarboxylic acid 3,,50 µmol,0.05,mmol,,,,,,,,,,,acetic acid,,0.5 mL,0.5,mL,,,,,,"N,N-dimethylformamide",DMF,10 mL,10.0,,,,,120.0,120 °C,48.0,48 h,Teflon-lined autoclave,static,"DMF, acetone",5 mL × 3 each,dried in vacuo,,,spherical nanoparticles,,,,"Zr6 oxo cluster, 6-connected (estimated, disordered)",,,508.0,not_reported,not_reported,300.0,singlet_oxygen;sulfide_oxidation,10.1016/j.mtchem.2021.100534,ok,
10.1016/j.mtchem.2021.100534,downloaded\10.1016_j.mtchem.2021.100534.pdf,,mof_json_store\10.1016_j.mtchem.2021.100534\raw_output.json,mof_json_store\10.1016_j.mtchem.2021.100534\synthesis_004.json,no,,4-Zr,,Dy(NO3)3·6H2O,,"35 mg, 150 µmol",0.15,mmol,nan,,,,,nan,,,,,OxP tetracarboxylic acid 4,,50 µmol,0.05,mmol,,,,,,,,,,,acetic acid,,0.5 mL,0.5,mL,,,,,,"N,N-dimethylformamide",DMF,10 mL,10.0,,,,,120.0,120 °C,48.0,48 h,Teflon-lined autoclave,static,"DMF, acetone",5 mL × 3 each,dried in vacuo,,,aggregated spherical nanoparticles,,,,"Zr6 oxo cluster, 6-connected (estimated, disordered)",,,272.0,not_reported,not_reported,300.0,singlet_oxygen;sulfide_oxidation,10.1016/j.mtchem.2021.100534,ok,
10.1016/j.apcatb.2021.120888,downloaded\10.1016_j.apcatb.2021.120888.pdf,SI downloaded\10.1016_j.apcatb.2021.120888_SI.docx,mof_json_store\10.1016_j.apcatb.2021.120888\raw_output.json,mof_json_store\10.1016_j.apcatb.2021.120888\synthesis_001.json,yes,3-ABA linker destroyed Cu-BTC structure; XRD different and product excluded from study.,Cu-BTC-FBA,,Gd(NO3)3·6H2O,,1.5 mmol,1.5,mmol,nan,,,,,nan,,,,,"benzene-1,3,5-tricarboxylic acid",H3BTC,1 mmol,1.0,mmol,3-formylbenzoic acid,3-FBA,10 mmol,10.0,mmol,,,,,,,,,,,,,,,,"N,N-dimethylformamide",DMF,"10 mL (in DMF/EtOH/H2O = 1:1:1, total 30 mL)",10.0,ethanol,EtOH,"10 mL (in DMF/EtOH/H2O = 1:1:1, total 30 mL)",10.0,100.0,100 °C,12.0,12 h,Teflon-lined autoclave,"stirred 15 min, then static during heating",,,,,,blue octahedra with roughened surfaces,,,,,,,1709.0,not_reported,not_reported,,water_splitting;photocatalysis,10.1016/j.apcatb.2021.120888,ok,
10.1016/j.apcatb.2021.120888,downloaded\10.1016_j.apcatb.2021.120888.pdf,SI downloaded\10.1016_j.apcatb.2021.120888_SI.docx,mof_json_store\10.1016_j.apcatb.2021.120888\raw_output.json,mof_json_store\10.1016_j.apcatb.2021.120888\synthesis_002.json,yes,3-ABA linker destroyed Cu-BTC structure; XRD different and product excluded from study.,Cu-BTC-HBA,,Tb(NO3)3·6H2O,,1.5 mmol,1.5,mmol,nan,,,,,nan,,,,,"benzene-1,3,5-tricarboxylic acid",H3BTC,1 mmol,1.0,mmol,3-hydroxybenzoic acid,3-HBA,10 mmol,10.0,mmol,,,,,,,,,,,,,,,,"N,N-dimethylformamide",DMF,"10 mL (in DMF/EtOH/H2O = 1:1:1, total 30 mL)",10.0,ethanol,EtOH,"10 mL (in DMF/EtOH/H2O = 1:1:1, total 30 mL)",10.0,100.0,100 °C,12.0,12 h,Teflon-lined autoclave,"stirred 15 min, then static during heating",,,,,,blue octahedra with roughened surfaces,,,,,,,1532.0,not_reported,not_reported,,water_splitting;photocatalysis,10.1016/j.apcatb.2021.120888,ok,
10.1016/j.apcatb.2021.120888,downloaded\10.1016_j.apcatb.2021.120888.pdf,SI downloaded\10.1016_j.apcatb.2021.120888_SI.docx,mof_json_store\10.1016_j.apcatb.2021.120888\raw_output.json,mof_json_store\10.1016_j.apcatb.2021.120888\synthesis_003.json,yes,3-ABA linker destroyed Cu-BTC structure; XRD different and product excluded from study.,Cu-BTC-IPA,,Dy(NO3)3·6H2O,,1.5 mmol,1.5,mmol,nan,,,,,nan,,,,,"benzene-1,3,5-tricarboxylic acid",H3BTC,1 mmol,1.0,mmol,isophthalic acid,IPA,10 mmol,10.0,mmol,,,,,,,,,,,,,,,,"N,N-dimethylformamide",DMF,"10 mL (in DMF/EtOH/H2O = 1:1:1, total 30 mL)",10.0,ethanol,EtOH,"10 mL (in DMF/EtOH/H2O = 1:1:1, total 30 mL)",10.0,100.0,100 °C,12.0,12 h,Teflon-lined autoclave,"stirred 15 min, then static during heating",,,,,,blue nanosized crystals,,~100 nm,,,,,993.0,not_reported,not_reported,,water_splitting;photocatalysis,10.1016/j.apcatb.2021.120888,ok,
10.1016/j.molstruc.2013.08.013,downloaded\10.1016_j.molstruc.2013.08.013.pdf,SI downloaded\10.1016_j.molstruc.2013.08.013_SI.pdf,mof_json_store\10.1016_j.molstruc.2013.08.013\raw_output.json,mof_json_store\10.1016_j.molstruc.2013.08.013\synthesis_001.json,no,,,,In(NO3)3·5H2O,,"0.1 mmol, 24.9 mg",0.1,mmol,nan,,,,,nan,,,,,"1,4-bis(5,6-dimethylbenzimidazole)butane",bdmbmb,"0.1 mmol, 34.6 mg",0.1,mmol,5-nitroisophthalic acid,H2nip,"0.1 mmol, 21.1 mg",0.1,mmol,,,,,,NaOH,,"0.1 mol/L, to pH 6.5",,,,,,,,water,H2O,16 mL,16.0,,,,,160.0,160 °C,72.0,3 days,Teflon-lined stainless steel vessel (25 mL),static,,,,,,purple block crystals,35.0,0.22 × 0.16 × 0.11 mm,dia,,"a=16.1902(18), b=23.799(3), c=16.0948(18), β=112.444(2), C2/c",,,,,,catalysis,10.1016/j.molstruc.2013.08.013,ok,
10.1016/j.jcat.2020.05.033,,SI downloaded\10.1016_j.jcat.2020.05.033_SI.docx,mof_json_store\10.1016_j.jcat.2020.05.033\raw_output.json,mof_json_store\10.1016_j.jcat.2020.05.033\synthesis_003.json,no,,MIL-101(Fe)-2MI,,Zn(CH3COO)2·2H2O,FeCl3·6H2O,"2.704 g, 10 mmol",10,mmol,nan,,,,,nan,,,,,terephthalic acid,H2BDC,"0.828 g, 5 mmol",5.0,mmol,,,,,,,,,,,2-methylimidazole,2-MI,"0.328 g, 4 mmol",4.0,mmol,,,,,,"N,N-dimethylformamide",DMF,60 mL,60.0,,,,,110.0,110 °C,24.0,24 h,Teflon-lined stainless steel autoclave,,"DMF, MeOH","DMF 3×, MeOH 2×; MeOH soak 3 d",130 °C under vacuum overnight,130.0,,,,,,,,,,,,,,10.1016/j.jcat.2020.05.033,ok,
10.1016/j.apcata.2015.08.028,downloaded\10.1016_j.apcata.2015.08.028.pdf,,mof_json_store\10.1016_j.apcata.2015.08.028\raw_output.json,mof_json_store\10.1016_j.apcata.2015.08.028\synthesis_001.json,no,,UiO-66,,Cd(NO3)2·6H2O,ZrCl4,0.208 g (0.893 mmol),0.893,mmol,nan,,,,,nan,,,,,terephthalic acid,BDC,0.148 g (0.893 mmol),0.893,mmol,,,,,,,,,,,,,,,,,,,,,"N,N-dimethylformamide",DMF,20 mL,20.0,,,,,120.0,120 °C,24.0,24 h,solvothermal autoclave,static,"DMF, chloroform","DMF 3× (5 mL each) at r.t.; CHCl3 immersion 10 mL, replaced daily 3×",140 °C under vacuum for 8 h,140.0,8.0,white powder crystals,,,,Zr6O4(OH)4 12-connected SBU,,31.7,901.0,not_reported,not_reported,,acetalization,10.1016/j.apcata.2015.08.028,ok,
10.1016/j.apcata.2015.08.028,downloaded\10.1016_j.apcata.2015.08.028.pdf,,mof_json_store\10.1016_j.apcata.2015.08.028\raw_output.json,mof_json_store\10.1016_j.apcata.2015.08.028\synthesis_002.json,no,,UiO-67,,Ni(NO3)2·6H2O,ZrCl4,0.208 g (0.893 mmol),0.893,mmol,nan,,,,,nan,,,,,"biphenyl-4,4'-dicarboxylic acid",BPDC,,,,,,,,,,,,,,,,,,,,,,,,"N,N-dimethylformamide",DMF,20 mL,20.0,,,,,120.0,120 °C,24.0,24 h,solvothermal autoclave,static,"DMF, chloroform","DMF 3× (5 mL each) at r.t.; CHCl3 immersion 10 mL, replaced daily 3×",140 °C under vacuum for 8 h,140.0,8.0,white powder,,,,Zr6O4(OH)4 12-connected SBU,,30.1,490.0,not_reported,not_reported,,acetalization,10.1016/j.apcata.2015.08.028,ok,
10.1016/j.colsurfa.2024.135179,downloaded\10.1016_j.colsurfa.2024.135179.pdf,,mof_json_store\10.1016_j.colsurfa.2024.135179\raw_output.json,mof_json_store\10.1016_j.colsurfa.2024.135179\synthesis_001.json,no,,HKUST-1,,Cu(NO3)2,,4.6 g (20 mmol),20,mmol,nan,,,,,nan,,,,,"benzene-1,3,5-tricarboxylic acid",BTC,2.105 g (10 mmol),10.0,mmol,,,,,,,,,,,,,,,,,,,,,Deionized water,H2O,60 mL,60.0,Ethanol,EtOH,60 mL,60.0,110.0,110 °C,18.0,18 h,200 mL autoclave,static,50% ethanol solution,several times,120 °C under vacuum for 16 h,120.0,16.0,blue crystals,,,,,,,1121.0,not_reported,not_reported,,CO2_capture,10.1016/j.colsurfa.2024.135179,ok,
10.1016/j.colsurfa.2024.135179,downloaded\10.1016_j.colsurfa.2024.135179.pdf,,mof_json_store\10.1016_j.colsurfa.2024.135179\raw_output.json,mof_json_store\10.1016_j.colsurfa.2024.135179\synthesis_002.json,no,,Co-HKUST-1,,CoCl2·6H2O,,20 mmol,20,mmol,nan,,4 mmol (1.3946 g),4.0,mmol,nan,,,,,"benzene-1,3,5-tricarboxylic acid",BTC,10 mmol (2.105 g),10.0,mmol,,,,,,,,,,,,,,,,,,,,,Deionized water,H2O,60 mL,60.0,Ethanol,EtOH,60 mL,60.0,110.0,110 °C,18.0,18 h,200 mL autoclave,static,50% ethanol solution,several times,120 °C under vacuum for 16 h,120.0,16.0,,,,,,,,1238.0,not_reported,not_reported,,CO2_capture,10.1016/j.colsurfa.2024.135179,ok,
10.1016/j.colsurfa.2024.135179,downloaded\10.1016_j.colsurfa.2024.135179.pdf,,mof_json_store\10.1016_j.colsurfa.2024.135179\raw_output.json,mof_json_store\10.1016_j.colsurfa.2024.135179\synthesis_003.json,no,,Ni-HKUST-1,,CoCl2·6H2O,,20 mmol,20,mmol,nan,,4 mmol (1.3935 g),4.0,mmol,nan,,,,,"benzene-1,3,5-tricarboxylic acid",BTC,10 mmol (2.105 g),10.0,mmol,,,,,,,,,,,,,,,,,,,,,Deionized water,H2O,60 mL,60.0,Ethanol,EtOH,60 mL,60.0,110.0,110 °C,18.0,18 h,200 mL autoclave,static,50% ethanol solution,several times,120 °C under vacuum for 16 h,120.0,16.0,,,,,,,,1295.0,not_reported,not_reported,,CO2_capture,10.1016/j.colsurfa.2024.135179,ok,
10.1016/j.colsurfa.2024.135179,downloaded\10.1016_j.colsurfa.2024.135179.pdf,,mof_json_store\10.1016_j.colsurfa.2024.135179\raw_output.json,mof_json_store\10.1016_j.colsurfa.2024.135179\synthesis_004.json,no,,Ca-HKUST-1,,CoCl2·6H2O,,20 mmol,20,mmol,nan,,4 mmol (0.8484 g),4.0,mmol,nan,,,,,"benzene-1,3,5-tricarboxylic acid",BTC,10 mmol (2.105 g),10.0,mmol,,,,,,,,,,,,,,,,,,,,,Deionized water,H2O,60 mL,60.0,Ethanol,EtOH,60 mL,60.0,110.0,110 °C,18.0,18 h,200 mL autoclave,static,50% ethanol solution,several times,120 °C under vacuum for 16 h,120.0,16.0,,,,,,,,1348.0,not_reported,not_reported,,CO2_capture,10.1016/j.colsurfa.2024.135179,ok,
10.1016/j.colsurfa.2024.135179,downloaded\10.1016_j.colsurfa.2024.135179.pdf,,mof_json_store\10.1016_j.colsurfa.2024.135179\raw_output.json,mof_json_store\10.1016_j.colsurfa.2024.135179\synthesis_005.json,no,,Mg-HKUST-1,,Cr(NO3)3·9H2O,,20 mmol,20,mmol,nan,,4 mmol (1.2325 g),4.0,mmol,nan,,,,,"benzene-1,3,5-tricarboxylic acid",BTC,10 mmol (2.105 g),10.0,mmol,,,,,,,,,,,,,,,,,,,,,Deionized water,H2O,60 mL,60.0,Ethanol,EtOH,60 mL,60.0,110.0,110 °C,18.0,18 h,200 mL autoclave,static,50% ethanol solution,several times,120 °C under vacuum for 16 h,120.0,16.0,,,,,,,,1173.0,not_reported,not_reported,,CO2_capture,10.1016/j.colsurfa.2024.135179,ok,
10.1016/j.apcata.2018.04.020,downloaded\10.1016_j.apcata.2018.04.020.pdf,,mof_json_store\10.1016_j.apcata.2018.04.020\raw_output.json,mof_json_store\10.1016_j.apcata.2018.04.020\synthesis_001.json,no,,MIL-101(Cr)A-0.5,,FeCl3·6H2O,,"4.0 g, 10 mmol",10,mmol,nan,,,,,nan,,,,,terephthalic acid,BDC,"1.66 g, 10 mmol",10.0,mmol,,,,,,,,,,,nitric acid,,0.5 g,0.5,g,,,,,,deionized water,H2O,30 mL,30.0,,,,,220.0,220 °C,18.0,18 h,Teflon-lined autoclave (50 mL),sonicated 30 min prior; static during solvothermal,"DMF, EtOH",,dried at 150 °C for 12 h,150.0,12.0,"octahedra (~300 nm, as described for analogous samples)",,,,,,,,,,,,10.1016/j.apcata.2018.04.020,ok,
10.1016/j.apcata.2018.04.020,downloaded\10.1016_j.apcata.2018.04.020.pdf,,mof_json_store\10.1016_j.apcata.2018.04.020\raw_output.json,mof_json_store\10.1016_j.apcata.2018.04.020\synthesis_002.json,no,,MIL-101(Cr)A-0.3,,Ag(NO3),,"4.0 g, 10 mmol",10,mmol,nan,,,,,nan,,,,,terephthalic acid,BDC,"1.66 g, 10 mmol",10.0,mmol,,,,,,,,,,,nitric acid,,0.3 g,0.3,g,,,,,,deionized water,H2O,30 mL,30.0,,,,,220.0,220 °C,18.0,18 h,Teflon-lined autoclave (50 mL),sonicated 30 min prior; static during solvothermal,"DMF, EtOH",,dried at 150 °C for 12 h,150.0,12.0,,,,,,,,,,,,,10.1016/j.apcata.2018.04.020,ok,
10.1016/j.apcata.2018.04.020,downloaded\10.1016_j.apcata.2018.04.020.pdf,,mof_json_store\10.1016_j.apcata.2018.04.020\raw_output.json,mof_json_store\10.1016_j.apcata.2018.04.020\synthesis_003.json,no,,MIL-101(Cr)A-0.1,,Zn(NO3)2·6H2O,,"4.0 g, 10 mmol",10,mmol,nan,,,,,nan,,,,,terephthalic acid,BDC,"1.66 g, 10 mmol",10.0,mmol,,,,,,,,,,,nitric acid,,0.1 g,0.1,g,,,,,,deionized water,H2O,30 mL,30.0,,,,,220.0,220 °C,18.0,18 h,Teflon-lined autoclave (50 mL),sonicated 30 min prior; static during solvothermal,"DMF, EtOH",,dried at 150 °C for 12 h,150.0,12.0,,,,,,,,,,,,,10.1016/j.apcata.2018.04.020,ok,
10.1016/j.apcata.2018.04.020,downloaded\10.1016_j.apcata.2018.04.020.pdf,,mof_json_store\10.1016_j.apcata.2018.04.020\raw_output.json,mof_json_store\10.1016_j.apcata.2018.04.020\synthesis_004.json,no,,MIL-101(Cr)A-f,,Zn(CH3COO)2·2H2O,,"4.0 g, 10 mmol",10,mmol,nan,,,,,nan,,,,,terephthalic acid,BDC,"1.66 g, 10 mmol",10.0,mmol,,,,,,,,,,,,,,,,,,,,,deionized water,H2O,30 mL,30.0,,,,,220.0,220 °C,18.0,18 h,Teflon-lined autoclave (50 mL),sonicated 30 min prior; static during solvothermal,"DMF, EtOH",,dried at 150 °C for 12 h,150.0,12.0,flower-like,,,,,,,,,,,,10.1016/j.apcata.2018.04.020,ok,
10.1016/j.molliq.2020.113812,downloaded\10.1016_j.molliq.2020.113812.pdf,SI downloaded\10.1016_j.molliq.2020.113812_SI.docx,mof_json_store\10.1016_j.molliq.2020.113812\raw_output.json,mof_json_store\10.1016_j.molliq.2020.113812\synthesis_001.json,no,,UiO-66-NH2,,Zn(CH3COO)2·2H2O,,0.1 mmol (0.0233 g),0.1,mmol,nan,,,,,nan,,,,,amino-terephthalic acid,NH2-BDC,0.1 mmol (0.0188 g),0.1,mmol,,,,,,,,,,,,,,,,,,,,,"N,N-dimethylformamide",DMF,5 mL,5.0,,,,,120.0,120 °C,48.0,48 h,Teflon-lined autoclave,static,"DMF, EtOH","DMF 3×, EtOH 1×",dried at 70 °C,70.0,,light yellow powder,,110–230 nm particles,,Zr6O4(OH)4 node,,,568.0,not_reported,not_reported,,toluene_adsorption,10.1016/j.molliq.2020.113812,ok,
10.1016/j.molliq.2020.113812,downloaded\10.1016_j.molliq.2020.113812.pdf,SI downloaded\10.1016_j.molliq.2020.113812_SI.docx,mof_json_store\10.1016_j.molliq.2020.113812\raw_output.json,mof_json_store\10.1016_j.molliq.2020.113812\synthesis_002.json,no,,C-U-N-0.3,,Pr(NO3)3·6H2O,,0.1 mmol (0.0233 g),0.1,mmol,nan,,,,,nan,,,,,amino-terephthalic acid,NH2-BDC,0.1 mmol (0.0188 g),0.1,mmol,,,,,,,,,,,cetyltrimethylammonium bromide,CTAB,CTAB/Zr4+ molar ratio = 0.3,,,,,,,,"N,N-dimethylformamide",DMF,5 mL,5.0,,,,,120.0,120 °C,48.0,48 h,Teflon-lined autoclave,static,"DMF, EtOH","DMF 3×, EtOH 1×; then EtOH reflux 80 °C for 36 h",dried at 70 °C,70.0,,light yellow powder,,,,Zr6O4(OH)4 node,,,489.0,not_reported,not_reported,,toluene_adsorption,10.1016/j.molliq.2020.113812,ok,
10.1016/j.molliq.2020.113812,downloaded\10.1016_j.molliq.2020.113812.pdf,SI downloaded\10.1016_j.molliq.2020.113812_SI.docx,mof_json_store\10.1016_j.molliq.2020.113812\raw_output.json,mof_json_store\10.1016_j.molliq.2020.113812\synthesis_003.json,no,,C-U-N-0.5,,Gd(NO3)3·6H2O,,0.1 mmol (0.0233 g),0.1,mmol,nan,,,,,nan,,,,,amino-terephthalic acid,NH2-BDC,0.1 mmol (0.0188 g),0.1,mmol,,,,,,,,,,,cetyltrimethylammonium bromide,CTAB,CTAB/Zr4+ molar ratio = 0.5,,,,,,,,"N,N-dimethylformamide",DMF,5 mL,5.0,,,,,120.0,120 °C,48.0,48 h,Teflon-lined autoclave,static,"DMF, EtOH","DMF 3×, EtOH 1×; then EtOH reflux 80 °C for 36 h",dried at 70 °C,70.0,,light yellow octahedra,,,,Zr6O4(OH)4 node,,,795.0,not_reported,not_reported,,toluene_adsorption,10.1016/j.molliq.2020.113812,ok,
10.1016/j.molliq.2020.113812,downloaded\10.1016_j.molliq.2020.113812.pdf,SI downloaded\10.1016_j.molliq.2020.113812_SI.docx,mof_json_store\10.1016_j.molliq.2020.113812\raw_output.json,mof_json_store\10.1016_j.molliq.2020.113812\synthesis_004.json,no,,C-U-N-1,,Zn(NO3)3·6H2O,,0.1 mmol (0.0233 g),0.1,mmol,nan,,,,,nan,,,,,amino-terephthalic acid,NH2-BDC,0.1 mmol (0.0188 g),0.1,mmol,,,,,,,,,,,cetyltrimethylammonium bromide,CTAB,CTAB/Zr4+ molar ratio = 1,,,,,,,,"N,N-dimethylformamide",DMF,5 mL,5.0,,,,,120.0,120 °C,48.0,48 h,Teflon-lined autoclave,static,"DMF, EtOH","DMF 3×, EtOH 1×; then EtOH reflux 80 °C for 36 h",dried at 70 °C,70.0,,light yellow powder,,,,Zr6O4(OH)4 node,,,592.0,not_reported,not_reported,,toluene_adsorption,10.1016/j.molliq.2020.113812,ok,
10.1016/j.surfin.2025.106559,downloaded\10.1016_j.surfin.2025.106559.pdf,SI downloaded\10.1016_j.surfin.2025.106559_SI.docx,mof_json_store\10.1016_j.surfin.2025.106559\raw_output.json,mof_json_store\10.1016_j.surfin.2025.106559\synthesis_001.json,no,,UiO-66,,Zn(NO3)2·6H2O,ZrCl4,8 mmol,8,mmol,nan,,,,,nan,,,,,terephthalic acid,H2BDC,15.89 mmol,15.89,mmol,,,,,,,,,,,acetic acid,,1 mL,1.0,mL,,,,,,"N,N-dimethylformamide",DMF,50 mL,50.0,,,,,120.0,120 °C,12.0,12 h,Teflon-lined autoclave (100 mL),,"DMF, anhydrous ethanol",3× each,60 °C under vacuum for 12 h,60.0,12.0,irregular polyhedra,,118.32 nm (average particle size),,,,,268.99,not_reported,not_reported,,NO_removal;photocatalysis,10.1016/j.surfin.2025.106559,ok,
10.1016/j.surfin.2025.106559,downloaded\10.1016_j.surfin.2025.106559.pdf,SI downloaded\10.1016_j.surfin.2025.106559_SI.docx,mof_json_store\10.1016_j.surfin.2025.106559\raw_output.json,mof_json_store\10.1016_j.surfin.2025.106559\synthesis_002.json,no,,UiO-66-NO2 (NU-0.5),,Zn(NO3)2·6H2O,ZrCl4,1.29 mmol,1.29,mmol,nan,,,,,nan,,,,,nitro terephthalic acid,H2BDC-NO2,0.64 mmol,0.64,mmol,,,,,,,,,,,acetic acid,,1 mL,1.0,mL,,,,,,"N,N-dimethylformamide",DMF,30 mL,30.0,,,,,180.0,180 °C,12.0,12 h,Teflon-lined autoclave (100 mL),,"DMF, anhydrous ethanol",3× each,60 °C under vacuum for 12 h,60.0,12.0,,,,,,,,,not_reported,not_reported,,NO_removal;photocatalysis,10.1016/j.surfin.2025.106559,ok,
10.1016/j.surfin.2025.106559,downloaded\10.1016_j.surfin.2025.106559.pdf,SI downloaded\10.1016_j.surfin.2025.106559_SI.docx,mof_json_store\10.1016_j.surfin.2025.106559\raw_output.json,mof_json_store\10.1016_j.surfin.2025.106559\synthesis_003.json,no,,UiO-66-NO2 (NU-1),,Zn(NO3)2·6H2O,ZrCl4,1.29 mmol,1.29,mmol,nan,,,,,nan,,,,,nitro terephthalic acid,H2BDC-NO2,1.29 mmol,1.29,mmol,,,,,,,,,,,acetic acid,,1 mL,1.0,mL,,,,,,"N,N-dimethylformamide",DMF,30 mL,30.0,,,,,180.0,180 °C,12.0,12 h,Teflon-lined autoclave (100 mL),,"DMF, anhydrous ethanol",3× each,60 °C under vacuum for 12 h,60.0,12.0,,,,,,,,,not_reported,not_reported,,NO_removal;photocatalysis,10.1016/j.surfin.2025.106559,ok,
10.1016/j.surfin.2025.106559,downloaded\10.1016_j.surfin.2025.106559.pdf,SI downloaded\10.1016_j.surfin.2025.106559_SI.docx,mof_json_store\10.1016_j.surfin.2025.106559\raw_output.json,mof_json_store\10.1016_j.surfin.2025.106559\synthesis_004.json,no,,UiO-66-NO2 (NU-2),,Zn(NO3)2·6H2O,ZrCl4,1.29 mmol,1.29,mmol,nan,,,,,nan,,,,,nitro terephthalic acid,H2BDC-NO2,2.58 mmol,2.58,mmol,,,,,,,,,,,acetic acid,,1 mL,1.0,mL,,,,,,"N,N-dimethylformamide",DMF,30 mL,30.0,,,,,180.0,180 °C,12.0,12 h,Teflon-lined autoclave (100 mL),,"DMF, anhydrous ethanol",3× each,60 °C under vacuum for 12 h,60.0,12.0,,,,,,,,,not_reported,not_reported,,NO_removal;photocatalysis,10.1016/j.surfin.2025.106559,ok,
10.1016/j.surfin.2025.106559,downloaded\10.1016_j.surfin.2025.106559.pdf,SI downloaded\10.1016_j.surfin.2025.106559_SI.docx,mof_json_store\10.1016_j.surfin.2025.106559\raw_output.json,mof_json_store\10.1016_j.surfin.2025.106559\synthesis_005.json,no,,UiO-66-NO2 (NU-3),,Pb(NO3)2,ZrCl4,1.29 mmol,1.29,mmol,nan,,,,,nan,,,,,nitro terephthalic acid,H2BDC-NO2,3.87 mmol,3.87,mmol,,,,,,,,,,,acetic acid,,1 mL,1.0,mL,,,,,,"N,N-dimethylformamide",DMF,30 mL,30.0,,,,,180.0,180 °C,12.0,12 h,Teflon-lined autoclave (100 mL),,"DMF, anhydrous ethanol",3× each,60 °C under vacuum for 12 h,60.0,12.0,aggregated particles,,88.31 nm (average particle size),,,,,327.82,not_reported,not_reported,,NO_removal;photocatalysis,10.1016/j.surfin.2025.106559,ok,
10.1016/j.surfin.2025.106559,downloaded\10.1016_j.surfin.2025.106559.pdf,SI downloaded\10.1016_j.surfin.2025.106559_SI.docx,mof_json_store\10.1016_j.surfin.2025.106559\raw_output.json,mof_json_store\10.1016_j.surfin.2025.106559\synthesis_006.json,no,,UiO-66-NO2 (NU-4),,Pb(NO3)2,ZrCl4,1.29 mmol,1.29,mmol,nan,,,,,nan,,,,,nitro terephthalic acid,H2BDC-NO2,5.15 mmol,5.15,mmol,,,,,,,,,,,acetic acid,,1 mL,1.0,mL,,,,,,"N,N-dimethylformamide",DMF,30 mL,30.0,,,,,180.0,180 °C,12.0,12 h,Teflon-lined autoclave (100 mL),,"DMF, anhydrous ethanol",3× each,60 °C under vacuum for 12 h,60.0,12.0,,,,,,,,,not_reported,not_reported,,NO_removal;photocatalysis,10.1016/j.surfin.2025.106559,ok,
10.1016/j.colsurfb.2021.112147,downloaded\10.1016_j.colsurfb.2021.112147.pdf,SI downloaded\10.1016_j.colsurfb.2021.112147_SI.docx,mof_json_store\10.1016_j.colsurfb.2021.112147\raw_output.json,mof_json_store\10.1016_j.colsurfb.2021.112147\synthesis_001.json,no,,Fe-BTC,,Zn(CH3COO)2·2H2O,,0.508 g,2.49634,mmol,nan,,,,,nan,,,,,"benzene-1,3,5-tricarboxylic acid",BTC,0.263 g,0.263,g,,,,,,,,,,,sodium hydroxide solution,NaOH,"1.06 M, 3.685 mL",,,,,,,,water,H2O,10 g (for FeCl3·6H2O),,water,H2O,6.388 mL (added after dissolving H3BTC),6.388,25.0,25 °C,0.167,10 minutes,,stirred,water,several times,dried at room temperature,,,reddish-brown agglomerates of irregular particles,,,,,,,,,no,330.0,,10.1016/j.colsurfb.2021.112147,ok,
10.1038/NCHEM.2430,,SI downloaded\10.1038_NCHEM.2430_SI.pdf,mof_json_store\10.1038_NCHEM.2430\raw_output.json,mof_json_store\10.1038_NCHEM.2430\synthesis_001.json,yes,MUF-9: N-formylpyrrolidine (80 h) gave no MOF; MUF-14: DBF produced an unidentified phase.,MUF-9 (alpha),1437608,ZnCl2·5/2H2O,,"16.0 mg, 6.1 × 10^-5 mol",5000,mmol,nan,,,,,nan,,,,,"dibenzo[e,g][1,4]diazocine-3,10-dicarboxylic acid",H21,"9.0 mg, 2.0 × 10^-5 mol",9.0,mg,,,,,,,,,,,,,,,,,,,,,"N,N-di-n-butylformamide",DBF,1.0 mL,1.0,,,,,85.0,85 °C,6.0,6 h,4 mL vial,static,acetone,,solvent exchange with acetone followed by vacuum drying,,,Transparent pale yellow blocks,,,pcu,Zn4O 6-connected SBU,,,,,,,,10.1038/NCHEM.2430,ok,
10.1038/NCHEM.2430,,SI downloaded\10.1038_NCHEM.2430_SI.pdf,mof_json_store\10.1038_NCHEM.2430\raw_output.json,mof_json_store\10.1038_NCHEM.2430\synthesis_002.json,yes,MUF-9: N-formylpyrrolidine (80 h) gave no MOF; MUF-14: DBF produced an unidentified phase.,MUF-9 (PIP),,Zn(NO3)2·6H2O,,"16.0 mg, 6.1 × 10^-5 mol",5000,mmol,nan,,,,,nan,,,,,"dibenzo[e,g][1,4]diazocine-3,10-dicarboxylic acid",H21,"9.0 mg, 2.0 × 10^-5 mol",9.0,mg,,,,,,,,,,,,,,,,,,,,,"N,N-di-n-butylformamide",DBF,1.0 mL,1.0,,,,,85.0,85 °C,,16–134 h,4 mL vial,static,acetone,,solvent exchange with acetone followed by vacuum drying,,,Transparent pale yellow blocks,,,pcu,Zn4O 6-connected SBU,,,,,,,,10.1038/NCHEM.2430,ok,
10.1038/NCHEM.2430,,SI downloaded\10.1038_NCHEM.2430_SI.pdf,mof_json_store\10.1038_NCHEM.2430\raw_output.json,mof_json_store\10.1038_NCHEM.2430\synthesis_003.json,yes,MUF-9: N-formylpyrrolidine (80 h) gave no MOF; MUF-14: DBF produced an unidentified phase.,MUF-9 (PIP),,Zn(NO3)2·6H2O,,"16.0 mg, 6.1 × 10^-5 mol",5000,mmol,nan,,,,,nan,,,,,"dibenzo[e,g][1,4]diazocine-3,10-dicarboxylic acid",H21,"9.0 mg, 2.0 × 10^-5 mol",9.0,mg,,,,,,,,,,,,,,,,,,,,,"N,N-di-n-butylformamide",DBF,"DMF in DBF, %DMF variable (VDMF/Vtot), total 1.0 mL",1.0,"N,N-dimethylformamide",DMF,"added as co-solvent, %DMF variable (VDMF/Vtot)",,85.0,85 °C,1.5,~1.5 h (onset of crystallisation),4 mL vial,static,acetone,,solvent exchange with acetone followed by vacuum drying,,,Transparent pale yellow blocks,,,pcu,Zn4O 6-connected SBU,,,,,,,,10.1038/NCHEM.2430,ok,
10.1038/NCHEM.2430,,SI downloaded\10.1038_NCHEM.2430_SI.pdf,mof_json_store\10.1038_NCHEM.2430\raw_output.json,mof_json_store\10.1038_NCHEM.2430\synthesis_004.json,yes,MUF-9: N-formylpyrrolidine (80 h) gave no MOF; MUF-14: DBF produced an unidentified phase.,MUF-9 (PIP),,Al(NO3)3·9H2O,,"16.0 mg, 6.1 × 10^-5 mol",5000,mmol,nan,,,,,nan,,,,,"dibenzo[e,g][1,4]diazocine-3,10-dicarboxylic acid",H21,"9.0 mg, 2.0 × 10^-5 mol",9.0,mg,,,,,,,,,,,,,,,,,,,,,"N,N-di-n-butylformamide",DBF,"DMF in DBF, %DMF variable (VDMF/Vtot), total 1.0 mL",1.0,"N,N-dimethylformamide",DMF,"added as co-solvent, %DMF variable (VDMF/Vtot)",,85.0,85 °C,6.0,6 h,4 mL vial,static,acetone,,solvent exchange with acetone followed by vacuum drying,,,Transparent pale yellow blocks (low PIP) or pale yellow blocks with cloudy cores (high PIP),,,pcu,Zn4O 6-connected SBU,,,,,,,,10.1038/NCHEM.2430,ok,
10.1038/NCHEM.2430,,SI downloaded\10.1038_NCHEM.2430_SI.pdf,mof_json_store\10.1038_NCHEM.2430\raw_output.json,mof_json_store\10.1038_NCHEM.2430\synthesis_005.json,yes,MUF-9: N-formylpyrrolidine (80 h) gave no MOF; MUF-14: DBF produced an unidentified phase.,MUF-9 (PIP),1437885,AlCl3·6H2O,,"16.0 mg, 6.1 × 10^-5 mol",5000,mmol,nan,,,,,nan,,,,,"dibenzo[e,g][1,4]diazocine-3,10-dicarboxylic acid",H21,"9.0 mg, 2.0 × 10^-5 mol",9.0,mg,,,,,,,,,,,,,,,,,,,,,"N,N-diethylformamide",DEF,1.0 mL,1.0,,,,,85.0,85 °C,2.0,2 h,4 mL vial,static,acetone,,solvent exchange with acetone followed by vacuum drying,,,Transparent pale yellow blocks,,,pcu,Zn4O 6-connected SBU,,,,,,,,10.1038/NCHEM.2430,ok,
10.1038/NCHEM.2430,,SI downloaded\10.1038_NCHEM.2430_SI.pdf,mof_json_store\10.1038_NCHEM.2430\raw_output.json,mof_json_store\10.1038_NCHEM.2430\synthesis_006.json,yes,MUF-9: N-formylpyrrolidine (80 h) gave no MOF; MUF-14: DBF produced an unidentified phase.,MUF-9 (beta),1437610,AlCl3·6H2O,,"16.0 mg, 6.1 × 10^-5 mol",5000,mmol,nan,,,,,nan,,,,,"dibenzo[e,g][1,4]diazocine-3,10-dicarboxylic acid",H21,"9.0 mg, 2.0 × 10^-5 mol",9.0,mg,,,,,,,,,,,,,,,,,,,,,"N,N-diethylformamide",DEF,1.0 mL,1.0,,,,,85.0,85 °C,16.0,16 h,4 mL vial,static,acetone,,solvent exchange with acetone followed by vacuum drying,,,Transparent pale yellow blocks,,,pcu,Zn4O 6-connected SBU,,,,,,,,10.1038/NCHEM.2430,ok,
