Repository: zzhenglab/MOFinder

# MOFinder

MOFinder extracts MOF synthesis information from the literature, reconstructs evidence-supported negative reaction records, and prepares datasets for synthesis-outcome prediction.
[Web application](https://mofinder.chemistry.wustl.edu/) | [Demos](Demo/README.md) | [Source code](docs/source_to_code.md) | [Workflow guide](docs/workflow.md) | [Model evaluation](docs/evaluation.md)

## Quick start

The workflow runs through Python commands. Python 3.10 or newer is required. Clone the repository and initialize its related applications:

```bash
git clone --recurse-submodules https://github.com/zzhenglab/MOFinder.git
cd MOFinder
```

Start with the two offline demonstrations:

```bash

File: mof_extraction_1_2.csv (part 304 of 305)
doi,main_pdf,si_pdf,raw_output,parsed_json,article_trial_or_failure,article_trial_or_failure_notes,mof_name,crystal_code,metal_1,metal_1_abbr,metal_1_amount_text,metal_1_amount_value,metal_1_amount_unit,metal_2,metal_2_abbr,metal_2_amount_text,metal_2_amount_value,metal_2_amount_unit,metal_3,metal_3_abbr,metal_3_amount_text,metal_3_amount_value,metal_3_amount_unit,linker_1,linker_1_abbr,linker_1_amount_text,linker_1_amount_value,linker_1_amount_unit,linker_2,linker_2_abbr,linker_2_amount_text,linker_2_amount_value,linker_2_amount_unit,linker_3,linker_3_abbr,linker_3_amount_text,linker_3_amount_value,linker_3_amount_unit,modulator_1,modulator_1_abbr,modulator_1_amount_text,modulator_1_amount_value,modulator_1_amount_unit,modulator_2,modulator_2_abbr,modulator_2_amount_text,modulator_2_amount_value,modulator_2_amount_unit,solvent_main,solvent_main_abbr,solvent_main_amount_text,solvent_main_ml,solvent_secondary,solvent_secondary_abbr,solvent_secondary_amount_text,solvent_secondary_ml,temperature_c,temperature_c_text,time_h,time_text,vessel_type,stirring,washing_solvent,washing_cycles,activation_text,activation_temp_c,activation_time_h,crystal_morphology,yield_percent,crystal_size,topology_code,metal_cluster_connectivity,unit_cell_short,pore_diameter_A,BET_surface_area_m2g,air_stable,water_stable,tga_decomposition_temp_c,applications,reference,status,error
10.1038/NCHEM.2430,,SI downloaded\10.1038_NCHEM.2430_SI.pdf,mof_json_store\10.1038_NCHEM.2430\raw_output.json,mof_json_store\10.1038_NCHEM.2430\synthesis_007.json,yes,MUF-9: N-formylpyrrolidine (80 h) gave no MOF; MUF-14: DBF produced an unidentified phase.,MUF-9 (PIP),1437884,AlCl3·6H2O,,"16.0 mg, 6.1 × 10^-5 mol",5000,mmol,nan,,,,,nan,,,,,"dibenzo[e,g][1,4]diazocine-3,10-dicarboxylic acid",H21,"9.0 mg, 2.0 × 10^-5 mol",9.0,mg,,,,,,,,,,,,,,,,,,,,,"N,N-dimethylformamide",DMF,1.0 mL,1.0,,,,,85.0,85 °C,8.0,8 h,4 mL vial,static,acetone,,solvent exchange with acetone followed by vacuum drying,,,Transparent pale yellow blocks,,,pcu,Zn4O 6-connected SBU,,,,,,,,10.1038/NCHEM.2430,ok,
10.1038/NCHEM.2430,,SI downloaded\10.1038_NCHEM.2430_SI.pdf,mof_json_store\10.1038_NCHEM.2430\raw_output.json,mof_json_store\10.1038_NCHEM.2430\synthesis_008.json,yes,MUF-9: N-formylpyrrolidine (80 h) gave no MOF; MUF-14: DBF produced an unidentified phase.,MUF-9 (beta),1437610,AlCl3·6H2O,,"16.0 mg, 6.1 × 10^-5 mol",5000,mmol,nan,,,,,nan,,,,,"dibenzo[e,g][1,4]diazocine-3,10-dicarboxylic acid",H21,"9.0 mg, 2.0 × 10^-5 mol",9.0,mg,,,,,,,,,,,,,,,,,,,,,"N,N-dimethylformamide",DMF,1.0 mL,1.0,,,,,85.0,85 °C,16.0,16 h,4 mL vial,static,acetone,,solvent exchange with acetone followed by vacuum drying,,,Transparent pale yellow blocks,,,pcu,Zn4O 6-connected SBU,,,,,,,,10.1038/NCHEM.2430,ok,
10.1038/NCHEM.2430,,SI downloaded\10.1038_NCHEM.2430_SI.pdf,mof_json_store\10.1038_NCHEM.2430\raw_output.json,mof_json_store\10.1038_NCHEM.2430\synthesis_009.json,yes,MUF-9: N-formylpyrrolidine (80 h) gave no MOF; MUF-14: DBF produced an unidentified phase.,MUF-9 (gamma),1437612,FeCl2·4H2O,,"16.0 mg, 6.1 × 10^-5 mol",5000,mmol,nan,,,,,nan,,,,,"dibenzo[e,g][1,4]diazocine-3,10-dicarboxylic acid",H21,"9.0 mg, 2.0 × 10^-5 mol",9.0,mg,,,,,,,,,,,,,,,,,,,,,"N,N-diisopropylformamide",DIF,1.0 mL,1.0,,,,,85.0,85 °C,16.0,16 h,4 mL vial,static,acetone,,solvent exchange with acetone followed by vacuum drying,,,"Transparent, colourless flat rods",,,bsn,Zn4O 6-connected SBU,,,,,,,,10.1038/NCHEM.2430,ok,
10.1038/NCHEM.2430,,SI downloaded\10.1038_NCHEM.2430_SI.pdf,mof_json_store\10.1038_NCHEM.2430\raw_output.json,mof_json_store\10.1038_NCHEM.2430\synthesis_010.json,yes,MUF-9: N-formylpyrrolidine (80 h) gave no MOF; MUF-14: DBF produced an unidentified phase.,MUF-9 (gamma),,FeCl2·4H2O,,"16.0 mg, 6.1 × 10^-5 mol",5000,mmol,nan,,,,,nan,,,,,"dibenzo[e,g][1,4]diazocine-3,10-dicarboxylic acid",H21,"9.0 mg, 2.0 × 10^-5 mol",9.0,mg,,,,,,,,,,,,,,,,,,,,,N-formylpiperidine,NFPip,1.0 mL,1.0,,,,,85.0,85 °C,16.0,16 h,4 mL vial,static,acetone,,solvent exchange with acetone followed by vacuum drying,,,"Transparent, colourless flat rods",,,bsn,Zn4O 6-connected SBU,,,,,,,,10.1038/NCHEM.2430,ok,
10.1038/NCHEM.2430,,SI downloaded\10.1038_NCHEM.2430_SI.pdf,mof_json_store\10.1038_NCHEM.2430\raw_output.json,mof_json_store\10.1038_NCHEM.2430\synthesis_011.json,yes,MUF-9: N-formylpyrrolidine (80 h) gave no MOF; MUF-14: DBF produced an unidentified phase.,MUF-10 (alpha),1437609,FeCl2·4H2O,,"16.0 mg, 6.1 × 10^-5 mol",5000,mmol,nan,,,,,nan,,,,,"R-dibenzo[e,g][1,4]diazocine-3,10-dicarboxylic acid",H21,"9.0 mg, 2.0 × 10^-5 mol",9.0,mg,,,,,,,,,,,,,,,,,,,,,"N,N-di-n-butylformamide",DBF,1.0 mL,1.0,,,,,85.0,85 °C,16.0,16 h,4 mL vial,static,acetone,,solvent exchange with acetone followed by vacuum drying,,,Transparent cubes,,,,Zn4O 6-connected SBU,,,,,,,,10.1038/NCHEM.2430,ok,
10.1038/NCHEM.2430,,SI downloaded\10.1038_NCHEM.2430_SI.pdf,mof_json_store\10.1038_NCHEM.2430\raw_output.json,mof_json_store\10.1038_NCHEM.2430\synthesis_012.json,yes,MUF-9: N-formylpyrrolidine (80 h) gave no MOF; MUF-14: DBF produced an unidentified phase.,MUF-10 (PIP),,FeCl2·4H2O,,"16.0 mg, 6.1 × 10^-5 mol",5000,mmol,nan,,,,,nan,,,,,"R-dibenzo[e,g][1,4]diazocine-3,10-dicarboxylic acid",H21,"9.0 mg, 2.0 × 10^-5 mol",9.0,mg,,,,,,,,,,,,,,,,,,,,,"N,N-di-n-butylformamide",DBF,"DMF in DBF, %DMF variable (VDMF/Vtot), total 1.0 mL",1.0,"N,N-dimethylformamide",DMF,"added as co-solvent, %DMF variable (VDMF/Vtot)",,85.0,85 °C,16.0,16 h,4 mL vial,static,acetone,,solvent exchange with acetone followed by vacuum drying,,,Transparent cubes with cloudy cores,,,,Zn4O 6-connected SBU,,,,,,,,10.1038/NCHEM.2430,ok,
10.1038/NCHEM.2430,,SI downloaded\10.1038_NCHEM.2430_SI.pdf,mof_json_store\10.1038_NCHEM.2430\raw_output.json,mof_json_store\10.1038_NCHEM.2430\synthesis_013.json,yes,MUF-9: N-formylpyrrolidine (80 h) gave no MOF; MUF-14: DBF produced an unidentified phase.,MUF-10 (beta),,FeCl2·4H2O,,"16.0 mg, 6.1 × 10^-5 mol",5000,mmol,nan,,,,,nan,,,,,"R-dibenzo[e,g][1,4]diazocine-3,10-dicarboxylic acid",H21,"9.0 mg, 2.0 × 10^-5 mol",9.0,mg,,,,,,,,,,,,,,,,,,,,,"N,N-dimethylformamide",DMF,1.0 mL,1.0,,,,,85.0,85 °C,60.0,60 h,4 mL vial,static,acetone,,solvent exchange with acetone followed by vacuum drying,,,Intergrown clusters of transparent prisms,,,,Zn4O 6-connected SBU,,,,,,,,10.1038/NCHEM.2430,ok,
10.1038/NCHEM.2430,,SI downloaded\10.1038_NCHEM.2430_SI.pdf,mof_json_store\10.1038_NCHEM.2430\raw_output.json,mof_json_store\10.1038_NCHEM.2430\synthesis_014.json,yes,MUF-9: N-formylpyrrolidine (80 h) gave no MOF; MUF-14: DBF produced an unidentified phase.,MUF-10 (beta),1437611,FeCl2·4H2O,,"16.0 mg, 6.1 × 10^-5 mol",5000,mmol,nan,,,,,nan,,,,,"R-dibenzo[e,g][1,4]diazocine-3,10-dicarboxylic acid",H21,"9.0 mg, 2.0 × 10^-5 mol",9.0,mg,,,,,,,,,,,,,,,,,,,,,"N,N-dimethylformamide",DMF,"DMF/H2O 92/8 v/v, total 1.0 mL",1.0,water,H2O,part of DMF/H2O 92/8 v/v,,85.0,85 °C,16.0,16 h,4 mL vial,static,acetone,,solvent exchange with acetone followed by vacuum drying,,,Cubic crystals (cloudy cores at 1–3% H2O; transparent at 4–8% H2O),,,,Zn4O 6-connected SBU,,,,,,,,10.1038/NCHEM.2430,ok,
10.1038/NCHEM.2430,,SI downloaded\10.1038_NCHEM.2430_SI.pdf,mof_json_store\10.1038_NCHEM.2430\raw_output.json,mof_json_store\10.1038_NCHEM.2430\synthesis_015.json,yes,MUF-9: N-formylpyrrolidine (80 h) gave no MOF; MUF-14: DBF produced an unidentified phase.,MUF-10 (gamma),,FeCl2·4H2O,,"16.0 mg, 6.1 × 10^-5 mol",5000,mmol,nan,,,,,nan,,,,,"R-dibenzo[e,g][1,4]diazocine-3,10-dicarboxylic acid",H21,"9.0 mg, 2.0 × 10^-5 mol",9.0,mg,,,,,,,,,,,,,,,,,,,,,"N,N-diethylformamide",DEF,1.0 mL,1.0,,,,,85.0,85 °C,16.0,16 h,4 mL vial,static,acetone,,solvent exchange with acetone followed by vacuum drying,,,"Transparent, colourless flat rods",,,bsn,Zn4O 6-connected SBU,,,,,,,,10.1038/NCHEM.2430,ok,
10.1038/NCHEM.2430,,SI downloaded\10.1038_NCHEM.2430_SI.pdf,mof_json_store\10.1038_NCHEM.2430\raw_output.json,mof_json_store\10.1038_NCHEM.2430\synthesis_016.json,yes,MUF-9: N-formylpyrrolidine (80 h) gave no MOF; MUF-14: DBF produced an unidentified phase.,MUF-10 (gamma),,ZrOCl2·8H2O,,"16.0 mg, 6.1 × 10^-5 mol",5000,mmol,nan,,,,,nan,,,,,"R-dibenzo[e,g][1,4]diazocine-3,10-dicarboxylic acid",H21,"9.0 mg, 2.0 × 10^-5 mol",9.0,mg,,,,,,,,,,,,,,,,,,,,,"N,N-diisopropylformamide",DIF,1.0 mL,1.0,,,,,85.0,85 °C,16.0,16 h,4 mL vial,static,acetone,,solvent exchange with acetone followed by vacuum drying,,,Crystalline powder,,,bsn,Zn4O 6-connected SBU,,,,,,,,10.1038/NCHEM.2430,ok,
10.1038/NCHEM.2430,,SI downloaded\10.1038_NCHEM.2430_SI.pdf,mof_json_store\10.1038_NCHEM.2430\raw_output.json,mof_json_store\10.1038_NCHEM.2430\synthesis_017.json,yes,MUF-9: N-formylpyrrolidine (80 h) gave no MOF; MUF-14: DBF produced an unidentified phase.,MUF-10 (gamma),1437613,ZrOCl2·8H2O,,"16.0 mg, 6.1 × 10^-5 mol",5000,mmol,nan,,,,,nan,,,,,"R-dibenzo[e,g][1,4]diazocine-3,10-dicarboxylic acid",H21,"9.0 mg, 2.0 × 10^-5 mol",9.0,mg,,,,,,,,,,,,,,,,,,,,,N-formylpyrrolidine,NFPyr,1.0 mL,1.0,,,,,85.0,85 °C,120.0,120 h,4 mL vial,static,acetone,,solvent exchange with acetone followed by vacuum drying,,,"Clusters of transparent, colourless blocks",,,bsn,Zn4O 6-connected SBU,,,,,,,,10.1038/NCHEM.2430,ok,
10.1038/NCHEM.2430,,SI downloaded\10.1038_NCHEM.2430_SI.pdf,mof_json_store\10.1038_NCHEM.2430\raw_output.json,mof_json_store\10.1038_NCHEM.2430\synthesis_018.json,yes,MUF-9: N-formylpyrrolidine (80 h) gave no MOF; MUF-14: DBF produced an unidentified phase.,MUF-10 (gamma),,ZrOCl2·8H2O,,"16.0 mg, 6.1 × 10^-5 mol",5000,mmol,nan,,,,,nan,,,,,"R-dibenzo[e,g][1,4]diazocine-3,10-dicarboxylic acid",H21,"9.0 mg, 2.0 × 10^-5 mol",9.0,mg,,,,,,,,,,,,,,,,,,,,,N-formylpiperidine,NFPip,1.0 mL,1.0,,,,,85.0,85 °C,16.0,16 h,4 mL vial,static,acetone,,solvent exchange with acetone followed by vacuum drying,,,"Transparent, colourless flat rods",,,bsn,Zn4O 6-connected SBU,,,,,,,,10.1038/NCHEM.2430,ok,
10.1038/NCHEM.2430,,SI downloaded\10.1038_NCHEM.2430_SI.pdf,mof_json_store\10.1038_NCHEM.2430\raw_output.json,mof_json_store\10.1038_NCHEM.2430\synthesis_019.json,yes,MUF-9: N-formylpyrrolidine (80 h) gave no MOF; MUF-14: DBF produced an unidentified phase.,MUF-11 (beta),1438094,ZrOCl2·8H2O,,6.1 × 10^-5 mol,5000,mmol,nan,,,,,nan,,,,,"6,7-dimethyldibenzo[e,g][1,4]diazocine-3,10-dicarboxylic acid",H22,2.0 × 10^-5 mol,2e-05,mol,,,,,,,,,,,,,,,,,,,,,"N,N-dimethylformamide",DMF,1.0 mL,1.0,,,,,85.0,85 °C,,short reaction times,4 mL vial,static,acetone,,solvent exchange with acetone followed by vacuum drying,,,,,,pcu,Zn4O 6-connected SBU,,,,,,,,10.1038/NCHEM.2430,ok,
10.1038/NCHEM.2430,,SI downloaded\10.1038_NCHEM.2430_SI.pdf,mof_json_store\10.1038_NCHEM.2430\raw_output.json,mof_json_store\10.1038_NCHEM.2430\synthesis_020.json,yes,MUF-9: N-formylpyrrolidine (80 h) gave no MOF; MUF-14: DBF produced an unidentified phase.,MUF-11 (alpha then PIP progression),,ZrOCl2·8H2O,,6.1 × 10^-5 mol,5000,mmol,nan,,,,,nan,,,,,"6,7-dimethyldibenzo[e,g][1,4]diazocine-3,10-dicarboxylic acid",H22,2.0 × 10^-5 mol,2e-05,mol,,,,,,,,,,,,,,,,,,,,,"N,N-di-n-butylformamide",DBF,1.0 mL,1.0,,,,,85.0,85 °C,,short reaction times (α-MUF-11 forms first; PIP increases over time),4 mL vial,static,acetone,,solvent exchange with acetone followed by vacuum drying,,,,,,,Zn4O 6-connected SBU,,,,,,,,10.1038/NCHEM.2430,ok,
10.1038/NCHEM.2430,,SI downloaded\10.1038_NCHEM.2430_SI.pdf,mof_json_store\10.1038_NCHEM.2430\raw_output.json,mof_json_store\10.1038_NCHEM.2430\synthesis_021.json,yes,MUF-9: N-formylpyrrolidine (80 h) gave no MOF; MUF-14: DBF produced an unidentified phase.,MUF-12 (beta),1438095,ZrOCl2·8H2O,,6.1 × 10^-5 mol,5000,mmol,nan,,,,,nan,,,,,"dibenzo[e,g][1,4]diazocine-3,10-dicarboxylic acid, 4,4'-dibromo derivative",H23,2.0 × 10^-5 mol,2e-05,mol,,,,,,,,,,,,,,,,,,,,,"N,N-dimethylformamide",DMF,1.0 mL,1.0,,,,,85.0,85 °C,,short reaction times,4 mL vial,static,acetone,,solvent exchange with acetone followed by vacuum drying,,,,,,pcu,Zn4O 6-connected SBU,,,,,,,,10.1038/NCHEM.2430,ok,
10.1038/NCHEM.2430,,SI downloaded\10.1038_NCHEM.2430_SI.pdf,mof_json_store\10.1038_NCHEM.2430\raw_output.json,mof_json_store\10.1038_NCHEM.2430\synthesis_022.json,yes,MUF-9: N-formylpyrrolidine (80 h) gave no MOF; MUF-14: DBF produced an unidentified phase.,MUF-12 (alpha then PIP progression),,ZrOCl2·8H2O,,6.1 × 10^-5 mol,5000,mmol,nan,,,,,nan,,,,,"dibenzo[e,g][1,4]diazocine-3,10-dicarboxylic acid, 4,4'-dibromo derivative",H23,2.0 × 10^-5 mol,2e-05,mol,,,,,,,,,,,benzoic acid (optional; improves crystallinity),,added (amount not specified),,,,,,,,"N,N-di-n-butylformamide",DBF,1.0 mL,1.0,,,,,85.0,85 °C,,short reaction times (α-MUF-12 forms first; PIP increases over time),4 mL vial,static,acetone,,solvent exchange with acetone followed by vacuum drying,,,,,,,Zn4O 6-connected SBU,,,,,,,,10.1038/NCHEM.2430,ok,
10.1038/NCHEM.2430,,SI downloaded\10.1038_NCHEM.2430_SI.pdf,mof_json_store\10.1038_NCHEM.2430\raw_output.json,mof_json_store\10.1038_NCHEM.2430\synthesis_023.json,yes,MUF-9: N-formylpyrrolidine (80 h) gave no MOF; MUF-14: DBF produced an unidentified phase.,MUF-14 (alpha),1438093,ZrOCl2·8H2O,,6.1 × 10^-5 mol,5000,mmol,nan,,,,,nan,,,,,"6,7-dimethyldibenzo[e,g][1,4]diazocine-3,10-dicarboxylic acid",H24,2.0 × 10^-5 mol,2e-05,mol,,,,,,,,,,,,,,,,,,,,,"N,N-diethylformamide",DEF,1.0 mL,1.0,,,,,85.0,85 °C,54.0,~54 h (onset of crystallisation),4 mL vial,static,acetone,,solvent exchange with acetone followed by vacuum drying,,,,,,,Zn4O 6-connected SBU,,,,,,,,10.1038/NCHEM.2430,ok,
10.1016/j.apcatb.2019.01.033,downloaded\10.1016_j.apcatb.2019.01.033.pdf,SI downloaded\10.1016_j.apcatb.2019.01.033_SI.docx,mof_json_store\10.1016_j.apcatb.2019.01.033\raw_output.json,mof_json_store\10.1016_j.apcatb.2019.01.033\synthesis_001.json,no,,UiO-66L,,ZrOCl2·8H2O,ZrCl4,1.62 mmol (0.38 g),1.62,mmol,nan,,,,,nan,,,,,terephthalic acid,BDC,2.25 mmol (0.37 g),2.25,mmol,,,,,,,,,,,hydrochloric acid (36.5–38%),HCl,1.5 mL,,,,,,,,"N,N-dimethylformamide",DMF,45 mL,45.0,,,,,80.0,80 °C,24.0,24 h,,,"DMF, ethanol","excess, continuously","dried at 90 °C overnight, then activated at 150 °C for 3 h",150.0,3.0,non-spherical particles,,ca. 580 nm (SEM),,Zr6O4(OH)4 12-connected SBU,,,1394.0,not_reported,yes,,nerve_agent_detox,10.1016/j.apcatb.2019.01.033,ok,
10.1016/j.apcatb.2019.01.033,downloaded\10.1016_j.apcatb.2019.01.033.pdf,SI downloaded\10.1016_j.apcatb.2019.01.033_SI.docx,mof_json_store\10.1016_j.apcatb.2019.01.033\raw_output.json,mof_json_store\10.1016_j.apcatb.2019.01.033\synthesis_002.json,no,,UiO-66M,,ZrOCl2·8H2O,ZrCl4,1.62 mmol (0.38 g),1.62,mmol,nan,,,,,nan,,,,,terephthalic acid,BDC,2.25 mmol (0.37 g),2.25,mmol,,,,,,,,,,,hydrochloric acid (36.5–38%),HCl,1.5 mL,,,,,,,,"N,N-dimethylformamide",DMF,22.5 mL,22.5,,,,,80.0,80 °C,24.0,24 h,,,"DMF, ethanol","excess, continuously","dried at 90 °C overnight, then activated at 150 °C for 3 h",150.0,3.0,,,ca. 190 nm (SEM),,Zr6O4(OH)4 12-connected SBU,,,1424.0,not_reported,yes,,nerve_agent_detox,10.1016/j.apcatb.2019.01.033,ok,
10.1016/j.apcatb.2019.01.033,downloaded\10.1016_j.apcatb.2019.01.033.pdf,SI downloaded\10.1016_j.apcatb.2019.01.033_SI.docx,mof_json_store\10.1016_j.apcatb.2019.01.033\raw_output.json,mof_json_store\10.1016_j.apcatb.2019.01.033\synthesis_003.json,no,,UiO-66S,,ZrOCl2·8H2O,ZrCl4,1.62 mmol (0.38 g),1.62,mmol,nan,,,,,nan,,,,,terephthalic acid,BDC,2.25 mmol (0.37 g),2.25,mmol,,,,,,,,,,,hydrochloric acid (36.5–38%),HCl,1.5 mL,,,,,,,,"N,N-dimethylformamide",DMF,11.25 mL,11.25,,,,,80.0,80 °C,24.0,24 h,,,"DMF, ethanol","excess, continuously","dried at 90 °C overnight, then activated at 150 °C for 3 h",150.0,3.0,mostly spherical particles,,ca. 100 nm (SEM),,Zr6O4(OH)4 12-connected SBU,,,1463.0,not_reported,yes,,nerve_agent_detox,10.1016/j.apcatb.2019.01.033,ok,
10.1016/j.apcatb.2019.01.033,downloaded\10.1016_j.apcatb.2019.01.033.pdf,SI downloaded\10.1016_j.apcatb.2019.01.033_SI.docx,mof_json_store\10.1016_j.apcatb.2019.01.033\raw_output.json,mof_json_store\10.1016_j.apcatb.2019.01.033\synthesis_004.json,no,,UiO-66S (scale-up),,ZrOCl2·8H2O,ZrCl4,324 mmol,324,mmol,nan,,,,,nan,,,,,terephthalic acid,BDC,450 mmol,450.0,mmol,,,,,,,,,,,hydrochloric acid (36.5–38%),HCl,300 mL,,,,,,,,"N,N-dimethylformamide",DMF,2200 mL,2200.0,,,,,80.0,80 °C,24.0,24 h,,,"DMF, ethanol","excess, continuously","dried at 90 °C overnight, then activated at 150 °C for 3 h",150.0,3.0,mostly spherical particles,98.65 g isolated,ca. 100 nm (SEM),,Zr6O4(OH)4 12-connected SBU,,,1459.0,not_reported,yes,,nerve_agent_detox,10.1016/j.apcatb.2019.01.033,ok,
10.1016/j.ica.2011.01.005,downloaded\10.1016_j.ica.2011.01.005.pdf,SI downloaded\10.1016_j.ica.2011.01.005_SI.doc,mof_json_store\10.1016_j.ica.2011.01.005\raw_output.json,mof_json_store\10.1016_j.ica.2011.01.005\synthesis_001.json,no,,[Co(bbbi)(L1)],772629,ZrOCl2·8H2O,,"0.024 g, 0.1 mmol",0.1,mmol,nan,,,,,nan,,,,,"1,1-(1,4-butanediyl)bis-1H-benzimidazole",bbbi,"0.015 g, 0.05 mmol",0.05,mmol,5-nitroisophthalic acid,H2L1,"0.021 g, 0.1 mmol",0.1,mmol,,,,,,sodium hydroxide (aqueous),NaOH,"0.1 M NaOH solution, adjust to pH 6.0",,,,,,,,water,H2O,8 mL,8.0,,,,,150.0,150 °C,50.0,50 h,"Teflon-lined stainless-steel autoclave, 25 mL",stirred 0.5 h pre-mix; static during heating,,,,,,purple-red crystals,51.0,,bcu,binuclear Co2 core as 8-connected node (CsCl-type net),,,,not_reported,not_reported,324.0,,10.1016/j.ica.2011.01.005,ok,
10.1016/j.ica.2011.01.005,downloaded\10.1016_j.ica.2011.01.005.pdf,SI downloaded\10.1016_j.ica.2011.01.005_SI.doc,mof_json_store\10.1016_j.ica.2011.01.005\raw_output.json,mof_json_store\10.1016_j.ica.2011.01.005\synthesis_002.json,no,,[Cu(bbbi)(L1)],772630,ZrOCl2·8H2O,,"0.024 g, 0.1 mmol",0.1,mmol,nan,,,,,nan,,,,,"1,1-(1,4-butanediyl)bis-1H-benzimidazole",bbbi,"0.015 g, 0.05 mmol",0.05,mmol,5-nitroisophthalic acid,H2L1,"0.021 g, 0.1 mmol",0.1,mmol,,,,,,sodium hydroxide (aqueous),NaOH,"0.1 M NaOH solution, adjust to pH 6.0",,,,,,,,water,H2O,8 mL,8.0,,,,,150.0,150 °C,50.0,50 h,"Teflon-lined stainless-steel autoclave, 25 mL",stirred 0.5 h pre-mix; static during heating,,,,,,blue crystals,49.0,,bcu,"binuclear Cu2 node, eight-connected (CsCl-type net)",,,,not_reported,not_reported,269.0,,10.1016/j.ica.2011.01.005,ok,
10.1016/j.ica.2011.01.005,downloaded\10.1016_j.ica.2011.01.005.pdf,SI downloaded\10.1016_j.ica.2011.01.005_SI.doc,mof_json_store\10.1016_j.ica.2011.01.005\raw_output.json,mof_json_store\10.1016_j.ica.2011.01.005\synthesis_003.json,no,,[Co(bbbi)(L2)],772627,Sc(NO3)3·6H2O,,"0.024 g, 0.1 mmol",0.1,mmol,nan,,,,,nan,,,,,"1,1-(1,4-butanediyl)bis-1H-benzimidazole",bbbi,"0.015 g, 0.05 mmol",0.05,mmol,itaconic acid,H2L2,"0.013 g, 0.1 mmol",0.1,mmol,,,,,,sodium hydroxide (aqueous),NaOH,"0.1 M NaOH solution, adjust to pH 6.0",,,,,,,,water,H2O,8 mL,8.0,,,,,150.0,150 °C,50.0,50 h,"Teflon-lined stainless-steel autoclave, 25 mL",stirred 0.5 h pre-mix; static during heating,,,,,,pink crystals,42.0,,,"binodal (4,4)-connected framework with alternate meso-helical chains",,,,not_reported,not_reported,301.0,,10.1016/j.ica.2011.01.005,ok,
10.1016/j.ica.2011.01.005,downloaded\10.1016_j.ica.2011.01.005.pdf,SI downloaded\10.1016_j.ica.2011.01.005_SI.doc,mof_json_store\10.1016_j.ica.2011.01.005\raw_output.json,mof_json_store\10.1016_j.ica.2011.01.005\synthesis_004.json,no,,[Ni(bbbi)(L2)],772628,Sc(NO3)3·6H2O,,"0.029 g, 0.1 mmol",0.1,mmol,nan,,,,,nan,,,,,"1,1-(1,4-butanediyl)bis-1H-benzimidazole",bbbi,"0.015 g, 0.05 mmol",0.05,mmol,itaconic acid,H2L2,"0.013 g, 0.1 mmol",0.1,mmol,,,,,,sodium hydroxide (aqueous),NaOH,"0.1 M NaOH solution, adjust to pH 6.0",,,,,,,,water,H2O,8 mL,8.0,,,,,150.0,150 °C,50.0,50 h,"Teflon-lined stainless-steel autoclave, 25 mL",stirred 0.5 h pre-mix; static during heating,,,,,,green crystals,47.0,,,"binodal (4,4)-connected framework with alternate meso-helical chains",,,,not_reported,not_reported,324.0,,10.1016/j.ica.2011.01.005,ok,
10.1016/j.inoche.2012.04.036,downloaded\10.1016_j.inoche.2012.04.036.pdf,SI downloaded\10.1016_j.inoche.2012.04.036_SI.pdf,mof_json_store\10.1016_j.inoche.2012.04.036\raw_output.json,mof_json_store\10.1016_j.inoche.2012.04.036\synthesis_001.json,yes,Without nitrate no 1Eu; Na2SO4 gave other solid; H2O2 gave no solid; NaOCl at RT yielded different Eu3+ solid.,[Eu2(fum)2(ox)(H2O)4]·4H2O,,Ca(NO3)2·4H2O,Eu(NO3)3·6H2O,0.40 mmol,0.4,mmol,nan,,,,,nan,,,,,fumaric acid,fum,1.5 mmol,1.5,mmol,,,,,,,,,,,,,,,,,,,,,water,H2O,5 mL,5.0,,,,,160.0,160 °C,12.0,12 h,Teflon-lined vessel (12 mL),static,"deionized water, ethanol",,dried in air,,,,70.0,,,,,,,not_reported,not_reported,,,10.1016/j.inoche.2012.04.036,ok,
10.1016/j.inoche.2012.04.036,downloaded\10.1016_j.inoche.2012.04.036.pdf,SI downloaded\10.1016_j.inoche.2012.04.036_SI.pdf,mof_json_store\10.1016_j.inoche.2012.04.036\raw_output.json,mof_json_store\10.1016_j.inoche.2012.04.036\synthesis_002.json,yes,Without nitrate no 1Eu; Na2SO4 gave other solid; H2O2 gave no solid; NaOCl at RT yielded different Eu3+ solid.,[Gd2(fum)2(ox)(H2O)4]·4H2O,859852,CoCl2,Gd(NO3)3·6H2O,0.40 mmol,0.4,mmol,nan,,,,,nan,,,,,fumaric acid,fum,1.5 mmol,1.5,mmol,,,,,,,,,,,,,,,,,,,,,water,H2O,5 mL,5.0,,,,,160.0,160 °C,12.0,12 h,Teflon-lined vessel (12 mL),static,"deionized water, ethanol",,dried in air,,,colorless block,65.0,0.150 × 0.160 × 0.400 mm,,,"a=9.6873(5) Å, b=15.4526(6) Å, c=27.3216(11) Å, orthorhombic, Fddd",,,not_reported,not_reported,,,10.1016/j.inoche.2012.04.036,ok,
10.1016/j.inoche.2012.04.036,downloaded\10.1016_j.inoche.2012.04.036.pdf,SI downloaded\10.1016_j.inoche.2012.04.036_SI.pdf,mof_json_store\10.1016_j.inoche.2012.04.036\raw_output.json,mof_json_store\10.1016_j.inoche.2012.04.036\synthesis_003.json,yes,Without nitrate no 1Eu; Na2SO4 gave other solid; H2O2 gave no solid; NaOCl at RT yielded different Eu3+ solid.,[Tb2(fum)2(ox)(H2O)4]·4H2O,,Cu(NO3)2·3H2O,Tb(NO3)3·6H2O,0.40 mmol,0.4,mmol,nan,,,,,nan,,,,,fumaric acid,fum,1.5 mmol,1.5,mmol,,,,,,,,,,,,,,,,,,,,,water,H2O,5 mL,5.0,,,,,160.0,160 °C,12.0,12 h,Teflon-lined vessel (12 mL),static,"deionized water, ethanol",,dried in air,,,,60.0,,,,,,,not_reported,not_reported,,,10.1016/j.inoche.2012.04.036,ok,
10.1016/j.inoche.2012.04.036,downloaded\10.1016_j.inoche.2012.04.036.pdf,SI downloaded\10.1016_j.inoche.2012.04.036_SI.pdf,mof_json_store\10.1016_j.inoche.2012.04.036\raw_output.json,mof_json_store\10.1016_j.inoche.2012.04.036\synthesis_004.json,yes,Without nitrate no 1Eu; Na2SO4 gave other solid; H2O2 gave no solid; NaOCl at RT yielded different Eu3+ solid.,[Eu2(fum)2(ox)(H2O)4]·4H2O,,ZnCl2,EuCl3,0.40 mmol,0.4,mmol,nan,,,,,nan,,,,,fumaric acid,fum,1.5 mmol,1.5,mmol,,,,,,,,,,,sodium nitrate,NaNO3,1.2 mmol,1.2,mmol,,,,,,water,H2O,5 mL,5.0,,,,,160.0,160 °C,12.0,12 h,Teflon-lined vessel (12 mL),static,,,,,,,64.0,,,,,,,not_reported,not_reported,,,10.1016/j.inoche.2012.04.036,ok,
10.1016/j.inoche.2012.04.036,downloaded\10.1016_j.inoche.2012.04.036.pdf,SI downloaded\10.1016_j.inoche.2012.04.036_SI.pdf,mof_json_store\10.1016_j.inoche.2012.04.036\raw_output.json,mof_json_store\10.1016_j.inoche.2012.04.036\synthesis_005.json,yes,Without nitrate no 1Eu; Na2SO4 gave other solid; H2O2 gave no solid; NaOCl at RT yielded different Eu3+ solid.,[Eu2(fum)2(ox)(H2O)4]·4H2O,,Zn(CH3COO)2·2H2O,EuCl3,0.40 mmol,0.4,mmol,nan,,,,,nan,,,,,fumaric acid,fum,1.5 mmol,1.5,mmol,,,,,,,,,,,sodium hypochlorite,NaOCl,1.2 mmol,1.2,mmol,,,,,,water,H2O,5 mL,5.0,,,,,160.0,160 °C,12.0,12 h,Teflon-lined vessel (12 mL),static,,,,,,,41.0,,,,,,,not_reported,not_reported,,,10.1016/j.inoche.2012.04.036,ok,
10.1016/j.ijhydene.2016.08.153,,SI downloaded\10.1016_j.ijhydene.2016.08.153_SI.docx,mof_json_store\10.1016_j.ijhydene.2016.08.153\raw_output.json,mof_json_store\10.1016_j.ijhydene.2016.08.153\synthesis_001.json,no,,Mg-MOF-74,,Ag(NO3),,32.0 g (125 mmol),125,mmol,nan,,,,,nan,,,,,"2,5-dihydroxyterephthalic acid",,7.6 g (38 mmol),38.0,mmol,,,,,,,,,,,,,,,,,,,,,"N,N-dimethylformamide",DMF,3000 ml,3000.0,ethanol,EtOH,200 ml,200.0,120.0,120 °C under gentle reflux,24.0,24 h,flask,stirred,"DMF, MeOH","2× DMF (200 mL each), 2× MeOH (200 mL each); Soxhlet MeOH 16 h","dried at 50 mbar: 2 h at ambient temperature, then 16 h at 130 °C",130.0,16.0,greyish solid,,,,,,,,not_reported,not_reported,,hydrogen storage,10.1016/j.ijhydene.2016.08.153,ok,
10.1016/j.ijhydene.2016.08.153,,SI downloaded\10.1016_j.ijhydene.2016.08.153_SI.docx,mof_json_store\10.1016_j.ijhydene.2016.08.153\raw_output.json,mof_json_store\10.1016_j.ijhydene.2016.08.153\synthesis_002.json,no,,Mg-MOF-174,,Ag(NO3),,10.13 g (39.49 mmol),39.49,mmol,nan,,,,,nan,,,,,4-(4-carboxy-3-hydroxy-phenyl)-2-hydroxy-benzoic acid,,3.4 g (12.38 mmol),12.38,mmol,,,,,,,,,,,,,,,,,,,,,"N,N-dimethylformamide",DMF,273 ml,273.0,ethanol,EtOH,59.9 ml,59.9,120.0,120 °C under gentle reflux,12.0,12 h,1000 mL flask,stirred,"DMF, MeOH","2× DMF (50 mL each), 2× MeOH (50 mL each); Soxhlet MeOH 16 h","dried at 50 mbar: 2 h at ambient temperature, then 16 h at 130 °C",130.0,16.0,off-white solid,,,,,"a=36.289(3) Å, c=6.919(3) Å, R-3",,,not_reported,not_reported,,hydrogen storage,10.1016/j.ijhydene.2016.08.153,ok,
10.1016/j.ijhydene.2016.08.153,,SI downloaded\10.1016_j.ijhydene.2016.08.153_SI.docx,mof_json_store\10.1016_j.ijhydene.2016.08.153\raw_output.json,mof_json_store\10.1016_j.ijhydene.2016.08.153\synthesis_003.json,no,,Ni-MOF-74,,Ag(NO3),,126.1 g (434 mmol),434,mmol,nan,,,,,nan,,,,,"2,5-dihydroxyterephthalic acid",,26.9 g (136 mmol),136.0,mmol,,,,,,,,,,,,,,,,,,,,,"N,N-dimethylformamide",DMF,3000 ml,3000.0,ethanol,EtOH,660 ml,660.0,120.0,120 °C under gentle reflux,24.0,24 h,flask,stirred,"DMF, MeOH","3× DMF (800 mL each), 4× MeOH (800 mL each); Soxhlet MeOH 24 h",dried at 50 mbar for 24 h at 180 °C,180.0,24.0,yellow solid,,,,,,,,not_reported,not_reported,,hydrogen storage,10.1016/j.ijhydene.2016.08.153,ok,
10.1016/j.ijhydene.2016.08.153,,SI downloaded\10.1016_j.ijhydene.2016.08.153_SI.docx,mof_json_store\10.1016_j.ijhydene.2016.08.153\raw_output.json,mof_json_store\10.1016_j.ijhydene.2016.08.153\synthesis_004.json,no,,Ni-MOF-174,,Ag(NO3),,11.5 g (39.5 mmol),39.5,mmol,nan,,,,,nan,,,,,4-(4-carboxy-3-hydroxy-phenyl)-2-hydroxy-benzoic acid,,3.4 g (13.4 mmol),13.4,mmol,,,,,,,,,,,,,,,,,,,,,"N,N-dimethylformamide",DMF,273 ml,273.0,ethanol,EtOH,60 ml,60.0,120.0,120 °C under gentle reflux,12.0,12 h,flask,stirred,"DMF, MeOH","2× DMF (50 mL each), 2× MeOH (50 mL each); Soxhlet MeOH 16 h",dried at 50 mbar for 60 h at 200 °C,200.0,60.0,yellow solid,,,,,,,,not_reported,not_reported,,hydrogen storage,10.1016/j.ijhydene.2016.08.153,ok,
10.1016/j.inoche.2023.111095,downloaded\10.1016_j.inoche.2023.111095.pdf,SI downloaded\10.1016_j.inoche.2023.111095_SI.docx,mof_json_store\10.1016_j.inoche.2023.111095\raw_output.json,mof_json_store\10.1016_j.inoche.2023.111095\synthesis_001.json,yes,"Adding HNO3 under reflux aimed to form MIL-100, but MIL-96 was obtained.",MIL-96(Al),,Ag(NO3),,3.5 mmol,3.5,mmol,nan,,,,,nan,,,,,"benzene-1,3,5-tricarboxylic acid",H3BTC,1.7 mmol,1.7,mmol,,,,,,,,,,,,,,,,,,,,,water,H2O,8 mL,8.0,"N,N-dimethylformamide",DMF,2 mL,2.0,190.0,190 b0C,8.0,8 h,Teflon-lined autoclave,,"H2O, EtOH",3 d7,dried overnight at 60 b0C,60.0,,uniform hexagonal bifrustum crystals (1 d73 b5m),,1 d73 b5m,, b53-oxo-centered Al3 trinuclear units,P63/mmc,12.7,353.4,not_reported,not_reported,380.0,CO2_capture,10.1016/j.inoche.2023.111095,ok,
10.1016/j.micromeso.2021.111293,downloaded\10.1016_j.micromeso.2021.111293.pdf,SI downloaded\10.1016_j.micromeso.2021.111293_SI.docx,mof_json_store\10.1016_j.micromeso.2021.111293\raw_output.json,mof_json_store\10.1016_j.micromeso.2021.111293\synthesis_001.json,no,,DUT-67,2085084,Na2(C2O4),ZrCl4,1.38 g (6 mmol),6,mmol,SmCl3·7H2O,,,,,nan,,,,,"2,5-thiophenedicarboxylic acid",TDC,0.663 g,0.663,g,,,,,,,,,,,formic acid,FA,27 mL (n_FA/n_Zr ≈ 120),27.0,mL,,,,,,"N,N-dimethylformamide",DMF,"75 mL (of total 1:1 DMF/NMP mixture, 150 mL total)",75.0,N-methyl-2-pyrrolidone,NMP,"75 mL (of total 1:1 DMF/NMP mixture, 150 mL total)",75.0,80.0,80 °C,120.0,five days,50 mL glass bottle (Schott Duran),"sonicated 5 min, then static","DMF, ethanol",3× each,Dried 80 °C for 12 h; then activated under vacuum at 120 °C for 12 h,120.0,12.0,white powder; truncated octahedra (SEM),,SEM crystallite size ~887 nm,reo,Zr6(μ3-O)6(μ3-OH)2 8-connected SBU,"a = 38.9 Å, Fm-3m (225)",,1234.0,not_reported,not_reported,430.0,,10.1016/j.micromeso.2021.111293,ok,
10.1016/j.micromeso.2021.111293,downloaded\10.1016_j.micromeso.2021.111293.pdf,SI downloaded\10.1016_j.micromeso.2021.111293_SI.docx,mof_json_store\10.1016_j.micromeso.2021.111293\raw_output.json,mof_json_store\10.1016_j.micromeso.2021.111293\synthesis_002.json,no,,DUT-67,2085087,CdCl2·5/2H2O,ZrOCl2·8H2O,1.912 g (molar equivalent of 6 mmol Zr),6,mmol,nan,,,,,nan,,,,,"2,5-thiophenedicarboxylic acid",TDC,0.663 g,0.663,g,,,,,,,,,,,formic acid,FA,27 mL (n_FA/n_Zr ≈ 120),27.0,mL,,,,,,"N,N-dimethylformamide",DMF,"75 mL (of total 1:1 DMF/NMP mixture, 150 mL total)",75.0,N-methyl-2-pyrrolidone,NMP,"75 mL (of total 1:1 DMF/NMP mixture, 150 mL total)",75.0,80.0,80 °C,120.0,five days,50 mL glass bottle (Schott Duran),"sonicated 5 min, then static","DMF, ethanol",3× each,Dried 80 °C for 12 h; then activated under vacuum at 120 °C for 12 h,120.0,12.0,white powder; truncated octahedra (SEM),,SEM crystallite size ~503 nm,reo,Zr6(μ3-O)6(μ3-OH)2 8-connected SBU,"a = 38.64 Å, Fm-3m (225)",,1248.0,not_reported,not_reported,430.0,,10.1016/j.micromeso.2021.111293,ok,
10.1016/j.micromeso.2021.111293,downloaded\10.1016_j.micromeso.2021.111293.pdf,SI downloaded\10.1016_j.micromeso.2021.111293_SI.docx,mof_json_store\10.1016_j.micromeso.2021.111293\raw_output.json,mof_json_store\10.1016_j.micromeso.2021.111293\synthesis_003.json,no,,DUT-67,2085086,CdCl2·5/2H2O,ZrO(NO3)2·6H2O,2.013 g (molar equivalent of 6 mmol Zr),6,mmol,nan,,,,,nan,,,,,"2,5-thiophenedicarboxylic acid",TDC,0.663 g,0.663,g,,,,,,,,,,,formic acid,FA,27 mL (n_FA/n_Zr ≈ 115–120),27.0,mL,,,,,,"N,N-dimethylformamide",DMF,"75 mL (of total 1:1 DMF/NMP mixture, 150 mL total)",75.0,N-methyl-2-pyrrolidone,NMP,"75 mL (of total 1:1 DMF/NMP mixture, 150 mL total)",75.0,80.0,80 °C,120.0,five days,50 mL glass bottle (Schott Duran),"sonicated 5 min, then static","DMF, ethanol",3× each,Dried 80 °C for 12 h; then activated under vacuum at 120 °C for 12 h,120.0,12.0,white powder; truncated octahedra (SEM),,SEM crystallite size ~596 nm,reo,Zr6(μ3-O)6(μ3-OH)2 8-connected SBU,"a = 38.84 Å, Fm-3m (225)",,1198.0,not_reported,not_reported,430.0,,10.1016/j.micromeso.2021.111293,ok,
10.1016/j.micromeso.2021.111293,downloaded\10.1016_j.micromeso.2021.111293.pdf,SI downloaded\10.1016_j.micromeso.2021.111293_SI.docx,mof_json_store\10.1016_j.micromeso.2021.111293\raw_output.json,mof_json_store\10.1016_j.micromeso.2021.111293\synthesis_004.json,no,,DUT-67,2085083,Praseodymium(III),Zr(OPr)4,2.778 g of 70 wt% solution (molar equivalent of 6 mmol Zr),6,mmol,nan,,,,,nan,,,,,"2,5-thiophenedicarboxylic acid",TDC,0.663 g,0.663,g,,,,,,,,,,,formic acid,FA,27 mL (n_FA/n_Zr ≈ 116–120),27.0,mL,,,,,,"N,N-dimethylformamide",DMF,"75 mL (of total 1:1 DMF/NMP mixture, 150 mL total)",75.0,N-methyl-2-pyrrolidone,NMP,"75 mL (of total 1:1 DMF/NMP mixture, 150 mL total)",75.0,80.0,80 °C,120.0,five days,50 mL glass bottle (Schott Duran),"sonicated 5 min, then static","DMF, ethanol",3× each,Dried 80 °C for 12 h; then activated under vacuum at 120 °C for 12 h,120.0,12.0,white powder; truncated octahedra (SEM),,SEM crystallite size ~168 nm,reo,Zr6(μ3-O)6(μ3-OH)2 8-connected SBU,"a = 38.89 Å, Fm-3m (225)",,1170.0,not_reported,not_reported,430.0,,10.1016/j.micromeso.2021.111293,ok,
10.1016/j.micromeso.2015.02.023,downloaded\10.1016_j.micromeso.2015.02.023.pdf,,mof_json_store\10.1016_j.micromeso.2015.02.023\raw_output.json,mof_json_store\10.1016_j.micromeso.2015.02.023\synthesis_001.json,yes,"Screening showed Al(NO3)3 (DMF/DEF) and RT stirring (AlCl3, DEF, 25 °C) gave no desired product (Table 1).",[Al(OH)(SBPDC)] (1),,Neodymium(III),,"0.0669 g, 0.5 mmol",0.5,mmol,nan,,,,,nan,,,,,"biphenyl-4,4'-dicarboxylic acid",H2SBPDC,"0.1617 g, 0.5 mmol",0.5,mmol,,,,,,,,,,,,,,,,,,,,,"N,N-diethylformamide",DEF,10.0 mL,10.0,,,,,180.0,180 °C,24.0,24 h,Teflon-lined digestion bomb (23 mL),static,DMF,,200 °C under vacuum for 1 day,200.0,24.0,"colorless powder; rod-shaped particles, flower-like aggregates",95.66,,,corner-sharing AlO6 octahedra forming 1D chains (rod SBU),"a=6.588(6) Å, b=20.237(11) Å, c=20.843(12) Å, orthorhombic, P2221",,1294.0,not_reported,not_reported,500.0,CO2_capture;hydrogen_storage,10.1016/j.micromeso.2015.02.023,ok,
10.1016/j.molstruc.2007.07.023,downloaded\10.1016_j.molstruc.2007.07.023.pdf,,mof_json_store\10.1016_j.molstruc.2007.07.023\raw_output.json,mof_json_store\10.1016_j.molstruc.2007.07.023\synthesis_001.json,no,,,650814,Zn(SO4)·7H2O,,0.145 g,0.75698,mmol,nan,,,,,nan,,,,,terephthalic acid,H2TP,0.166 g,0.166,g,"1,3-bis(4-pyridyl)propane",BPP,0.198 g,0.198,g,,,,,,triethylamine (TEA),TEA,molar ratio 1:2:2:4 (Ni:H2TP:BPP:TEA),,,,,,,,water,H2O,8 mL,8.0,,,,,170.0,170 °C,144.0,6 days,Teflon-lined stainless steel reactor (16 mL),static,water,thoroughly,dried at room temperature,,,green block crystals,65.0,,,octahedral Ni nodes; 1D zigzag ladder polycatenated to 3D,"a=18.350(4), b=13.447(3), c=16.394(3) Å, Pnna",,,not_reported,not_reported,,,10.1016/j.molstruc.2007.07.023,ok,
10.1016/j.molstruc.2007.07.023,downloaded\10.1016_j.molstruc.2007.07.023.pdf,,mof_json_store\10.1016_j.molstruc.2007.07.023\raw_output.json,mof_json_store\10.1016_j.molstruc.2007.07.023\synthesis_002.json,no,,,650815,Ti(OC4H9)4,,0.145 g,0.426065,mmol,nan,,,,,nan,,,,,terephthalonitrile,TPN,0.128 g,0.128,g,"1,3-bis(4-pyridyl)propane",BPP,0.198 g,0.198,g,,,,,,,,,,,,,,,,water,H2O,8 mL,8.0,,,,,170.0,170 °C,144.0,6 days,Teflon-lined stainless steel reactor (16 mL),static,water,thoroughly,dried at room temperature,,,purple block crystals,72.0,,,"octahedral Co nodes; 2D undulated (4,4) layers, inclined interpenetrated","a=11.860(2), b=18.029(4), c=20.069(4) Å, α=106.94(3), β=92.27(3), γ=97.02(3)",,,not_reported,not_reported,,,10.1016/j.molstruc.2007.07.023,ok,
10.1016/j.micromeso.2022.111909,downloaded\10.1016_j.micromeso.2022.111909.pdf,SI downloaded\10.1016_j.micromeso.2022.111909_SI.docx,mof_json_store\10.1016_j.micromeso.2022.111909\raw_output.json,mof_json_store\10.1016_j.micromeso.2022.111909\synthesis_001.json,no,,Cu-BTC,,Cu(NO3)2·3H2O,,12.080 g,57.6336,mmol,nan,,,,,nan,,,,,"benzene-1,3,5-tricarboxylic acid",BTC,5.254 g,5.254,g,,,,,,,,,,,,,,,,,,,,,"N,N-dimethylformamide",DMF,"mixed solvent, total 250 mL; DMF/EtOH/H2O = 1:1:1",,ethanol,EtOH,"mixed solvent, total 250 mL; DMF/EtOH/H2O = 1:1:1",,85.0,85 °C,24.0,24 h,Teflon-lined (PTFE) stainless steel autoclave,static,ethanol,≥4×,"85 °C for 4 h, then 160 °C under vacuum for 8 h",160.0,8.0,octahedra,,5–20 μm,,Cu paddlewheel cluster,,,859.0,not_reported,not_reported,,olefin_paraffin_separation,10.1016/j.micromeso.2022.111909,ok,
10.1016/j.micromeso.2022.111909,downloaded\10.1016_j.micromeso.2022.111909.pdf,SI downloaded\10.1016_j.micromeso.2022.111909_SI.docx,mof_json_store\10.1016_j.micromeso.2022.111909\raw_output.json,mof_json_store\10.1016_j.micromeso.2022.111909\synthesis_002.json,no,,AcOH-fragmented Cu-BTC (AfC0.2),,Ni(CH3COO)2·4H2O,,12.080 g,60.1466,mmol,nan,,,,,nan,,,,,"benzene-1,3,5-tricarboxylic acid",BTC,5.254 g,5.254,g,,,,,,,,,,,acetic acid,AcOH,n(H3BTC):n(AcOH) = 1:0.2,,,,,,,,"N,N-dimethylformamide",DMF,"mixed solvent, total 250 mL; DMF/EtOH/H2O = 1:1:1",,ethanol,EtOH,"mixed solvent, total 250 mL; DMF/EtOH/H2O = 1:1:1",,85.0,85 °C,24.0,24 h,Teflon-lined (PTFE) stainless steel autoclave,static,ethanol,≥4×,"85 °C for 4 h, then 160 °C under vacuum for 8 h",160.0,8.0,irregular nanoparticles,,~15 nm (average),,Cu paddlewheel cluster,,,1221.0,not_reported,not_reported,,olefin_paraffin_separation,10.1016/j.micromeso.2022.111909,ok,
10.1016/j.micromeso.2022.111909,downloaded\10.1016_j.micromeso.2022.111909.pdf,SI downloaded\10.1016_j.micromeso.2022.111909_SI.docx,mof_json_store\10.1016_j.micromeso.2022.111909\raw_output.json,mof_json_store\10.1016_j.micromeso.2022.111909\synthesis_003.json,no,,AcOH-fragmented Cu-BTC (AfC0.4),,Zn(CH3COO)2·2H2O,,12.080 g,59.3618,mmol,Er2O3,,,,,nan,,,,,"benzene-1,3,5-tricarboxylic acid",BTC,5.254 g,5.254,g,,,,,,,,,,,acetic acid,AcOH,n(H3BTC):n(AcOH) = 1:0.4,,,,,,,,"N,N-dimethylformamide",DMF,"mixed solvent, total 250 mL; DMF/EtOH/H2O = 1:1:1",,ethanol,EtOH,"mixed solvent, total 250 mL; DMF/EtOH/H2O = 1:1:1",,85.0,85 °C,24.0,24 h,Teflon-lined (PTFE) stainless steel autoclave,static,ethanol,≥4×,"85 °C for 4 h, then 160 °C under vacuum for 8 h",160.0,8.0,irregular nanoparticles,,~15 nm (average),,Cu paddlewheel cluster,,,1229.0,not_reported,not_reported,,olefin_paraffin_separation,10.1016/j.micromeso.2022.111909,ok,
10.1016/j.micromeso.2022.111909,downloaded\10.1016_j.micromeso.2022.111909.pdf,SI downloaded\10.1016_j.micromeso.2022.111909_SI.docx,mof_json_store\10.1016_j.micromeso.2022.111909\raw_output.json,mof_json_store\10.1016_j.micromeso.2022.111909\synthesis_004.json,no,,AcOH-fragmented Cu-BTC (AfC0.6),,GdCl3,,12.080 g,45.8254,mmol,nan,,,,,nan,,,,,"benzene-1,3,5-tricarboxylic acid",BTC,5.254 g,5.254,g,,,,,,,,,,,acetic acid,AcOH,n(H3BTC):n(AcOH) = 1:0.6,,,,,,,,"N,N-dimethylformamide",DMF,"mixed solvent, total 250 mL; DMF/EtOH/H2O = 1:1:1",,ethanol,EtOH,"mixed solvent, total 250 mL; DMF/EtOH/H2O = 1:1:1",,85.0,85 °C,24.0,24 h,Teflon-lined (PTFE) stainless steel autoclave,static,ethanol,≥4×,"85 °C for 4 h, then 160 °C under vacuum for 8 h",160.0,8.0,irregular nanoparticles,,~15 nm (average),,Cu paddlewheel cluster,,,1251.0,not_reported,not_reported,,olefin_paraffin_separation,10.1016/j.micromeso.2022.111909,ok,
10.1016/j.micromeso.2022.111909,downloaded\10.1016_j.micromeso.2022.111909.pdf,SI downloaded\10.1016_j.micromeso.2022.111909_SI.docx,mof_json_store\10.1016_j.micromeso.2022.111909\raw_output.json,mof_json_store\10.1016_j.micromeso.2022.111909\synthesis_005.json,no,,AcOH-fragmented Cu-BTC (AfC0.8),,NiCl2·6H2O,,12.080 g,76.6046,mmol,nan,,,,,nan,,,,,"benzene-1,3,5-tricarboxylic acid",BTC,5.254 g,5.254,g,,,,,,,,,,,acetic acid,AcOH,n(H3BTC):n(AcOH) = 1:0.8,,,,,,,,"N,N-dimethylformamide",DMF,"mixed solvent, total 250 mL; DMF/EtOH/H2O = 1:1:1",,ethanol,EtOH,"mixed solvent, total 250 mL; DMF/EtOH/H2O = 1:1:1",,85.0,85 °C,24.0,24 h,Teflon-lined (PTFE) stainless steel autoclave,static,ethanol,≥4×,"85 °C for 4 h, then 160 °C under vacuum for 8 h",160.0,8.0,irregular nanoparticles,,~15 nm (average),,Cu paddlewheel cluster,,,1297.0,not_reported,not_reported,,olefin_paraffin_separation,10.1016/j.micromeso.2022.111909,ok,
10.1016/j.micromeso.2022.111909,downloaded\10.1016_j.micromeso.2022.111909.pdf,SI downloaded\10.1016_j.micromeso.2022.111909_SI.docx,mof_json_store\10.1016_j.micromeso.2022.111909\raw_output.json,mof_json_store\10.1016_j.micromeso.2022.111909\synthesis_006.json,no,,AcOH-fragmented Cu-BTC (AfC1),,CoCl2·6H2O,,12.080 g,76.4882,mmol,nan,,,,,nan,,,,,"benzene-1,3,5-tricarboxylic acid",BTC,5.254 g,5.254,g,,,,,,,,,,,acetic acid,AcOH,n(H3BTC):n(AcOH) = 1:1,,,,,,,,"N,N-dimethylformamide",DMF,"mixed solvent, total 250 mL; DMF/EtOH/H2O = 1:1:1",,ethanol,EtOH,"mixed solvent, total 250 mL; DMF/EtOH/H2O = 1:1:1",,85.0,85 °C,24.0,24 h,Teflon-lined (PTFE) stainless steel autoclave,static,ethanol,≥4×,"85 °C for 4 h, then 160 °C under vacuum for 8 h",160.0,8.0,irregular nanoparticles,,~15 nm (average),,Cu paddlewheel cluster,,,933.0,not_reported,not_reported,,olefin_paraffin_separation,10.1016/j.micromeso.2022.111909,ok,
10.1016/j.micromeso.2022.111909,downloaded\10.1016_j.micromeso.2022.111909.pdf,SI downloaded\10.1016_j.micromeso.2022.111909_SI.docx,mof_json_store\10.1016_j.micromeso.2022.111909\raw_output.json,mof_json_store\10.1016_j.micromeso.2022.111909\synthesis_007.json,no,,AcOH-fragmented Cu-BTC (AfC1.2),,ZrCl4,,12.080 g,51.8375,mmol,nan,,,,,nan,,,,,"benzene-1,3,5-tricarboxylic acid",BTC,5.254 g,5.254,g,,,,,,,,,,,acetic acid,AcOH,n(H3BTC):n(AcOH) = 1:1.2,,,,,,,,"N,N-dimethylformamide",DMF,"mixed solvent, total 250 mL; DMF/EtOH/H2O = 1:1:1",,ethanol,EtOH,"mixed solvent, total 250 mL; DMF/EtOH/H2O = 1:1:1",,85.0,85 °C,24.0,24 h,Teflon-lined (PTFE) stainless steel autoclave,static,ethanol,≥4×,"85 °C for 4 h, then 160 °C under vacuum for 8 h",160.0,8.0,irregular nanoparticles,,~15 nm (average),,Cu paddlewheel cluster,,,786.0,not_reported,not_reported,,olefin_paraffin_separation,10.1016/j.micromeso.2022.111909,ok,
