Repository: zzhenglab/MOFinder

# MOFinder

MOFinder extracts MOF synthesis information from the literature, reconstructs evidence-supported negative reaction records, and prepares datasets for synthesis-outcome prediction.
[Web application](https://mofinder.chemistry.wustl.edu/) | [Demos](Demo/README.md) | [Source code](docs/source_to_code.md) | [Workflow guide](docs/workflow.md) | [Model evaluation](docs/evaluation.md)

## Quick start

The workflow runs through Python commands. Python 3.10 or newer is required. Clone the repository and initialize its related applications:

```bash
git clone --recurse-submodules https://github.com/zzhenglab/MOFinder.git
cd MOFinder
```

Start with the two offline demonstrations:

```bash

File: mof_extraction_1_2.csv (part 305 of 305)
doi,main_pdf,si_pdf,raw_output,parsed_json,article_trial_or_failure,article_trial_or_failure_notes,mof_name,crystal_code,metal_1,metal_1_abbr,metal_1_amount_text,metal_1_amount_value,metal_1_amount_unit,metal_2,metal_2_abbr,metal_2_amount_text,metal_2_amount_value,metal_2_amount_unit,metal_3,metal_3_abbr,metal_3_amount_text,metal_3_amount_value,metal_3_amount_unit,linker_1,linker_1_abbr,linker_1_amount_text,linker_1_amount_value,linker_1_amount_unit,linker_2,linker_2_abbr,linker_2_amount_text,linker_2_amount_value,linker_2_amount_unit,linker_3,linker_3_abbr,linker_3_amount_text,linker_3_amount_value,linker_3_amount_unit,modulator_1,modulator_1_abbr,modulator_1_amount_text,modulator_1_amount_value,modulator_1_amount_unit,modulator_2,modulator_2_abbr,modulator_2_amount_text,modulator_2_amount_value,modulator_2_amount_unit,solvent_main,solvent_main_abbr,solvent_main_amount_text,solvent_main_ml,solvent_secondary,solvent_secondary_abbr,solvent_secondary_amount_text,solvent_secondary_ml,temperature_c,temperature_c_text,time_h,time_text,vessel_type,stirring,washing_solvent,washing_cycles,activation_text,activation_temp_c,activation_time_h,crystal_morphology,yield_percent,crystal_size,topology_code,metal_cluster_connectivity,unit_cell_short,pore_diameter_A,BET_surface_area_m2g,air_stable,water_stable,tga_decomposition_temp_c,applications,reference,status,error
10.1016/j.micromeso.2020.110254,downloaded\10.1016_j.micromeso.2020.110254.pdf,SI downloaded\10.1016_j.micromeso.2020.110254_SI.docx,mof_json_store\10.1016_j.micromeso.2020.110254\raw_output.json,mof_json_store\10.1016_j.micromeso.2020.110254\synthesis_001.json,no,,meso-CuBDC,,Zinc,,stock: 90 mg dissolved in 45 mL DMF/EtOH/H2O (5:2:2 v/v); 7.2 mL of this stock was used,,,nan,,,,,nan,,,,,terephthalic acid,BDC,90 mg dissolved in 45 mL DMF/EtOH/H2O (5:2:2 v/v),90.0,mg,,,,,,,,,,,cetyltrimethylammonium bromide (CTAB),CTAB,stock: 104.4 mg in 45 mL H2O/EtOH (1:1 v/v); 10 mL of this stock was added,104.4,mg,,,,,,"N,N-dimethylformamide",DMF,part of DMF/EtOH/H2O (5:2:2 v/v) in metal and linker solutions,,ethanol,EtOH,part of DMF/EtOH/H2O (5:2:2 v/v) and CTAB stock (H2O/EtOH 1:1 v/v),,25,room temperature (RT),,,glass tube,,"EtOH, DMF",EtOH 2× (5 mL each); DMF 2× (5 mL each),immersed in warm ethanol (60 °C) under N2 flow for 6 h,60.0,6.0,"ultrathin nanosheets, small square shapes",,lateral 200–300 nm; thickness < 8 nm,,,"monoclinic, C2/m; a=11.4143(3) Å, b=14.2687(4) Å, c=7.7800(2) Å, β=108.119(1)°",38.0,97.0,not_reported,not_reported,,C-S coupling,10.1016/j.micromeso.2020.110254,ok,
10.1016/j.micromeso.2020.110254,downloaded\10.1016_j.micromeso.2020.110254.pdf,SI downloaded\10.1016_j.micromeso.2020.110254_SI.docx,mof_json_store\10.1016_j.micromeso.2020.110254\raw_output.json,mof_json_store\10.1016_j.micromeso.2020.110254\synthesis_002.json,no,,micro-CuBDC,,Zinc,,stock: 90 mg dissolved in 45 mL DMF/EtOH/H2O (5:2:2 v/v); 7.2 mL of this stock was used,,,nan,,,,,nan,,,,,terephthalic acid,BDC,90 mg dissolved in 45 mL DMF/EtOH/H2O (5:2:2 v/v),90.0,mg,,,,,,,,,,,,,,,,,,,,,"N,N-dimethylformamide",DMF,part of DMF/EtOH/H2O (5:2:2 v/v),,ethanol,EtOH,part of DMF/EtOH/H2O (5:2:2 v/v),,25,room temperature (RT),,,glass tube,,"EtOH, DMF",EtOH 2× (5 mL each); DMF 2× (5 mL each),immersed in warm ethanol (60 °C) under N2 flow for 6 h,60.0,6.0,"ultrathin nanosheets, small square shapes",,lateral 200–300 nm; thickness < 8 nm,,,"monoclinic, C2/m; a=11.4143(3) Å, b=14.2687(4) Å, c=7.7800(2) Å, β=108.119(1)°",,,not_reported,not_reported,,,10.1016/j.micromeso.2020.110254,ok,
10.1016/j.micromeso.2020.110254,downloaded\10.1016_j.micromeso.2020.110254.pdf,SI downloaded\10.1016_j.micromeso.2020.110254_SI.docx,mof_json_store\10.1016_j.micromeso.2020.110254\raw_output.json,mof_json_store\10.1016_j.micromeso.2020.110254\synthesis_003.json,no,,meso-CuABDC,,Zinc,,stock: 90 mg dissolved in 45 mL DMF/EtOH/H2O (5:2:2 v/v); 7.2 mL of this stock was used,,,nan,,,,,nan,,,,,2-aminoterephthalic acid,ABDC,90 mg dissolved in 45 mL DMF/EtOH/H2O (5:2:2 v/v),90.0,mg,,,,,,,,,,,cetyltrimethylammonium bromide (CTAB),CTAB,stock: 104.4 mg in 45 mL H2O/EtOH (1:1 v/v); 7 mL of this stock was added,104.4,mg,,,,,,"N,N-dimethylformamide",DMF,part of DMF/EtOH/H2O (5:2:2 v/v) in metal and linker solutions,,ethanol,EtOH,part of DMF/EtOH/H2O (5:2:2 v/v) and CTAB stock (H2O/EtOH 1:1 v/v),,25,room temperature (RT),,,glass tube,,"EtOH, DMF",EtOH 2× (5 mL each); DMF 2× (5 mL each),immersed in warm ethanol (60 °C) under N2 flow for 6 h,60.0,6.0,ultrathin nanosheets,,,,,"monoclinic, C2/m; a=11.1420(6) Å, b=15.0305(4) Å, c=8.0132(8) Å, β=111.8223(7)°",37.0,,not_reported,not_reported,,,10.1016/j.micromeso.2020.110254,ok,
10.1016/j.micromeso.2020.110254,downloaded\10.1016_j.micromeso.2020.110254.pdf,SI downloaded\10.1016_j.micromeso.2020.110254_SI.docx,mof_json_store\10.1016_j.micromeso.2020.110254\raw_output.json,mof_json_store\10.1016_j.micromeso.2020.110254\synthesis_004.json,no,,meso-CoBDC,,Zn(NO3)2·6H2O,,solution prepared equimolar to the Cu(CH3COO)2 stock; 45 mL stock in DMF/EtOH/H2O (5:2:2 v/v); 7.2 mL used,,,nan,,,,,nan,,,,,terephthalic acid,BDC,90 mg dissolved in 45 mL DMF/EtOH/H2O (5:2:2 v/v),90.0,mg,,,,,,,,,,,cetyltrimethylammonium bromide (CTAB),CTAB,stock: 104.4 mg in 45 mL H2O/EtOH (1:1 v/v); 10 mL of this stock was added,104.4,mg,,,,,,"N,N-dimethylformamide",DMF,part of DMF/EtOH/H2O (5:2:2 v/v) in metal and linker solutions,,ethanol,EtOH,part of DMF/EtOH/H2O (5:2:2 v/v) and CTAB stock (H2O/EtOH 1:1 v/v),,25,room temperature (RT),,,glass tube,,"EtOH, DMF",EtOH 2× (5 mL each); DMF 2× (5 mL each),immersed in warm ethanol (60 °C) under N2 flow for 6 h,60.0,6.0,ultrathin nanosheets,,,,,,,,not_reported,not_reported,,,10.1016/j.micromeso.2020.110254,ok,
10.1016/j.pnsc.2018.01.016,downloaded\10.1016_j.pnsc.2018.01.016.pdf,SI downloaded\10.1016_j.pnsc.2018.01.016_SI.docx,mof_json_store\10.1016_j.pnsc.2018.01.016\raw_output.json,mof_json_store\10.1016_j.pnsc.2018.01.016\synthesis_001.json,no,,UiO-66-NO2,,Zn(NO3)2·6H2O,ZrCl4,6.5 mmol,6.5,mmol,nan,,,,,nan,,,,,2-nitroterephthalic acid,BDC-NO2,6 mmole,6.0,mmol,,,,,,,,,,,,,,,,,,,,,"N,N-dimethylformamide",DMF,86 mL,86.0,,,,,120.0,393 K,24.0,24 h,"Parr PTFE-lined digestion vessel, 125 mL",stirred before heating,DMF,two times,Solvent exchange: ~0.5 g solid in 50 mL methanol for 5 d; filter and dry at 353 K for 12 h; then heat under vacuum at 463 K overnight,,,white triangular base-pyramid particles,,,,,,,771.0,not_reported,not_reported,,CO2_capture;CH4_storage,10.1016/j.pnsc.2018.01.016,ok,
10.1016/j.pnsc.2018.01.016,downloaded\10.1016_j.pnsc.2018.01.016.pdf,SI downloaded\10.1016_j.pnsc.2018.01.016_SI.docx,mof_json_store\10.1016_j.pnsc.2018.01.016\raw_output.json,mof_json_store\10.1016_j.pnsc.2018.01.016\synthesis_002.json,no,,UiO-66-NH2,,Cd(NO3)2·4H2O,ZrCl4,6.5 mmol,6.5,mmol,nan,,,,,nan,,,,,2-aminoterephthalic acid,BDC-NH2,6 mmole,6.0,mmol,,,,,,,,,,,,,,,,,,,,,"N,N-dimethylformamide",DMF,86 mL,86.0,,,,,120.0,393 K,24.0,24 h,"Parr PTFE-lined digestion vessel, 125 mL",stirred before heating,DMF,two times,Solvent exchange: ~0.5 g solid in 50 mL methanol for 5 d; filter and dry at 353 K for 12 h; then heat under vacuum at 463 K overnight,,,greenish yellow triangular base-pyramid particles,,,,,,,1025.0,not_reported,not_reported,,CO2_capture;CH4_storage,10.1016/j.pnsc.2018.01.016,ok,
10.1016/j.pnsc.2018.01.016,downloaded\10.1016_j.pnsc.2018.01.016.pdf,SI downloaded\10.1016_j.pnsc.2018.01.016_SI.docx,mof_json_store\10.1016_j.pnsc.2018.01.016\raw_output.json,mof_json_store\10.1016_j.pnsc.2018.01.016\synthesis_003.json,no,,UiO-66-NO2-NH2 10%,,ZrCl4,ZrCl4,6.5 mmol,6.5,mmol,nan,,,,,nan,,,,,2-nitroterephthalic acid,BDC-NO2,6 mmol,6.0,mmol,2-aminoterephthalic acid,BDC-NH2,0.6 mmol,0.6,mmol,,,,,,,,,,,,,,,,"N,N-dimethylformamide",DMF,86 mL,86.0,,,,,120.0,393 K,24.0,24 h,"Parr PTFE-lined digestion vessel, 125 mL",stirred before heating,DMF,two times,Solvent exchange: ~0.5 g solid in 50 mL methanol for 5 d; filter and dry at 353 K for 12 h; then heat under vacuum at 463 K overnight,,,light yellow triangular base-pyramid particles,,,,,,,867.0,not_reported,not_reported,,CO2_capture;CH4_storage,10.1016/j.pnsc.2018.01.016,ok,
10.1016/j.pnsc.2018.01.016,downloaded\10.1016_j.pnsc.2018.01.016.pdf,SI downloaded\10.1016_j.pnsc.2018.01.016_SI.docx,mof_json_store\10.1016_j.pnsc.2018.01.016\raw_output.json,mof_json_store\10.1016_j.pnsc.2018.01.016\synthesis_004.json,no,,UiO-66-NO2-NH2 75%,,Zn(NO3)2·6H2O,ZrCl4,6.5 mmol,6.5,mmol,nan,,,,,nan,,,,,2-nitroterephthalic acid,BDC-NO2,6 mmol,6.0,mmol,2-aminoterephthalic acid,BDC-NH2,4.5 mmol,4.5,mmol,,,,,,,,,,,,,,,,"N,N-dimethylformamide",DMF,86 mL,86.0,,,,,120.0,393 K,24.0,24 h,"Parr PTFE-lined digestion vessel, 125 mL",stirred before heating,DMF,two times,Solvent exchange: ~0.5 g solid in 50 mL methanol for 5 d; filter and dry at 353 K for 12 h; then heat under vacuum at 463 K overnight,,,dark yellow triangular base-pyramid particles,,,,,,,788.0,not_reported,not_reported,,CO2_capture;CH4_storage,10.1016/j.pnsc.2018.01.016,ok,
10.1016/j.pnsc.2018.01.016,downloaded\10.1016_j.pnsc.2018.01.016.pdf,SI downloaded\10.1016_j.pnsc.2018.01.016_SI.docx,mof_json_store\10.1016_j.pnsc.2018.01.016\raw_output.json,mof_json_store\10.1016_j.pnsc.2018.01.016\synthesis_005.json,no,,UiO-66-NH2-NO2 10%,,Zn(NO3)2·6H2O,ZrCl4,6.5 mmol,6.5,mmol,nan,,,,,nan,,,,,2-aminoterephthalic acid,BDC-NH2,6 mmol,6.0,mmol,2-nitroterephthalic acid,BDC-NO2,0.6 mmol,0.6,mmol,,,,,,,,,,,,,,,,"N,N-dimethylformamide",DMF,86 mL,86.0,,,,,120.0,393 K,24.0,24 h,"Parr PTFE-lined digestion vessel, 125 mL",stirred before heating,DMF,two times,Solvent exchange: ~0.5 g solid in 50 mL methanol for 5 d; filter and dry at 353 K for 12 h; then heat under vacuum at 463 K overnight,,,dark yellow triangular base-pyramid particles,,,,,,,1152.0,not_reported,not_reported,,CO2_capture;CH4_storage,10.1016/j.pnsc.2018.01.016,ok,
10.1016/j.pnsc.2018.01.016,downloaded\10.1016_j.pnsc.2018.01.016.pdf,SI downloaded\10.1016_j.pnsc.2018.01.016_SI.docx,mof_json_store\10.1016_j.pnsc.2018.01.016\raw_output.json,mof_json_store\10.1016_j.pnsc.2018.01.016\synthesis_006.json,no,,UiO-66-NH2-NO2 75%,,Zn(CH3COO)2·2H2O,ZrCl4,6.5 mmol,6.5,mmol,nan,,,,,nan,,,,,2-aminoterephthalic acid,BDC-NH2,6 mmol,6.0,mmol,2-nitroterephthalic acid,BDC-NO2,4.5 mmol,4.5,mmol,,,,,,,,,,,,,,,,"N,N-dimethylformamide",DMF,86 mL,86.0,,,,,120.0,393 K,24.0,24 h,"Parr PTFE-lined digestion vessel, 125 mL",stirred before heating,DMF,two times,Solvent exchange: ~0.5 g solid in 50 mL methanol for 5 d; filter and dry at 353 K for 12 h; then heat under vacuum at 463 K overnight,,,light yellow triangular base-pyramid particles,,,,,,,824.0,not_reported,not_reported,,CO2_capture;CH4_storage,10.1016/j.pnsc.2018.01.016,ok,
10.1016/j.mseb.2024.117800,downloaded\10.1016_j.mseb.2024.117800.pdf,,mof_json_store\10.1016_j.mseb.2024.117800\raw_output.json,mof_json_store\10.1016_j.mseb.2024.117800\synthesis_001.json,no,,UiO-66(Ce),,Zn(CH3COO)2·2H2O,,1644 mg,8.0787,mmol,nan,,,,,nan,,,,,terephthalic acid,H2BDC,332 mg,332.0,mg,,,,,,,,,,,,,,,,,,,,,deionized water,H2O,20 mL (Solution A) + 20 mL (Solution B),,,,,,25,room temperature,24.0,24 h,,stirred,,,,,,pale yellow powder; lamellar crystals (up to ~80 μm),,,,,,,,,,,,10.1016/j.mseb.2024.117800,ok,
10.1016/j.mseb.2024.117800,downloaded\10.1016_j.mseb.2024.117800.pdf,,mof_json_store\10.1016_j.mseb.2024.117800\raw_output.json,mof_json_store\10.1016_j.mseb.2024.117800\synthesis_002.json,no,,UiO-66(Ce),,Zn(CH3COO)2·2H2O,,1644 mg,8.0787,mmol,nan,,,,,nan,,,,,terephthalic acid,H2BDC,332 mg,332.0,mg,,,,,,,,,,,formic acid,,"1 M, 0.1 mL",0.1,mL,,,,,,deionized water,H2O,20 mL (Solution A) + 20 mL (Solution B),,,,,,25,room temperature,24.0,24 h,,stirred,,,,,,pale yellow powder; nanocubes formed,,,,,,,,,,,,10.1016/j.mseb.2024.117800,ok,
10.1016/j.mseb.2024.117800,downloaded\10.1016_j.mseb.2024.117800.pdf,,mof_json_store\10.1016_j.mseb.2024.117800\raw_output.json,mof_json_store\10.1016_j.mseb.2024.117800\synthesis_004.json,no,,UiO-66(Ce),,Al(NO3)3·9H2O,,1644 mg,6.65225,mmol,nan,,,,,nan,,,,,terephthalic acid,H2BDC,332 mg,332.0,mg,,,,,,,,,,,formic acid,,"1 M, 0.3 mL",0.3,mL,,,,,,deionized water,H2O,20 mL (Solution A) + 20 mL (Solution B),,,,,,25,room temperature,24.0,24 h,,stirred,,,,,,pale yellow powder; layered/fragmented,,,,,,,,,,,,10.1016/j.mseb.2024.117800,ok,
10.1016/j.mseb.2024.117800,downloaded\10.1016_j.mseb.2024.117800.pdf,,mof_json_store\10.1016_j.mseb.2024.117800\raw_output.json,mof_json_store\10.1016_j.mseb.2024.117800\synthesis_005.json,no,,UiO-66(Ce),,Zn(NO3)2·6H2O,,1644 mg,7.55927,mmol,nan,,,,,nan,,,,,terephthalic acid,H2BDC,332 mg,332.0,mg,,,,,,,,,,,formic acid,,"1 M, 0.4 mL",0.4,mL,,,,,,deionized water,H2O,20 mL (Solution A) + 20 mL (Solution B),,,,,,25,room temperature,24.0,24 h,,stirred,,,,,,pale yellow powder; layered/fragmented,,,,,,,,,,,,10.1016/j.mseb.2024.117800,ok,
10.1016/j.mseb.2024.117800,downloaded\10.1016_j.mseb.2024.117800.pdf,,mof_json_store\10.1016_j.mseb.2024.117800\raw_output.json,mof_json_store\10.1016_j.mseb.2024.117800\synthesis_006.json,no,,UiO-66(Ce),,ZrCl4,,1644 mg,7.0547,mmol,nan,,,,,nan,,,,,terephthalic acid,H2BDC,332 mg,332.0,mg,,,,,,,,,,,formic acid,,"1 M, 0.5 mL",0.5,mL,,,,,,deionized water,H2O,20 mL (Solution A) + 20 mL (Solution B),,,,,,25,room temperature,24.0,24 h,,stirred,,,,,,pale yellow powder; layered with cracks,,,,,,,,,,,,10.1016/j.mseb.2024.117800,ok,
10.1016/j.mseb.2024.117800,downloaded\10.1016_j.mseb.2024.117800.pdf,,mof_json_store\10.1016_j.mseb.2024.117800\raw_output.json,mof_json_store\10.1016_j.mseb.2024.117800\synthesis_007.json,no,,UiO-66(Ce),,NH4)2Ce(NO3)6,,1644 mg,1644.0,mg,nan,,,,,nan,,,,,terephthalic acid,H2BDC,332 mg,332.0,mg,,,,,,,,,,,formic acid,,"1 M, 0.1 mL",0.1,mL,,,,,,deionized water,H2O,20 mL (Solution A) + 20 mL (Solution B),,,,,,25,room temperature,36.0,36 h,,stirred,,,,,,pale yellow powder; nanocubes (less uniform),,,,,,,,,,,,10.1016/j.mseb.2024.117800,ok,
10.1016/j.mseb.2024.117800,downloaded\10.1016_j.mseb.2024.117800.pdf,,mof_json_store\10.1016_j.mseb.2024.117800\raw_output.json,mof_json_store\10.1016_j.mseb.2024.117800\synthesis_008.json,no,,UiO-66(Ce),,ZrCl4,,1644 mg,7.0547,mmol,nan,,,,,nan,,,,,terephthalic acid,H2BDC,332 mg,332.0,mg,,,,,,,,,,,formic acid,,"1 M, 0.1 mL",0.1,mL,,,,,,deionized water,H2O,20 mL (Solution A) + 20 mL (Solution B),,,,,,25,room temperature,48.0,48 h,,stirred,,,,,,pale yellow powder; nanocubes (less uniform),,,,,,,,,,,,10.1016/j.mseb.2024.117800,ok,
10.1016/j.mseb.2024.117800,downloaded\10.1016_j.mseb.2024.117800.pdf,,mof_json_store\10.1016_j.mseb.2024.117800\raw_output.json,mof_json_store\10.1016_j.mseb.2024.117800\synthesis_009.json,no,,UiO-66(Ce),,ZrCl4,,1644 mg,7.0547,mmol,nan,,,,,nan,,,,,terephthalic acid,H2BDC,332 mg,332.0,mg,,,,,,,,,,,formic acid,,"1 M, 0.2 mL",0.2,mL,,,,,,deionized water,H2O,20 mL (Solution A) + 20 mL (Solution B),,,,,,25,room temperature,36.0,36 h,,stirred,,,,,,pale yellow powder; nanocubes,,,,,,,,,,,,10.1016/j.mseb.2024.117800,ok,
10.1016/j.mseb.2024.117800,downloaded\10.1016_j.mseb.2024.117800.pdf,,mof_json_store\10.1016_j.mseb.2024.117800\raw_output.json,mof_json_store\10.1016_j.mseb.2024.117800\synthesis_010.json,no,,UiO-66(Ce),,ZrCl4,,1644 mg,7.0547,mmol,nan,,,,,nan,,,,,terephthalic acid,H2BDC,332 mg,332.0,mg,,,,,,,,,,,formic acid,,"1 M, 0.2 mL",0.2,mL,,,,,,deionized water,H2O,20 mL (Solution A) + 20 mL (Solution B),,,,,,25,room temperature,48.0,48 h,,stirred,,,,,,pale yellow powder; uniform nanocubes (~123 nm),,123 nm nanocubes (mean),,,,,,,,,,10.1016/j.mseb.2024.117800,ok,
10.1016/S1872-2067(23)64562-0,downloaded\10.1016_S1872-2067(23)64562-0.pdf,SI downloaded\10.1016_S1872-2067(23)64562-0_SI.pdf,mof_json_store\10.1016_S1872-2067_23_64562-0\raw_output.json,mof_json_store\10.1016_S1872-2067_23_64562-0\synthesis_001.json,no,,Meso-UiO-66 (UiO-66(Ce)),,ZrCl4,,2.192 g,9.40627,mmol,nan,,,,,nan,,,,,terephthalic acid,BDC,0.48 g,0.48,g,,,,,,,,,,,formic acid,FA,0.4 mL,0.4,mL,ammonium perchlorate,,1.004 g,1.004,g,water,H2O,24 mL,24.0,toluene,,0.96 mL,0.96,40.0,40 °C,12.0,12 h,,stirred (1000 rpm for 10 min to form nanoemulsion; then 400 rpm at 40 °C for 12 h),"H2O, DMF, EtOH",centrifuge; wash twice with H2O and twice with DMF; soak in DMF at 60 °C for 12 h; then soak in EtOH at 60 °C for 2 days (replace daily),dried under vacuum at 60 °C overnight,60.0,,octahedra,,,,,,42.7,836.3,not_reported,not_reported,,,10.1016/S1872-2067(23)64562-0,ok,
10.1016/S1872-2067(23)64562-0,downloaded\10.1016_S1872-2067(23)64562-0.pdf,SI downloaded\10.1016_S1872-2067(23)64562-0_SI.pdf,mof_json_store\10.1016_S1872-2067_23_64562-0\raw_output.json,mof_json_store\10.1016_S1872-2067_23_64562-0\synthesis_002.json,no,,Meso-UiO-66-L1 (UiO-66(Ce)),,Zn(NO3)2·6H2O,,2.192 g,10.079,mmol,nan,,,,,nan,,,,,terephthalic acid,BDC,0.48 g,0.48,g,,,,,,,,,,,formic acid,FA,0.4 mL,0.4,mL,ammonium perchlorate,,1.004 g,1.004,g,water,H2O,24 mL,24.0,toluene,,0.32 mL,0.32,40.0,40 °C,12.0,12 h,,stirred (1000 rpm for 10 min to form nanoemulsion; then 400 rpm at 40 °C for 12 h),"H2O, DMF, EtOH",centrifuge; wash twice with H2O and twice with DMF; soak in DMF at 60 °C for 12 h; then soak in EtOH at 60 °C for 2 days (replace daily),dried under vacuum at 60 °C overnight,60.0,,octahedra,,,,,,,889.0,not_reported,not_reported,,,10.1016/S1872-2067(23)64562-0,ok,
10.1016/S1872-2067(23)64562-0,downloaded\10.1016_S1872-2067(23)64562-0.pdf,SI downloaded\10.1016_S1872-2067(23)64562-0_SI.pdf,mof_json_store\10.1016_S1872-2067_23_64562-0\raw_output.json,mof_json_store\10.1016_S1872-2067_23_64562-0\synthesis_003.json,no,,Meso-UiO-66-L2 (UiO-66(Ce)),,Cu(ClO4)2,,2.192 g,8.35226,mmol,nan,,,,,nan,,,,,terephthalic acid,BDC,0.48 g,0.48,g,,,,,,,,,,,formic acid,FA,0.4 mL,0.4,mL,ammonium perchlorate,,1.004 g,1.004,g,water,H2O,24 mL,24.0,toluene,,0.64 mL,0.64,40.0,40 °C,12.0,12 h,,stirred (1000 rpm for 10 min to form nanoemulsion; then 400 rpm at 40 °C for 12 h),"H2O, DMF, EtOH",centrifuge; wash twice with H2O and twice with DMF; soak in DMF at 60 °C for 12 h; then soak in EtOH at 60 °C for 2 days (replace daily),dried under vacuum at 60 °C overnight,60.0,,octahedra,,,,,,43.7,930.8,not_reported,not_reported,,,10.1016/S1872-2067(23)64562-0,ok,
10.1016/S1872-2067(23)64562-0,downloaded\10.1016_S1872-2067(23)64562-0.pdf,SI downloaded\10.1016_S1872-2067(23)64562-0_SI.pdf,mof_json_store\10.1016_S1872-2067_23_64562-0\raw_output.json,mof_json_store\10.1016_S1872-2067_23_64562-0\synthesis_004.json,no,,Macro-UiO-66 (UiO-66(Ce)),,Zn(ClO4)2,,2.192 g,8.2943,mmol,nan,,,,,nan,,,,,terephthalic acid,BDC,0.48 g,0.48,g,,,,,,,,,,,formic acid,FA,0.4 mL,0.4,mL,ammonium perchlorate,,1.004 g,1.004,g,water,H2O,24 mL,24.0,toluene,,0.96 mL,0.96,40.0,40 °C,12.0,12 h,,stirred (emulsion formation at 400 rpm; then 400 rpm at 40 °C for 12 h),"H2O, DMF, EtOH",centrifuge; wash twice with H2O and twice with DMF; soak in DMF at 60 °C for 12 h; then soak in EtOH at 60 °C for 2 days (replace daily),dried under vacuum at 60 °C overnight,60.0,,octahedra with macropores,,,,,,,,not_reported,not_reported,,,10.1016/S1872-2067(23)64562-0,ok,
10.1016/j.micromeso.2010.02.008,downloaded\10.1016_j.micromeso.2010.02.008.pdf,SI downloaded\10.1016_j.micromeso.2010.02.008_SI.pdf,mof_json_store\10.1016_j.micromeso.2010.02.008\raw_output.json,mof_json_store\10.1016_j.micromeso.2010.02.008\synthesis_001.json,no,,HKUST-1 (Cu-BTC),,Cd(ClO4)2,,"4.1 mmol, 984 mg in 13.5 mL deionized water",4.1,mmol,nan,,,,,nan,,,,,"benzene-1,3,5-tricarboxylic acid",BTC,"2.7 mmol, 571 mg in 13.5 mL ethanol",2.7,mmol,,,,,,,,,,,,,,,,,,,,,ethanol,EtOH,13.5 mL,13.5,water,H2O,13.5 mL,13.5,120.0,120 °C,24.0,24 h (then cooled to RT over 6 h),"Teflon-lined autoclave (45 mL, Parr 4714)",,"EtOH, acetone (1:1)",reflux 30 min,220 °C under high vacuum (10^-3 mbar) for 6 h,220.0,6.0,dark blue,94.0,,,Cu2 paddle wheel SBU,,,1143.0,not_reported,not_reported,,,10.1016/j.micromeso.2010.02.008,ok,
10.1016/j.micromeso.2010.02.008,downloaded\10.1016_j.micromeso.2010.02.008.pdf,SI downloaded\10.1016_j.micromeso.2010.02.008_SI.pdf,mof_json_store\10.1016_j.micromeso.2010.02.008\raw_output.json,mof_json_store\10.1016_j.micromeso.2010.02.008\synthesis_002.json,no,,HKUST-1 (Cu-BTC),,NH4)2Ce(NO3)6,,"6.8 mmol, 1641 mg in 22.5 mL deionized water",6.8,mmol,nan,,,,,nan,,,,,"benzene-1,3,5-tricarboxylic acid",BTC,"4.5 mmol, 951 mg in 22.5 mL ethanol",4.5,mmol,,,,,,,,,,,,,,,,,,,,,ethanol,EtOH,22.5 mL,22.5,water,H2O,22.5 mL,22.5,120.0,120 °C,24.0,24 h (then cooled to RT over 6 h),"Teflon-lined autoclave (75 mL, Berghof BR-100)",,"EtOH, acetone (1:1)",reflux 30 min,220 °C under high vacuum (10^-3 mbar) for 6 h,220.0,6.0,dark blue,93.0,,,Cu2 paddle wheel SBU,,,1143.0,not_reported,not_reported,,,10.1016/j.micromeso.2010.02.008,ok,
10.1016/j.micromeso.2010.02.008,downloaded\10.1016_j.micromeso.2010.02.008.pdf,SI downloaded\10.1016_j.micromeso.2010.02.008_SI.pdf,mof_json_store\10.1016_j.micromeso.2010.02.008\raw_output.json,mof_json_store\10.1016_j.micromeso.2010.02.008\synthesis_003.json,no,,,,NH4)2Ce(NO3)6,,"7.5 mmol, 1500 mg in 30 mL deionized water",7.5,mmol,ZrO(NO3)2,,,,,nan,,,,,"benzene-1,3,5-tricarboxylic acid",BTC,"5.0 mmol, 1053 mg in 22.5 mL ethanol",5.0,mmol,,,,,,,,,,,,,,,,,,,,,water,H2O,30 mL,30.0,ethanol,EtOH,22.5 mL,22.5,180.0,180 °C,24.0,24 h (then cooled to RT over 6 h),"Teflon-lined autoclave (75 mL, Berghof BR-100)",,"EtOH, acetone (1:1)",reflux 30 min,220 °C under high vacuum (10^-3 mbar) for 6 h,220.0,6.0,light blue needles,51.0,,,,,,120.0,not_reported,not_reported,,,10.1016/j.micromeso.2010.02.008,ok,
10.1016/j.ica.2012.03.011,downloaded\10.1016_j.ica.2012.03.011.pdf,,mof_json_store\10.1016_j.ica.2012.03.011\raw_output.json,mof_json_store\10.1016_j.ica.2012.03.011\synthesis_001.json,no,,,837365,Zn(NO3)2·6H2O,,"57 mg, 0.185 mmol",0.185,mmol,nan,,,,,nan,,,,,bis(4-pyridylformyl)piperazine,bpfp,"55 mg, 0.185 mmol",55.0,mg,sodium succinate,suc,"50 mg, 0.185 mmol",50.0,mg,,,,,,sodium hydroxide (aq),NaOH,"1.0 M, 1 mL",,,,,,,,water,H2O,5 mL,5.0,,,,,90.0,90 °C oil bath,48.0,48 h,glass vial,static,"water, acetone",,dried in air,,,colorless blocks,42.0,,,,,,,not_reported,not_reported,,luminescence,10.1016/j.ica.2012.03.011,ok,
10.1016/j.ica.2012.03.011,downloaded\10.1016_j.ica.2012.03.011.pdf,,mof_json_store\10.1016_j.ica.2012.03.011\raw_output.json,mof_json_store\10.1016_j.ica.2012.03.011\synthesis_002.json,no,,,837362,Zn(NO3)2·6H2O,,"57 mg, 0.185 mmol",0.185,mmol,nan,,,,,nan,,,,,bis(4-pyridylformyl)piperazine,bpfp,"55 mg, 0.185 mmol",55.0,mg,"2,2-dimethylglutaric acid",dmg,"30 mg, 0.185 mmol",30.0,mg,,,,,,sodium hydroxide (aq),NaOH,"1.0 M, 1.5 mL",,,,,,,,water,H2O,5 mL,5.0,,,,,100.0,100 °C oil bath,48.0,48 h,glass vial,static,,,,,,colorless blocks (embedded in amorphous white material),,,sra,,,,,not_reported,not_reported,,,10.1016/j.ica.2012.03.011,ok,
10.1016/j.ica.2012.03.011,downloaded\10.1016_j.ica.2012.03.011.pdf,,mof_json_store\10.1016_j.ica.2012.03.011\raw_output.json,mof_json_store\10.1016_j.ica.2012.03.011\synthesis_003.json,no,,,837363,Cd(NO3)2·4H2O,,"57 mg, 0.185 mmol",0.185,mmol,nan,,,,,nan,,,,,bis(4-pyridylformyl)piperazine,bpfp,"55 mg, 0.185 mmol",55.0,mg,3-ethyl-3-methylglutaric acid,emg,"32 mg, 0.185 mmol",32.0,mg,,,,,,sodium hydroxide (aq),NaOH,"1.0 M, 2 mL",,,,,,,,water,H2O,5 mL,5.0,,,,,100.0,100 °C oil bath,48.0,48 h,glass vial,static,,,,,,colorless blocks (embedded in amorphous white material),,,,,,,,not_reported,not_reported,,,10.1016/j.ica.2012.03.011,ok,
10.1016/j.ica.2012.03.011,downloaded\10.1016_j.ica.2012.03.011.pdf,,mof_json_store\10.1016_j.ica.2012.03.011\raw_output.json,mof_json_store\10.1016_j.ica.2012.03.011\synthesis_004.json,no,,,837364,Cd(NO3)2·4H2O,,"58 mg, 0.185 mmol",0.185,mmol,nan,,,,,nan,,,,,bis(4-pyridylformyl)piperazine,bpfp,"55 mg, 0.185 mmol",55.0,mg,adipic acid,adp,"35 mg, 0.185 mmol",35.0,mg,,,,,,sodium hydroxide (aq),NaOH,"1.0 M, 2 mL",,,,,,,,water,H2O,5 mL,5.0,,,,,100.0,100 °C oil bath,48.0,48 h,glass vial,static,"water, acetone",,dried in air,,,colorless blocks,59.0,,tfz-d,{Cd2O2} dimeric units; exotridentate bpfp,,,,not_reported,not_reported,,luminescence,10.1016/j.ica.2012.03.011,ok,
10.1016/j.ica.2012.03.011,downloaded\10.1016_j.ica.2012.03.011.pdf,,mof_json_store\10.1016_j.ica.2012.03.011\raw_output.json,mof_json_store\10.1016_j.ica.2012.03.011\synthesis_005.json,no,,,844014,Cd(NO3)2·4H2O,,"57 mg, 0.185 mmol",0.185,mmol,nan,,,,,nan,,,,,bis(4-pyridylformyl)piperazine,bpfp,"55 mg, 0.185 mmol",55.0,mg,adipic acid,adp,"35 mg, 0.185 mmol",35.0,mg,,,,,,sodium hydroxide (aq),NaOH,"1.0 M, 2 mL",,,,,,,,water,H2O,5 mL,5.0,,,,,100.0,100 °C oil bath,48.0,48 h,glass vial,static,"water, acetone",,dried in air,,,colorless blocks,22.0,,pcu,{Cd2(OCO)2} dinuclear units (6-connected SBU),,,,not_reported,not_reported,,luminescence,10.1016/j.ica.2012.03.011,ok,
10.1016/j.ica.2020.119600,downloaded\10.1016_j.ica.2020.119600.pdf,SI downloaded\10.1016_j.ica.2020.119600_SI.docx,mof_json_store\10.1016_j.ica.2020.119600\raw_output.json,mof_json_store\10.1016_j.ica.2020.119600\synthesis_001.json,no,,,1971497,Co(NO3)2·6H2O,,"13.1 mg, 0.045 mmol",0.045,mmol,nan,,,,,nan,,,,,4-(4-carboxy-phenyl)-pyridine-2-carboxylic acid,H2cppc,"7.3 mg, 0.03 mmol",0.03,mmol,,,,,,,,,,,nitric acid (in water),HNO3,20 μL (2 mol/L) to pH 4,0.04,mmol,,,,,,water,H2O,"CH3CN/H2O 1:1 v/v, total 6 mL",6.0,acetonitrile,MeCN,"CH3CN/H2O 1:1 v/v, total 6 mL",6.0,130.0,130 °C,72.0,72 h,20 mL Teflon-lined stainless-steel reactor,stirred,distilled water,several times,,,,light pink crystals,78.0,,,Co2(H2O)2 dimer SBU; 2D layer,"a=13.0557(11) Å, b=7.4003(6) Å, c=13.5518(12) Å, β=103.190(3)°, P21/c",,,not_reported,not_reported,,,10.1016/j.ica.2020.119600,ok,
10.1016/j.ica.2020.119600,downloaded\10.1016_j.ica.2020.119600.pdf,SI downloaded\10.1016_j.ica.2020.119600_SI.docx,mof_json_store\10.1016_j.ica.2020.119600\raw_output.json,mof_json_store\10.1016_j.ica.2020.119600\synthesis_002.json,no,,,1971498,ZrCl4,,"13.1 mg, 0.045 mmol",0.045,mmol,nan,,,,,nan,,,,,4-(4-carboxy-phenyl)-pyridine-2-carboxylic acid,H2cppc,"7.3 mg, 0.03 mmol (same as 1)",0.03,mmol,,,,,,,,,,,nitric acid (in water),HNO3,20 μL (2 mol/L) to pH 4,0.04,mmol,,,,,,water,H2O,"CH3CN/H2O 1:1 v/v, total 6 mL",6.0,acetonitrile,MeCN,"CH3CN/H2O 1:1 v/v, total 6 mL",6.0,130.0,130 °C,72.0,72 h,20 mL Teflon-lined stainless-steel reactor,stirred,distilled water,several times,,,,green crystals,75.0,,,Ni analogue of Co2(H2O)2 dimer; 2D layer,"a=12.9840(3) Å, b=7.3739(2) Å, c=13.4907(3) Å, β=103.260(10)°, P21/c",,,not_reported,not_reported,,,10.1016/j.ica.2020.119600,ok,
10.1016/j.ica.2020.119600,downloaded\10.1016_j.ica.2020.119600.pdf,SI downloaded\10.1016_j.ica.2020.119600_SI.docx,mof_json_store\10.1016_j.ica.2020.119600\raw_output.json,mof_json_store\10.1016_j.ica.2020.119600\synthesis_003.json,no,,,1971499,ZrCl4,,"14.3 mg, 0.048 mmol",0.048,mmol,nan,,,,,nan,,,,,4-(4-carboxy-phenyl)-pyridine-2-carboxylic acid,H2cppc,"4.9 mg, 0.02 mmol",0.02,mmol,,,,,,,,,,,,,,,,,,,,,water,H2O,"CH3CN/H2O 1:2 v/v, total 6 mL",6.0,acetonitrile,MeCN,"CH3CN/H2O 1:2 v/v, total 6 mL",6.0,130.0,130 °C,72.0,72 h,stainless steel autoclave (20 mL),stirred,distilled water,several times,,,,white flake crystals,35.0,,,Zn analogue of Co2(H2O)2 dimer; 2D layer,"a=12.9811(7) Å, b=7.4222(4) Å, c=13.6782(8) Å, β=102.930(2)°, P21/c",,,not_reported,yes,,luminescence,10.1016/j.ica.2020.119600,ok,
10.1016/j.ica.2020.119600,downloaded\10.1016_j.ica.2020.119600.pdf,SI downloaded\10.1016_j.ica.2020.119600_SI.docx,mof_json_store\10.1016_j.ica.2020.119600\raw_output.json,mof_json_store\10.1016_j.ica.2020.119600\synthesis_004.json,no,,,1971500,ZrCl4,,"15.4 mg, 0.05 mmol",0.05,mmol,nan,,,,,nan,,,,,4-(4-carboxy-phenyl)-pyridine-2-carboxylic acid,H2cppc,"12.2 mg, 0.05 mmol",0.05,mmol,,,,,,,,,,,,,,,,,,,,,water,H2O,H2O 6 mL + DMF 0.2 mL,6.0,"N,N-dimethylformamide",DMF,H2O 6 mL + DMF 0.2 mL,0.2,80.0,80 °C,72.0,72 h,20 mL Teflon-lined stainless-steel reactor,stirred,distilled water,several times,,,,white needle crystals,45.0,,,Cd–O–Cd inorganic chain; 3D network,"a=8.3002(6) Å, b=23.3365(19) Å, c=7.1702(5) Å, β=113.140(2)°, C/c",,,not_reported,not_reported,,luminescence,10.1016/j.ica.2020.119600,ok,
10.1016/j.ica.2020.119600,downloaded\10.1016_j.ica.2020.119600.pdf,SI downloaded\10.1016_j.ica.2020.119600_SI.docx,mof_json_store\10.1016_j.ica.2020.119600\raw_output.json,mof_json_store\10.1016_j.ica.2020.119600\synthesis_005.json,no,,,1971501,ZrCl4,,"15.4 mg, 0.05 mmol (same as 4)",0.05,mmol,nan,,,,,nan,,,,,4-(4-carboxy-phenyl)-pyridine-2-carboxylic acid,H2cppc,"12.2 mg, 0.05 mmol (same as 4)",0.05,mmol,,,,,,,,,,,nitric acid (in water),HNO3,60 μL (1 mol/L),0.06,mmol,,,,,,water,H2O,H2O 6 mL + DMF 0.2 mL,6.0,"N,N-dimethylformamide",DMF,H2O 6 mL + DMF 0.2 mL,0.2,80.0,80 °C,72.0,72 h,20 mL Teflon-lined stainless-steel reactor,stirring described prior to sealing,distilled water,several times,,,,white semicircular crystals,38.0,,,2D undulating layers (Cd nodes with Hcppc−),"a=15.8430(5) Å, b=7.0413(2) Å, c=9.6893(3) Å, β=91.1590(10)°, P21/c",,,not_reported,not_reported,320.0,luminescence,10.1016/j.ica.2020.119600,ok,
10.1016/j.ica.2020.119600,downloaded\10.1016_j.ica.2020.119600.pdf,SI downloaded\10.1016_j.ica.2020.119600_SI.docx,mof_json_store\10.1016_j.ica.2020.119600\raw_output.json,mof_json_store\10.1016_j.ica.2020.119600\synthesis_006.json,no,,,1971502,ZrCl4,,"5.1 mg, 0.03 mmol",0.03,mmol,nan,,,,,nan,,,,,4-(4-carboxy-phenyl)-pyridine-2-carboxylic acid,H2cppc,"12.2 mg, 0.05 mmol",0.05,mmol,,,,,,,,,,,hydrochloric acid (in water),HCl,20 μL (0.5 mol·L−1) to pH 5,0.01,mmol,,,,,,water,H2O,"CH3CN/H2O 1:1 v/v, total 6 mL",6.0,acetonitrile,MeCN,"CH3CN/H2O 1:1 v/v, total 6 mL",6.0,130.0,130 °C,72.0,72 h,stainless steel autoclave (20 mL),stirred,distilled water,several times,,,,yellow block crystals,60.0,,,2D undulating layers (Mn nodes with Hcppc−),"a=17.0629(8) Å, b=7.0760(3) Å, c=8.9028(3) Å, β=92.509(2)°, P21/c",,,not_reported,not_reported,320.0,,10.1016/j.ica.2020.119600,ok,
10.1016/j.ica.2020.119600,downloaded\10.1016_j.ica.2020.119600.pdf,SI downloaded\10.1016_j.ica.2020.119600_SI.docx,mof_json_store\10.1016_j.ica.2020.119600\raw_output.json,mof_json_store\10.1016_j.ica.2020.119600\synthesis_007.json,no,,,1971503,ZrCl4,,"12.1 mg, 0.05 mmol",0.05,mmol,nan,,,,,nan,,,,,4-(4-carboxy-phenyl)-pyridine-2-carboxylic acid,H2cppc,"7.3 mg, 0.03 mmol",0.03,mmol,,,,,,,,,,,ammonia solution (aqueous),NH3·H2O,60 μL (0.5 mol·L−1) to pH 6,0.03,mmol,,,,,,water,H2O,"H2O/CH3CN 1:1 v/v, total 6 mL",6.0,acetonitrile,MeCN,"H2O/CH3CN 1:1 v/v, total 6 mL",6.0,150.0,150 °C,72.0,72 h,20 mL Teflon-lined stainless-steel reactor,stirred,distilled water,several times,,,,blue crystals,52.0,,,1D chain; distorted 8-membered rings,"a=5.04880(10) Å, b=7.0315(2) Å, c=15.7214(5) Å, α=90.5500(10)°, β=97.649(10)°, γ=106.136(10)°, P-1",,,not_reported,not_reported,320.0,,10.1016/j.ica.2020.119600,ok,
10.1016/j.ica.2020.119600,downloaded\10.1016_j.ica.2020.119600.pdf,SI downloaded\10.1016_j.ica.2020.119600_SI.docx,mof_json_store\10.1016_j.ica.2020.119600\raw_output.json,mof_json_store\10.1016_j.ica.2020.119600\synthesis_008.json,no,,,1971504,ZrCl4,,"9.9 mg, 0.03 mmol",0.03,mmol,nan,,,,,nan,,,,,4-(4-carboxy-phenyl)-pyridine-2-carboxylic acid,H2cppc,"7.3 mg, 0.03 mmol (same as 7)",0.03,mmol,,,,,,,,,,,ammonia solution (aqueous),NH3·H2O,60 μL (0.5 mol·L−1) to pH 6,0.03,mmol,,,,,,water,H2O,"H2O/CH3CN 1:1 v/v, total 6 mL",6.0,acetonitrile,MeCN,"H2O/CH3CN 1:1 v/v, total 6 mL",6.0,150.0,150 °C,72.0,72 h,20 mL Teflon-lined stainless-steel reactor,stirred,distilled water,several times,,,,white block crystals,72.0,,,Pb2O2 SBU; 2D layer,"a=14.5957(14) Å, b=6.6122(7) Å, c=13.3528(15) Å, β=113.321(4)°, P21/c",,,not_reported,not_reported,,luminescence,10.1016/j.ica.2020.119600,ok,
10.1016/j.jfluchem.2016.07.003,downloaded\10.1016_j.jfluchem.2016.07.003.pdf,,mof_json_store\10.1016_j.jfluchem.2016.07.003\raw_output.json,mof_json_store\10.1016_j.jfluchem.2016.07.003\synthesis_001.json,yes,Attempts to obtain phases 1 and 2 pure by varying reactants and temperature failed; only 3 and 4 were obtained pure.,ZnF2(H2O)(Hamtetraz),1446241,ZrCl4,,78 mg (0.75 mmol),0.75,mmol,nan,,,,,nan,,,,,5-aminotetrazole monohydrate,,78 mg (0.75 mmol),0.75,mmol,,,,,,,,,,,"hydrofluoric acid, 4% aq. (2.28 mol L−1)",HF,2.634 mL (6 mmol) of 4% HF solution,6.0,mmol,,,,,,acetonitrile,ACN,5 mL,5.0,,,,,120.0,120 °C,72.0,72 h,Teflon-lined autoclave,static,ACN,,dried at room temperature,,,,,,,"1D chains of ZnF3N2O octahedra linked by F corners; Hamtetraz N1,N2-bridging","a=6.2611(6), b=6.9066(5), c=13.6068(13), P212121",,,not_reported,not_reported,,,10.1016/j.jfluchem.2016.07.003,ok,
10.1016/j.jfluchem.2016.07.003,downloaded\10.1016_j.jfluchem.2016.07.003.pdf,,mof_json_store\10.1016_j.jfluchem.2016.07.003\raw_output.json,mof_json_store\10.1016_j.jfluchem.2016.07.003\synthesis_002.json,yes,Attempts to obtain phases 1 and 2 pure by varying reactants and temperature failed; only 3 and 4 were obtained pure.,ZnF2(Hamtetraz)2,1044011,ZrCl4,,78 mg (0.75 mmol),0.75,mmol,nan,,,,,nan,,,,,5-aminotetrazole monohydrate,,78 mg (0.75 mmol),0.75,mmol,,,,,,,,,,,"hydrofluoric acid, 4% aq. (2.28 mol L−1)",HF,2.634 mL (6 mmol) of 4% HF solution,6.0,mmol,,,,,,acetonitrile,ACN,5 mL,5.0,,,,,120.0,120 °C,72.0,72 h,Teflon-lined autoclave,static,ACN,,dried at room temperature,,,,,,,1D chains of edge-sharing ZnN2F4 octahedra; Hamtetraz N1-bridging,"a=3.2988(1), b=12.2103(4), c=10.2295(3), β=97.205(2), P21/n",,,not_reported,not_reported,,,10.1016/j.jfluchem.2016.07.003,ok,
10.1016/j.jfluchem.2016.07.003,downloaded\10.1016_j.jfluchem.2016.07.003.pdf,,mof_json_store\10.1016_j.jfluchem.2016.07.003\raw_output.json,mof_json_store\10.1016_j.jfluchem.2016.07.003\synthesis_003.json,yes,Attempts to obtain phases 1 and 2 pure by varying reactants and temperature failed; only 3 and 4 were obtained pure.,Zn3F5(H2O)2(amtetraz),1044009,ZrCl4,,78 mg (0.75 mmol),0.75,mmol,nan,,,,,nan,,,,,5-aminotetrazole monohydrate,,78 mg (0.75 mmol),0.75,mmol,,,,,,,,,,,"hydrofluoric acid, 4% aq. (2.28 mol L−1)",HF,2.634 mL (6 mmol) of 4% HF solution,6.0,mmol,,,,,,acetonitrile,ACN,5 mL,5.0,,,,,130.0,130 °C,72.0,72 h,Teflon-lined autoclave,static,ACN,,dried at room temperature,,,,,,,2D layers from 1[ZnF3N2] and 1[ZnF2NO] chains linked by tetrazolate,"a=3.9732(18), b=17.551(7), c=25.28(2), Fmmm",,,not_reported,not_reported,180.0,,10.1016/j.jfluchem.2016.07.003,ok,
10.1016/j.jfluchem.2016.07.003,downloaded\10.1016_j.jfluchem.2016.07.003.pdf,,mof_json_store\10.1016_j.jfluchem.2016.07.003\raw_output.json,mof_json_store\10.1016_j.jfluchem.2016.07.003\synthesis_004.json,yes,Attempts to obtain phases 1 and 2 pure by varying reactants and temperature failed; only 3 and 4 were obtained pure.,Zn3F5(H2O)2(amtetraz),1044009,Zn(NO3)2·6H2O,,156 mg (1.5 mmol),1.5,mmol,nan,,,,,nan,,,,,5-aminotetrazole monohydrate,,156 mg (1.5 mmol),1.5,mmol,,,,,,,,,,,"hydrofluoric acid, 4% aq.",HF,5.27 mL 4% HF (12 mmol),12.0,mmol,"ammonia solution (NH3, 16.5 mol L−1)",NH3,250 µL (4.1 mmol),4.1,mmol,acetonitrile,ACN,5.75 mL (90 mmol),5.75,water,H2O,4 mL (222 mmol),4.0,160.0,160 °C,1.0,1 h,Teflon-lined autoclave,static,ACN,,dried at room temperature,,,,,,,2D layers from 1[ZnF3N2] and 1[ZnF2NO] chains linked by tetrazolate,"a=3.9732(18), b=17.551(7), c=25.28(2), Fmmm",,,not_reported,not_reported,180.0,,10.1016/j.jfluchem.2016.07.003,ok,
10.1016/j.jfluchem.2016.07.003,downloaded\10.1016_j.jfluchem.2016.07.003.pdf,,mof_json_store\10.1016_j.jfluchem.2016.07.003\raw_output.json,mof_json_store\10.1016_j.jfluchem.2016.07.003\synthesis_005.json,yes,Attempts to obtain phases 1 and 2 pure by varying reactants and temperature failed; only 3 and 4 were obtained pure.,[NH4]1(Zn4F5(amtetraz)4)·3H2O,1044010,Zn(NO3)2·6H2O,,78 mg (0.75 mmol),0.75,mmol,nan,,,,,nan,,,,,5-aminotetrazole monohydrate,,78 mg (0.75 mmol),0.75,mmol,,,,,,,,,,,"hydrofluoric acid, 4% aq. (2.28 mol L−1)",HF,2.634 mL (6 mmol) of 4% HF solution,6.0,mmol,,,,,,acetonitrile,ACN,5 mL,5.0,,,,,140.0,140 °C,72.0,72 h,Teflon-lined autoclave,static,ACN,,dried at room temperature,,,,,,,anionic 3D network from alternating 1[ZnFN4] and 1[Zn2F3N4] chains; square tunnels,"a=6.5873(1), b=12.9396(3), c=13.0141(3), β=90.023(1), P21/c",,,not_reported,not_reported,130.0,,10.1016/j.jfluchem.2016.07.003,ok,
10.1016/j.jfluchem.2016.07.003,downloaded\10.1016_j.jfluchem.2016.07.003.pdf,,mof_json_store\10.1016_j.jfluchem.2016.07.003\raw_output.json,mof_json_store\10.1016_j.jfluchem.2016.07.003\synthesis_006.json,yes,Attempts to obtain phases 1 and 2 pure by varying reactants and temperature failed; only 3 and 4 were obtained pure.,[NH4]1(Zn4F5(amtetraz)4)·3H2O,1044010,Zn(NO3)2·6H2O,,156 mg (1.5 mmol),1.5,mmol,nan,,,,,nan,,,,,5-aminotetrazole monohydrate,,156 mg (1.5 mmol),1.5,mmol,,,,,,,,,,,"hydrofluoric acid, 4% aq.",HF,5.27 mL 4% HF (12 mmol),12.0,mmol,"ammonia solution (NH3, 16.5 mol L−1)",NH3,250 µL (4.1 mmol),4.1,mmol,acetonitrile,ACN,7.25 mL,7.25,water,H2O,2.5 mL,2.5,160.0,160 °C,1.0,1 h,Teflon-lined autoclave,static,ACN,,dried at room temperature,,,,,,,anionic 3D network from alternating 1[ZnFN4] and 1[Zn2F3N4] chains; square tunnels,"a=6.5873(1), b=12.9396(3), c=13.0141(3), β=90.023(1), P21/c",,,not_reported,not_reported,130.0,,10.1016/j.jfluchem.2016.07.003,ok,
10.1016/j.matchemphys.2019.122576,downloaded\10.1016_j.matchemphys.2019.122576.pdf,,mof_json_store\10.1016_j.matchemphys.2019.122576\raw_output.json,mof_json_store\10.1016_j.matchemphys.2019.122576\synthesis_001.json,no,,ZIF-8,,Zn(NO3)2·6H2O,,0.3192 g,1.46771,mmol,nan,,,,,nan,,,,,2-methylimidazole,Hmim,4.1 g,4.1,g,,,,,,,,,,,,,,,,,,,,,deionized water,H2O,26 mL (3 mL + 23 mL),26.0,,,,,25,room temperature,1.0,1 h,,stirred,DI water,,dried at room temperature for several days,,,"white, polyhedral nanocrystals",,,sod,,,11.6,,not_reported,not_reported,,,10.1016/j.matchemphys.2019.122576,ok,
10.1016/j.matchemphys.2019.122576,downloaded\10.1016_j.matchemphys.2019.122576.pdf,,mof_json_store\10.1016_j.matchemphys.2019.122576\raw_output.json,mof_json_store\10.1016_j.matchemphys.2019.122576\synthesis_002.json,no,,ZIF-8,,Zn(NO3)2·6H2O,,0.3192 g,1.46771,mmol,nan,,,,,nan,,,,,2-methylimidazole,Hmim,,,,,,,,,,,,,,,,,,,,,,,,deionized water,H2O,26 mL,26.0,,,,,25,room temperature,1.0,1 h,,stirred,DI water,,dried at room temperature for several days,,,"white, polyhedral nanocrystals",,,sod,,,11.6,,not_reported,not_reported,,,10.1016/j.matchemphys.2019.122576,ok,
10.1016/j.matchemphys.2019.122576,downloaded\10.1016_j.matchemphys.2019.122576.pdf,,mof_json_store\10.1016_j.matchemphys.2019.122576\raw_output.json,mof_json_store\10.1016_j.matchemphys.2019.122576\synthesis_003.json,no,,ZIF-8,,Zn(NO3)2·6H2O,,0.3192 g,1.46771,mmol,nan,,,,,nan,,,,,2-methylimidazole,Hmim,,,,,,,,,,,,,,,,,,,,,,,,deionized water,H2O,26 mL,26.0,,,,,25,room temperature,1.0,1 h,,stirred,DI water,,dried at room temperature for several days,,,"white, polyhedral nanocrystals",,,sod,,,11.6,,not_reported,not_reported,,,10.1016/j.matchemphys.2019.122576,ok,
10.1016/j.matchemphys.2019.122576,downloaded\10.1016_j.matchemphys.2019.122576.pdf,,mof_json_store\10.1016_j.matchemphys.2019.122576\raw_output.json,mof_json_store\10.1016_j.matchemphys.2019.122576\synthesis_005.json,no,,ZIF-8,,Zn(NO3)2·6H2O,,0.3192 g,1.46771,mmol,nan,,,,,nan,,,,,2-methylimidazole,Hmim,4.1 g,4.1,g,,,,,,,,,,,,,,,,,,,,,ethanol,EtOH,26 mL,26.0,,,,,25,room temperature,1.0,1 h,,stirred,DI water,,dried at room temperature for several days,,,"white, polyhedral nanocrystals",,,sod,,,11.6,,not_reported,not_reported,,,10.1016/j.matchemphys.2019.122576,ok,
10.1016/j.ica.2009.09.043,downloaded\10.1016_j.ica.2009.09.043.pdf,,mof_json_store\10.1016_j.ica.2009.09.043\raw_output.json,mof_json_store\10.1016_j.ica.2009.09.043\synthesis_001.json,no,,,744125,Zn(NO3)2·6H2O,,"59 mg, 0.19 mmol",0.19,mmol,nan,,,,,nan,,,,,4-bpmp,4-bpmp,"110 mg, 0.41 mmol",0.41,mmol,"1,4-phenylenediacetic acid","1,4-phda","33 mg, 0.17 mmol",0.17,mmol,,,,,,,,,,,,,,,,deionized water,H2O,10 mL,10.0,,,,,120.0,120 °C,48.0,48 h,Teflon-lined acid digestion bomb,,"water, ethanol, acetone",,dried in air,,,Colorless blocks,27.0,,,4-connected {Cd2O2} dimeric units,"triclinic, a=9.431(3), b=11.545(4), c=12.924(5) Å, α=89.603(4)°, β=68.964(5)°, γ=77.068(6)°, P-1",,,not_reported,not_reported,,luminescence,10.1016/j.ica.2009.09.043,ok,
10.1016/j.ica.2009.09.043,downloaded\10.1016_j.ica.2009.09.043.pdf,,mof_json_store\10.1016_j.ica.2009.09.043\raw_output.json,mof_json_store\10.1016_j.ica.2009.09.043\synthesis_002.json,no,,,744126,Zn(NO3)2·6H2O,,"58 mg, 0.19 mmol",0.19,mmol,nan,,,,,nan,,,,,4-bpmp,4-bpmp,"99 mg, 0.37 mmol",0.37,mmol,"1,4-phenylenedipropionic acid","1,4-phdp","41 mg, 0.19 mmol",0.19,mmol,,,,,,,,,,,,,,,,deionized water,H2O,5 mL,5.0,,,,,80.0,80 °C,72.0,72 h,screw-cap vial (oil bath),,"water, ethanol, acetone",,dried in air,,,Colorless blocks,58.0,,,6-connected {Cd2O2} dimers,"triclinic, a=11.1197(19), b=14.804(3), c=21.356(5) Å, α=102.460(3)°, β=100.433(3)°, γ=106.730(2)°, P-1",,,not_reported,not_reported,,luminescence,10.1016/j.ica.2009.09.043,ok,
10.1016/j.ica.2009.09.043,downloaded\10.1016_j.ica.2009.09.043.pdf,,mof_json_store\10.1016_j.ica.2009.09.043\raw_output.json,mof_json_store\10.1016_j.ica.2009.09.043\synthesis_003.json,no,,,744127,Zn(NO3)2·6H2O,,"58 mg, 0.19 mmol",0.19,mmol,nan,,,,,nan,,,,,3-bpmp,3-bpmp,"99 mg, 0.37 mmol",0.37,mmol,"1,4-phenylenedipropionic acid","1,4-phdp","41 mg, 0.19 mmol",0.19,mmol,,,,,,,,,,,,,,,,deionized water,H2O,5 mL,5.0,,,,,80.0,80 °C,72.0,72 h,screw-cap vial (oil bath),,"water, ethanol, acetone",,dried in air,,,Colorless blocks,53.0,,dia,four-connected Cd nodes,"monoclinic, C2/c, a=16.2998(17), b=6.2571(7), c=26.351(3) Å, β=92.578(1)°",,,not_reported,not_reported,,luminescence,10.1016/j.ica.2009.09.043,ok,
10.1016/j.ica.2009.09.043,downloaded\10.1016_j.ica.2009.09.043.pdf,,mof_json_store\10.1016_j.ica.2009.09.043\raw_output.json,mof_json_store\10.1016_j.ica.2009.09.043\synthesis_004.json,no,,,714970,Zn(NO3)2·6H2O,,"59 mg, 0.19 mmol",0.19,mmol,nan,,,,,nan,,,,,4-bpmp,4-bpmp,"51 mg, 0.19 mmol",0.19,mmol,"1,3-phenylenediacetic acid","1,3-phda","36 mg, 0.19 mmol",0.19,mmol,,,,,,,,,,,,,,,,deionized water,H2O,6 mL,6.0,,,,,80.0,80 °C,48.0,48 h,flame-sealed borosilicate glass tube (oil bath),,"water, ethanol, acetone",,dried in air,,,Straw-colored blocks,14.0,,,4-connected {Cd2O2} dimeric units,"triclinic, a=9.4666(19), b=11.085(2), c=12.577(3) Å, α=87.42(3)°, β=82.61(3)°, γ=72.12(3)°, P-1",,,not_reported,not_reported,,luminescence,10.1016/j.ica.2009.09.043,ok,
